Repository: giengeb1/ADAMaNT-HEA-indents

File: Indentation Results.csv (part 1 of 64)
Sample,Magnification,Compound Compositions,Indent Composition,Hardness,Hv,Modulus,Stiffness^2 / Load,Pmax,Hmax,Reporting Depth
EP3086D,2_600X,CuTiAl = Cu: 48.93%-Ti: 24.62%-Al: 24.32%-Cr: 2.13% | CuTiAlCr = Cu: 37.09%-Ti: 26.2%-Al: 25.96%-Cr: 10.75% | CuAlTi = Cu: 57.36%-Al: 28.69%-Ti: 11.86%-Cr: 2.1% | Unassigned = Cu: 43.63%-Al: 25.06%-Ti: 19.15%-Cr: 12.15%,CuAlTi : 17.87%|Unassigned : 16.54%|CuTiAlCr : 21.45%|CuTiAl : 44.15%,4.903,463.4,140.97,4836,477.732,2050,466.9
EP3086D,2_600X,CuTiAl = Cu: 48.93%-Ti: 24.62%-Al: 24.32%-Cr: 2.13% | CuTiAlCr = Cu: 37.09%-Ti: 26.2%-Al: 25.96%-Cr: 10.75% | CuAlTi = Cu: 57.36%-Al: 28.69%-Ti: 11.86%-Cr: 2.1% | Unassigned = Cu: 43.63%-Al: 25.06%-Ti: 19.15%-Cr: 12.15%,CuTiAl : 29.23%|CuAlTi : 8.48%|Unassigned : 35.88%|CuTiAlCr : 26.41%,5.203,491.7,143.6,4708.2,430.974,2045,452.9
EP3086D,2_600X,CuTiAl = Cu: 48.93%-Ti: 24.62%-Al: 24.32%-Cr: 2.13% | CuTiAlCr = Cu: 37.09%-Ti: 26.2%-Al: 25.96%-Cr: 10.75% | CuAlTi = Cu: 57.36%-Al: 28.69%-Ti: 11.86%-Cr: 2.1% | Unassigned = Cu: 43.63%-Al: 25.06%-Ti: 19.15%-Cr: 12.15%,CuTiAlCr : 47.75%|CuTiAl : 18.55%|CuAlTi : 15.34%|Unassigned : 18.37%,7.024,663.9,145.53,3569.9,532.916,2070,387.1
EP3086D,2_600X,CuTiAl = Cu: 48.93%-Ti: 24.62%-Al: 24.32%-Cr: 2.13% | CuTiAlCr = Cu: 37.09%-Ti: 26.2%-Al: 25.96%-Cr: 10.75% | CuAlTi = Cu: 57.36%-Al: 28.69%-Ti: 11.86%-Cr: 2.1% | Unassigned = Cu: 43.63%-Al: 25.06%-Ti: 19.15%-Cr: 12.15%,CuTiAl : 61.32%|CuTiAlCr : 21.78%|CuAlTi : 10.15%|Unassigned : 6.75%,5.056,477.9,143.35,4830,438.607,2044,459.6
EP3086D,2_600X,CuTiAl = Cu: 48.93%-Ti: 24.62%-Al: 24.32%-Cr: 2.13% | CuTiAlCr = Cu: 37.09%-Ti: 26.2%-Al: 25.96%-Cr: 10.75% | CuAlTi = Cu: 57.36%-Al: 28.69%-Ti: 11.86%-Cr: 2.1% | Unassigned = Cu: 43.63%-Al: 25.06%-Ti: 19.15%-Cr: 12.15%,CuTiAlCr : 26.49%|Unassigned : 23.41%|CuTiAl : 26.94%|CuAlTi : 23.16%,5.95,562.4,152.33,4565.1,492.584,2052,422.1
EP3086D,2_600X,CuTiAl = Cu: 48.93%-Ti: 24.62%-Al: 24.32%-Cr: 2.13% | CuTiAlCr = Cu: 37.09%-Ti: 26.2%-Al: 25.96%-Cr: 10.75% | CuAlTi = Cu: 57.36%-Al: 28.69%-Ti: 11.86%-Cr: 2.1% | Unassigned = Cu: 43.63%-Al: 25.06%-Ti: 19.15%-Cr: 12.15%,CuTiAlCr : 47.57%|CuTiAl : 40.66%|Unassigned : 7.57%|CuAlTi : 4.20%,6.613,625.1,155.39,4252,539.213,2055,399.7
EP3086D,2_600X,CuTiAl = Cu: 48.93%-Ti: 24.62%-Al: 24.32%-Cr: 2.13% | CuTiAlCr = Cu: 37.09%-Ti: 26.2%-Al: 25.96%-Cr: 10.75% | CuAlTi = Cu: 57.36%-Al: 28.69%-Ti: 11.86%-Cr: 2.1% | Unassigned = Cu: 43.63%-Al: 25.06%-Ti: 19.15%-Cr: 12.15%,CuTiAlCr : 48.98%|Unassigned : 16.79%|CuTiAl : 34.23%,5.272,498.3,132.73,4043.3,441.253,2046,449.5
EP3086D,2_600X,CuTiAl = Cu: 48.93%-Ti: 24.62%-Al: 24.32%-Cr: 2.13% | CuTiAlCr = Cu: 37.09%-Ti: 26.2%-Al: 25.96%-Cr: 10.75% | CuAlTi = Cu: 57.36%-Al: 28.69%-Ti: 11.86%-Cr: 2.1% | Unassigned = Cu: 43.63%-Al: 25.06%-Ti: 19.15%-Cr: 12.15%,CuTiAl : 65.20%|CuAlTi : 13.26%|Unassigned : 11.73%|CuTiAlCr : 9.81%,5.496,519.5,144.91,4528,488.316,2049,440.1
EP3086D,2_600X,CuTiAl = Cu: 48.93%-Ti: 24.62%-Al: 24.32%-Cr: 2.13% | CuTiAlCr = Cu: 37.09%-Ti: 26.2%-Al: 25.96%-Cr: 10.75% | CuAlTi = Cu: 57.36%-Al: 28.69%-Ti: 11.86%-Cr: 2.1% | Unassigned = Cu: 43.63%-Al: 25.06%-Ti: 19.15%-Cr: 12.15%,CuAlTi : 8.91%|CuTiAl : 58.19%|Unassigned : 16.13%|CuTiAlCr : 16.76%,4.609,435.7,138.42,4981.2,447.304,2049,482.2
EP3086D,2_600X,CuTiAl = Cu: 48.93%-Ti: 24.62%-Al: 24.32%-Cr: 2.13% | CuTiAlCr = Cu: 37.09%-Ti: 26.2%-Al: 25.96%-Cr: 10.75% | CuAlTi = Cu: 57.36%-Al: 28.69%-Ti: 11.86%-Cr: 2.1% | Unassigned = Cu: 43.63%-Al: 25.06%-Ti: 19.15%-Cr: 12.15%,CuTiAl : 50.73%|CuTiAlCr : 46.99%|Unassigned : 2.27%,6.932,655.2,165.38,4519.1,505.562,2058,389.9
EP3086D,2_600X,CuTiAl = Cu: 48.93%-Ti: 24.62%-Al: 24.32%-Cr: 2.13% | CuTiAlCr = Cu: 37.09%-Ti: 26.2%-Al: 25.96%-Cr: 10.75% | CuAlTi = Cu: 57.36%-Al: 28.69%-Ti: 11.86%-Cr: 2.1% | Unassigned = Cu: 43.63%-Al: 25.06%-Ti: 19.15%-Cr: 12.15%,CuTiAlCr : 69.54%|Unassigned : 3.59%|CuTiAl : 22.28%|CuAlTi : 4.59%,5.521,521.8,149.58,4766.2,480.209,2048,439
EP3086D,2_600X,CuTiAl = Cu: 48.93%-Ti: 24.62%-Al: 24.32%-Cr: 2.13% | CuTiAlCr = Cu: 37.09%-Ti: 26.2%-Al: 25.96%-Cr: 10.75% | CuAlTi = Cu: 57.36%-Al: 28.69%-Ti: 11.86%-Cr: 2.1% | Unassigned = Cu: 43.63%-Al: 25.06%-Ti: 19.15%-Cr: 12.15%,CuTiAl : 37.82%|CuTiAlCr : 8.80%|Unassigned : 21.65%|CuAlTi : 31.73%,5.56,525.5,151.72,4851.1,478.729,2011,437.3
EP3086D,2_600X,CuTiAl = Cu: 48.93%-Ti: 24.62%-Al: 24.32%-Cr: 2.13% | CuTiAlCr = Cu: 37.09%-Ti: 26.2%-Al: 25.96%-Cr: 10.75% | CuAlTi = Cu: 57.36%-Al: 28.69%-Ti: 11.86%-Cr: 2.1% | Unassigned = Cu: 43.63%-Al: 25.06%-Ti: 19.15%-Cr: 12.15%,CuAlTi : 40.07%|CuTiAlCr : 31.10%|Unassigned : 26.48%|CuTiAl : 2.35%,5.657,534.7,141.47,4217.7,492.086,2051,433.3
EP3086D,2_600X,CuTiAl = Cu: 48.93%-Ti: 24.62%-Al: 24.32%-Cr: 2.13% | CuTiAlCr = Cu: 37.09%-Ti: 26.2%-Al: 25.96%-Cr: 10.75% | CuAlTi = Cu: 57.36%-Al: 28.69%-Ti: 11.86%-Cr: 2.1% | Unassigned = Cu: 43.63%-Al: 25.06%-Ti: 19.15%-Cr: 12.15%,CuTiAlCr : 14.55%|CuTiAl : 69.06%|Unassigned : 12.90%|CuAlTi : 3.50%,5.135,485.4,142.3,4694.2,423.838,2044,455.7
EP3086D,2_600X,CuTiAl = Cu: 48.93%-Ti: 24.62%-Al: 24.32%-Cr: 2.13% | CuTiAlCr = Cu: 37.09%-Ti: 26.2%-Al: 25.96%-Cr: 10.75% | CuAlTi = Cu: 57.36%-Al: 28.69%-Ti: 11.86%-Cr: 2.1% | Unassigned = Cu: 43.63%-Al: 25.06%-Ti: 19.15%-Cr: 12.15%,CuTiAl : 55.91%|CuTiAlCr : 19.34%|CuAlTi : 10.28%|Unassigned : 14.48%,5.566,526.1,141.44,4285.1,459.036,2046,436.8
EP3086D,2_600X,CuTiAl = Cu: 48.93%-Ti: 24.62%-Al: 24.32%-Cr: 2.13% | CuTiAlCr = Cu: 37.09%-Ti: 26.2%-Al: 25.96%-Cr: 10.75% | CuAlTi = Cu: 57.36%-Al: 28.69%-Ti: 11.86%-Cr: 2.1% | Unassigned = Cu: 43.63%-Al: 25.06%-Ti: 19.15%-Cr: 12.15%,CuTiAl : 52.39%|Unassigned : 6.60%|CuTiAlCr : 41.00%,5.443,514.5,144.36,4542.1,464.948,2046,442.2
EP3086D,2_600X,CuTiAl = Cu: 48.93%-Ti: 24.62%-Al: 24.32%-Cr: 2.13% | CuTiAlCr = Cu: 37.09%-Ti: 26.2%-Al: 25.96%-Cr: 10.75% | CuAlTi = Cu: 57.36%-Al: 28.69%-Ti: 11.86%-Cr: 2.1% | Unassigned = Cu: 43.63%-Al: 25.06%-Ti: 19.15%-Cr: 12.15%,CuAlTi : 22.60%|Unassigned : 34.99%|CuTiAlCr : 40.09%|CuTiAl : 2.31%,5.226,494,151.82,5167.2,445.161,2047,451.6
EP3086D,2_600X,CuTiAl = Cu: 48.93%-Ti: 24.62%-Al: 24.32%-Cr: 2.13% | CuTiAlCr = Cu: 37.09%-Ti: 26.2%-Al: 25.96%-Cr: 10.75% | CuAlTi = Cu: 57.36%-Al: 28.69%-Ti: 11.86%-Cr: 2.1% | Unassigned = Cu: 43.63%-Al: 25.06%-Ti: 19.15%-Cr: 12.15%,CuTiAl : 49.47%|CuAlTi : 29.56%|Unassigned : 11.80%|CuTiAlCr : 9.17%,5.217,493.1,141.03,4548.9,461.649,2048,452.2
EP3086D,2_600X,CuTiAl = Cu: 48.93%-Ti: 24.62%-Al: 24.32%-Cr: 2.13% | CuTiAlCr = Cu: 37.09%-Ti: 26.2%-Al: 25.96%-Cr: 10.75% | CuAlTi = Cu: 57.36%-Al: 28.69%-Ti: 11.86%-Cr: 2.1% | Unassigned = Cu: 43.63%-Al: 25.06%-Ti: 19.15%-Cr: 12.15%,CuTiAlCr : 13.86%|CuAlTi : 37.41%|Unassigned : 19.14%|CuTiAl : 29.59%,5.787,547,137.86,3939.3,458.259,2050,428.3
EP3086D,2_600X,CuTiAl = Cu: 48.93%-Ti: 24.62%-Al: 24.32%-Cr: 2.13% | CuTiAlCr = Cu: 37.09%-Ti: 26.2%-Al: 25.96%-Cr: 10.75% | CuAlTi = Cu: 57.36%-Al: 28.69%-Ti: 11.86%-Cr: 2.1% | Unassigned = Cu: 43.63%-Al: 25.06%-Ti: 19.15%-Cr: 12.15%,CuTiAlCr : 49.15%|CuTiAl : 39.62%|Unassigned : 8.50%|CuAlTi : 2.73%,7.076,668.9,157.38,4062.8,479.518,2047,385.9
EP3086D,2_600X,CuTiAl = Cu: 48.93%-Ti: 24.62%-Al: 24.32%-Cr: 2.13% | CuTiAlCr = Cu: 37.09%-Ti: 26.2%-Al: 25.96%-Cr: 10.75% | CuAlTi = Cu: 57.36%-Al: 28.69%-Ti: 11.86%-Cr: 2.1% | Unassigned = Cu: 43.63%-Al: 25.06%-Ti: 19.15%-Cr: 12.15%,CuTiAl : 51.22%|CuTiAlCr : 43.43%|CuAlTi : 4.03%|Unassigned : 1.32%,7.612,719.5,149.33,3446.9,487.862,2034,371.4
EP3086D,2_600X,CuTiAl = Cu: 48.93%-Ti: 24.62%-Al: 24.32%-Cr: 2.13% | CuTiAlCr = Cu: 37.09%-Ti: 26.2%-Al: 25.96%-Cr: 10.75% | CuAlTi = Cu: 57.36%-Al: 28.69%-Ti: 11.86%-Cr: 2.1% | Unassigned = Cu: 43.63%-Al: 25.06%-Ti: 19.15%-Cr: 12.15%,CuTiAl : 17.38%|Unassigned : 23.09%|CuTiAlCr : 58.23%|CuAlTi : 1.29%,8.207,775.7,158.21,3535.3,537.515,2066,357.3
EP3086D,2_600X,CuTiAl = Cu: 48.93%-Ti: 24.62%-Al: 24.32%-Cr: 2.13% | CuTiAlCr = Cu: 37.09%-Ti: 26.2%-Al: 25.96%-Cr: 10.75% | CuAlTi = Cu: 57.36%-Al: 28.69%-Ti: 11.86%-Cr: 2.1% | Unassigned = Cu: 43.63%-Al: 25.06%-Ti: 19.15%-Cr: 12.15%,CuTiAl : 51.65%|Unassigned : 6.52%|CuTiAlCr : 35.28%|CuAlTi : 6.55%,5.73,541.6,149.54,4589,452.645,2047,430.6
EP3086D,2_600X,CuTiAl = Cu: 48.93%-Ti: 24.62%-Al: 24.32%-Cr: 2.13% | CuTiAlCr = Cu: 37.09%-Ti: 26.2%-Al: 25.96%-Cr: 10.75% | CuAlTi = Cu: 57.36%-Al: 28.69%-Ti: 11.86%-Cr: 2.1% | Unassigned = Cu: 43.63%-Al: 25.06%-Ti: 19.15%-Cr: 12.15%,CuTiAlCr : 25.15%|Unassigned : 13.94%|CuTiAl : 52.78%|CuAlTi : 8.12%,5.404,510.8,144.47,4581,451.71,2050,443.9
EP3086D,2_600X,CuTiAl = Cu: 48.93%-Ti: 24.62%-Al: 24.32%-Cr: 2.13% | CuTiAlCr = Cu: 37.09%-Ti: 26.2%-Al: 25.96%-Cr: 10.75% | CuAlTi = Cu: 57.36%-Al: 28.69%-Ti: 11.86%-Cr: 2.1% | Unassigned = Cu: 43.63%-Al: 25.06%-Ti: 19.15%-Cr: 12.15%,CuAlTi : 10.01%|Unassigned : 4.73%|CuTiAlCr : 41.52%|CuTiAl : 43.75%,6.747,637.7,145.15,3699.7,507.158,2049,395.5
EP3086D,2_600X,CuTiAl = Cu: 48.93%-Ti: 24.62%-Al: 24.32%-Cr: 2.13% | CuTiAlCr = Cu: 37.09%-Ti: 26.2%-Al: 25.96%-Cr: 10.75% | CuAlTi = Cu: 57.36%-Al: 28.69%-Ti: 11.86%-Cr: 2.1% | Unassigned = Cu: 43.63%-Al: 25.06%-Ti: 19.15%-Cr: 12.15%,CuTiAl : 28.94%|CuTiAlCr : 56.47%|Unassigned : 14.57%|CuAlTi : 0.02%,6.238,589.6,147.32,4107.3,471.684,2046,411.9
EP3086D,2_600X,CuTiAl = Cu: 48.93%-Ti: 24.62%-Al: 24.32%-Cr: 2.13% | CuTiAlCr = Cu: 37.09%-Ti: 26.2%-Al: 25.96%-Cr: 10.75% | CuAlTi = Cu: 57.36%-Al: 28.69%-Ti: 11.86%-Cr: 2.1% | Unassigned = Cu: 43.63%-Al: 25.06%-Ti: 19.15%-Cr: 12.15%,CuAlTi : 12.50%|CuTiAlCr : 32.71%|Unassigned : 19.37%|CuTiAl : 35.43%,5.473,517.3,145.22,4564.7,464.014,2050,440.9
EP3086D,2_600X,CuTiAl = Cu: 48.93%-Ti: 24.62%-Al: 24.32%-Cr: 2.13% | CuTiAlCr = Cu: 37.09%-Ti: 26.2%-Al: 25.96%-Cr: 10.75% | CuAlTi = Cu: 57.36%-Al: 28.69%-Ti: 11.86%-Cr: 2.1% | Unassigned = Cu: 43.63%-Al: 25.06%-Ti: 19.15%-Cr: 12.15%,CuTiAlCr : 66.72%|Unassigned : 19.23%|CuTiAl : 4.30%|CuAlTi : 9.76%,6.299,595.4,152.95,4342.4,486.001,2054,409.8
EP3086D,2_600X,CuTiAl = Cu: 48.93%-Ti: 24.62%-Al: 24.32%-Cr: 2.13% | CuTiAlCr = Cu: 37.09%-Ti: 26.2%-Al: 25.96%-Cr: 10.75% | CuAlTi = Cu: 57.36%-Al: 28.69%-Ti: 11.86%-Cr: 2.1% | Unassigned = Cu: 43.63%-Al: 25.06%-Ti: 19.15%-Cr: 12.15%,CuTiAlCr : 49.18%|CuTiAl : 33.64%|Unassigned : 8.58%|CuAlTi : 8.61%,4.842,457.7,144.66,5124.6,472.839,2067,469.9
EP3086D,2_600X,CuTiAl = Cu: 48.93%-Ti: 24.62%-Al: 24.32%-Cr: 2.13% | CuTiAlCr = Cu: 37.09%-Ti: 26.2%-Al: 25.96%-Cr: 10.75% | CuAlTi = Cu: 57.36%-Al: 28.69%-Ti: 11.86%-Cr: 2.1% | Unassigned = Cu: 43.63%-Al: 25.06%-Ti: 19.15%-Cr: 12.15%,CuTiAl : 50.47%|CuTiAlCr : 13.31%|Unassigned : 22.68%|CuAlTi : 13.54%,4.564,431.4,138.06,5006.8,509.459,2079,484.7
EP3086D,2_600X,CuTiAl = Cu: 48.93%-Ti: 24.62%-Al: 24.32%-Cr: 2.13% | CuTiAlCr = Cu: 37.09%-Ti: 26.2%-Al: 25.96%-Cr: 10.75% | CuAlTi = Cu: 57.36%-Al: 28.69%-Ti: 11.86%-Cr: 2.1% | Unassigned = Cu: 43.63%-Al: 25.06%-Ti: 19.15%-Cr: 12.15%,CuTiAl : 86.09%|CuAlTi : 3.56%|CuTiAlCr : 9.11%|Unassigned : 1.24%,5.841,552.1,151.19,4590,472.247,2045,426.1
EP3086D,2_600X,CuTiAl = Cu: 48.93%-Ti: 24.62%-Al: 24.32%-Cr: 2.13% | CuTiAlCr = Cu: 37.09%-Ti: 26.2%-Al: 25.96%-Cr: 10.75% | CuAlTi = Cu: 57.36%-Al: 28.69%-Ti: 11.86%-Cr: 2.1% | Unassigned = Cu: 43.63%-Al: 25.06%-Ti: 19.15%-Cr: 12.15%,CuTiAl : 71.09%|CuTiAlCr : 28.91%,5.452,515.3,148.66,4774.2,473.397,2047,441.7
EP3086D,2_600X,CuTiAl = Cu: 48.93%-Ti: 24.62%-Al: 24.32%-Cr: 2.13% | CuTiAlCr = Cu: 37.09%-Ti: 26.2%-Al: 25.96%-Cr: 10.75% | CuAlTi = Cu: 57.36%-Al: 28.69%-Ti: 11.86%-Cr: 2.1% | Unassigned = Cu: 43.63%-Al: 25.06%-Ti: 19.15%-Cr: 12.15%,CuTiAl : 35.41%|CuTiAlCr : 48.87%|Unassigned : 15.72%,6.964,658.2,173.11,4866.6,515.517,2055,389
EP3086D,2_600X,CuTiAl = Cu: 48.93%-Ti: 24.62%-Al: 24.32%-Cr: 2.13% | CuTiAlCr = Cu: 37.09%-Ti: 26.2%-Al: 25.96%-Cr: 10.75% | CuAlTi = Cu: 57.36%-Al: 28.69%-Ti: 11.86%-Cr: 2.1% | Unassigned = Cu: 43.63%-Al: 25.06%-Ti: 19.15%-Cr: 12.15%,CuTiAlCr : 30.28%|Unassigned : 21.09%|CuAlTi : 17.13%|CuTiAl : 31.50%,5.582,527.7,142.22,4313.7,491.631,2049,436.5
EP3086D,2_600X,CuTiAl = Cu: 48.93%-Ti: 24.62%-Al: 24.32%-Cr: 2.13% | CuTiAlCr = Cu: 37.09%-Ti: 26.2%-Al: 25.96%-Cr: 10.75% | CuAlTi = Cu: 57.36%-Al: 28.69%-Ti: 11.86%-Cr: 2.1% | Unassigned = Cu: 43.63%-Al: 25.06%-Ti: 19.15%-Cr: 12.15%,CuTiAlCr : 30.28%|Unassigned : 7.82%|CuTiAl : 59.37%|CuAlTi : 2.53%,5.416,511.9,143.66,4526.3,483.37,2049,443.3
EP3086D,2_600X,CuTiAl = Cu: 48.93%-Ti: 24.62%-Al: 24.32%-Cr: 2.13% | CuTiAlCr = Cu: 37.09%-Ti: 26.2%-Al: 25.96%-Cr: 10.75% | CuAlTi = Cu: 57.36%-Al: 28.69%-Ti: 11.86%-Cr: 2.1% | Unassigned = Cu: 43.63%-Al: 25.06%-Ti: 19.15%-Cr: 12.15%,CuTiAl : 27.14%|Unassigned : 27.61%|CuTiAlCr : 38.49%|CuAlTi : 6.76%,5.35,505.6,130.7,3876.8,451.771,2043,446.2
EP3086D,2_600X,CuTiAl = Cu: 48.93%-Ti: 24.62%-Al: 24.32%-Cr: 2.13% | CuTiAlCr = Cu: 37.09%-Ti: 26.2%-Al: 25.96%-Cr: 10.75% | CuAlTi = Cu: 57.36%-Al: 28.69%-Ti: 11.86%-Cr: 2.1% | Unassigned = Cu: 43.63%-Al: 25.06%-Ti: 19.15%-Cr: 12.15%,CuAlTi : 0.73%|Unassigned : 10.69%|CuTiAlCr : 51.56%|CuTiAl : 37.02%,4.91,464.1,130.19,4194.2,487.959,2048,466.6
EP3086D,2_600X,CuTiAl = Cu: 48.93%-Ti: 24.62%-Al: 24.32%-Cr: 2.13% | CuTiAlCr = Cu: 37.09%-Ti: 26.2%-Al: 25.96%-Cr: 10.75% | CuAlTi = Cu: 57.36%-Al: 28.69%-Ti: 11.86%-Cr: 2.1% | Unassigned = Cu: 43.63%-Al: 25.06%-Ti: 19.15%-Cr: 12.15%,CuTiAl : 57.73%|CuTiAlCr : 28.05%|CuAlTi : 11.69%|Unassigned : 2.52%,5.679,536.8,146.81,4483.7,464.202,2047,432.7
EP3086D,2_600X,CuTiAl = Cu: 48.93%-Ti: 24.62%-Al: 24.32%-Cr: 2.13% | CuTiAlCr = Cu: 37.09%-Ti: 26.2%-Al: 25.96%-Cr: 10.75% | CuAlTi = Cu: 57.36%-Al: 28.69%-Ti: 11.86%-Cr: 2.1% | Unassigned = Cu: 43.63%-Al: 25.06%-Ti: 19.15%-Cr: 12.15%,CuTiAl : 36.24%|Unassigned : 3.16%|CuTiAlCr : 59.86%|CuAlTi : 0.74%,7.621,720.3,149.92,3466.1,525.743,2060,371.1
EP3086D,2_600X,CuTiAl = Cu: 48.93%-Ti: 24.62%-Al: 24.32%-Cr: 2.13% | CuTiAlCr = Cu: 37.09%-Ti: 26.2%-Al: 25.96%-Cr: 10.75% | CuAlTi = Cu: 57.36%-Al: 28.69%-Ti: 11.86%-Cr: 2.1% | Unassigned = Cu: 43.63%-Al: 25.06%-Ti: 19.15%-Cr: 12.15%,Unassigned : 9.18%|CuTiAlCr : 30.81%|CuAlTi : 35.75%|CuTiAl : 24.25%,5.595,528.9,147.17,4570.5,451.421,2046,435.7
EP3086D,2_600X,CuTiAl = Cu: 48.93%-Ti: 24.62%-Al: 24.32%-Cr: 2.13% | CuTiAlCr = Cu: 37.09%-Ti: 26.2%-Al: 25.96%-Cr: 10.75% | CuAlTi = Cu: 57.36%-Al: 28.69%-Ti: 11.86%-Cr: 2.1% | Unassigned = Cu: 43.63%-Al: 25.06%-Ti: 19.15%-Cr: 12.15%,CuTiAl : 51.92%|CuAlTi : 7.09%|CuTiAlCr : 39.06%|Unassigned : 1.93%,5.409,511.3,147.43,4742.4,497.274,2051,443.7
EP3086D,2_600X,CuTiAl = Cu: 48.93%-Ti: 24.62%-Al: 24.32%-Cr: 2.13% | CuTiAlCr = Cu: 37.09%-Ti: 26.2%-Al: 25.96%-Cr: 10.75% | CuAlTi = Cu: 57.36%-Al: 28.69%-Ti: 11.86%-Cr: 2.1% | Unassigned = Cu: 43.63%-Al: 25.06%-Ti: 19.15%-Cr: 12.15%,CuTiAl : 46.22%|CuTiAlCr : 16.83%|CuAlTi : 24.53%|Unassigned : 12.42%,5.484,518.3,151.52,4907.3,468.389,2048,440.5
EP3086D,2_600X,CuTiAl = Cu: 48.93%-Ti: 24.62%-Al: 24.32%-Cr: 2.13% | CuTiAlCr = Cu: 37.09%-Ti: 26.2%-Al: 25.96%-Cr: 10.75% | CuAlTi = Cu: 57.36%-Al: 28.69%-Ti: 11.86%-Cr: 2.1% | Unassigned = Cu: 43.63%-Al: 25.06%-Ti: 19.15%-Cr: 12.15%,CuTiAl : 20.40%|CuAlTi : 10.75%|Unassigned : 18.21%|CuTiAlCr : 50.64%,6.787,641.5,148.26,3817.3,482.163,2048,394.3
EP3086D,2_600X,CuTiAl = Cu: 48.93%-Ti: 24.62%-Al: 24.32%-Cr: 2.13% | CuTiAlCr = Cu: 37.09%-Ti: 26.2%-Al: 25.96%-Cr: 10.75% | CuAlTi = Cu: 57.36%-Al: 28.69%-Ti: 11.86%-Cr: 2.1% | Unassigned = Cu: 43.63%-Al: 25.06%-Ti: 19.15%-Cr: 12.15%,CuTiAlCr : 23.82%|CuTiAl : 36.14%|Unassigned : 15.44%|CuAlTi : 24.59%,8.004,756.6,163.26,3827.7,523.414,2053,361.9
EP3086D,2_600X,CuTiAl = Cu: 48.93%-Ti: 24.62%-Al: 24.32%-Cr: 2.13% | CuTiAlCr = Cu: 37.09%-Ti: 26.2%-Al: 25.96%-Cr: 10.75% | CuAlTi = Cu: 57.36%-Al: 28.69%-Ti: 11.86%-Cr: 2.1% | Unassigned = Cu: 43.63%-Al: 25.06%-Ti: 19.15%-Cr: 12.15%,CuTiAlCr : 43.25%|CuTiAl : 44.56%|Unassigned : 12.19%,5.562,525.7,132.83,3837.1,459.326,2046,437.4
EP3086D,2_600X,CuTiAl = Cu: 48.93%-Ti: 24.62%-Al: 24.32%-Cr: 2.13% | CuTiAlCr = Cu: 37.09%-Ti: 26.2%-Al: 25.96%-Cr: 10.75% | CuAlTi = Cu: 57.36%-Al: 28.69%-Ti: 11.86%-Cr: 2.1% | Unassigned = Cu: 43.63%-Al: 25.06%-Ti: 19.15%-Cr: 12.15%,CuTiAl : 40.38%|Unassigned : 18.03%|CuTiAlCr : 41.60%,5.558,525.4,145.07,4486.8,459.497,2048,437.6
EP3086D,2_600X,CuTiAl = Cu: 48.93%-Ti: 24.62%-Al: 24.32%-Cr: 2.13% | CuTiAlCr = Cu: 37.09%-Ti: 26.2%-Al: 25.96%-Cr: 10.75% | CuAlTi = Cu: 57.36%-Al: 28.69%-Ti: 11.86%-Cr: 2.1% | Unassigned = Cu: 43.63%-Al: 25.06%-Ti: 19.15%-Cr: 12.15%,CuTiAl : 58.16%|CuTiAlCr : 40.09%|Unassigned : 1.37%|CuAlTi : 0.38%,6.666,630.1,154.37,4170.5,497.965,2062,398
EP3086D,2_600X,CuTiAl = Cu: 48.93%-Ti: 24.62%-Al: 24.32%-Cr: 2.13% | CuTiAlCr = Cu: 37.09%-Ti: 26.2%-Al: 25.96%-Cr: 10.75% | CuAlTi = Cu: 57.36%-Al: 28.69%-Ti: 11.86%-Cr: 2.1% | Unassigned = Cu: 43.63%-Al: 25.06%-Ti: 19.15%-Cr: 12.15%,CuTiAlCr : 34.44%|Unassigned : 8.18%|CuTiAl : 57.38%,5.805,548.7,151.46,4632.3,483.416,2041,427.6
EP3086D,2_600X,CuTiAl = Cu: 48.93%-Ti: 24.62%-Al: 24.32%-Cr: 2.13% | CuTiAlCr = Cu: 37.09%-Ti: 26.2%-Al: 25.96%-Cr: 10.75% | CuAlTi = Cu: 57.36%-Al: 28.69%-Ti: 11.86%-Cr: 2.1% | Unassigned = Cu: 43.63%-Al: 25.06%-Ti: 19.15%-Cr: 12.15%,CuTiAl : 36.51%|CuTiAlCr : 48.45%|Unassigned : 3.60%|CuAlTi : 11.44%,6.829,645.5,151.91,3958.5,556.437,2055,392.9
EP3086D,2_600X,CuTiAl = Cu: 48.93%-Ti: 24.62%-Al: 24.32%-Cr: 2.13% | CuTiAlCr = Cu: 37.09%-Ti: 26.2%-Al: 25.96%-Cr: 10.75% | CuAlTi = Cu: 57.36%-Al: 28.69%-Ti: 11.86%-Cr: 2.1% | Unassigned = Cu: 43.63%-Al: 25.06%-Ti: 19.15%-Cr: 12.15%,Unassigned : 21.17%|CuAlTi : 8.27%|CuTiAl : 15.25%|CuTiAlCr : 55.32%,5.649,533.9,138.04,4044.7,451.635,2048,433.6
EP3086D,2_600X,CuTiAl = Cu: 48.93%-Ti: 24.62%-Al: 24.32%-Cr: 2.13% | CuTiAlCr = Cu: 37.09%-Ti: 26.2%-Al: 25.96%-Cr: 10.75% | CuAlTi = Cu: 57.36%-Al: 28.69%-Ti: 11.86%-Cr: 2.1% | Unassigned = Cu: 43.63%-Al: 25.06%-Ti: 19.15%-Cr: 12.15%,CuTiAl : 70.51%|CuAlTi : 13.49%|CuTiAlCr : 11.12%|Unassigned : 4.88%,5.443,514.5,151.23,4927.8,444.603,2043,442.2
EP3086D,2_600X,CuTiAl = Cu: 48.93%-Ti: 24.62%-Al: 24.32%-Cr: 2.13% | CuTiAlCr = Cu: 37.09%-Ti: 26.2%-Al: 25.96%-Cr: 10.75% | CuAlTi = Cu: 57.36%-Al: 28.69%-Ti: 11.86%-Cr: 2.1% | Unassigned = Cu: 43.63%-Al: 25.06%-Ti: 19.15%-Cr: 12.15%,CuTiAl : 43.34%|CuTiAlCr : 12.04%|Unassigned : 20.02%|CuAlTi : 24.61%,6.504,614.7,156.77,4390.6,512.009,2049,403
EP3086D,2_600X,CuTiAl = Cu: 48.93%-Ti: 24.62%-Al: 24.32%-Cr: 2.13% | CuTiAlCr = Cu: 37.09%-Ti: 26.2%-Al: 25.96%-Cr: 10.75% | CuAlTi = Cu: 57.36%-Al: 28.69%-Ti: 11.86%-Cr: 2.1% | Unassigned = Cu: 43.63%-Al: 25.06%-Ti: 19.15%-Cr: 12.15%,CuTiAl : 49.45%|CuTiAlCr : 40.34%|Unassigned : 7.09%|CuAlTi : 3.12%,6.414,606.2,149.35,4091.2,500.21,2047,406
EP3086D,2_600X,CuTiAl = Cu: 48.93%-Ti: 24.62%-Al: 24.32%-Cr: 2.13% | CuTiAlCr = Cu: 37.09%-Ti: 26.2%-Al: 25.96%-Cr: 10.75% | CuAlTi = Cu: 57.36%-Al: 28.69%-Ti: 11.86%-Cr: 2.1% | Unassigned = Cu: 43.63%-Al: 25.06%-Ti: 19.15%-Cr: 12.15%,CuTiAl : 14.54%|CuAlTi : 17.38%|Unassigned : 35.32%|CuTiAlCr : 32.76%,5.409,511.3,139.72,4315,466.239,2047,443.8
EP3086D,2_600X,CuTiAl = Cu: 48.93%-Ti: 24.62%-Al: 24.32%-Cr: 2.13% | CuTiAlCr = Cu: 37.09%-Ti: 26.2%-Al: 25.96%-Cr: 10.75% | CuAlTi = Cu: 57.36%-Al: 28.69%-Ti: 11.86%-Cr: 2.1% | Unassigned = Cu: 43.63%-Al: 25.06%-Ti: 19.15%-Cr: 12.15%,CuTiAl : 50.66%|CuTiAlCr : 35.23%|CuAlTi : 7.00%|Unassigned : 7.11%,7.764,733.9,153.66,3551.6,517.689,2057,367.5
EP3086D,2_600X,CuTiAl = Cu: 48.93%-Ti: 24.62%-Al: 24.32%-Cr: 2.13% | CuTiAlCr = Cu: 37.09%-Ti: 26.2%-Al: 25.96%-Cr: 10.75% | CuAlTi = Cu: 57.36%-Al: 28.69%-Ti: 11.86%-Cr: 2.1% | Unassigned = Cu: 43.63%-Al: 25.06%-Ti: 19.15%-Cr: 12.15%,CuTiAlCr : 13.89%|CuTiAl : 41.41%|Unassigned : 15.79%|CuAlTi : 28.91%,5.674,536.3,140.76,4167.6,472.002,2048,432.7
EP3086D,2_600X,CuTiAl = Cu: 48.93%-Ti: 24.62%-Al: 24.32%-Cr: 2.13% | CuTiAlCr = Cu: 37.09%-Ti: 26.2%-Al: 25.96%-Cr: 10.75% | CuAlTi = Cu: 57.36%-Al: 28.69%-Ti: 11.86%-Cr: 2.1% | Unassigned = Cu: 43.63%-Al: 25.06%-Ti: 19.15%-Cr: 12.15%,CuTiAl : 26.96%|Unassigned : 22.21%|CuTiAlCr : 42.23%|CuAlTi : 8.60%,7.916,748.2,162.97,3858.6,478.538,2048,364
EP3086D,2_600X,CuTiAl = Cu: 48.93%-Ti: 24.62%-Al: 24.32%-Cr: 2.13% | CuTiAlCr = Cu: 37.09%-Ti: 26.2%-Al: 25.96%-Cr: 10.75% | CuAlTi = Cu: 57.36%-Al: 28.69%-Ti: 11.86%-Cr: 2.1% | Unassigned = Cu: 43.63%-Al: 25.06%-Ti: 19.15%-Cr: 12.15%,CuTiAl : 12.96%|CuAlTi : 17.23%|CuTiAlCr : 44.09%|Unassigned : 25.72%,6.08,574.6,146.87,4191.7,468.795,2049,417.6
EP3086D,2_600X,CuTiAl = Cu: 48.93%-Ti: 24.62%-Al: 24.32%-Cr: 2.13% | CuTiAlCr = Cu: 37.09%-Ti: 26.2%-Al: 25.96%-Cr: 10.75% | CuAlTi = Cu: 57.36%-Al: 28.69%-Ti: 11.86%-Cr: 2.1% | Unassigned = Cu: 43.63%-Al: 25.06%-Ti: 19.15%-Cr: 12.15%,CuAlTi : 14.59%|Unassigned : 55.19%|CuTiAl : 9.36%|CuTiAlCr : 20.86%,6.537,617.8,154.72,4269.8,465.726,2048,402.1
EP3086D,2_600X,CuTiAl = Cu: 48.93%-Ti: 24.62%-Al: 24.32%-Cr: 2.13% | CuTiAlCr = Cu: 37.09%-Ti: 26.2%-Al: 25.96%-Cr: 10.75% | CuAlTi = Cu: 57.36%-Al: 28.69%-Ti: 11.86%-Cr: 2.1% | Unassigned = Cu: 43.63%-Al: 25.06%-Ti: 19.15%-Cr: 12.15%,Unassigned : 16.43%|CuAlTi : 27.66%|CuTiAlCr : 25.13%|CuTiAl : 30.77%,6.143,580.6,153.08,4459.4,456.931,2048,415.1
EP3086D,2_600X,CuTiAl = Cu: 48.93%-Ti: 24.62%-Al: 24.32%-Cr: 2.13% | CuTiAlCr = Cu: 37.09%-Ti: 26.2%-Al: 25.96%-Cr: 10.75% | CuAlTi = Cu: 57.36%-Al: 28.69%-Ti: 11.86%-Cr: 2.1% | Unassigned = Cu: 43.63%-Al: 25.06%-Ti: 19.15%-Cr: 12.15%,CuAlTi : 0.77%|Unassigned : 14.92%|CuTiAlCr : 9.81%|CuTiAl : 74.49%,5.301,501.1,149.47,4956.8,448.776,2044,448.2
EP3086D,2_600X,CuTiAl = Cu: 48.93%-Ti: 24.62%-Al: 24.32%-Cr: 2.13% | CuTiAlCr = Cu: 37.09%-Ti: 26.2%-Al: 25.96%-Cr: 10.75% | CuAlTi = Cu: 57.36%-Al: 28.69%-Ti: 11.86%-Cr: 2.1% | Unassigned = Cu: 43.63%-Al: 25.06%-Ti: 19.15%-Cr: 12.15%,Unassigned : 6.14%|CuAlTi : 1.34%|CuTiAlCr : 30.99%|CuTiAl : 61.53%,5.657,534.7,144.09,4355.9,463.507,2050,433.5
EP3086D,2_600X,CuTiAl = Cu: 48.93%-Ti: 24.62%-Al: 24.32%-Cr: 2.13% | CuTiAlCr = Cu: 37.09%-Ti: 26.2%-Al: 25.96%-Cr: 10.75% | CuAlTi = Cu: 57.36%-Al: 28.69%-Ti: 11.86%-Cr: 2.1% | Unassigned = Cu: 43.63%-Al: 25.06%-Ti: 19.15%-Cr: 12.15%,CuTiAlCr : 30.34%|CuTiAl : 31.51%|Unassigned : 37.15%|CuAlTi : 1.00%,5.365,507.1,134.94,4091.3,435.745,2022,445.7
EP3086D,2_600X,CuTiAl = Cu: 48.93%-Ti: 24.62%-Al: 24.32%-Cr: 2.13% | CuTiAlCr = Cu: 37.09%-Ti: 26.2%-Al: 25.96%-Cr: 10.75% | CuAlTi = Cu: 57.36%-Al: 28.69%-Ti: 11.86%-Cr: 2.1% | Unassigned = Cu: 43.63%-Al: 25.06%-Ti: 19.15%-Cr: 12.15%,CuTiAlCr : 61.56%|CuTiAl : 28.16%|Unassigned : 7.63%|CuAlTi : 2.66%,8.46,799.7,152.22,3206.3,539.129,2061,351.6
EP3086D,2_600X,CuTiAl = Cu: 48.93%-Ti: 24.62%-Al: 24.32%-Cr: 2.13% | CuTiAlCr = Cu: 37.09%-Ti: 26.2%-Al: 25.96%-Cr: 10.75% | CuAlTi = Cu: 57.36%-Al: 28.69%-Ti: 11.86%-Cr: 2.1% | Unassigned = Cu: 43.63%-Al: 25.06%-Ti: 19.15%-Cr: 12.15%,CuTiAl : 52.66%|CuAlTi : 7.38%|CuTiAlCr : 35.53%|Unassigned : 4.43%,5.463,516.4,153.84,5058.1,473.552,2026,441.3
EP3086D,2_600X,CuTiAl = Cu: 48.93%-Ti: 24.62%-Al: 24.32%-Cr: 2.13% | CuTiAlCr = Cu: 37.09%-Ti: 26.2%-Al: 25.96%-Cr: 10.75% | CuAlTi = Cu: 57.36%-Al: 28.69%-Ti: 11.86%-Cr: 2.1% | Unassigned = Cu: 43.63%-Al: 25.06%-Ti: 19.15%-Cr: 12.15%,CuTiAlCr : 36.63%|CuTiAl : 54.11%|Unassigned : 9.26%,5.844,552.4,149.04,4473.9,485.355,2026,426.1
EP3086D,2_600X,CuTiAl = Cu: 48.93%-Ti: 24.62%-Al: 24.32%-Cr: 2.13% | CuTiAlCr = Cu: 37.09%-Ti: 26.2%-Al: 25.96%-Cr: 10.75% | CuAlTi = Cu: 57.36%-Al: 28.69%-Ti: 11.86%-Cr: 2.1% | Unassigned = Cu: 43.63%-Al: 25.06%-Ti: 19.15%-Cr: 12.15%,CuTiAlCr : 43.30%|CuTiAl : 33.53%|Unassigned : 15.43%|CuAlTi : 7.73%,7.975,753.8,154.17,3477.9,532.12,2050,362.5
EP3086D,2_600X,CuTiAl = Cu: 48.93%-Ti: 24.62%-Al: 24.32%-Cr: 2.13% | CuTiAlCr = Cu: 37.09%-Ti: 26.2%-Al: 25.96%-Cr: 10.75% | CuAlTi = Cu: 57.36%-Al: 28.69%-Ti: 11.86%-Cr: 2.1% | Unassigned = Cu: 43.63%-Al: 25.06%-Ti: 19.15%-Cr: 12.15%,CuTiAlCr : 63.30%|CuTiAl : 11.21%|CuAlTi : 13.23%|Unassigned : 12.26%,8.097,765.3,155.99,3496.3,514.177,2058,359.7
EP3086D,2_600X,CuTiAl = Cu: 48.93%-Ti: 24.62%-Al: 24.32%-Cr: 2.13% | CuTiAlCr = Cu: 37.09%-Ti: 26.2%-Al: 25.96%-Cr: 10.75% | CuAlTi = Cu: 57.36%-Al: 28.69%-Ti: 11.86%-Cr: 2.1% | Unassigned = Cu: 43.63%-Al: 25.06%-Ti: 19.15%-Cr: 12.15%,Unassigned : 19.53%|CuTiAlCr : 28.80%|CuAlTi : 34.05%|CuTiAl : 17.62%,6.15,581.3,148.48,4223.4,470.272,2047,415
EP3086D,2_600X,CuTiAl = Cu: 48.93%-Ti: 24.62%-Al: 24.32%-Cr: 2.13% | CuTiAlCr = Cu: 37.09%-Ti: 26.2%-Al: 25.96%-Cr: 10.75% | CuAlTi = Cu: 57.36%-Al: 28.69%-Ti: 11.86%-Cr: 2.1% | Unassigned = Cu: 43.63%-Al: 25.06%-Ti: 19.15%-Cr: 12.15%,Unassigned : 12.56%|CuTiAlCr : 41.81%|CuTiAl : 44.99%|CuAlTi : 0.65%,6.607,624.4,147.85,3902.2,464.726,2046,399.6
EP3086D,2_600X,CuTiAl = Cu: 48.93%-Ti: 24.62%-Al: 24.32%-Cr: 2.13% | CuTiAlCr = Cu: 37.09%-Ti: 26.2%-Al: 25.96%-Cr: 10.75% | CuAlTi = Cu: 57.36%-Al: 28.69%-Ti: 11.86%-Cr: 2.1% | Unassigned = Cu: 43.63%-Al: 25.06%-Ti: 19.15%-Cr: 12.15%,CuTiAl : 36.05%|Unassigned : 16.17%|CuTiAlCr : 46.89%|CuAlTi : 0.90%,5.499,519.8,153.15,4985.7,488.766,2063,439.9
EP3086D,2_600X,CuTiAl = Cu: 48.93%-Ti: 24.62%-Al: 24.32%-Cr: 2.13% | CuTiAlCr = Cu: 37.09%-Ti: 26.2%-Al: 25.96%-Cr: 10.75% | CuAlTi = Cu: 57.36%-Al: 28.69%-Ti: 11.86%-Cr: 2.1% | Unassigned = Cu: 43.63%-Al: 25.06%-Ti: 19.15%-Cr: 12.15%,CuAlTi : 1.19%|CuTiAlCr : 81.99%|Unassigned : 16.82%,7.554,714,155.4,3723,500.857,2027,372.9
EP3086D,2_600X,CuTiAl = Cu: 48.93%-Ti: 24.62%-Al: 24.32%-Cr: 2.13% | CuTiAlCr = Cu: 37.09%-Ti: 26.2%-Al: 25.96%-Cr: 10.75% | CuAlTi = Cu: 57.36%-Al: 28.69%-Ti: 11.86%-Cr: 2.1% | Unassigned = Cu: 43.63%-Al: 25.06%-Ti: 19.15%-Cr: 12.15%,CuTiAlCr : 44.83%|CuTiAl : 54.33%|Unassigned : 0.84%,5.929,560.4,141.59,4029.8,493.02,2023,422.7
EP3086D,2_600X,CuTiAl = Cu: 48.93%-Ti: 24.62%-Al: 24.32%-Cr: 2.13% | CuTiAlCr = Cu: 37.09%-Ti: 26.2%-Al: 25.96%-Cr: 10.75% | CuAlTi = Cu: 57.36%-Al: 28.69%-Ti: 11.86%-Cr: 2.1% | Unassigned = Cu: 43.63%-Al: 25.06%-Ti: 19.15%-Cr: 12.15%,CuTiAlCr : 43.57%|CuTiAl : 42.82%|Unassigned : 7.76%|CuAlTi : 5.84%,6.826,645.1,151.65,3948.7,512.711,2051,393.2
EP3086D,2_600X,CuTiAl = Cu: 48.93%-Ti: 24.62%-Al: 24.32%-Cr: 2.13% | CuTiAlCr = Cu: 37.09%-Ti: 26.2%-Al: 25.96%-Cr: 10.75% | CuAlTi = Cu: 57.36%-Al: 28.69%-Ti: 11.86%-Cr: 2.1% | Unassigned = Cu: 43.63%-Al: 25.06%-Ti: 19.15%-Cr: 12.15%,CuTiAlCr : 49.96%|CuTiAl : 34.96%|Unassigned : 4.38%|CuAlTi : 10.71%,5.4,510.4,150.91,4948.5,485.196,2046,444.1
EP3086D,2_600X,CuTiAl = Cu: 48.93%-Ti: 24.62%-Al: 24.32%-Cr: 2.13% | CuTiAlCr = Cu: 37.09%-Ti: 26.2%-Al: 25.96%-Cr: 10.75% | CuAlTi = Cu: 57.36%-Al: 28.69%-Ti: 11.86%-Cr: 2.1% | Unassigned = Cu: 43.63%-Al: 25.06%-Ti: 19.15%-Cr: 12.15%,CuTiAlCr : 8.99%|CuTiAl : 58.44%|CuAlTi : 23.44%|Unassigned : 9.13%,5.459,516,143.94,4505.5,461.098,2046,441.5
EP3086D,2_600X,CuTiAl = Cu: 48.93%-Ti: 24.62%-Al: 24.32%-Cr: 2.13% | CuTiAlCr = Cu: 37.09%-Ti: 26.2%-Al: 25.96%-Cr: 10.75% | CuAlTi = Cu: 57.36%-Al: 28.69%-Ti: 11.86%-Cr: 2.1% | Unassigned = Cu: 43.63%-Al: 25.06%-Ti: 19.15%-Cr: 12.15%,CuTiAlCr : 29.57%|CuTiAl : 39.78%|Unassigned : 15.24%|CuAlTi : 15.41%,5.301,501,142.78,4574.7,463.715,2046,448.2
EP3086D,2_600X,CuTiAl = Cu: 48.93%-Ti: 24.62%-Al: 24.32%-Cr: 2.13% | CuTiAlCr = Cu: 37.09%-Ti: 26.2%-Al: 25.96%-Cr: 10.75% | CuAlTi = Cu: 57.36%-Al: 28.69%-Ti: 11.86%-Cr: 2.1% | Unassigned = Cu: 43.63%-Al: 25.06%-Ti: 19.15%-Cr: 12.15%,CuTiAlCr : 11.00%|Unassigned : 16.43%|CuTiAl : 68.99%|CuAlTi : 3.59%,5.463,516.4,135.05,4023.3,478.766,2046,441.5
EP3086D,2_600X,CuTiAl = Cu: 48.93%-Ti: 24.62%-Al: 24.32%-Cr: 2.13% | CuTiAlCr = Cu: 37.09%-Ti: 26.2%-Al: 25.96%-Cr: 10.75% | CuAlTi = Cu: 57.36%-Al: 28.69%-Ti: 11.86%-Cr: 2.1% | Unassigned = Cu: 43.63%-Al: 25.06%-Ti: 19.15%-Cr: 12.15%,CuTiAl : 44.83%|Unassigned : 10.40%|CuAlTi : 10.56%|CuTiAlCr : 34.21%,5.466,516.6,146.3,4631.1,471.993,2049,441.1
EP3086D,2_600X,CuTiAl = Cu: 48.93%-Ti: 24.62%-Al: 24.32%-Cr: 2.13% | CuTiAlCr = Cu: 37.09%-Ti: 26.2%-Al: 25.96%-Cr: 10.75% | CuAlTi = Cu: 57.36%-Al: 28.69%-Ti: 11.86%-Cr: 2.1% | Unassigned = Cu: 43.63%-Al: 25.06%-Ti: 19.15%-Cr: 12.15%,CuTiAlCr : 49.48%|CuTiAl : 46.44%|Unassigned : 4.08%,5.319,502.8,144.22,4639.7,459.72,2045,447.6
EP3086D,2_600X,CuTiAl = Cu: 48.93%-Ti: 24.62%-Al: 24.32%-Cr: 2.13% | CuTiAlCr = Cu: 37.09%-Ti: 26.2%-Al: 25.96%-Cr: 10.75% | CuAlTi = Cu: 57.36%-Al: 28.69%-Ti: 11.86%-Cr: 2.1% | Unassigned = Cu: 43.63%-Al: 25.06%-Ti: 19.15%-Cr: 12.15%,CuTiAl : 56.00%|CuTiAlCr : 37.90%|Unassigned : 3.43%|CuAlTi : 2.67%,5.351,505.7,137.35,4232.5,472.022,2047,446.2
EP3086D,2_600X,CuTiAl = Cu: 48.93%-Ti: 24.62%-Al: 24.32%-Cr: 2.13% | CuTiAlCr = Cu: 37.09%-Ti: 26.2%-Al: 25.96%-Cr: 10.75% | CuAlTi = Cu: 57.36%-Al: 28.69%-Ti: 11.86%-Cr: 2.1% | Unassigned = Cu: 43.63%-Al: 25.06%-Ti: 19.15%-Cr: 12.15%,CuTiAl : 38.11%|CuAlTi : 37.56%|CuTiAlCr : 15.13%|Unassigned : 9.20%,5.237,495,137.46,4329.9,438.52,2047,451.3
EP3086D,2_600X,CuTiAl = Cu: 48.93%-Ti: 24.62%-Al: 24.32%-Cr: 2.13% | CuTiAlCr = Cu: 37.09%-Ti: 26.2%-Al: 25.96%-Cr: 10.75% | CuAlTi = Cu: 57.36%-Al: 28.69%-Ti: 11.86%-Cr: 2.1% | Unassigned = Cu: 43.63%-Al: 25.06%-Ti: 19.15%-Cr: 12.15%,CuTiAlCr : 39.83%|CuTiAl : 38.09%|Unassigned : 9.36%|CuAlTi : 12.73%,5.671,536,135.89,3919.1,475.895,2049,432.9
EP3086D,2_600X,CuTiAl = Cu: 48.93%-Ti: 24.62%-Al: 24.32%-Cr: 2.13% | CuTiAlCr = Cu: 37.09%-Ti: 26.2%-Al: 25.96%-Cr: 10.75% | CuAlTi = Cu: 57.36%-Al: 28.69%-Ti: 11.86%-Cr: 2.1% | Unassigned = Cu: 43.63%-Al: 25.06%-Ti: 19.15%-Cr: 12.15%,CuTiAl : 70.16%|CuTiAlCr : 21.98%|Unassigned : 4.53%|CuAlTi : 3.33%,5.187,490.2,138.05,4405.8,491.201,2050,453.6
EP3086D,2_600X,CuTiAl = Cu: 48.93%-Ti: 24.62%-Al: 24.32%-Cr: 2.13% | CuTiAlCr = Cu: 37.09%-Ti: 26.2%-Al: 25.96%-Cr: 10.75% | CuAlTi = Cu: 57.36%-Al: 28.69%-Ti: 11.86%-Cr: 2.1% | Unassigned = Cu: 43.63%-Al: 25.06%-Ti: 19.15%-Cr: 12.15%,CuTiAlCr : 37.68%|CuTiAl : 48.94%|Unassigned : 10.92%|CuAlTi : 2.46%,5.922,559.8,151.83,4560.3,477.612,2047,423.3
EP3086D,2_600X,CuTiAl = Cu: 48.93%-Ti: 24.62%-Al: 24.32%-Cr: 2.13% | CuTiAlCr = Cu: 37.09%-Ti: 26.2%-Al: 25.96%-Cr: 10.75% | CuAlTi = Cu: 57.36%-Al: 28.69%-Ti: 11.86%-Cr: 2.1% | Unassigned = Cu: 43.63%-Al: 25.06%-Ti: 19.15%-Cr: 12.15%,CuTiAlCr : 63.48%|Unassigned : 4.82%|CuTiAl : 29.43%|CuAlTi : 2.27%,6.76,638.9,147.72,3808.1,506.728,2050,395
EP3086D,2_600X,CuTiAl = Cu: 48.93%-Ti: 24.62%-Al: 24.32%-Cr: 2.13% | CuTiAlCr = Cu: 37.09%-Ti: 26.2%-Al: 25.96%-Cr: 10.75% | CuAlTi = Cu: 57.36%-Al: 28.69%-Ti: 11.86%-Cr: 2.1% | Unassigned = Cu: 43.63%-Al: 25.06%-Ti: 19.15%-Cr: 12.15%,CuTiAlCr : 53.38%|CuTiAl : 27.52%|Unassigned : 18.11%|CuAlTi : 0.99%,5.109,482.9,140.7,4625.6,485.239,2045,457.1
EP3086D,2_600X,CuTiAl = Cu: 48.93%-Ti: 24.62%-Al: 24.32%-Cr: 2.13% | CuTiAlCr = Cu: 37.09%-Ti: 26.2%-Al: 25.96%-Cr: 10.75% | CuAlTi = Cu: 57.36%-Al: 28.69%-Ti: 11.86%-Cr: 2.1% | Unassigned = Cu: 43.63%-Al: 25.06%-Ti: 19.15%-Cr: 12.15%,CuTiAlCr : 47.99%|CuTiAl : 32.47%|Unassigned : 14.54%|CuAlTi : 4.99%,7.793,736.6,166.93,4085.2,510.186,2050,367
EP3086D,2_600X,CuTiAl = Cu: 48.93%-Ti: 24.62%-Al: 24.32%-Cr: 2.13% | CuTiAlCr = Cu: 37.09%-Ti: 26.2%-Al: 25.96%-Cr: 10.75% | CuAlTi = Cu: 57.36%-Al: 28.69%-Ti: 11.86%-Cr: 2.1% | Unassigned = Cu: 43.63%-Al: 25.06%-Ti: 19.15%-Cr: 12.15%,CuTiAl : 52.72%|CuTiAlCr : 34.14%|Unassigned : 9.72%|CuAlTi : 3.42%,7.196,680.2,158.28,4034.8,528.327,2051,382.6
EP3086D,2_600X,CuTiAl = Cu: 48.93%-Ti: 24.62%-Al: 24.32%-Cr: 2.13% | CuTiAlCr = Cu: 37.09%-Ti: 26.2%-Al: 25.96%-Cr: 10.75% | CuAlTi = Cu: 57.36%-Al: 28.69%-Ti: 11.86%-Cr: 2.1% | Unassigned = Cu: 43.63%-Al: 25.06%-Ti: 19.15%-Cr: 12.15%,CuTiAlCr : 59.86%|CuTiAl : 27.07%|CuAlTi : 1.54%|Unassigned : 11.53%,5.991,566.3,134.62,3648.3,516.502,2060,420.8
EP3086D,2_600X,CuTiAl = Cu: 48.93%-Ti: 24.62%-Al: 24.32%-Cr: 2.13% | CuTiAlCr = Cu: 37.09%-Ti: 26.2%-Al: 25.96%-Cr: 10.75% | CuAlTi = Cu: 57.36%-Al: 28.69%-Ti: 11.86%-Cr: 2.1% | Unassigned = Cu: 43.63%-Al: 25.06%-Ti: 19.15%-Cr: 12.15%,Unassigned : 13.58%|CuAlTi : 2.30%|CuTiAlCr : 48.65%|CuTiAl : 35.48%,6.598,623.6,156,4291.4,471.552,2015,399.9
EP3086D,2_600X,CuTiAl = Cu: 48.93%-Ti: 24.62%-Al: 24.32%-Cr: 2.13% | CuTiAlCr = Cu: 37.09%-Ti: 26.2%-Al: 25.96%-Cr: 10.75% | CuAlTi = Cu: 57.36%-Al: 28.69%-Ti: 11.86%-Cr: 2.1% | Unassigned = Cu: 43.63%-Al: 25.06%-Ti: 19.15%-Cr: 12.15%,CuAlTi : 3.01%|Unassigned : 4.39%|CuTiAl : 59.00%|CuTiAlCr : 33.60%,5.068,479,131.57,4140.9,443.045,2018,458.8
EP3086D,2_600X,CuTiAl = Cu: 48.93%-Ti: 24.62%-Al: 24.32%-Cr: 2.13% | CuTiAlCr = Cu: 37.09%-Ti: 26.2%-Al: 25.96%-Cr: 10.75% | CuAlTi = Cu: 57.36%-Al: 28.69%-Ti: 11.86%-Cr: 2.1% | Unassigned = Cu: 43.63%-Al: 25.06%-Ti: 19.15%-Cr: 12.15%,CuTiAl : 46.64%|CuAlTi : 24.00%|CuTiAlCr : 25.13%|Unassigned : 4.22%,5.338,504.5,147.52,4811.2,477.261,2047,446.7
EP3086D,2_600X,CuTiAl = Cu: 48.93%-Ti: 24.62%-Al: 24.32%-Cr: 2.13% | CuTiAlCr = Cu: 37.09%-Ti: 26.2%-Al: 25.96%-Cr: 10.75% | CuAlTi = Cu: 57.36%-Al: 28.69%-Ti: 11.86%-Cr: 2.1% | Unassigned = Cu: 43.63%-Al: 25.06%-Ti: 19.15%-Cr: 12.15%,CuTiAl : 42.40%|Unassigned : 9.97%|CuAlTi : 6.43%|CuTiAlCr : 41.20%,7.769,734.3,164.7,4003.5,493.372,2048,367.5
EP3086D,2_600X,CuTiAl = Cu: 48.93%-Ti: 24.62%-Al: 24.32%-Cr: 2.13% | CuTiAlCr = Cu: 37.09%-Ti: 26.2%-Al: 25.96%-Cr: 10.75% | CuAlTi = Cu: 57.36%-Al: 28.69%-Ti: 11.86%-Cr: 2.1% | Unassigned = Cu: 43.63%-Al: 25.06%-Ti: 19.15%-Cr: 12.15%,CuTiAl : 79.43%|CuAlTi : 12.38%|Unassigned : 0.02%|CuTiAlCr : 8.17%,5.296,500.6,140.83,4469.2,452.651,2047,448.5
EP3086D,2_600X,CuTiAl = Cu: 48.93%-Ti: 24.62%-Al: 24.32%-Cr: 2.13% | CuTiAlCr = Cu: 37.09%-Ti: 26.2%-Al: 25.96%-Cr: 10.75% | CuAlTi = Cu: 57.36%-Al: 28.69%-Ti: 11.86%-Cr: 2.1% | Unassigned = Cu: 43.63%-Al: 25.06%-Ti: 19.15%-Cr: 12.15%,CuTiAl : 40.87%|CuAlTi : 4.83%|CuTiAlCr : 48.37%|Unassigned : 5.93%,5.758,544.2,144.34,4292.8,458.755,2045,429.6
EP3086D,2_600X,CuTiAl = Cu: 48.93%-Ti: 24.62%-Al: 24.32%-Cr: 2.13% | CuTiAlCr = Cu: 37.09%-Ti: 26.2%-Al: 25.96%-Cr: 10.75% | CuAlTi = Cu: 57.36%-Al: 28.69%-Ti: 11.86%-Cr: 2.1% | Unassigned = Cu: 43.63%-Al: 25.06%-Ti: 19.15%-Cr: 12.15%,CuTiAlCr : 34.27%|CuTiAl : 62.72%|Unassigned : 3.01%,5.33,503.8,147.01,4788.9,466.973,2046,447.2
EP3086D,2_600X,CuTiAl = Cu: 48.93%-Ti: 24.62%-Al: 24.32%-Cr: 2.13% | CuTiAlCr = Cu: 37.09%-Ti: 26.2%-Al: 25.96%-Cr: 10.75% | CuAlTi = Cu: 57.36%-Al: 28.69%-Ti: 11.86%-Cr: 2.1% | Unassigned = Cu: 43.63%-Al: 25.06%-Ti: 19.15%-Cr: 12.15%,Unassigned : 13.18%|CuTiAl : 55.87%|CuTiAlCr : 20.26%|CuAlTi : 10.69%,5.699,538.6,148.91,4580.8,448.253,2045,431.7
EP3086D,2_600X,CuTiAl = Cu: 48.93%-Ti: 24.62%-Al: 24.32%-Cr: 2.13% | CuTiAlCr = Cu: 37.09%-Ti: 26.2%-Al: 25.96%-Cr: 10.75% | CuAlTi = Cu: 57.36%-Al: 28.69%-Ti: 11.86%-Cr: 2.1% | Unassigned = Cu: 43.63%-Al: 25.06%-Ti: 19.15%-Cr: 12.15%,CuTiAl : 37.67%|Unassigned : 10.44%|CuTiAlCr : 45.29%|CuAlTi : 6.61%,5.986,565.8,148.92,4361.4,460.573,2047,420.8
EP3086D,2_600X,CuTiAl = Cu: 48.93%-Ti: 24.62%-Al: 24.32%-Cr: 2.13% | CuTiAlCr = Cu: 37.09%-Ti: 26.2%-Al: 25.96%-Cr: 10.75% | CuAlTi = Cu: 57.36%-Al: 28.69%-Ti: 11.86%-Cr: 2.1% | Unassigned = Cu: 43.63%-Al: 25.06%-Ti: 19.15%-Cr: 12.15%,CuTiAlCr : 27.63%|CuTiAl : 35.70%|Unassigned : 10.62%|CuAlTi : 26.05%,6.154,581.7,145.32,4064.4,503.507,2051,414.8
EP3086D,2_600X,CuTiAl = Cu: 48.93%-Ti: 24.62%-Al: 24.32%-Cr: 2.13% | CuTiAlCr = Cu: 37.09%-Ti: 26.2%-Al: 25.96%-Cr: 10.75% | CuAlTi = Cu: 57.36%-Al: 28.69%-Ti: 11.86%-Cr: 2.1% | Unassigned = Cu: 43.63%-Al: 25.06%-Ti: 19.15%-Cr: 12.15%,Unassigned : 11.07%|CuTiAlCr : 17.45%|CuTiAl : 63.00%|CuAlTi : 8.48%,5.937,561.1,144.64,4178.5,476.918,2047,422.6
EP3086D,2_600X,CuTiAl = Cu: 48.93%-Ti: 24.62%-Al: 24.32%-Cr: 2.13% | CuTiAlCr = Cu: 37.09%-Ti: 26.2%-Al: 25.96%-Cr: 10.75% | CuAlTi = Cu: 57.36%-Al: 28.69%-Ti: 11.86%-Cr: 2.1% | Unassigned = Cu: 43.63%-Al: 25.06%-Ti: 19.15%-Cr: 12.15%,CuTiAl : 28.08%|CuAlTi : 0.05%|Unassigned : 2.48%|CuTiAlCr : 69.39%,6.644,628,146.99,3840.8,492.458,2049,398.5
EP3086D,2_600X,CuTiAl = Cu: 48.93%-Ti: 24.62%-Al: 24.32%-Cr: 2.13% | CuTiAlCr = Cu: 37.09%-Ti: 26.2%-Al: 25.96%-Cr: 10.75% | CuAlTi = Cu: 57.36%-Al: 28.69%-Ti: 11.86%-Cr: 2.1% | Unassigned = Cu: 43.63%-Al: 25.06%-Ti: 19.15%-Cr: 12.15%,CuTiAl : 13.13%|Unassigned : 33.18%|CuTiAlCr : 39.30%|CuAlTi : 14.39%,8.13,768.5,153.67,3392.5,540.345,2051,358.8
EP3086D,2_600X,CuTiAl = Cu: 48.93%-Ti: 24.62%-Al: 24.32%-Cr: 2.13% | CuTiAlCr = Cu: 37.09%-Ti: 26.2%-Al: 25.96%-Cr: 10.75% | CuAlTi = Cu: 57.36%-Al: 28.69%-Ti: 11.86%-Cr: 2.1% | Unassigned = Cu: 43.63%-Al: 25.06%-Ti: 19.15%-Cr: 12.15%,CuTiAlCr : 63.04%|CuTiAl : 7.08%|Unassigned : 29.21%|CuAlTi : 0.66%,7.403,699.8,156.54,3847.2,497.687,2046,376.9
EP3086D,2_600X,CuTiAl = Cu: 48.93%-Ti: 24.62%-Al: 24.32%-Cr: 2.13% | CuTiAlCr = Cu: 37.09%-Ti: 26.2%-Al: 25.96%-Cr: 10.75% | CuAlTi = Cu: 57.36%-Al: 28.69%-Ti: 11.86%-Cr: 2.1% | Unassigned = Cu: 43.63%-Al: 25.06%-Ti: 19.15%-Cr: 12.15%,CuTiAl : 71.98%|CuTiAlCr : 20.09%|Unassigned : 3.07%|CuAlTi : 4.86%,5.573,526.7,142.88,4356.9,472.73,2065,436.8
EP3086D,2_600X,CuTiAl = Cu: 48.93%-Ti: 24.62%-Al: 24.32%-Cr: 2.13% | CuTiAlCr = Cu: 37.09%-Ti: 26.2%-Al: 25.96%-Cr: 10.75% | CuAlTi = Cu: 57.36%-Al: 28.69%-Ti: 11.86%-Cr: 2.1% | Unassigned = Cu: 43.63%-Al: 25.06%-Ti: 19.15%-Cr: 12.15%,CuTiAl : 13.46%|Unassigned : 30.69%|CuTiAlCr : 47.39%|CuAlTi : 8.46%,5.534,523.1,144.97,4500.8,432.047,2005,438.2
EP3086D,2_600X,CuTiAl = Cu: 48.93%-Ti: 24.62%-Al: 24.32%-Cr: 2.13% | CuTiAlCr = Cu: 37.09%-Ti: 26.2%-Al: 25.96%-Cr: 10.75% | CuAlTi = Cu: 57.36%-Al: 28.69%-Ti: 11.86%-Cr: 2.1% | Unassigned = Cu: 43.63%-Al: 25.06%-Ti: 19.15%-Cr: 12.15%,CuTiAl : 47.30%|CuAlTi : 16.29%|Unassigned : 3.26%|CuTiAlCr : 33.15%,7.145,675.3,160,4140.9,520.013,2049,383.9
EP3086D,2_600X,CuTiAl = Cu: 48.93%-Ti: 24.62%-Al: 24.32%-Cr: 2.13% | CuTiAlCr = Cu: 37.09%-Ti: 26.2%-Al: 25.96%-Cr: 10.75% | CuAlTi = Cu: 57.36%-Al: 28.69%-Ti: 11.86%-Cr: 2.1% | Unassigned = Cu: 43.63%-Al: 25.06%-Ti: 19.15%-Cr: 12.15%,CuTiAl : 41.41%|CuTiAlCr : 44.54%|CuAlTi : 6.13%|Unassigned : 7.92%,7.01,662.6,156.75,4072.4,514.355,2048,387.7
EP3086D,2_600X,CuTiAl = Cu: 48.93%-Ti: 24.62%-Al: 24.32%-Cr: 2.13% | CuTiAlCr = Cu: 37.09%-Ti: 26.2%-Al: 25.96%-Cr: 10.75% | CuAlTi = Cu: 57.36%-Al: 28.69%-Ti: 11.86%-Cr: 2.1% | Unassigned = Cu: 43.63%-Al: 25.06%-Ti: 19.15%-Cr: 12.15%,CuTiAl : 38.57%|CuTiAlCr : 51.68%|Unassigned : 8.39%|CuAlTi : 1.36%,8.454,799.1,160.12,3504.4,518.5,2049,351.7
EP3086D,2_600X,CuTiAl = Cu: 48.93%-Ti: 24.62%-Al: 24.32%-Cr: 2.13% | CuTiAlCr = Cu: 37.09%-Ti: 26.2%-Al: 25.96%-Cr: 10.75% | CuAlTi = Cu: 57.36%-Al: 28.69%-Ti: 11.86%-Cr: 2.1% | Unassigned = Cu: 43.63%-Al: 25.06%-Ti: 19.15%-Cr: 12.15%,CuTiAlCr : 49.73%|Unassigned : 14.23%|CuAlTi : 10.44%|CuTiAl : 25.60%,4.957,468.5,136.09,4494.9,469.288,2069,464.2
EP3086D,1_1750X,CuTiAl = Cu: 48.32%-Al: 24.76%-Ti: 24.3%-Cr: 2.58%-Fe: 0.04% | CuTiAlCr = Cu: 34.29%-Ti: 27.8%-Al: 26.87%-Cr: 11.03% | CuAl = Cu: 58.03%-Al: 29.97%-Ti: 9.63%-Cr: 2.37% | CuCrTiAl = Cr: 36.19%-Cu: 30.24%-Al: 19.02%-Ti: 14.55% | Ti = Ti: 84.83%-Cu: 7.2%-Al: 4.28%-Cr: 3.69% | Unassigned = Cu: 41.35%-Al: 23.69%-Ti: 22.32%-Cr: 12.64%,,6.629,626.6,139.45,3509,31.845,509,69.9
EP3086D,1_1750X,CuTiAl = Cu: 48.32%-Al: 24.76%-Ti: 24.3%-Cr: 2.58%-Fe: 0.04% | CuTiAlCr = Cu: 34.29%-Ti: 27.8%-Al: 26.87%-Cr: 11.03% | CuAl = Cu: 58.03%-Al: 29.97%-Ti: 9.63%-Cr: 2.37% | CuCrTiAl = Cr: 36.19%-Cu: 30.24%-Al: 19.02%-Ti: 14.55% | Ti = Ti: 84.83%-Cu: 7.2%-Al: 4.28%-Cr: 3.69% | Unassigned = Cu: 41.35%-Al: 23.69%-Ti: 22.32%-Cr: 12.64%,,3.39,320.4,78.66,2426.7,25.645,508,70.3
EP3086D,1_1750X,CuTiAl = Cu: 48.32%-Al: 24.76%-Ti: 24.3%-Cr: 2.58%-Fe: 0.04% | CuTiAlCr = Cu: 34.29%-Ti: 27.8%-Al: 26.87%-Cr: 11.03% | CuAl = Cu: 58.03%-Al: 29.97%-Ti: 9.63%-Cr: 2.37% | CuCrTiAl = Cr: 36.19%-Cu: 30.24%-Al: 19.02%-Ti: 14.55% | Ti = Ti: 84.83%-Cu: 7.2%-Al: 4.28%-Cr: 3.69% | Unassigned = Cu: 41.35%-Al: 23.69%-Ti: 22.32%-Cr: 12.64%,,11.222,1060.7,197.51,3778.1,33.792,509,69.8
EP3086D,1_1750X,CuTiAl = Cu: 48.32%-Al: 24.76%-Ti: 24.3%-Cr: 2.58%-Fe: 0.04% | CuTiAlCr = Cu: 34.29%-Ti: 27.8%-Al: 26.87%-Cr: 11.03% | CuAl = Cu: 58.03%-Al: 29.97%-Ti: 9.63%-Cr: 2.37% | CuCrTiAl = Cr: 36.19%-Cu: 30.24%-Al: 19.02%-Ti: 14.55% | Ti = Ti: 84.83%-Cu: 7.2%-Al: 4.28%-Cr: 3.69% | Unassigned = Cu: 41.35%-Al: 23.69%-Ti: 22.32%-Cr: 12.64%,,9.058,856.1,148.87,2882.1,40.423,510,70.2
