Repository: giengeb1/ADAMaNT-HEA-indents

File: Indentation Results.csv (part 2 of 64)
Sample,Magnification,Compound Compositions,Indent Composition,Hardness,Hv,Modulus,Stiffness^2 / Load,Pmax,Hmax,Reporting Depth
EP3086D,1_1750X,CuTiAl = Cu: 48.32%-Al: 24.76%-Ti: 24.3%-Cr: 2.58%-Fe: 0.04% | CuTiAlCr = Cu: 34.29%-Ti: 27.8%-Al: 26.87%-Cr: 11.03% | CuAl = Cu: 58.03%-Al: 29.97%-Ti: 9.63%-Cr: 2.37% | CuCrTiAl = Cr: 36.19%-Cu: 30.24%-Al: 19.02%-Ti: 14.55% | Ti = Ti: 84.83%-Cu: 7.2%-Al: 4.28%-Cr: 3.69% | Unassigned = Cu: 41.35%-Al: 23.69%-Ti: 22.32%-Cr: 12.64%,,13.082,1236.5,209.51,3577.3,32.504,507,70
EP3086D,1_1750X,CuTiAl = Cu: 48.32%-Al: 24.76%-Ti: 24.3%-Cr: 2.58%-Fe: 0.04% | CuTiAlCr = Cu: 34.29%-Ti: 27.8%-Al: 26.87%-Cr: 11.03% | CuAl = Cu: 58.03%-Al: 29.97%-Ti: 9.63%-Cr: 2.37% | CuCrTiAl = Cr: 36.19%-Cu: 30.24%-Al: 19.02%-Ti: 14.55% | Ti = Ti: 84.83%-Cu: 7.2%-Al: 4.28%-Cr: 3.69% | Unassigned = Cu: 41.35%-Al: 23.69%-Ti: 22.32%-Cr: 12.64%,,20.764,1962.6,250.4,3019.4,38.651,510,70.2
EP3086D,1_1750X,CuTiAl = Cu: 48.32%-Al: 24.76%-Ti: 24.3%-Cr: 2.58%-Fe: 0.04% | CuTiAlCr = Cu: 34.29%-Ti: 27.8%-Al: 26.87%-Cr: 11.03% | CuAl = Cu: 58.03%-Al: 29.97%-Ti: 9.63%-Cr: 2.37% | CuCrTiAl = Cr: 36.19%-Cu: 30.24%-Al: 19.02%-Ti: 14.55% | Ti = Ti: 84.83%-Cu: 7.2%-Al: 4.28%-Cr: 3.69% | Unassigned = Cu: 41.35%-Al: 23.69%-Ti: 22.32%-Cr: 12.64%,,7.567,715.2,153.61,3643.8,30.951,507,70.4
EP3086D,1_1750X,CuTiAl = Cu: 48.32%-Al: 24.76%-Ti: 24.3%-Cr: 2.58%-Fe: 0.04% | CuTiAlCr = Cu: 34.29%-Ti: 27.8%-Al: 26.87%-Cr: 11.03% | CuAl = Cu: 58.03%-Al: 29.97%-Ti: 9.63%-Cr: 2.37% | CuCrTiAl = Cr: 36.19%-Cu: 30.24%-Al: 19.02%-Ti: 14.55% | Ti = Ti: 84.83%-Cu: 7.2%-Al: 4.28%-Cr: 3.69% | Unassigned = Cu: 41.35%-Al: 23.69%-Ti: 22.32%-Cr: 12.64%,,5.255,496.7,123.13,3550.1,32.282,509,69.7
EP3086D,1_1750X,CuTiAl = Cu: 48.32%-Al: 24.76%-Ti: 24.3%-Cr: 2.58%-Fe: 0.04% | CuTiAlCr = Cu: 34.29%-Ti: 27.8%-Al: 26.87%-Cr: 11.03% | CuAl = Cu: 58.03%-Al: 29.97%-Ti: 9.63%-Cr: 2.37% | CuCrTiAl = Cr: 36.19%-Cu: 30.24%-Al: 19.02%-Ti: 14.55% | Ti = Ti: 84.83%-Cu: 7.2%-Al: 4.28%-Cr: 3.69% | Unassigned = Cu: 41.35%-Al: 23.69%-Ti: 22.32%-Cr: 12.64%,,9.045,854.9,176.36,3868.2,30.772,507,70.1
EP3086D,1_1750X,CuTiAl = Cu: 48.32%-Al: 24.76%-Ti: 24.3%-Cr: 2.58%-Fe: 0.04% | CuTiAlCr = Cu: 34.29%-Ti: 27.8%-Al: 26.87%-Cr: 11.03% | CuAl = Cu: 58.03%-Al: 29.97%-Ti: 9.63%-Cr: 2.37% | CuCrTiAl = Cr: 36.19%-Cu: 30.24%-Al: 19.02%-Ti: 14.55% | Ti = Ti: 84.83%-Cu: 7.2%-Al: 4.28%-Cr: 3.69% | Unassigned = Cu: 41.35%-Al: 23.69%-Ti: 22.32%-Cr: 12.64%,,7.014,662.9,148.1,3690.1,31.281,509,70.9
EP3086D,1_1750X,CuTiAl = Cu: 48.32%-Al: 24.76%-Ti: 24.3%-Cr: 2.58%-Fe: 0.04% | CuTiAlCr = Cu: 34.29%-Ti: 27.8%-Al: 26.87%-Cr: 11.03% | CuAl = Cu: 58.03%-Al: 29.97%-Ti: 9.63%-Cr: 2.37% | CuCrTiAl = Cr: 36.19%-Cu: 30.24%-Al: 19.02%-Ti: 14.55% | Ti = Ti: 84.83%-Cu: 7.2%-Al: 4.28%-Cr: 3.69% | Unassigned = Cu: 41.35%-Al: 23.69%-Ti: 22.32%-Cr: 12.64%,,11.349,1072.7,200.78,3840.2,34.204,509,70.4
EP3086D,1_1750X,CuTiAl = Cu: 48.32%-Al: 24.76%-Ti: 24.3%-Cr: 2.58%-Fe: 0.04% | CuTiAlCr = Cu: 34.29%-Ti: 27.8%-Al: 26.87%-Cr: 11.03% | CuAl = Cu: 58.03%-Al: 29.97%-Ti: 9.63%-Cr: 2.37% | CuCrTiAl = Cr: 36.19%-Cu: 30.24%-Al: 19.02%-Ti: 14.55% | Ti = Ti: 84.83%-Cu: 7.2%-Al: 4.28%-Cr: 3.69% | Unassigned = Cu: 41.35%-Al: 23.69%-Ti: 22.32%-Cr: 12.64%,,11.161,1055,204.25,4018.7,34.052,508,70.1
EP3086D,1_1750X,CuTiAl = Cu: 48.32%-Al: 24.76%-Ti: 24.3%-Cr: 2.58%-Fe: 0.04% | CuTiAlCr = Cu: 34.29%-Ti: 27.8%-Al: 26.87%-Cr: 11.03% | CuAl = Cu: 58.03%-Al: 29.97%-Ti: 9.63%-Cr: 2.37% | CuCrTiAl = Cr: 36.19%-Cu: 30.24%-Al: 19.02%-Ti: 14.55% | Ti = Ti: 84.83%-Cu: 7.2%-Al: 4.28%-Cr: 3.69% | Unassigned = Cu: 41.35%-Al: 23.69%-Ti: 22.32%-Cr: 12.64%,,7.309,690.9,168.59,4430.9,29.896,482,70.3
EP3086D,1_1750X,CuTiAl = Cu: 48.32%-Al: 24.76%-Ti: 24.3%-Cr: 2.58%-Fe: 0.04% | CuTiAlCr = Cu: 34.29%-Ti: 27.8%-Al: 26.87%-Cr: 11.03% | CuAl = Cu: 58.03%-Al: 29.97%-Ti: 9.63%-Cr: 2.37% | CuCrTiAl = Cr: 36.19%-Cu: 30.24%-Al: 19.02%-Ti: 14.55% | Ti = Ti: 84.83%-Cu: 7.2%-Al: 4.28%-Cr: 3.69% | Unassigned = Cu: 41.35%-Al: 23.69%-Ti: 22.32%-Cr: 12.64%,,16.53,1562.4,222.39,3125.9,43.04,508,69.8
EP3086D,1_1750X,CuTiAl = Cu: 48.32%-Al: 24.76%-Ti: 24.3%-Cr: 2.58%-Fe: 0.04% | CuTiAlCr = Cu: 34.29%-Ti: 27.8%-Al: 26.87%-Cr: 11.03% | CuAl = Cu: 58.03%-Al: 29.97%-Ti: 9.63%-Cr: 2.37% | CuCrTiAl = Cr: 36.19%-Cu: 30.24%-Al: 19.02%-Ti: 14.55% | Ti = Ti: 84.83%-Cu: 7.2%-Al: 4.28%-Cr: 3.69% | Unassigned = Cu: 41.35%-Al: 23.69%-Ti: 22.32%-Cr: 12.64%,,15.89,1501.9,216.36,3106.8,45.039,516,70
EP3086D,1_1750X,CuTiAl = Cu: 48.32%-Al: 24.76%-Ti: 24.3%-Cr: 2.58%-Fe: 0.04% | CuTiAlCr = Cu: 34.29%-Ti: 27.8%-Al: 26.87%-Cr: 11.03% | CuAl = Cu: 58.03%-Al: 29.97%-Ti: 9.63%-Cr: 2.37% | CuCrTiAl = Cr: 36.19%-Cu: 30.24%-Al: 19.02%-Ti: 14.55% | Ti = Ti: 84.83%-Cu: 7.2%-Al: 4.28%-Cr: 3.69% | Unassigned = Cu: 41.35%-Al: 23.69%-Ti: 22.32%-Cr: 12.64%,,8.227,777.6,163.26,3724.9,32.714,509,69.5
EP3086D,1_1750X,CuTiAl = Cu: 48.32%-Al: 24.76%-Ti: 24.3%-Cr: 2.58%-Fe: 0.04% | CuTiAlCr = Cu: 34.29%-Ti: 27.8%-Al: 26.87%-Cr: 11.03% | CuAl = Cu: 58.03%-Al: 29.97%-Ti: 9.63%-Cr: 2.37% | CuCrTiAl = Cr: 36.19%-Cu: 30.24%-Al: 19.02%-Ti: 14.55% | Ti = Ti: 84.83%-Cu: 7.2%-Al: 4.28%-Cr: 3.69% | Unassigned = Cu: 41.35%-Al: 23.69%-Ti: 22.32%-Cr: 12.64%,,9.69,915.9,195.78,4311.2,29.576,509,70.8
EP3086D,1_1750X,CuTiAl = Cu: 48.32%-Al: 24.76%-Ti: 24.3%-Cr: 2.58%-Fe: 0.04% | CuTiAlCr = Cu: 34.29%-Ti: 27.8%-Al: 26.87%-Cr: 11.03% | CuAl = Cu: 58.03%-Al: 29.97%-Ti: 9.63%-Cr: 2.37% | CuCrTiAl = Cr: 36.19%-Cu: 30.24%-Al: 19.02%-Ti: 14.55% | Ti = Ti: 84.83%-Cu: 7.2%-Al: 4.28%-Cr: 3.69% | Unassigned = Cu: 41.35%-Al: 23.69%-Ti: 22.32%-Cr: 12.64%,,12.585,1189.6,207.19,3650.4,33.086,508,69.5
EP3086D,1_1750X,CuTiAl = Cu: 48.32%-Al: 24.76%-Ti: 24.3%-Cr: 2.58%-Fe: 0.04% | CuTiAlCr = Cu: 34.29%-Ti: 27.8%-Al: 26.87%-Cr: 11.03% | CuAl = Cu: 58.03%-Al: 29.97%-Ti: 9.63%-Cr: 2.37% | CuCrTiAl = Cr: 36.19%-Cu: 30.24%-Al: 19.02%-Ti: 14.55% | Ti = Ti: 84.83%-Cu: 7.2%-Al: 4.28%-Cr: 3.69% | Unassigned = Cu: 41.35%-Al: 23.69%-Ti: 22.32%-Cr: 12.64%,,7.876,744.5,155.25,3565,32.183,508,69.9
EP3086D,1_1750X,CuTiAl = Cu: 48.32%-Al: 24.76%-Ti: 24.3%-Cr: 2.58%-Fe: 0.04% | CuTiAlCr = Cu: 34.29%-Ti: 27.8%-Al: 26.87%-Cr: 11.03% | CuAl = Cu: 58.03%-Al: 29.97%-Ti: 9.63%-Cr: 2.37% | CuCrTiAl = Cr: 36.19%-Cu: 30.24%-Al: 19.02%-Ti: 14.55% | Ti = Ti: 84.83%-Cu: 7.2%-Al: 4.28%-Cr: 3.69% | Unassigned = Cu: 41.35%-Al: 23.69%-Ti: 22.32%-Cr: 12.64%,,17.99,1700.4,228.64,3005.4,39.4,510,70
EP3086D,1_1750X,CuTiAl = Cu: 48.32%-Al: 24.76%-Ti: 24.3%-Cr: 2.58%-Fe: 0.04% | CuTiAlCr = Cu: 34.29%-Ti: 27.8%-Al: 26.87%-Cr: 11.03% | CuAl = Cu: 58.03%-Al: 29.97%-Ti: 9.63%-Cr: 2.37% | CuCrTiAl = Cr: 36.19%-Cu: 30.24%-Al: 19.02%-Ti: 14.55% | Ti = Ti: 84.83%-Cu: 7.2%-Al: 4.28%-Cr: 3.69% | Unassigned = Cu: 41.35%-Al: 23.69%-Ti: 22.32%-Cr: 12.64%,,11.44,1081.3,196.46,3673.2,30.84,507,69.8
EP3086D,1_1750X,CuTiAl = Cu: 48.32%-Al: 24.76%-Ti: 24.3%-Cr: 2.58%-Fe: 0.04% | CuTiAlCr = Cu: 34.29%-Ti: 27.8%-Al: 26.87%-Cr: 11.03% | CuAl = Cu: 58.03%-Al: 29.97%-Ti: 9.63%-Cr: 2.37% | CuCrTiAl = Cr: 36.19%-Cu: 30.24%-Al: 19.02%-Ti: 14.55% | Ti = Ti: 84.83%-Cu: 7.2%-Al: 4.28%-Cr: 3.69% | Unassigned = Cu: 41.35%-Al: 23.69%-Ti: 22.32%-Cr: 12.64%,,5.851,553,139.73,3990.6,37.339,508,70
EP3086D,1_1750X,CuTiAl = Cu: 48.32%-Al: 24.76%-Ti: 24.3%-Cr: 2.58%-Fe: 0.04% | CuTiAlCr = Cu: 34.29%-Ti: 27.8%-Al: 26.87%-Cr: 11.03% | CuAl = Cu: 58.03%-Al: 29.97%-Ti: 9.63%-Cr: 2.37% | CuCrTiAl = Cr: 36.19%-Cu: 30.24%-Al: 19.02%-Ti: 14.55% | Ti = Ti: 84.83%-Cu: 7.2%-Al: 4.28%-Cr: 3.69% | Unassigned = Cu: 41.35%-Al: 23.69%-Ti: 22.32%-Cr: 12.64%,,10.929,1033,194.65,3787.4,31.812,510,69.3
EP3086D,1_1750X,CuTiAl = Cu: 48.32%-Al: 24.76%-Ti: 24.3%-Cr: 2.58%-Fe: 0.04% | CuTiAlCr = Cu: 34.29%-Ti: 27.8%-Al: 26.87%-Cr: 11.03% | CuAl = Cu: 58.03%-Al: 29.97%-Ti: 9.63%-Cr: 2.37% | CuCrTiAl = Cr: 36.19%-Cu: 30.24%-Al: 19.02%-Ti: 14.55% | Ti = Ti: 84.83%-Cu: 7.2%-Al: 4.28%-Cr: 3.69% | Unassigned = Cu: 41.35%-Al: 23.69%-Ti: 22.32%-Cr: 12.64%,,19.29,1823.3,250.81,3263.4,35.831,511,70.3
EP3086D,1_1750X,CuTiAl = Cu: 48.32%-Al: 24.76%-Ti: 24.3%-Cr: 2.58%-Fe: 0.04% | CuTiAlCr = Cu: 34.29%-Ti: 27.8%-Al: 26.87%-Cr: 11.03% | CuAl = Cu: 58.03%-Al: 29.97%-Ti: 9.63%-Cr: 2.37% | CuCrTiAl = Cr: 36.19%-Cu: 30.24%-Al: 19.02%-Ti: 14.55% | Ti = Ti: 84.83%-Cu: 7.2%-Al: 4.28%-Cr: 3.69% | Unassigned = Cu: 41.35%-Al: 23.69%-Ti: 22.32%-Cr: 12.64%,,5.38,508.5,120.34,3326.8,28.858,509,70.4
EP3086D,1_1750X,CuTiAl = Cu: 48.32%-Al: 24.76%-Ti: 24.3%-Cr: 2.58%-Fe: 0.04% | CuTiAlCr = Cu: 34.29%-Ti: 27.8%-Al: 26.87%-Cr: 11.03% | CuAl = Cu: 58.03%-Al: 29.97%-Ti: 9.63%-Cr: 2.37% | CuCrTiAl = Cr: 36.19%-Cu: 30.24%-Al: 19.02%-Ti: 14.55% | Ti = Ti: 84.83%-Cu: 7.2%-Al: 4.28%-Cr: 3.69% | Unassigned = Cu: 41.35%-Al: 23.69%-Ti: 22.32%-Cr: 12.64%,,10.491,991.6,191.8,3847,31.333,509,70
EP3086D,1_1750X,CuTiAl = Cu: 48.32%-Al: 24.76%-Ti: 24.3%-Cr: 2.58%-Fe: 0.04% | CuTiAlCr = Cu: 34.29%-Ti: 27.8%-Al: 26.87%-Cr: 11.03% | CuAl = Cu: 58.03%-Al: 29.97%-Ti: 9.63%-Cr: 2.37% | CuCrTiAl = Cr: 36.19%-Cu: 30.24%-Al: 19.02%-Ti: 14.55% | Ti = Ti: 84.83%-Cu: 7.2%-Al: 4.28%-Cr: 3.69% | Unassigned = Cu: 41.35%-Al: 23.69%-Ti: 22.32%-Cr: 12.64%,,8.332,787.5,158.6,3497.4,29.948,510,70
EP3086D,1_1750X,CuTiAl = Cu: 48.32%-Al: 24.76%-Ti: 24.3%-Cr: 2.58%-Fe: 0.04% | CuTiAlCr = Cu: 34.29%-Ti: 27.8%-Al: 26.87%-Cr: 11.03% | CuAl = Cu: 58.03%-Al: 29.97%-Ti: 9.63%-Cr: 2.37% | CuCrTiAl = Cr: 36.19%-Cu: 30.24%-Al: 19.02%-Ti: 14.55% | Ti = Ti: 84.83%-Cu: 7.2%-Al: 4.28%-Cr: 3.69% | Unassigned = Cu: 41.35%-Al: 23.69%-Ti: 22.32%-Cr: 12.64%,,11.082,1047.5,197.48,3825.1,36.567,509,70.2
EP3086D,1_1750X,CuTiAl = Cu: 48.32%-Al: 24.76%-Ti: 24.3%-Cr: 2.58%-Fe: 0.04% | CuTiAlCr = Cu: 34.29%-Ti: 27.8%-Al: 26.87%-Cr: 11.03% | CuAl = Cu: 58.03%-Al: 29.97%-Ti: 9.63%-Cr: 2.37% | CuCrTiAl = Cr: 36.19%-Cu: 30.24%-Al: 19.02%-Ti: 14.55% | Ti = Ti: 84.83%-Cu: 7.2%-Al: 4.28%-Cr: 3.69% | Unassigned = Cu: 41.35%-Al: 23.69%-Ti: 22.32%-Cr: 12.64%,,13.412,1267.7,244.1,4485.3,35.478,512,70.4
EP3086D,1_1750X,CuTiAl = Cu: 48.32%-Al: 24.76%-Ti: 24.3%-Cr: 2.58%-Fe: 0.04% | CuTiAlCr = Cu: 34.29%-Ti: 27.8%-Al: 26.87%-Cr: 11.03% | CuAl = Cu: 58.03%-Al: 29.97%-Ti: 9.63%-Cr: 2.37% | CuCrTiAl = Cr: 36.19%-Cu: 30.24%-Al: 19.02%-Ti: 14.55% | Ti = Ti: 84.83%-Cu: 7.2%-Al: 4.28%-Cr: 3.69% | Unassigned = Cu: 41.35%-Al: 23.69%-Ti: 22.32%-Cr: 12.64%,,18.931,1789.4,238.92,3069,45.914,510,69.8
EP3086D,1_1750X,CuTiAl = Cu: 48.32%-Al: 24.76%-Ti: 24.3%-Cr: 2.58%-Fe: 0.04% | CuTiAlCr = Cu: 34.29%-Ti: 27.8%-Al: 26.87%-Cr: 11.03% | CuAl = Cu: 58.03%-Al: 29.97%-Ti: 9.63%-Cr: 2.37% | CuCrTiAl = Cr: 36.19%-Cu: 30.24%-Al: 19.02%-Ti: 14.55% | Ti = Ti: 84.83%-Cu: 7.2%-Al: 4.28%-Cr: 3.69% | Unassigned = Cu: 41.35%-Al: 23.69%-Ti: 22.32%-Cr: 12.64%,,16.799,1587.9,222.05,3068.2,46.893,510,69.5
EP3086D,1_1750X,CuTiAl = Cu: 48.32%-Al: 24.76%-Ti: 24.3%-Cr: 2.58%-Fe: 0.04% | CuTiAlCr = Cu: 34.29%-Ti: 27.8%-Al: 26.87%-Cr: 11.03% | CuAl = Cu: 58.03%-Al: 29.97%-Ti: 9.63%-Cr: 2.37% | CuCrTiAl = Cr: 36.19%-Cu: 30.24%-Al: 19.02%-Ti: 14.55% | Ti = Ti: 84.83%-Cu: 7.2%-Al: 4.28%-Cr: 3.69% | Unassigned = Cu: 41.35%-Al: 23.69%-Ti: 22.32%-Cr: 12.64%,,4.819,455.5,128.62,4184,36.243,511,69.9
EP3086D,1_1750X,CuTiAl = Cu: 48.32%-Al: 24.76%-Ti: 24.3%-Cr: 2.58%-Fe: 0.04% | CuTiAlCr = Cu: 34.29%-Ti: 27.8%-Al: 26.87%-Cr: 11.03% | CuAl = Cu: 58.03%-Al: 29.97%-Ti: 9.63%-Cr: 2.37% | CuCrTiAl = Cr: 36.19%-Cu: 30.24%-Al: 19.02%-Ti: 14.55% | Ti = Ti: 84.83%-Cu: 7.2%-Al: 4.28%-Cr: 3.69% | Unassigned = Cu: 41.35%-Al: 23.69%-Ti: 22.32%-Cr: 12.64%,,5.842,552.2,135.32,3775.6,33.361,509,70
EP3086D,1_1750X,CuTiAl = Cu: 48.32%-Al: 24.76%-Ti: 24.3%-Cr: 2.58%-Fe: 0.04% | CuTiAlCr = Cu: 34.29%-Ti: 27.8%-Al: 26.87%-Cr: 11.03% | CuAl = Cu: 58.03%-Al: 29.97%-Ti: 9.63%-Cr: 2.37% | CuCrTiAl = Cr: 36.19%-Cu: 30.24%-Al: 19.02%-Ti: 14.55% | Ti = Ti: 84.83%-Cu: 7.2%-Al: 4.28%-Cr: 3.69% | Unassigned = Cu: 41.35%-Al: 23.69%-Ti: 22.32%-Cr: 12.64%,,6.048,571.6,134.72,3620.3,31.418,510,69.8
EP3086D,1_1750X,CuTiAl = Cu: 48.32%-Al: 24.76%-Ti: 24.3%-Cr: 2.58%-Fe: 0.04% | CuTiAlCr = Cu: 34.29%-Ti: 27.8%-Al: 26.87%-Cr: 11.03% | CuAl = Cu: 58.03%-Al: 29.97%-Ti: 9.63%-Cr: 2.37% | CuCrTiAl = Cr: 36.19%-Cu: 30.24%-Al: 19.02%-Ti: 14.55% | Ti = Ti: 84.83%-Cu: 7.2%-Al: 4.28%-Cr: 3.69% | Unassigned = Cu: 41.35%-Al: 23.69%-Ti: 22.32%-Cr: 12.64%,,10.713,1012.6,190.92,3737.5,32.418,507,70
EP3086D,1_1750X,CuTiAl = Cu: 48.32%-Al: 24.76%-Ti: 24.3%-Cr: 2.58%-Fe: 0.04% | CuTiAlCr = Cu: 34.29%-Ti: 27.8%-Al: 26.87%-Cr: 11.03% | CuAl = Cu: 58.03%-Al: 29.97%-Ti: 9.63%-Cr: 2.37% | CuCrTiAl = Cr: 36.19%-Cu: 30.24%-Al: 19.02%-Ti: 14.55% | Ti = Ti: 84.83%-Cu: 7.2%-Al: 4.28%-Cr: 3.69% | Unassigned = Cu: 41.35%-Al: 23.69%-Ti: 22.32%-Cr: 12.64%,,11.982,1132.5,209.52,3905.9,34.216,508,70.3
EP3086D,1_1750X,CuTiAl = Cu: 48.32%-Al: 24.76%-Ti: 24.3%-Cr: 2.58%-Fe: 0.04% | CuTiAlCr = Cu: 34.29%-Ti: 27.8%-Al: 26.87%-Cr: 11.03% | CuAl = Cu: 58.03%-Al: 29.97%-Ti: 9.63%-Cr: 2.37% | CuCrTiAl = Cr: 36.19%-Cu: 30.24%-Al: 19.02%-Ti: 14.55% | Ti = Ti: 84.83%-Cu: 7.2%-Al: 4.28%-Cr: 3.69% | Unassigned = Cu: 41.35%-Al: 23.69%-Ti: 22.32%-Cr: 12.64%,,5.511,520.9,127.35,3593.4,30.026,510,70.1
EP3086D,1_1750X,CuTiAl = Cu: 48.32%-Al: 24.76%-Ti: 24.3%-Cr: 2.58%-Fe: 0.04% | CuTiAlCr = Cu: 34.29%-Ti: 27.8%-Al: 26.87%-Cr: 11.03% | CuAl = Cu: 58.03%-Al: 29.97%-Ti: 9.63%-Cr: 2.37% | CuCrTiAl = Cr: 36.19%-Cu: 30.24%-Al: 19.02%-Ti: 14.55% | Ti = Ti: 84.83%-Cu: 7.2%-Al: 4.28%-Cr: 3.69% | Unassigned = Cu: 41.35%-Al: 23.69%-Ti: 22.32%-Cr: 12.64%,,11.4,1077.5,190.84,3511.1,32.63,510,69.5
EP3086D,1_1750X,CuTiAl = Cu: 48.32%-Al: 24.76%-Ti: 24.3%-Cr: 2.58%-Fe: 0.04% | CuTiAlCr = Cu: 34.29%-Ti: 27.8%-Al: 26.87%-Cr: 11.03% | CuAl = Cu: 58.03%-Al: 29.97%-Ti: 9.63%-Cr: 2.37% | CuCrTiAl = Cr: 36.19%-Cu: 30.24%-Al: 19.02%-Ti: 14.55% | Ti = Ti: 84.83%-Cu: 7.2%-Al: 4.28%-Cr: 3.69% | Unassigned = Cu: 41.35%-Al: 23.69%-Ti: 22.32%-Cr: 12.64%,,13.633,1288.6,237.69,4226.4,32.498,509,70.8
EP3086D,1_1750X,CuTiAl = Cu: 48.32%-Al: 24.76%-Ti: 24.3%-Cr: 2.58%-Fe: 0.04% | CuTiAlCr = Cu: 34.29%-Ti: 27.8%-Al: 26.87%-Cr: 11.03% | CuAl = Cu: 58.03%-Al: 29.97%-Ti: 9.63%-Cr: 2.37% | CuCrTiAl = Cr: 36.19%-Cu: 30.24%-Al: 19.02%-Ti: 14.55% | Ti = Ti: 84.83%-Cu: 7.2%-Al: 4.28%-Cr: 3.69% | Unassigned = Cu: 41.35%-Al: 23.69%-Ti: 22.32%-Cr: 12.64%,,11.291,1067.2,198.84,3797.7,35.621,509,69.9
EP3086D,1_1750X,CuTiAl = Cu: 48.32%-Al: 24.76%-Ti: 24.3%-Cr: 2.58%-Fe: 0.04% | CuTiAlCr = Cu: 34.29%-Ti: 27.8%-Al: 26.87%-Cr: 11.03% | CuAl = Cu: 58.03%-Al: 29.97%-Ti: 9.63%-Cr: 2.37% | CuCrTiAl = Cr: 36.19%-Cu: 30.24%-Al: 19.02%-Ti: 14.55% | Ti = Ti: 84.83%-Cu: 7.2%-Al: 4.28%-Cr: 3.69% | Unassigned = Cu: 41.35%-Al: 23.69%-Ti: 22.32%-Cr: 12.64%,,6.858,648.2,144.3,3603.3,31.209,508,70.2
EP3086D,1_1750X,CuTiAl = Cu: 48.32%-Al: 24.76%-Ti: 24.3%-Cr: 2.58%-Fe: 0.04% | CuTiAlCr = Cu: 34.29%-Ti: 27.8%-Al: 26.87%-Cr: 11.03% | CuAl = Cu: 58.03%-Al: 29.97%-Ti: 9.63%-Cr: 2.37% | CuCrTiAl = Cr: 36.19%-Cu: 30.24%-Al: 19.02%-Ti: 14.55% | Ti = Ti: 84.83%-Cu: 7.2%-Al: 4.28%-Cr: 3.69% | Unassigned = Cu: 41.35%-Al: 23.69%-Ti: 22.32%-Cr: 12.64%,,12.247,1157.6,215.89,4016.4,34.702,510,69.8
EP3086D,1_1750X,CuTiAl = Cu: 48.32%-Al: 24.76%-Ti: 24.3%-Cr: 2.58%-Fe: 0.04% | CuTiAlCr = Cu: 34.29%-Ti: 27.8%-Al: 26.87%-Cr: 11.03% | CuAl = Cu: 58.03%-Al: 29.97%-Ti: 9.63%-Cr: 2.37% | CuCrTiAl = Cr: 36.19%-Cu: 30.24%-Al: 19.02%-Ti: 14.55% | Ti = Ti: 84.83%-Cu: 7.2%-Al: 4.28%-Cr: 3.69% | Unassigned = Cu: 41.35%-Al: 23.69%-Ti: 22.32%-Cr: 12.64%,,10.026,947.7,177.32,3522.9,30.572,510,70.7
EP3086D,1_1750X,CuTiAl = Cu: 48.32%-Al: 24.76%-Ti: 24.3%-Cr: 2.58%-Fe: 0.04% | CuTiAlCr = Cu: 34.29%-Ti: 27.8%-Al: 26.87%-Cr: 11.03% | CuAl = Cu: 58.03%-Al: 29.97%-Ti: 9.63%-Cr: 2.37% | CuCrTiAl = Cr: 36.19%-Cu: 30.24%-Al: 19.02%-Ti: 14.55% | Ti = Ti: 84.83%-Cu: 7.2%-Al: 4.28%-Cr: 3.69% | Unassigned = Cu: 41.35%-Al: 23.69%-Ti: 22.32%-Cr: 12.64%,,11.227,1061.2,172.9,3012.4,44.336,524,69.9
EP3086D,1_1750X,CuTiAl = Cu: 48.32%-Al: 24.76%-Ti: 24.3%-Cr: 2.58%-Fe: 0.04% | CuTiAlCr = Cu: 34.29%-Ti: 27.8%-Al: 26.87%-Cr: 11.03% | CuAl = Cu: 58.03%-Al: 29.97%-Ti: 9.63%-Cr: 2.37% | CuCrTiAl = Cr: 36.19%-Cu: 30.24%-Al: 19.02%-Ti: 14.55% | Ti = Ti: 84.83%-Cu: 7.2%-Al: 4.28%-Cr: 3.69% | Unassigned = Cu: 41.35%-Al: 23.69%-Ti: 22.32%-Cr: 12.64%,,10.153,959.7,180.71,3593.4,29.818,508,70.1
EP3086D,1_1750X,CuTiAl = Cu: 48.32%-Al: 24.76%-Ti: 24.3%-Cr: 2.58%-Fe: 0.04% | CuTiAlCr = Cu: 34.29%-Ti: 27.8%-Al: 26.87%-Cr: 11.03% | CuAl = Cu: 58.03%-Al: 29.97%-Ti: 9.63%-Cr: 2.37% | CuCrTiAl = Cr: 36.19%-Cu: 30.24%-Al: 19.02%-Ti: 14.55% | Ti = Ti: 84.83%-Cu: 7.2%-Al: 4.28%-Cr: 3.69% | Unassigned = Cu: 41.35%-Al: 23.69%-Ti: 22.32%-Cr: 12.64%,,1.894,179,68.36,3351.3,30.046,508,69.9
EP3086D,1_1750X,CuTiAl = Cu: 48.32%-Al: 24.76%-Ti: 24.3%-Cr: 2.58%-Fe: 0.04% | CuTiAlCr = Cu: 34.29%-Ti: 27.8%-Al: 26.87%-Cr: 11.03% | CuAl = Cu: 58.03%-Al: 29.97%-Ti: 9.63%-Cr: 2.37% | CuCrTiAl = Cr: 36.19%-Cu: 30.24%-Al: 19.02%-Ti: 14.55% | Ti = Ti: 84.83%-Cu: 7.2%-Al: 4.28%-Cr: 3.69% | Unassigned = Cu: 41.35%-Al: 23.69%-Ti: 22.32%-Cr: 12.64%,,6.487,613.1,131.1,3215.7,30.04,508,70.1
EP3086D,1_1750X,CuTiAl = Cu: 48.32%-Al: 24.76%-Ti: 24.3%-Cr: 2.58%-Fe: 0.04% | CuTiAlCr = Cu: 34.29%-Ti: 27.8%-Al: 26.87%-Cr: 11.03% | CuAl = Cu: 58.03%-Al: 29.97%-Ti: 9.63%-Cr: 2.37% | CuCrTiAl = Cr: 36.19%-Cu: 30.24%-Al: 19.02%-Ti: 14.55% | Ti = Ti: 84.83%-Cu: 7.2%-Al: 4.28%-Cr: 3.69% | Unassigned = Cu: 41.35%-Al: 23.69%-Ti: 22.32%-Cr: 12.64%,,22.695,2145.2,256.7,2875.3,41.907,508,69.7
EP3086D,1_1750X,CuTiAl = Cu: 48.32%-Al: 24.76%-Ti: 24.3%-Cr: 2.58%-Fe: 0.04% | CuTiAlCr = Cu: 34.29%-Ti: 27.8%-Al: 26.87%-Cr: 11.03% | CuAl = Cu: 58.03%-Al: 29.97%-Ti: 9.63%-Cr: 2.37% | CuCrTiAl = Cr: 36.19%-Cu: 30.24%-Al: 19.02%-Ti: 14.55% | Ti = Ti: 84.83%-Cu: 7.2%-Al: 4.28%-Cr: 3.69% | Unassigned = Cu: 41.35%-Al: 23.69%-Ti: 22.32%-Cr: 12.64%,,12.937,1222.8,219.83,3917.7,28.382,474,69.6
EP3086D,1_1750X,CuTiAl = Cu: 48.32%-Al: 24.76%-Ti: 24.3%-Cr: 2.58%-Fe: 0.04% | CuTiAlCr = Cu: 34.29%-Ti: 27.8%-Al: 26.87%-Cr: 11.03% | CuAl = Cu: 58.03%-Al: 29.97%-Ti: 9.63%-Cr: 2.37% | CuCrTiAl = Cr: 36.19%-Cu: 30.24%-Al: 19.02%-Ti: 14.55% | Ti = Ti: 84.83%-Cu: 7.2%-Al: 4.28%-Cr: 3.69% | Unassigned = Cu: 41.35%-Al: 23.69%-Ti: 22.32%-Cr: 12.64%,,12.758,1205.9,214.08,3802.4,31.186,509,69.4
EP3086D,1_1750X,CuTiAl = Cu: 48.32%-Al: 24.76%-Ti: 24.3%-Cr: 2.58%-Fe: 0.04% | CuTiAlCr = Cu: 34.29%-Ti: 27.8%-Al: 26.87%-Cr: 11.03% | CuAl = Cu: 58.03%-Al: 29.97%-Ti: 9.63%-Cr: 2.37% | CuCrTiAl = Cr: 36.19%-Cu: 30.24%-Al: 19.02%-Ti: 14.55% | Ti = Ti: 84.83%-Cu: 7.2%-Al: 4.28%-Cr: 3.69% | Unassigned = Cu: 41.35%-Al: 23.69%-Ti: 22.32%-Cr: 12.64%,,2.449,231.4,78.86,3379.3,36.814,509,69.8
EP3086D,1_1750X,CuTiAl = Cu: 48.32%-Al: 24.76%-Ti: 24.3%-Cr: 2.58%-Fe: 0.04% | CuTiAlCr = Cu: 34.29%-Ti: 27.8%-Al: 26.87%-Cr: 11.03% | CuAl = Cu: 58.03%-Al: 29.97%-Ti: 9.63%-Cr: 2.37% | CuCrTiAl = Cr: 36.19%-Cu: 30.24%-Al: 19.02%-Ti: 14.55% | Ti = Ti: 84.83%-Cu: 7.2%-Al: 4.28%-Cr: 3.69% | Unassigned = Cu: 41.35%-Al: 23.69%-Ti: 22.32%-Cr: 12.64%,,8.857,837.2,172.28,3798.2,31.99,508,70.4
EP3086D,1_1750X,CuTiAl = Cu: 48.32%-Al: 24.76%-Ti: 24.3%-Cr: 2.58%-Fe: 0.04% | CuTiAlCr = Cu: 34.29%-Ti: 27.8%-Al: 26.87%-Cr: 11.03% | CuAl = Cu: 58.03%-Al: 29.97%-Ti: 9.63%-Cr: 2.37% | CuCrTiAl = Cr: 36.19%-Cu: 30.24%-Al: 19.02%-Ti: 14.55% | Ti = Ti: 84.83%-Cu: 7.2%-Al: 4.28%-Cr: 3.69% | Unassigned = Cu: 41.35%-Al: 23.69%-Ti: 22.32%-Cr: 12.64%,,10.952,1035.2,196.69,3844.5,32.214,508,70.3
EP3086D,1_1750X,CuTiAl = Cu: 48.32%-Al: 24.76%-Ti: 24.3%-Cr: 2.58%-Fe: 0.04% | CuTiAlCr = Cu: 34.29%-Ti: 27.8%-Al: 26.87%-Cr: 11.03% | CuAl = Cu: 58.03%-Al: 29.97%-Ti: 9.63%-Cr: 2.37% | CuCrTiAl = Cr: 36.19%-Cu: 30.24%-Al: 19.02%-Ti: 14.55% | Ti = Ti: 84.83%-Cu: 7.2%-Al: 4.28%-Cr: 3.69% | Unassigned = Cu: 41.35%-Al: 23.69%-Ti: 22.32%-Cr: 12.64%,,5.7,538.8,127.84,3498.9,32.591,530,69.5
EP3086D,1_1750X,CuTiAl = Cu: 48.32%-Al: 24.76%-Ti: 24.3%-Cr: 2.58%-Fe: 0.04% | CuTiAlCr = Cu: 34.29%-Ti: 27.8%-Al: 26.87%-Cr: 11.03% | CuAl = Cu: 58.03%-Al: 29.97%-Ti: 9.63%-Cr: 2.37% | CuCrTiAl = Cr: 36.19%-Cu: 30.24%-Al: 19.02%-Ti: 14.55% | Ti = Ti: 84.83%-Cu: 7.2%-Al: 4.28%-Cr: 3.69% | Unassigned = Cu: 41.35%-Al: 23.69%-Ti: 22.32%-Cr: 12.64%,,11.609,1097.3,195.08,3577,34.506,508,70.2
EP3086D,1_1750X,CuTiAl = Cu: 48.32%-Al: 24.76%-Ti: 24.3%-Cr: 2.58%-Fe: 0.04% | CuTiAlCr = Cu: 34.29%-Ti: 27.8%-Al: 26.87%-Cr: 11.03% | CuAl = Cu: 58.03%-Al: 29.97%-Ti: 9.63%-Cr: 2.37% | CuCrTiAl = Cr: 36.19%-Cu: 30.24%-Al: 19.02%-Ti: 14.55% | Ti = Ti: 84.83%-Cu: 7.2%-Al: 4.28%-Cr: 3.69% | Unassigned = Cu: 41.35%-Al: 23.69%-Ti: 22.32%-Cr: 12.64%,,8.882,839.5,165.83,3545,30.134,508,69.6
EP3086D,1_1750X,CuTiAl = Cu: 48.32%-Al: 24.76%-Ti: 24.3%-Cr: 2.58%-Fe: 0.04% | CuTiAlCr = Cu: 34.29%-Ti: 27.8%-Al: 26.87%-Cr: 11.03% | CuAl = Cu: 58.03%-Al: 29.97%-Ti: 9.63%-Cr: 2.37% | CuCrTiAl = Cr: 36.19%-Cu: 30.24%-Al: 19.02%-Ti: 14.55% | Ti = Ti: 84.83%-Cu: 7.2%-Al: 4.28%-Cr: 3.69% | Unassigned = Cu: 41.35%-Al: 23.69%-Ti: 22.32%-Cr: 12.64%,,18.638,1761.7,237.32,3083.8,38.363,510,70.2
EP3086D,1_1750X,CuTiAl = Cu: 48.32%-Al: 24.76%-Ti: 24.3%-Cr: 2.58%-Fe: 0.04% | CuTiAlCr = Cu: 34.29%-Ti: 27.8%-Al: 26.87%-Cr: 11.03% | CuAl = Cu: 58.03%-Al: 29.97%-Ti: 9.63%-Cr: 2.37% | CuCrTiAl = Cr: 36.19%-Cu: 30.24%-Al: 19.02%-Ti: 14.55% | Ti = Ti: 84.83%-Cu: 7.2%-Al: 4.28%-Cr: 3.69% | Unassigned = Cu: 41.35%-Al: 23.69%-Ti: 22.32%-Cr: 12.64%,,4.948,467.7,120.73,3638.5,37.333,508,70.5
EP3086D,1_1750X,CuTiAl = Cu: 48.32%-Al: 24.76%-Ti: 24.3%-Cr: 2.58%-Fe: 0.04% | CuTiAlCr = Cu: 34.29%-Ti: 27.8%-Al: 26.87%-Cr: 11.03% | CuAl = Cu: 58.03%-Al: 29.97%-Ti: 9.63%-Cr: 2.37% | CuCrTiAl = Cr: 36.19%-Cu: 30.24%-Al: 19.02%-Ti: 14.55% | Ti = Ti: 84.83%-Cu: 7.2%-Al: 4.28%-Cr: 3.69% | Unassigned = Cu: 41.35%-Al: 23.69%-Ti: 22.32%-Cr: 12.64%,,11.294,1067.5,199.36,3813.1,31.644,509,70
EP3086D,1_1750X,CuTiAl = Cu: 48.32%-Al: 24.76%-Ti: 24.3%-Cr: 2.58%-Fe: 0.04% | CuTiAlCr = Cu: 34.29%-Ti: 27.8%-Al: 26.87%-Cr: 11.03% | CuAl = Cu: 58.03%-Al: 29.97%-Ti: 9.63%-Cr: 2.37% | CuCrTiAl = Cr: 36.19%-Cu: 30.24%-Al: 19.02%-Ti: 14.55% | Ti = Ti: 84.83%-Cu: 7.2%-Al: 4.28%-Cr: 3.69% | Unassigned = Cu: 41.35%-Al: 23.69%-Ti: 22.32%-Cr: 12.64%,,15.262,1442.6,246.91,4014.8,35.985,510,70.1
EP3086D,1_1750X,CuTiAl = Cu: 48.32%-Al: 24.76%-Ti: 24.3%-Cr: 2.58%-Fe: 0.04% | CuTiAlCr = Cu: 34.29%-Ti: 27.8%-Al: 26.87%-Cr: 11.03% | CuAl = Cu: 58.03%-Al: 29.97%-Ti: 9.63%-Cr: 2.37% | CuCrTiAl = Cr: 36.19%-Cu: 30.24%-Al: 19.02%-Ti: 14.55% | Ti = Ti: 84.83%-Cu: 7.2%-Al: 4.28%-Cr: 3.69% | Unassigned = Cu: 41.35%-Al: 23.69%-Ti: 22.32%-Cr: 12.64%,,8.516,804.9,156.39,3339.5,29.755,509,69.3
EP3086D,1_1750X,CuTiAl = Cu: 48.32%-Al: 24.76%-Ti: 24.3%-Cr: 2.58%-Fe: 0.04% | CuTiAlCr = Cu: 34.29%-Ti: 27.8%-Al: 26.87%-Cr: 11.03% | CuAl = Cu: 58.03%-Al: 29.97%-Ti: 9.63%-Cr: 2.37% | CuCrTiAl = Cr: 36.19%-Cu: 30.24%-Al: 19.02%-Ti: 14.55% | Ti = Ti: 84.83%-Cu: 7.2%-Al: 4.28%-Cr: 3.69% | Unassigned = Cu: 41.35%-Al: 23.69%-Ti: 22.32%-Cr: 12.64%,,11.247,1063.1,206.08,4048.2,33.157,510,70.4
EP3086D,1_1750X,CuTiAl = Cu: 48.32%-Al: 24.76%-Ti: 24.3%-Cr: 2.58%-Fe: 0.04% | CuTiAlCr = Cu: 34.29%-Ti: 27.8%-Al: 26.87%-Cr: 11.03% | CuAl = Cu: 58.03%-Al: 29.97%-Ti: 9.63%-Cr: 2.37% | CuCrTiAl = Cr: 36.19%-Cu: 30.24%-Al: 19.02%-Ti: 14.55% | Ti = Ti: 84.83%-Cu: 7.2%-Al: 4.28%-Cr: 3.69% | Unassigned = Cu: 41.35%-Al: 23.69%-Ti: 22.32%-Cr: 12.64%,,12.295,1162.1,204.14,3644.8,31.764,507,70
EP3086D,1_1750X,CuTiAl = Cu: 48.32%-Al: 24.76%-Ti: 24.3%-Cr: 2.58%-Fe: 0.04% | CuTiAlCr = Cu: 34.29%-Ti: 27.8%-Al: 26.87%-Cr: 11.03% | CuAl = Cu: 58.03%-Al: 29.97%-Ti: 9.63%-Cr: 2.37% | CuCrTiAl = Cr: 36.19%-Cu: 30.24%-Al: 19.02%-Ti: 14.55% | Ti = Ti: 84.83%-Cu: 7.2%-Al: 4.28%-Cr: 3.69% | Unassigned = Cu: 41.35%-Al: 23.69%-Ti: 22.32%-Cr: 12.64%,,8.707,823,170.68,3799.4,31.598,508,70
EP3086D,1_1750X,CuTiAl = Cu: 48.32%-Al: 24.76%-Ti: 24.3%-Cr: 2.58%-Fe: 0.04% | CuTiAlCr = Cu: 34.29%-Ti: 27.8%-Al: 26.87%-Cr: 11.03% | CuAl = Cu: 58.03%-Al: 29.97%-Ti: 9.63%-Cr: 2.37% | CuCrTiAl = Cr: 36.19%-Cu: 30.24%-Al: 19.02%-Ti: 14.55% | Ti = Ti: 84.83%-Cu: 7.2%-Al: 4.28%-Cr: 3.69% | Unassigned = Cu: 41.35%-Al: 23.69%-Ti: 22.32%-Cr: 12.64%,,12.942,1223.2,220.05,3923.2,33.286,509,69.6
EP3086D,1_1750X,CuTiAl = Cu: 48.32%-Al: 24.76%-Ti: 24.3%-Cr: 2.58%-Fe: 0.04% | CuTiAlCr = Cu: 34.29%-Ti: 27.8%-Al: 26.87%-Cr: 11.03% | CuAl = Cu: 58.03%-Al: 29.97%-Ti: 9.63%-Cr: 2.37% | CuCrTiAl = Cr: 36.19%-Cu: 30.24%-Al: 19.02%-Ti: 14.55% | Ti = Ti: 84.83%-Cu: 7.2%-Al: 4.28%-Cr: 3.69% | Unassigned = Cu: 41.35%-Al: 23.69%-Ti: 22.32%-Cr: 12.64%,,8.687,821.1,167.56,3689.4,30.444,507,70.3
EP3086D,1_1750X,CuTiAl = Cu: 48.32%-Al: 24.76%-Ti: 24.3%-Cr: 2.58%-Fe: 0.04% | CuTiAlCr = Cu: 34.29%-Ti: 27.8%-Al: 26.87%-Cr: 11.03% | CuAl = Cu: 58.03%-Al: 29.97%-Ti: 9.63%-Cr: 2.37% | CuCrTiAl = Cr: 36.19%-Cu: 30.24%-Al: 19.02%-Ti: 14.55% | Ti = Ti: 84.83%-Cu: 7.2%-Al: 4.28%-Cr: 3.69% | Unassigned = Cu: 41.35%-Al: 23.69%-Ti: 22.32%-Cr: 12.64%,,11.003,1040,193.41,3719.1,30.495,508,70.7
EP3086D,1_1750X,CuTiAl = Cu: 48.32%-Al: 24.76%-Ti: 24.3%-Cr: 2.58%-Fe: 0.04% | CuTiAlCr = Cu: 34.29%-Ti: 27.8%-Al: 26.87%-Cr: 11.03% | CuAl = Cu: 58.03%-Al: 29.97%-Ti: 9.63%-Cr: 2.37% | CuCrTiAl = Cr: 36.19%-Cu: 30.24%-Al: 19.02%-Ti: 14.55% | Ti = Ti: 84.83%-Cu: 7.2%-Al: 4.28%-Cr: 3.69% | Unassigned = Cu: 41.35%-Al: 23.69%-Ti: 22.32%-Cr: 12.64%,,8.769,828.8,175.77,3968.8,30.416,509,69.1
EP3086D,1_1750X,CuTiAl = Cu: 48.32%-Al: 24.76%-Ti: 24.3%-Cr: 2.58%-Fe: 0.04% | CuTiAlCr = Cu: 34.29%-Ti: 27.8%-Al: 26.87%-Cr: 11.03% | CuAl = Cu: 58.03%-Al: 29.97%-Ti: 9.63%-Cr: 2.37% | CuCrTiAl = Cr: 36.19%-Cu: 30.24%-Al: 19.02%-Ti: 14.55% | Ti = Ti: 84.83%-Cu: 7.2%-Al: 4.28%-Cr: 3.69% | Unassigned = Cu: 41.35%-Al: 23.69%-Ti: 22.32%-Cr: 12.64%,,12.895,1218.8,212.34,3710.7,32.166,507,70.1
EP3086D,1_1750X,CuTiAl = Cu: 48.32%-Al: 24.76%-Ti: 24.3%-Cr: 2.58%-Fe: 0.04% | CuTiAlCr = Cu: 34.29%-Ti: 27.8%-Al: 26.87%-Cr: 11.03% | CuAl = Cu: 58.03%-Al: 29.97%-Ti: 9.63%-Cr: 2.37% | CuCrTiAl = Cr: 36.19%-Cu: 30.24%-Al: 19.02%-Ti: 14.55% | Ti = Ti: 84.83%-Cu: 7.2%-Al: 4.28%-Cr: 3.69% | Unassigned = Cu: 41.35%-Al: 23.69%-Ti: 22.32%-Cr: 12.64%,,11.667,1102.8,202.04,3775.6,32.186,508,70.2
EP3086D,1_1750X,CuTiAl = Cu: 48.32%-Al: 24.76%-Ti: 24.3%-Cr: 2.58%-Fe: 0.04% | CuTiAlCr = Cu: 34.29%-Ti: 27.8%-Al: 26.87%-Cr: 11.03% | CuAl = Cu: 58.03%-Al: 29.97%-Ti: 9.63%-Cr: 2.37% | CuCrTiAl = Cr: 36.19%-Cu: 30.24%-Al: 19.02%-Ti: 14.55% | Ti = Ti: 84.83%-Cu: 7.2%-Al: 4.28%-Cr: 3.69% | Unassigned = Cu: 41.35%-Al: 23.69%-Ti: 22.32%-Cr: 12.64%,,8.262,780.9,173.96,4137,32.567,508,69.9
EP3086D,1_1750X,CuTiAl = Cu: 48.32%-Al: 24.76%-Ti: 24.3%-Cr: 2.58%-Fe: 0.04% | CuTiAlCr = Cu: 34.29%-Ti: 27.8%-Al: 26.87%-Cr: 11.03% | CuAl = Cu: 58.03%-Al: 29.97%-Ti: 9.63%-Cr: 2.37% | CuCrTiAl = Cr: 36.19%-Cu: 30.24%-Al: 19.02%-Ti: 14.55% | Ti = Ti: 84.83%-Cu: 7.2%-Al: 4.28%-Cr: 3.69% | Unassigned = Cu: 41.35%-Al: 23.69%-Ti: 22.32%-Cr: 12.64%,,15.427,1458.2,264.09,4426.3,34.837,512,69.7
EP3086D,1_1750X,CuTiAl = Cu: 48.32%-Al: 24.76%-Ti: 24.3%-Cr: 2.58%-Fe: 0.04% | CuTiAlCr = Cu: 34.29%-Ti: 27.8%-Al: 26.87%-Cr: 11.03% | CuAl = Cu: 58.03%-Al: 29.97%-Ti: 9.63%-Cr: 2.37% | CuCrTiAl = Cr: 36.19%-Cu: 30.24%-Al: 19.02%-Ti: 14.55% | Ti = Ti: 84.83%-Cu: 7.2%-Al: 4.28%-Cr: 3.69% | Unassigned = Cu: 41.35%-Al: 23.69%-Ti: 22.32%-Cr: 12.64%,,11.026,1042.2,185.9,3472.8,31.589,508,70.4
EP3086D,1_1750X,CuTiAl = Cu: 48.32%-Al: 24.76%-Ti: 24.3%-Cr: 2.58%-Fe: 0.04% | CuTiAlCr = Cu: 34.29%-Ti: 27.8%-Al: 26.87%-Cr: 11.03% | CuAl = Cu: 58.03%-Al: 29.97%-Ti: 9.63%-Cr: 2.37% | CuCrTiAl = Cr: 36.19%-Cu: 30.24%-Al: 19.02%-Ti: 14.55% | Ti = Ti: 84.83%-Cu: 7.2%-Al: 4.28%-Cr: 3.69% | Unassigned = Cu: 41.35%-Al: 23.69%-Ti: 22.32%-Cr: 12.64%,,9.557,903.4,180.05,3792.7,34.245,510,69.7
EP3086D,1_1750X,CuTiAl = Cu: 48.32%-Al: 24.76%-Ti: 24.3%-Cr: 2.58%-Fe: 0.04% | CuTiAlCr = Cu: 34.29%-Ti: 27.8%-Al: 26.87%-Cr: 11.03% | CuAl = Cu: 58.03%-Al: 29.97%-Ti: 9.63%-Cr: 2.37% | CuCrTiAl = Cr: 36.19%-Cu: 30.24%-Al: 19.02%-Ti: 14.55% | Ti = Ti: 84.83%-Cu: 7.2%-Al: 4.28%-Cr: 3.69% | Unassigned = Cu: 41.35%-Al: 23.69%-Ti: 22.32%-Cr: 12.64%,,16.245,1535.5,212.56,2950.5,42.266,510,69.6
EP3086D,1_1750X,CuTiAl = Cu: 48.32%-Al: 24.76%-Ti: 24.3%-Cr: 2.58%-Fe: 0.04% | CuTiAlCr = Cu: 34.29%-Ti: 27.8%-Al: 26.87%-Cr: 11.03% | CuAl = Cu: 58.03%-Al: 29.97%-Ti: 9.63%-Cr: 2.37% | CuCrTiAl = Cr: 36.19%-Cu: 30.24%-Al: 19.02%-Ti: 14.55% | Ti = Ti: 84.83%-Cu: 7.2%-Al: 4.28%-Cr: 3.69% | Unassigned = Cu: 41.35%-Al: 23.69%-Ti: 22.32%-Cr: 12.64%,,7.579,716.4,149.37,3463.9,31.322,508,69.7
EP3086D,1_1750X,CuTiAl = Cu: 48.32%-Al: 24.76%-Ti: 24.3%-Cr: 2.58%-Fe: 0.04% | CuTiAlCr = Cu: 34.29%-Ti: 27.8%-Al: 26.87%-Cr: 11.03% | CuAl = Cu: 58.03%-Al: 29.97%-Ti: 9.63%-Cr: 2.37% | CuCrTiAl = Cr: 36.19%-Cu: 30.24%-Al: 19.02%-Ti: 14.55% | Ti = Ti: 84.83%-Cu: 7.2%-Al: 4.28%-Cr: 3.69% | Unassigned = Cu: 41.35%-Al: 23.69%-Ti: 22.32%-Cr: 12.64%,,8.219,776.9,175.96,4240.7,28.971,495,69.1
EP3086D,1_1750X,CuTiAl = Cu: 48.32%-Al: 24.76%-Ti: 24.3%-Cr: 2.58%-Fe: 0.04% | CuTiAlCr = Cu: 34.29%-Ti: 27.8%-Al: 26.87%-Cr: 11.03% | CuAl = Cu: 58.03%-Al: 29.97%-Ti: 9.63%-Cr: 2.37% | CuCrTiAl = Cr: 36.19%-Cu: 30.24%-Al: 19.02%-Ti: 14.55% | Ti = Ti: 84.83%-Cu: 7.2%-Al: 4.28%-Cr: 3.69% | Unassigned = Cu: 41.35%-Al: 23.69%-Ti: 22.32%-Cr: 12.64%,,7.988,755,163.87,3862.6,30.054,509,70
EP3086D,1_1750X,CuTiAl = Cu: 48.32%-Al: 24.76%-Ti: 24.3%-Cr: 2.58%-Fe: 0.04% | CuTiAlCr = Cu: 34.29%-Ti: 27.8%-Al: 26.87%-Cr: 11.03% | CuAl = Cu: 58.03%-Al: 29.97%-Ti: 9.63%-Cr: 2.37% | CuCrTiAl = Cr: 36.19%-Cu: 30.24%-Al: 19.02%-Ti: 14.55% | Ti = Ti: 84.83%-Cu: 7.2%-Al: 4.28%-Cr: 3.69% | Unassigned = Cu: 41.35%-Al: 23.69%-Ti: 22.32%-Cr: 12.64%,,12.668,1197.4,204.95,3561.2,31.305,508,70.2
EP3086D,1_1750X,CuTiAl = Cu: 48.32%-Al: 24.76%-Ti: 24.3%-Cr: 2.58%-Fe: 0.04% | CuTiAlCr = Cu: 34.29%-Ti: 27.8%-Al: 26.87%-Cr: 11.03% | CuAl = Cu: 58.03%-Al: 29.97%-Ti: 9.63%-Cr: 2.37% | CuCrTiAl = Cr: 36.19%-Cu: 30.24%-Al: 19.02%-Ti: 14.55% | Ti = Ti: 84.83%-Cu: 7.2%-Al: 4.28%-Cr: 3.69% | Unassigned = Cu: 41.35%-Al: 23.69%-Ti: 22.32%-Cr: 12.64%,,8.609,813.7,169.66,3802.9,30.589,507,70.3
EP3086D,1_1750X,CuTiAl = Cu: 48.32%-Al: 24.76%-Ti: 24.3%-Cr: 2.58%-Fe: 0.04% | CuTiAlCr = Cu: 34.29%-Ti: 27.8%-Al: 26.87%-Cr: 11.03% | CuAl = Cu: 58.03%-Al: 29.97%-Ti: 9.63%-Cr: 2.37% | CuCrTiAl = Cr: 36.19%-Cu: 30.24%-Al: 19.02%-Ti: 14.55% | Ti = Ti: 84.83%-Cu: 7.2%-Al: 4.28%-Cr: 3.69% | Unassigned = Cu: 41.35%-Al: 23.69%-Ti: 22.32%-Cr: 12.64%,CuTiAl : 85.23%|Unassigned : 3.02%|CuTiAlCr : 11.74%,10.514,993.7,188.17,3716.5,33.127,508,69.2
EP3086D,1_1750X,CuTiAl = Cu: 48.32%-Al: 24.76%-Ti: 24.3%-Cr: 2.58%-Fe: 0.04% | CuTiAlCr = Cu: 34.29%-Ti: 27.8%-Al: 26.87%-Cr: 11.03% | CuAl = Cu: 58.03%-Al: 29.97%-Ti: 9.63%-Cr: 2.37% | CuCrTiAl = Cr: 36.19%-Cu: 30.24%-Al: 19.02%-Ti: 14.55% | Ti = Ti: 84.83%-Cu: 7.2%-Al: 4.28%-Cr: 3.69% | Unassigned = Cu: 41.35%-Al: 23.69%-Ti: 22.32%-Cr: 12.64%,CuAl : 6.65%|CuTiAl : 86.31%|CuTiAlCr : 4.71%|Unassigned : 2.32%,7.418,701.2,149.88,3559.6,35.478,508,70.3
EP3086D,1_1750X,CuTiAl = Cu: 48.32%-Al: 24.76%-Ti: 24.3%-Cr: 2.58%-Fe: 0.04% | CuTiAlCr = Cu: 34.29%-Ti: 27.8%-Al: 26.87%-Cr: 11.03% | CuAl = Cu: 58.03%-Al: 29.97%-Ti: 9.63%-Cr: 2.37% | CuCrTiAl = Cr: 36.19%-Cu: 30.24%-Al: 19.02%-Ti: 14.55% | Ti = Ti: 84.83%-Cu: 7.2%-Al: 4.28%-Cr: 3.69% | Unassigned = Cu: 41.35%-Al: 23.69%-Ti: 22.32%-Cr: 12.64%,CuAl : 3.28%|CuTiAl : 94.32%|Unassigned : 2.40%,0.341,32.2,24.23,3083.4,32.39,549,70.8
EP3086D,1_1750X,CuTiAl = Cu: 48.32%-Al: 24.76%-Ti: 24.3%-Cr: 2.58%-Fe: 0.04% | CuTiAlCr = Cu: 34.29%-Ti: 27.8%-Al: 26.87%-Cr: 11.03% | CuAl = Cu: 58.03%-Al: 29.97%-Ti: 9.63%-Cr: 2.37% | CuCrTiAl = Cr: 36.19%-Cu: 30.24%-Al: 19.02%-Ti: 14.55% | Ti = Ti: 84.83%-Cu: 7.2%-Al: 4.28%-Cr: 3.69% | Unassigned = Cu: 41.35%-Al: 23.69%-Ti: 22.32%-Cr: 12.64%,CuTiAl : 92.55%|CuAl : 3.24%|Unassigned : 0.56%|CuTiAlCr : 3.65%,9.846,930.7,181.1,3720.9,30.364,510,70.4
EP3086D,1_1750X,CuTiAl = Cu: 48.32%-Al: 24.76%-Ti: 24.3%-Cr: 2.58%-Fe: 0.04% | CuTiAlCr = Cu: 34.29%-Ti: 27.8%-Al: 26.87%-Cr: 11.03% | CuAl = Cu: 58.03%-Al: 29.97%-Ti: 9.63%-Cr: 2.37% | CuCrTiAl = Cr: 36.19%-Cu: 30.24%-Al: 19.02%-Ti: 14.55% | Ti = Ti: 84.83%-Cu: 7.2%-Al: 4.28%-Cr: 3.69% | Unassigned = Cu: 41.35%-Al: 23.69%-Ti: 22.32%-Cr: 12.64%,CuTiAl : 81.85%|CuTiAlCr : 17.71%|Unassigned : 0.44%,9.622,909.5,175.79,3616.5,32.7,508,70.1
EP3086D,1_1750X,CuTiAl = Cu: 48.32%-Al: 24.76%-Ti: 24.3%-Cr: 2.58%-Fe: 0.04% | CuTiAlCr = Cu: 34.29%-Ti: 27.8%-Al: 26.87%-Cr: 11.03% | CuAl = Cu: 58.03%-Al: 29.97%-Ti: 9.63%-Cr: 2.37% | CuCrTiAl = Cr: 36.19%-Cu: 30.24%-Al: 19.02%-Ti: 14.55% | Ti = Ti: 84.83%-Cu: 7.2%-Al: 4.28%-Cr: 3.69% | Unassigned = Cu: 41.35%-Al: 23.69%-Ti: 22.32%-Cr: 12.64%,CuAl : 50.67%|Unassigned : 1.61%|CuCrTiAl : 2.75%|CuTiAl : 44.84%|CuTiAlCr : 0.12%,5.989,566.1,126.69,3277,28.572,507,70.4
EP3086D,1_1750X,CuTiAl = Cu: 48.32%-Al: 24.76%-Ti: 24.3%-Cr: 2.58%-Fe: 0.04% | CuTiAlCr = Cu: 34.29%-Ti: 27.8%-Al: 26.87%-Cr: 11.03% | CuAl = Cu: 58.03%-Al: 29.97%-Ti: 9.63%-Cr: 2.37% | CuCrTiAl = Cr: 36.19%-Cu: 30.24%-Al: 19.02%-Ti: 14.55% | Ti = Ti: 84.83%-Cu: 7.2%-Al: 4.28%-Cr: 3.69% | Unassigned = Cu: 41.35%-Al: 23.69%-Ti: 22.32%-Cr: 12.64%,CuTiAl : 100.00%,14.849,1403.6,222.31,3479.5,31.976,510,70.1
EP3086D,1_1750X,CuTiAl = Cu: 48.32%-Al: 24.76%-Ti: 24.3%-Cr: 2.58%-Fe: 0.04% | CuTiAlCr = Cu: 34.29%-Ti: 27.8%-Al: 26.87%-Cr: 11.03% | CuAl = Cu: 58.03%-Al: 29.97%-Ti: 9.63%-Cr: 2.37% | CuCrTiAl = Cr: 36.19%-Cu: 30.24%-Al: 19.02%-Ti: 14.55% | Ti = Ti: 84.83%-Cu: 7.2%-Al: 4.28%-Cr: 3.69% | Unassigned = Cu: 41.35%-Al: 23.69%-Ti: 22.32%-Cr: 12.64%,CuTiAl : 21.12%|CuAl : 24.56%|CuTiAlCr : 54.32%,7.543,712.9,162.39,4025.3,35.975,524,70
EP3086D,1_1750X,CuTiAl = Cu: 48.32%-Al: 24.76%-Ti: 24.3%-Cr: 2.58%-Fe: 0.04% | CuTiAlCr = Cu: 34.29%-Ti: 27.8%-Al: 26.87%-Cr: 11.03% | CuAl = Cu: 58.03%-Al: 29.97%-Ti: 9.63%-Cr: 2.37% | CuCrTiAl = Cr: 36.19%-Cu: 30.24%-Al: 19.02%-Ti: 14.55% | Ti = Ti: 84.83%-Cu: 7.2%-Al: 4.28%-Cr: 3.69% | Unassigned = Cu: 41.35%-Al: 23.69%-Ti: 22.32%-Cr: 12.64%,CuAl : 0.02%|CuTiAl : 0.49%|CuTiAlCr : 99.48%,6.446,609.3,120,2762.1,46.949,539,69.9
EP3086D,1_1750X,CuTiAl = Cu: 48.32%-Al: 24.76%-Ti: 24.3%-Cr: 2.58%-Fe: 0.04% | CuTiAlCr = Cu: 34.29%-Ti: 27.8%-Al: 26.87%-Cr: 11.03% | CuAl = Cu: 58.03%-Al: 29.97%-Ti: 9.63%-Cr: 2.37% | CuCrTiAl = Cr: 36.19%-Cu: 30.24%-Al: 19.02%-Ti: 14.55% | Ti = Ti: 84.83%-Cu: 7.2%-Al: 4.28%-Cr: 3.69% | Unassigned = Cu: 41.35%-Al: 23.69%-Ti: 22.32%-Cr: 12.64%,CuTiAlCr : 9.45%|CuTiAl : 87.55%|CuAl : 0.23%|CuCrTiAl : 2.78%,12.357,1168,202.33,3572.8,33.365,508,69.4
EP3086D,1_1750X,CuTiAl = Cu: 48.32%-Al: 24.76%-Ti: 24.3%-Cr: 2.58%-Fe: 0.04% | CuTiAlCr = Cu: 34.29%-Ti: 27.8%-Al: 26.87%-Cr: 11.03% | CuAl = Cu: 58.03%-Al: 29.97%-Ti: 9.63%-Cr: 2.37% | CuCrTiAl = Cr: 36.19%-Cu: 30.24%-Al: 19.02%-Ti: 14.55% | Ti = Ti: 84.83%-Cu: 7.2%-Al: 4.28%-Cr: 3.69% | Unassigned = Cu: 41.35%-Al: 23.69%-Ti: 22.32%-Cr: 12.64%,,7.438,703,150.69,3584.1,32.72,509,70.3
EP3086D,1_1750X,CuTiAl = Cu: 48.32%-Al: 24.76%-Ti: 24.3%-Cr: 2.58%-Fe: 0.04% | CuTiAlCr = Cu: 34.29%-Ti: 27.8%-Al: 26.87%-Cr: 11.03% | CuAl = Cu: 58.03%-Al: 29.97%-Ti: 9.63%-Cr: 2.37% | CuCrTiAl = Cr: 36.19%-Cu: 30.24%-Al: 19.02%-Ti: 14.55% | Ti = Ti: 84.83%-Cu: 7.2%-Al: 4.28%-Cr: 3.69% | Unassigned = Cu: 41.35%-Al: 23.69%-Ti: 22.32%-Cr: 12.64%,,16.273,1538.1,219.22,3101.8,37.946,509,69.9
EP3086D,1_1750X,CuTiAl = Cu: 48.32%-Al: 24.76%-Ti: 24.3%-Cr: 2.58%-Fe: 0.04% | CuTiAlCr = Cu: 34.29%-Ti: 27.8%-Al: 26.87%-Cr: 11.03% | CuAl = Cu: 58.03%-Al: 29.97%-Ti: 9.63%-Cr: 2.37% | CuCrTiAl = Cr: 36.19%-Cu: 30.24%-Al: 19.02%-Ti: 14.55% | Ti = Ti: 84.83%-Cu: 7.2%-Al: 4.28%-Cr: 3.69% | Unassigned = Cu: 41.35%-Al: 23.69%-Ti: 22.32%-Cr: 12.64%,CuCrTiAl : 5.03%|CuTiAlCr : 23.95%|CuTiAl : 71.02%,12.908,1220.1,213.79,3752.3,37.84,509,70.3
EP3086D,1_1750X,CuTiAl = Cu: 48.32%-Al: 24.76%-Ti: 24.3%-Cr: 2.58%-Fe: 0.04% | CuTiAlCr = Cu: 34.29%-Ti: 27.8%-Al: 26.87%-Cr: 11.03% | CuAl = Cu: 58.03%-Al: 29.97%-Ti: 9.63%-Cr: 2.37% | CuCrTiAl = Cr: 36.19%-Cu: 30.24%-Al: 19.02%-Ti: 14.55% | Ti = Ti: 84.83%-Cu: 7.2%-Al: 4.28%-Cr: 3.69% | Unassigned = Cu: 41.35%-Al: 23.69%-Ti: 22.32%-Cr: 12.64%,CuTiAlCr : 15.72%|CuCrTiAl : 2.01%|Unassigned : 0.60%|CuTiAl : 81.67%,11.157,1054.5,198.75,3840.3,32.548,508,70.1
EP3086D,1_1750X,CuTiAl = Cu: 48.32%-Al: 24.76%-Ti: 24.3%-Cr: 2.58%-Fe: 0.04% | CuTiAlCr = Cu: 34.29%-Ti: 27.8%-Al: 26.87%-Cr: 11.03% | CuAl = Cu: 58.03%-Al: 29.97%-Ti: 9.63%-Cr: 2.37% | CuCrTiAl = Cr: 36.19%-Cu: 30.24%-Al: 19.02%-Ti: 14.55% | Ti = Ti: 84.83%-Cu: 7.2%-Al: 4.28%-Cr: 3.69% | Unassigned = Cu: 41.35%-Al: 23.69%-Ti: 22.32%-Cr: 12.64%,CuTiAl : 90.18%|CuAl : 9.82%,12.383,1170.4,206.43,3688.4,34.772,507,70.2
EP3086D,1_1750X,CuTiAl = Cu: 48.32%-Al: 24.76%-Ti: 24.3%-Cr: 2.58%-Fe: 0.04% | CuTiAlCr = Cu: 34.29%-Ti: 27.8%-Al: 26.87%-Cr: 11.03% | CuAl = Cu: 58.03%-Al: 29.97%-Ti: 9.63%-Cr: 2.37% | CuCrTiAl = Cr: 36.19%-Cu: 30.24%-Al: 19.02%-Ti: 14.55% | Ti = Ti: 84.83%-Cu: 7.2%-Al: 4.28%-Cr: 3.69% | Unassigned = Cu: 41.35%-Al: 23.69%-Ti: 22.32%-Cr: 12.64%,CuTiAl : 34.54%|CuAl : 54.26%|CuTiAlCr : 11.21%,12.732,1203.5,220.92,4015.3,40.456,510,69.8
EP3086D,1_1750X,CuTiAl = Cu: 48.32%-Al: 24.76%-Ti: 24.3%-Cr: 2.58%-Fe: 0.04% | CuTiAlCr = Cu: 34.29%-Ti: 27.8%-Al: 26.87%-Cr: 11.03% | CuAl = Cu: 58.03%-Al: 29.97%-Ti: 9.63%-Cr: 2.37% | CuCrTiAl = Cr: 36.19%-Cu: 30.24%-Al: 19.02%-Ti: 14.55% | Ti = Ti: 84.83%-Cu: 7.2%-Al: 4.28%-Cr: 3.69% | Unassigned = Cu: 41.35%-Al: 23.69%-Ti: 22.32%-Cr: 12.64%,CuTiAl : 91.26%|CuAl : 3.44%|CuTiAlCr : 5.30%,10.997,1039.4,196.45,3820.6,39.81,511,70.1
EP3086D,1_1750X,CuTiAl = Cu: 48.32%-Al: 24.76%-Ti: 24.3%-Cr: 2.58%-Fe: 0.04% | CuTiAlCr = Cu: 34.29%-Ti: 27.8%-Al: 26.87%-Cr: 11.03% | CuAl = Cu: 58.03%-Al: 29.97%-Ti: 9.63%-Cr: 2.37% | CuCrTiAl = Cr: 36.19%-Cu: 30.24%-Al: 19.02%-Ti: 14.55% | Ti = Ti: 84.83%-Cu: 7.2%-Al: 4.28%-Cr: 3.69% | Unassigned = Cu: 41.35%-Al: 23.69%-Ti: 22.32%-Cr: 12.64%,CuTiAl : 85.58%|CuTiAlCr : 11.39%|CuAl : 3.02%,3.429,324.1,99.52,3707,28.534,507,69.3
EP3086D,1_1750X,CuTiAl = Cu: 48.32%-Al: 24.76%-Ti: 24.3%-Cr: 2.58%-Fe: 0.04% | CuTiAlCr = Cu: 34.29%-Ti: 27.8%-Al: 26.87%-Cr: 11.03% | CuAl = Cu: 58.03%-Al: 29.97%-Ti: 9.63%-Cr: 2.37% | CuCrTiAl = Cr: 36.19%-Cu: 30.24%-Al: 19.02%-Ti: 14.55% | Ti = Ti: 84.83%-Cu: 7.2%-Al: 4.28%-Cr: 3.69% | Unassigned = Cu: 41.35%-Al: 23.69%-Ti: 22.32%-Cr: 12.64%,CuTiAlCr : 100.00%,20.965,1981.6,259.36,3164.5,49.238,510,70.2
EP3086D,1_1750X,CuTiAl = Cu: 48.32%-Al: 24.76%-Ti: 24.3%-Cr: 2.58%-Fe: 0.04% | CuTiAlCr = Cu: 34.29%-Ti: 27.8%-Al: 26.87%-Cr: 11.03% | CuAl = Cu: 58.03%-Al: 29.97%-Ti: 9.63%-Cr: 2.37% | CuCrTiAl = Cr: 36.19%-Cu: 30.24%-Al: 19.02%-Ti: 14.55% | Ti = Ti: 84.83%-Cu: 7.2%-Al: 4.28%-Cr: 3.69% | Unassigned = Cu: 41.35%-Al: 23.69%-Ti: 22.32%-Cr: 12.64%,CuTiAlCr : 40.13%|CuTiAl : 45.64%|Unassigned : 2.98%|CuCrTiAl : 11.25%,6.809,643.6,143.7,3603,32.069,509,69.8
EP3086D,1_1750X,CuTiAl = Cu: 48.32%-Al: 24.76%-Ti: 24.3%-Cr: 2.58%-Fe: 0.04% | CuTiAlCr = Cu: 34.29%-Ti: 27.8%-Al: 26.87%-Cr: 11.03% | CuAl = Cu: 58.03%-Al: 29.97%-Ti: 9.63%-Cr: 2.37% | CuCrTiAl = Cr: 36.19%-Cu: 30.24%-Al: 19.02%-Ti: 14.55% | Ti = Ti: 84.83%-Cu: 7.2%-Al: 4.28%-Cr: 3.69% | Unassigned = Cu: 41.35%-Al: 23.69%-Ti: 22.32%-Cr: 12.64%,CuTiAlCr : 76.48%|CuTiAl : 20.91%|CuAl : 2.61%,12.839,1213.5,197.83,3312.3,39.281,510,69.5
EP3086D,1_1750X,CuTiAl = Cu: 48.32%-Al: 24.76%-Ti: 24.3%-Cr: 2.58%-Fe: 0.04% | CuTiAlCr = Cu: 34.29%-Ti: 27.8%-Al: 26.87%-Cr: 11.03% | CuAl = Cu: 58.03%-Al: 29.97%-Ti: 9.63%-Cr: 2.37% | CuCrTiAl = Cr: 36.19%-Cu: 30.24%-Al: 19.02%-Ti: 14.55% | Ti = Ti: 84.83%-Cu: 7.2%-Al: 4.28%-Cr: 3.69% | Unassigned = Cu: 41.35%-Al: 23.69%-Ti: 22.32%-Cr: 12.64%,CuTiAlCr : 59.25%|CuCrTiAl : 31.34%|CuTiAl : 6.09%|Unassigned : 3.31%,8.061,761.9,181.95,4578.4,30.162,507,70
EP3086D,1_1750X,CuTiAl = Cu: 48.32%-Al: 24.76%-Ti: 24.3%-Cr: 2.58%-Fe: 0.04% | CuTiAlCr = Cu: 34.29%-Ti: 27.8%-Al: 26.87%-Cr: 11.03% | CuAl = Cu: 58.03%-Al: 29.97%-Ti: 9.63%-Cr: 2.37% | CuCrTiAl = Cr: 36.19%-Cu: 30.24%-Al: 19.02%-Ti: 14.55% | Ti = Ti: 84.83%-Cu: 7.2%-Al: 4.28%-Cr: 3.69% | Unassigned = Cu: 41.35%-Al: 23.69%-Ti: 22.32%-Cr: 12.64%,CuTiAlCr : 48.89%|CuTiAl : 20.61%|CuCrTiAl : 3.05%|Unassigned : 2.24%|CuAl : 25.21%,9.062,856.5,162.99,3373,35.727,511,70.3
