Repository: giengeb1/ADAMaNT-HEA-indents

File: Indentation Results.csv (part 3 of 64)
Sample,Magnification,Compound Compositions,Indent Composition,Hardness,Hv,Modulus,Stiffness^2 / Load,Pmax,Hmax,Reporting Depth
EP3086D,1_1750X,CuTiAl = Cu: 48.32%-Al: 24.76%-Ti: 24.3%-Cr: 2.58%-Fe: 0.04% | CuTiAlCr = Cu: 34.29%-Ti: 27.8%-Al: 26.87%-Cr: 11.03% | CuAl = Cu: 58.03%-Al: 29.97%-Ti: 9.63%-Cr: 2.37% | CuCrTiAl = Cr: 36.19%-Cu: 30.24%-Al: 19.02%-Ti: 14.55% | Ti = Ti: 84.83%-Cu: 7.2%-Al: 4.28%-Cr: 3.69% | Unassigned = Cu: 41.35%-Al: 23.69%-Ti: 22.32%-Cr: 12.64%,CuTiAlCr : 91.71%|CuAl : 7.08%|CuTiAl : 1.20%,20.948,1980,250.85,3002.2,43.904,509,69.7
EP3086D,1_1750X,CuTiAl = Cu: 48.32%-Al: 24.76%-Ti: 24.3%-Cr: 2.58%-Fe: 0.04% | CuTiAlCr = Cu: 34.29%-Ti: 27.8%-Al: 26.87%-Cr: 11.03% | CuAl = Cu: 58.03%-Al: 29.97%-Ti: 9.63%-Cr: 2.37% | CuCrTiAl = Cr: 36.19%-Cu: 30.24%-Al: 19.02%-Ti: 14.55% | Ti = Ti: 84.83%-Cu: 7.2%-Al: 4.28%-Cr: 3.69% | Unassigned = Cu: 41.35%-Al: 23.69%-Ti: 22.32%-Cr: 12.64%,CuTiAl : 64.25%|Unassigned : 0.13%|CuTiAlCr : 35.62%,7.985,754.7,168.1,4035.5,34.12,526,69.9
EP3086D,1_1750X,CuTiAl = Cu: 48.32%-Al: 24.76%-Ti: 24.3%-Cr: 2.58%-Fe: 0.04% | CuTiAlCr = Cu: 34.29%-Ti: 27.8%-Al: 26.87%-Cr: 11.03% | CuAl = Cu: 58.03%-Al: 29.97%-Ti: 9.63%-Cr: 2.37% | CuCrTiAl = Cr: 36.19%-Cu: 30.24%-Al: 19.02%-Ti: 14.55% | Ti = Ti: 84.83%-Cu: 7.2%-Al: 4.28%-Cr: 3.69% | Unassigned = Cu: 41.35%-Al: 23.69%-Ti: 22.32%-Cr: 12.64%,,9.374,886.1,188.43,4177.9,39.388,509,69.8
EP3086D,1_1750X,CuTiAl = Cu: 48.32%-Al: 24.76%-Ti: 24.3%-Cr: 2.58%-Fe: 0.04% | CuTiAlCr = Cu: 34.29%-Ti: 27.8%-Al: 26.87%-Cr: 11.03% | CuAl = Cu: 58.03%-Al: 29.97%-Ti: 9.63%-Cr: 2.37% | CuCrTiAl = Cr: 36.19%-Cu: 30.24%-Al: 19.02%-Ti: 14.55% | Ti = Ti: 84.83%-Cu: 7.2%-Al: 4.28%-Cr: 3.69% | Unassigned = Cu: 41.35%-Al: 23.69%-Ti: 22.32%-Cr: 12.64%,,7.229,683.3,155.64,3901.1,30.782,507,69.8
EP3086D,1_1750X,CuTiAl = Cu: 48.32%-Al: 24.76%-Ti: 24.3%-Cr: 2.58%-Fe: 0.04% | CuTiAlCr = Cu: 34.29%-Ti: 27.8%-Al: 26.87%-Cr: 11.03% | CuAl = Cu: 58.03%-Al: 29.97%-Ti: 9.63%-Cr: 2.37% | CuCrTiAl = Cr: 36.19%-Cu: 30.24%-Al: 19.02%-Ti: 14.55% | Ti = Ti: 84.83%-Cu: 7.2%-Al: 4.28%-Cr: 3.69% | Unassigned = Cu: 41.35%-Al: 23.69%-Ti: 22.32%-Cr: 12.64%,CuTiAl : 97.39%|Unassigned : 0.75%|CuTiAlCr : 1.86%,9.761,922.6,173.04,3469.7,32.318,509,69.8
EP3086D,1_1750X,CuTiAl = Cu: 48.32%-Al: 24.76%-Ti: 24.3%-Cr: 2.58%-Fe: 0.04% | CuTiAlCr = Cu: 34.29%-Ti: 27.8%-Al: 26.87%-Cr: 11.03% | CuAl = Cu: 58.03%-Al: 29.97%-Ti: 9.63%-Cr: 2.37% | CuCrTiAl = Cr: 36.19%-Cu: 30.24%-Al: 19.02%-Ti: 14.55% | Ti = Ti: 84.83%-Cu: 7.2%-Al: 4.28%-Cr: 3.69% | Unassigned = Cu: 41.35%-Al: 23.69%-Ti: 22.32%-Cr: 12.64%,CuTiAl : 88.27%|CuTiAlCr : 7.74%|CuAl : 3.99%,11.608,1097.2,206.79,3945.1,33.145,507,70
EP3086D,1_1750X,CuTiAl = Cu: 48.32%-Al: 24.76%-Ti: 24.3%-Cr: 2.58%-Fe: 0.04% | CuTiAlCr = Cu: 34.29%-Ti: 27.8%-Al: 26.87%-Cr: 11.03% | CuAl = Cu: 58.03%-Al: 29.97%-Ti: 9.63%-Cr: 2.37% | CuCrTiAl = Cr: 36.19%-Cu: 30.24%-Al: 19.02%-Ti: 14.55% | Ti = Ti: 84.83%-Cu: 7.2%-Al: 4.28%-Cr: 3.69% | Unassigned = Cu: 41.35%-Al: 23.69%-Ti: 22.32%-Cr: 12.64%,CuTiAlCr : 40.65%|CuAl : 57.82%|CuTiAl : 1.53%,12.276,1160.4,184.83,3088.2,35.584,508,69.8
EP3086D,1_1750X,CuTiAl = Cu: 48.32%-Al: 24.76%-Ti: 24.3%-Cr: 2.58%-Fe: 0.04% | CuTiAlCr = Cu: 34.29%-Ti: 27.8%-Al: 26.87%-Cr: 11.03% | CuAl = Cu: 58.03%-Al: 29.97%-Ti: 9.63%-Cr: 2.37% | CuCrTiAl = Cr: 36.19%-Cu: 30.24%-Al: 19.02%-Ti: 14.55% | Ti = Ti: 84.83%-Cu: 7.2%-Al: 4.28%-Cr: 3.69% | Unassigned = Cu: 41.35%-Al: 23.69%-Ti: 22.32%-Cr: 12.64%,CuAl : 29.10%|CuTiAl : 70.90%,5.76,544.5,123.09,3238.3,32.931,507,70.1
EP3086D,1_1750X,CuTiAl = Cu: 48.32%-Al: 24.76%-Ti: 24.3%-Cr: 2.58%-Fe: 0.04% | CuTiAlCr = Cu: 34.29%-Ti: 27.8%-Al: 26.87%-Cr: 11.03% | CuAl = Cu: 58.03%-Al: 29.97%-Ti: 9.63%-Cr: 2.37% | CuCrTiAl = Cr: 36.19%-Cu: 30.24%-Al: 19.02%-Ti: 14.55% | Ti = Ti: 84.83%-Cu: 7.2%-Al: 4.28%-Cr: 3.69% | Unassigned = Cu: 41.35%-Al: 23.69%-Ti: 22.32%-Cr: 12.64%,CuTiAl : 81.51%|CuTiAlCr : 18.49%,8.07,762.7,162.87,3781,34.336,508,69.8
EP3086D,1_1750X,CuTiAl = Cu: 48.32%-Al: 24.76%-Ti: 24.3%-Cr: 2.58%-Fe: 0.04% | CuTiAlCr = Cu: 34.29%-Ti: 27.8%-Al: 26.87%-Cr: 11.03% | CuAl = Cu: 58.03%-Al: 29.97%-Ti: 9.63%-Cr: 2.37% | CuCrTiAl = Cr: 36.19%-Cu: 30.24%-Al: 19.02%-Ti: 14.55% | Ti = Ti: 84.83%-Cu: 7.2%-Al: 4.28%-Cr: 3.69% | Unassigned = Cu: 41.35%-Al: 23.69%-Ti: 22.32%-Cr: 12.64%,CuTiAl : 33.51%|CuTiAlCr : 65.71%|CuAl : 0.77%,11.12,1051.1,169.44,2938.6,40.041,528,70.3
EP3086D,1_1750X,CuTiAl = Cu: 48.32%-Al: 24.76%-Ti: 24.3%-Cr: 2.58%-Fe: 0.04% | CuTiAlCr = Cu: 34.29%-Ti: 27.8%-Al: 26.87%-Cr: 11.03% | CuAl = Cu: 58.03%-Al: 29.97%-Ti: 9.63%-Cr: 2.37% | CuCrTiAl = Cr: 36.19%-Cu: 30.24%-Al: 19.02%-Ti: 14.55% | Ti = Ti: 84.83%-Cu: 7.2%-Al: 4.28%-Cr: 3.69% | Unassigned = Cu: 41.35%-Al: 23.69%-Ti: 22.32%-Cr: 12.64%,CuTiAl : 66.23%|CuAl : 9.88%|CuTiAlCr : 23.89%,7.009,662.5,150.99,3817.6,36.004,507,69.8
EP3086D,1_1750X,CuTiAl = Cu: 48.32%-Al: 24.76%-Ti: 24.3%-Cr: 2.58%-Fe: 0.04% | CuTiAlCr = Cu: 34.29%-Ti: 27.8%-Al: 26.87%-Cr: 11.03% | CuAl = Cu: 58.03%-Al: 29.97%-Ti: 9.63%-Cr: 2.37% | CuCrTiAl = Cr: 36.19%-Cu: 30.24%-Al: 19.02%-Ti: 14.55% | Ti = Ti: 84.83%-Cu: 7.2%-Al: 4.28%-Cr: 3.69% | Unassigned = Cu: 41.35%-Al: 23.69%-Ti: 22.32%-Cr: 12.64%,CuTiAlCr : 94.45%|CuCrTiAl : 2.68%|CuTiAl : 2.87%,11.676,1103.6,187.41,3323.3,42.422,510,70.1
EP3086D,1_1750X,CuTiAl = Cu: 48.32%-Al: 24.76%-Ti: 24.3%-Cr: 2.58%-Fe: 0.04% | CuTiAlCr = Cu: 34.29%-Ti: 27.8%-Al: 26.87%-Cr: 11.03% | CuAl = Cu: 58.03%-Al: 29.97%-Ti: 9.63%-Cr: 2.37% | CuCrTiAl = Cr: 36.19%-Cu: 30.24%-Al: 19.02%-Ti: 14.55% | Ti = Ti: 84.83%-Cu: 7.2%-Al: 4.28%-Cr: 3.69% | Unassigned = Cu: 41.35%-Al: 23.69%-Ti: 22.32%-Cr: 12.64%,CuTiAlCr : 26.87%|CuTiAl : 72.01%|Unassigned : 0.75%|CuCrTiAl : 0.37%,4.614,436.1,110.42,3324.7,29.564,509,70.1
EP3086D,1_1750X,CuTiAl = Cu: 48.32%-Al: 24.76%-Ti: 24.3%-Cr: 2.58%-Fe: 0.04% | CuTiAlCr = Cu: 34.29%-Ti: 27.8%-Al: 26.87%-Cr: 11.03% | CuAl = Cu: 58.03%-Al: 29.97%-Ti: 9.63%-Cr: 2.37% | CuCrTiAl = Cr: 36.19%-Cu: 30.24%-Al: 19.02%-Ti: 14.55% | Ti = Ti: 84.83%-Cu: 7.2%-Al: 4.28%-Cr: 3.69% | Unassigned = Cu: 41.35%-Al: 23.69%-Ti: 22.32%-Cr: 12.64%,CuTiAl : 10.90%|CuTiAlCr : 89.10%,20.163,1905.8,248.17,3064,45.567,512,69.6
EP3086D,1_1750X,CuTiAl = Cu: 48.32%-Al: 24.76%-Ti: 24.3%-Cr: 2.58%-Fe: 0.04% | CuTiAlCr = Cu: 34.29%-Ti: 27.8%-Al: 26.87%-Cr: 11.03% | CuAl = Cu: 58.03%-Al: 29.97%-Ti: 9.63%-Cr: 2.37% | CuCrTiAl = Cr: 36.19%-Cu: 30.24%-Al: 19.02%-Ti: 14.55% | Ti = Ti: 84.83%-Cu: 7.2%-Al: 4.28%-Cr: 3.69% | Unassigned = Cu: 41.35%-Al: 23.69%-Ti: 22.32%-Cr: 12.64%,CuTiAl : 15.27%|CuTiAlCr : 83.99%|Unassigned : 0.75%,20.449,1932.8,250.71,3071.6,40.244,511,70.1
EP3086D,1_1750X,CuTiAl = Cu: 48.32%-Al: 24.76%-Ti: 24.3%-Cr: 2.58%-Fe: 0.04% | CuTiAlCr = Cu: 34.29%-Ti: 27.8%-Al: 26.87%-Cr: 11.03% | CuAl = Cu: 58.03%-Al: 29.97%-Ti: 9.63%-Cr: 2.37% | CuCrTiAl = Cr: 36.19%-Cu: 30.24%-Al: 19.02%-Ti: 14.55% | Ti = Ti: 84.83%-Cu: 7.2%-Al: 4.28%-Cr: 3.69% | Unassigned = Cu: 41.35%-Al: 23.69%-Ti: 22.32%-Cr: 12.64%,CuTiAl : 41.68%|CuTiAlCr : 24.05%|CuAl : 34.27%,9.468,895,179.15,3795.7,33.155,511,69.8
EP3086D,1_1750X,CuTiAl = Cu: 48.32%-Al: 24.76%-Ti: 24.3%-Cr: 2.58%-Fe: 0.04% | CuTiAlCr = Cu: 34.29%-Ti: 27.8%-Al: 26.87%-Cr: 11.03% | CuAl = Cu: 58.03%-Al: 29.97%-Ti: 9.63%-Cr: 2.37% | CuCrTiAl = Cr: 36.19%-Cu: 30.24%-Al: 19.02%-Ti: 14.55% | Ti = Ti: 84.83%-Cu: 7.2%-Al: 4.28%-Cr: 3.69% | Unassigned = Cu: 41.35%-Al: 23.69%-Ti: 22.32%-Cr: 12.64%,CuTiAlCr : 95.88%|CuTiAl : 4.12%,19.799,1871.4,244.28,3041.9,39.057,510,70.1
EP3086D,1_1750X,CuTiAl = Cu: 48.32%-Al: 24.76%-Ti: 24.3%-Cr: 2.58%-Fe: 0.04% | CuTiAlCr = Cu: 34.29%-Ti: 27.8%-Al: 26.87%-Cr: 11.03% | CuAl = Cu: 58.03%-Al: 29.97%-Ti: 9.63%-Cr: 2.37% | CuCrTiAl = Cr: 36.19%-Cu: 30.24%-Al: 19.02%-Ti: 14.55% | Ti = Ti: 84.83%-Cu: 7.2%-Al: 4.28%-Cr: 3.69% | Unassigned = Cu: 41.35%-Al: 23.69%-Ti: 22.32%-Cr: 12.64%,,7.705,728.3,152.52,3535.1,28.223,508,70.8
EP3086D,1_1750X,CuTiAl = Cu: 48.32%-Al: 24.76%-Ti: 24.3%-Cr: 2.58%-Fe: 0.04% | CuTiAlCr = Cu: 34.29%-Ti: 27.8%-Al: 26.87%-Cr: 11.03% | CuAl = Cu: 58.03%-Al: 29.97%-Ti: 9.63%-Cr: 2.37% | CuCrTiAl = Cr: 36.19%-Cu: 30.24%-Al: 19.02%-Ti: 14.55% | Ti = Ti: 84.83%-Cu: 7.2%-Al: 4.28%-Cr: 3.69% | Unassigned = Cu: 41.35%-Al: 23.69%-Ti: 22.32%-Cr: 12.64%,,9.725,919.2,165.11,3213.1,42.372,511,69.7
EP3086D,1_1750X,CuTiAl = Cu: 48.32%-Al: 24.76%-Ti: 24.3%-Cr: 2.58%-Fe: 0.04% | CuTiAlCr = Cu: 34.29%-Ti: 27.8%-Al: 26.87%-Cr: 11.03% | CuAl = Cu: 58.03%-Al: 29.97%-Ti: 9.63%-Cr: 2.37% | CuCrTiAl = Cr: 36.19%-Cu: 30.24%-Al: 19.02%-Ti: 14.55% | Ti = Ti: 84.83%-Cu: 7.2%-Al: 4.28%-Cr: 3.69% | Unassigned = Cu: 41.35%-Al: 23.69%-Ti: 22.32%-Cr: 12.64%,CuTiAlCr : 99.69%|CuAl : 0.31%,19.15,1810.1,245.16,3164.1,49.328,509,70.2
EP3086D,1_1750X,CuTiAl = Cu: 48.32%-Al: 24.76%-Ti: 24.3%-Cr: 2.58%-Fe: 0.04% | CuTiAlCr = Cu: 34.29%-Ti: 27.8%-Al: 26.87%-Cr: 11.03% | CuAl = Cu: 58.03%-Al: 29.97%-Ti: 9.63%-Cr: 2.37% | CuCrTiAl = Cr: 36.19%-Cu: 30.24%-Al: 19.02%-Ti: 14.55% | Ti = Ti: 84.83%-Cu: 7.2%-Al: 4.28%-Cr: 3.69% | Unassigned = Cu: 41.35%-Al: 23.69%-Ti: 22.32%-Cr: 12.64%,CuTiAlCr : 53.95%|CuTiAl : 46.05%,11.13,1052,203.15,3994.1,42.402,509,71
EP3086D,1_1750X,CuTiAl = Cu: 48.32%-Al: 24.76%-Ti: 24.3%-Cr: 2.58%-Fe: 0.04% | CuTiAlCr = Cu: 34.29%-Ti: 27.8%-Al: 26.87%-Cr: 11.03% | CuAl = Cu: 58.03%-Al: 29.97%-Ti: 9.63%-Cr: 2.37% | CuCrTiAl = Cr: 36.19%-Cu: 30.24%-Al: 19.02%-Ti: 14.55% | Ti = Ti: 84.83%-Cu: 7.2%-Al: 4.28%-Cr: 3.69% | Unassigned = Cu: 41.35%-Al: 23.69%-Ti: 22.32%-Cr: 12.64%,CuCrTiAl : 25.21%|CuTiAlCr : 33.85%|CuTiAl : 26.00%|CuAl : 11.86%|Unassigned : 3.07%,13.678,1292.8,228.98,3964.7,35.004,508,70.1
EP3086D,1_1750X,CuTiAl = Cu: 48.32%-Al: 24.76%-Ti: 24.3%-Cr: 2.58%-Fe: 0.04% | CuTiAlCr = Cu: 34.29%-Ti: 27.8%-Al: 26.87%-Cr: 11.03% | CuAl = Cu: 58.03%-Al: 29.97%-Ti: 9.63%-Cr: 2.37% | CuCrTiAl = Cr: 36.19%-Cu: 30.24%-Al: 19.02%-Ti: 14.55% | Ti = Ti: 84.83%-Cu: 7.2%-Al: 4.28%-Cr: 3.69% | Unassigned = Cu: 41.35%-Al: 23.69%-Ti: 22.32%-Cr: 12.64%,CuTiAlCr : 28.63%|CuTiAl : 71.37%,10.725,1013.7,191.49,3753,36.585,508,70.4
EP3086D,1_1750X,CuTiAl = Cu: 48.32%-Al: 24.76%-Ti: 24.3%-Cr: 2.58%-Fe: 0.04% | CuTiAlCr = Cu: 34.29%-Ti: 27.8%-Al: 26.87%-Cr: 11.03% | CuAl = Cu: 58.03%-Al: 29.97%-Ti: 9.63%-Cr: 2.37% | CuCrTiAl = Cr: 36.19%-Cu: 30.24%-Al: 19.02%-Ti: 14.55% | Ti = Ti: 84.83%-Cu: 7.2%-Al: 4.28%-Cr: 3.69% | Unassigned = Cu: 41.35%-Al: 23.69%-Ti: 22.32%-Cr: 12.64%,CuTiAl : 96.37%|CuTiAlCr : 3.63%,13.813,1305.6,224.63,3801.9,36.464,507,69.5
EP3086D,1_1750X,CuTiAl = Cu: 48.32%-Al: 24.76%-Ti: 24.3%-Cr: 2.58%-Fe: 0.04% | CuTiAlCr = Cu: 34.29%-Ti: 27.8%-Al: 26.87%-Cr: 11.03% | CuAl = Cu: 58.03%-Al: 29.97%-Ti: 9.63%-Cr: 2.37% | CuCrTiAl = Cr: 36.19%-Cu: 30.24%-Al: 19.02%-Ti: 14.55% | Ti = Ti: 84.83%-Cu: 7.2%-Al: 4.28%-Cr: 3.69% | Unassigned = Cu: 41.35%-Al: 23.69%-Ti: 22.32%-Cr: 12.64%,CuTiAl : 58.13%|CuTiAlCr : 41.85%|Unassigned : 0.02%,11.43,1080.3,207.58,4032,39.666,510,70.1
EP3086D,1_1750X,CuTiAl = Cu: 48.32%-Al: 24.76%-Ti: 24.3%-Cr: 2.58%-Fe: 0.04% | CuTiAlCr = Cu: 34.29%-Ti: 27.8%-Al: 26.87%-Cr: 11.03% | CuAl = Cu: 58.03%-Al: 29.97%-Ti: 9.63%-Cr: 2.37% | CuCrTiAl = Cr: 36.19%-Cu: 30.24%-Al: 19.02%-Ti: 14.55% | Ti = Ti: 84.83%-Cu: 7.2%-Al: 4.28%-Cr: 3.69% | Unassigned = Cu: 41.35%-Al: 23.69%-Ti: 22.32%-Cr: 12.64%,CuTiAl : 95.79%|CuTiAlCr : 2.26%|CuAl : 1.95%,6.763,639.2,144.72,3671.9,28.503,490,70
EP3086D,1_1750X,CuTiAl = Cu: 48.32%-Al: 24.76%-Ti: 24.3%-Cr: 2.58%-Fe: 0.04% | CuTiAlCr = Cu: 34.29%-Ti: 27.8%-Al: 26.87%-Cr: 11.03% | CuAl = Cu: 58.03%-Al: 29.97%-Ti: 9.63%-Cr: 2.37% | CuCrTiAl = Cr: 36.19%-Cu: 30.24%-Al: 19.02%-Ti: 14.55% | Ti = Ti: 84.83%-Cu: 7.2%-Al: 4.28%-Cr: 3.69% | Unassigned = Cu: 41.35%-Al: 23.69%-Ti: 22.32%-Cr: 12.64%,CuTiAlCr : 83.10%|CuTiAl : 16.69%|Unassigned : 0.21%,12.209,1154,200.31,3563.9,43.235,521,71.1
EP3086D,1_1750X,CuTiAl = Cu: 48.32%-Al: 24.76%-Ti: 24.3%-Cr: 2.58%-Fe: 0.04% | CuTiAlCr = Cu: 34.29%-Ti: 27.8%-Al: 26.87%-Cr: 11.03% | CuAl = Cu: 58.03%-Al: 29.97%-Ti: 9.63%-Cr: 2.37% | CuCrTiAl = Cr: 36.19%-Cu: 30.24%-Al: 19.02%-Ti: 14.55% | Ti = Ti: 84.83%-Cu: 7.2%-Al: 4.28%-Cr: 3.69% | Unassigned = Cu: 41.35%-Al: 23.69%-Ti: 22.32%-Cr: 12.64%,CuTiAl : 79.16%|CuAl : 1.18%|CuTiAlCr : 19.66%,10.091,953.8,182.39,3673.8,32.749,507,69.2
EP3086D,1_1750X,CuTiAl = Cu: 48.32%-Al: 24.76%-Ti: 24.3%-Cr: 2.58%-Fe: 0.04% | CuTiAlCr = Cu: 34.29%-Ti: 27.8%-Al: 26.87%-Cr: 11.03% | CuAl = Cu: 58.03%-Al: 29.97%-Ti: 9.63%-Cr: 2.37% | CuCrTiAl = Cr: 36.19%-Cu: 30.24%-Al: 19.02%-Ti: 14.55% | Ti = Ti: 84.83%-Cu: 7.2%-Al: 4.28%-Cr: 3.69% | Unassigned = Cu: 41.35%-Al: 23.69%-Ti: 22.32%-Cr: 12.64%,CuTiAlCr : 44.13%|CuTiAl : 51.52%|Unassigned : 0.54%|CuAl : 3.05%|CuCrTiAl : 0.77%,13.099,1238.1,231.88,4225.6,34.487,508,70.1
EP3086D,1_1750X,CuTiAl = Cu: 48.32%-Al: 24.76%-Ti: 24.3%-Cr: 2.58%-Fe: 0.04% | CuTiAlCr = Cu: 34.29%-Ti: 27.8%-Al: 26.87%-Cr: 11.03% | CuAl = Cu: 58.03%-Al: 29.97%-Ti: 9.63%-Cr: 2.37% | CuCrTiAl = Cr: 36.19%-Cu: 30.24%-Al: 19.02%-Ti: 14.55% | Ti = Ti: 84.83%-Cu: 7.2%-Al: 4.28%-Cr: 3.69% | Unassigned = Cu: 41.35%-Al: 23.69%-Ti: 22.32%-Cr: 12.64%,CuTiAlCr : 80.05%|CuAl : 19.41%|CuTiAl : 0.54%,11.715,1107.3,209.3,3987.9,37.884,509,70.1
EP3086D,1_1750X,CuTiAl = Cu: 48.32%-Al: 24.76%-Ti: 24.3%-Cr: 2.58%-Fe: 0.04% | CuTiAlCr = Cu: 34.29%-Ti: 27.8%-Al: 26.87%-Cr: 11.03% | CuAl = Cu: 58.03%-Al: 29.97%-Ti: 9.63%-Cr: 2.37% | CuCrTiAl = Cr: 36.19%-Cu: 30.24%-Al: 19.02%-Ti: 14.55% | Ti = Ti: 84.83%-Cu: 7.2%-Al: 4.28%-Cr: 3.69% | Unassigned = Cu: 41.35%-Al: 23.69%-Ti: 22.32%-Cr: 12.64%,CuTiAlCr : 71.93%|CuAl : 17.69%|CuTiAl : 9.63%|Unassigned : 0.75%,7.928,749.4,129.36,2569.9,34.352,518,69.8
EP3086D,1_1750X,CuTiAl = Cu: 48.32%-Al: 24.76%-Ti: 24.3%-Cr: 2.58%-Fe: 0.04% | CuTiAlCr = Cu: 34.29%-Ti: 27.8%-Al: 26.87%-Cr: 11.03% | CuAl = Cu: 58.03%-Al: 29.97%-Ti: 9.63%-Cr: 2.37% | CuCrTiAl = Cr: 36.19%-Cu: 30.24%-Al: 19.02%-Ti: 14.55% | Ti = Ti: 84.83%-Cu: 7.2%-Al: 4.28%-Cr: 3.69% | Unassigned = Cu: 41.35%-Al: 23.69%-Ti: 22.32%-Cr: 12.64%,CuTiAlCr : 19.38%|CuTiAl : 80.62%,3.322,314,106.29,4306.9,29.799,509,69.6
EP3086D,1_1750X,CuTiAl = Cu: 48.32%-Al: 24.76%-Ti: 24.3%-Cr: 2.58%-Fe: 0.04% | CuTiAlCr = Cu: 34.29%-Ti: 27.8%-Al: 26.87%-Cr: 11.03% | CuAl = Cu: 58.03%-Al: 29.97%-Ti: 9.63%-Cr: 2.37% | CuCrTiAl = Cr: 36.19%-Cu: 30.24%-Al: 19.02%-Ti: 14.55% | Ti = Ti: 84.83%-Cu: 7.2%-Al: 4.28%-Cr: 3.69% | Unassigned = Cu: 41.35%-Al: 23.69%-Ti: 22.32%-Cr: 12.64%,,17.903,1692.2,237.75,3219.5,44.366,511,69.9
EP3086D,1_1750X,CuTiAl = Cu: 48.32%-Al: 24.76%-Ti: 24.3%-Cr: 2.58%-Fe: 0.04% | CuTiAlCr = Cu: 34.29%-Ti: 27.8%-Al: 26.87%-Cr: 11.03% | CuAl = Cu: 58.03%-Al: 29.97%-Ti: 9.63%-Cr: 2.37% | CuCrTiAl = Cr: 36.19%-Cu: 30.24%-Al: 19.02%-Ti: 14.55% | Ti = Ti: 84.83%-Cu: 7.2%-Al: 4.28%-Cr: 3.69% | Unassigned = Cu: 41.35%-Al: 23.69%-Ti: 22.32%-Cr: 12.64%,,6.401,605,132.45,3317.8,30.048,508,70
EP3086D,1_1750X,CuTiAl = Cu: 48.32%-Al: 24.76%-Ti: 24.3%-Cr: 2.58%-Fe: 0.04% | CuTiAlCr = Cu: 34.29%-Ti: 27.8%-Al: 26.87%-Cr: 11.03% | CuAl = Cu: 58.03%-Al: 29.97%-Ti: 9.63%-Cr: 2.37% | CuCrTiAl = Cr: 36.19%-Cu: 30.24%-Al: 19.02%-Ti: 14.55% | Ti = Ti: 84.83%-Cu: 7.2%-Al: 4.28%-Cr: 3.69% | Unassigned = Cu: 41.35%-Al: 23.69%-Ti: 22.32%-Cr: 12.64%,CuTiAlCr : 58.65%|CuAl : 18.11%|CuTiAl : 23.24%,28.612,2704.4,360.28,3851.9,48.8,510,69.3
EP3086D,1_1750X,CuTiAl = Cu: 48.32%-Al: 24.76%-Ti: 24.3%-Cr: 2.58%-Fe: 0.04% | CuTiAlCr = Cu: 34.29%-Ti: 27.8%-Al: 26.87%-Cr: 11.03% | CuAl = Cu: 58.03%-Al: 29.97%-Ti: 9.63%-Cr: 2.37% | CuCrTiAl = Cr: 36.19%-Cu: 30.24%-Al: 19.02%-Ti: 14.55% | Ti = Ti: 84.83%-Cu: 7.2%-Al: 4.28%-Cr: 3.69% | Unassigned = Cu: 41.35%-Al: 23.69%-Ti: 22.32%-Cr: 12.64%,CuTiAl : 32.86%|CuTiAlCr : 48.11%|Unassigned : 7.50%|CuCrTiAl : 11.52%,8.862,837.6,183.23,4215.8,30.526,509,69.5
EP3086D,1_1750X,CuTiAl = Cu: 48.32%-Al: 24.76%-Ti: 24.3%-Cr: 2.58%-Fe: 0.04% | CuTiAlCr = Cu: 34.29%-Ti: 27.8%-Al: 26.87%-Cr: 11.03% | CuAl = Cu: 58.03%-Al: 29.97%-Ti: 9.63%-Cr: 2.37% | CuCrTiAl = Cr: 36.19%-Cu: 30.24%-Al: 19.02%-Ti: 14.55% | Ti = Ti: 84.83%-Cu: 7.2%-Al: 4.28%-Cr: 3.69% | Unassigned = Cu: 41.35%-Al: 23.69%-Ti: 22.32%-Cr: 12.64%,CuTiAl : 74.64%|CuAl : 15.72%|Unassigned : 1.72%|CuTiAlCr : 5.98%|CuCrTiAl : 1.94%,7.424,701.7,148.43,3497.9,29.937,506,69.8
EP3086D,1_1750X,CuTiAl = Cu: 48.32%-Al: 24.76%-Ti: 24.3%-Cr: 2.58%-Fe: 0.04% | CuTiAlCr = Cu: 34.29%-Ti: 27.8%-Al: 26.87%-Cr: 11.03% | CuAl = Cu: 58.03%-Al: 29.97%-Ti: 9.63%-Cr: 2.37% | CuCrTiAl = Cr: 36.19%-Cu: 30.24%-Al: 19.02%-Ti: 14.55% | Ti = Ti: 84.83%-Cu: 7.2%-Al: 4.28%-Cr: 3.69% | Unassigned = Cu: 41.35%-Al: 23.69%-Ti: 22.32%-Cr: 12.64%,CuAl : 4.16%|CuTiAl : 95.84%,13.355,1262.3,230.58,4105.4,37.545,509,70.1
EP3086D,1_1750X,CuTiAl = Cu: 48.32%-Al: 24.76%-Ti: 24.3%-Cr: 2.58%-Fe: 0.04% | CuTiAlCr = Cu: 34.29%-Ti: 27.8%-Al: 26.87%-Cr: 11.03% | CuAl = Cu: 58.03%-Al: 29.97%-Ti: 9.63%-Cr: 2.37% | CuCrTiAl = Cr: 36.19%-Cu: 30.24%-Al: 19.02%-Ti: 14.55% | Ti = Ti: 84.83%-Cu: 7.2%-Al: 4.28%-Cr: 3.69% | Unassigned = Cu: 41.35%-Al: 23.69%-Ti: 22.32%-Cr: 12.64%,CuTiAl : 59.19%|CuAl : 21.92%|CuTiAlCr : 12.18%|CuCrTiAl : 5.93%|Unassigned : 0.79%,14.573,1377.5,252.37,4356.1,39.171,509,70.5
EP3086D,1_1750X,CuTiAl = Cu: 48.32%-Al: 24.76%-Ti: 24.3%-Cr: 2.58%-Fe: 0.04% | CuTiAlCr = Cu: 34.29%-Ti: 27.8%-Al: 26.87%-Cr: 11.03% | CuAl = Cu: 58.03%-Al: 29.97%-Ti: 9.63%-Cr: 2.37% | CuCrTiAl = Cr: 36.19%-Cu: 30.24%-Al: 19.02%-Ti: 14.55% | Ti = Ti: 84.83%-Cu: 7.2%-Al: 4.28%-Cr: 3.69% | Unassigned = Cu: 41.35%-Al: 23.69%-Ti: 22.32%-Cr: 12.64%,CuTiAl : 35.24%|CuTiAlCr : 55.71%|Unassigned : 1.33%|CuCrTiAl : 7.73%,16.063,1518.3,266.03,4300.7,35.982,506,69.4
EP3086D,1_1750X,CuTiAl = Cu: 48.32%-Al: 24.76%-Ti: 24.3%-Cr: 2.58%-Fe: 0.04% | CuTiAlCr = Cu: 34.29%-Ti: 27.8%-Al: 26.87%-Cr: 11.03% | CuAl = Cu: 58.03%-Al: 29.97%-Ti: 9.63%-Cr: 2.37% | CuCrTiAl = Cr: 36.19%-Cu: 30.24%-Al: 19.02%-Ti: 14.55% | Ti = Ti: 84.83%-Cu: 7.2%-Al: 4.28%-Cr: 3.69% | Unassigned = Cu: 41.35%-Al: 23.69%-Ti: 22.32%-Cr: 12.64%,CuTiAlCr : 28.38%|CuTiAl : 69.50%|Unassigned : 0.79%|CuAl : 1.33%,15.088,1426.1,225.41,3500.4,45.354,510,69.8
EP3086D,1_1750X,CuTiAl = Cu: 48.32%-Al: 24.76%-Ti: 24.3%-Cr: 2.58%-Fe: 0.04% | CuTiAlCr = Cu: 34.29%-Ti: 27.8%-Al: 26.87%-Cr: 11.03% | CuAl = Cu: 58.03%-Al: 29.97%-Ti: 9.63%-Cr: 2.37% | CuCrTiAl = Cr: 36.19%-Cu: 30.24%-Al: 19.02%-Ti: 14.55% | Ti = Ti: 84.83%-Cu: 7.2%-Al: 4.28%-Cr: 3.69% | Unassigned = Cu: 41.35%-Al: 23.69%-Ti: 22.32%-Cr: 12.64%,CuTiAl : 41.94%|CuTiAlCr : 58.06%,8.597,812.6,159.26,3414.5,35.988,511,69.9
EP3086D,1_1750X,CuTiAl = Cu: 48.32%-Al: 24.76%-Ti: 24.3%-Cr: 2.58%-Fe: 0.04% | CuTiAlCr = Cu: 34.29%-Ti: 27.8%-Al: 26.87%-Cr: 11.03% | CuAl = Cu: 58.03%-Al: 29.97%-Ti: 9.63%-Cr: 2.37% | CuCrTiAl = Cr: 36.19%-Cu: 30.24%-Al: 19.02%-Ti: 14.55% | Ti = Ti: 84.83%-Cu: 7.2%-Al: 4.28%-Cr: 3.69% | Unassigned = Cu: 41.35%-Al: 23.69%-Ti: 22.32%-Cr: 12.64%,CuTiAlCr : 94.75%|Unassigned : 0.74%|CuTiAl : 4.51%,19.137,1808.9,240.33,3065,43.552,514,70.3
EP3086D,1_1750X,CuTiAl = Cu: 48.32%-Al: 24.76%-Ti: 24.3%-Cr: 2.58%-Fe: 0.04% | CuTiAlCr = Cu: 34.29%-Ti: 27.8%-Al: 26.87%-Cr: 11.03% | CuAl = Cu: 58.03%-Al: 29.97%-Ti: 9.63%-Cr: 2.37% | CuCrTiAl = Cr: 36.19%-Cu: 30.24%-Al: 19.02%-Ti: 14.55% | Ti = Ti: 84.83%-Cu: 7.2%-Al: 4.28%-Cr: 3.69% | Unassigned = Cu: 41.35%-Al: 23.69%-Ti: 22.32%-Cr: 12.64%,CuTiAlCr : 87.42%|CuAl : 4.65%|CuTiAl : 7.93%,19.284,1822.8,246.18,3162.7,40.131,509,70.4
EP3086D,1_1750X,CuTiAl = Cu: 48.32%-Al: 24.76%-Ti: 24.3%-Cr: 2.58%-Fe: 0.04% | CuTiAlCr = Cu: 34.29%-Ti: 27.8%-Al: 26.87%-Cr: 11.03% | CuAl = Cu: 58.03%-Al: 29.97%-Ti: 9.63%-Cr: 2.37% | CuCrTiAl = Cr: 36.19%-Cu: 30.24%-Al: 19.02%-Ti: 14.55% | Ti = Ti: 84.83%-Cu: 7.2%-Al: 4.28%-Cr: 3.69% | Unassigned = Cu: 41.35%-Al: 23.69%-Ti: 22.32%-Cr: 12.64%,CuTiAlCr : 66.13%|CuTiAl : 33.87%,20.032,1893.4,259.78,3319.7,38.549,511,69.9
EP3086D,1_1750X,CuTiAl = Cu: 48.32%-Al: 24.76%-Ti: 24.3%-Cr: 2.58%-Fe: 0.04% | CuTiAlCr = Cu: 34.29%-Ti: 27.8%-Al: 26.87%-Cr: 11.03% | CuAl = Cu: 58.03%-Al: 29.97%-Ti: 9.63%-Cr: 2.37% | CuCrTiAl = Cr: 36.19%-Cu: 30.24%-Al: 19.02%-Ti: 14.55% | Ti = Ti: 84.83%-Cu: 7.2%-Al: 4.28%-Cr: 3.69% | Unassigned = Cu: 41.35%-Al: 23.69%-Ti: 22.32%-Cr: 12.64%,CuTiAl : 73.14%|CuTiAlCr : 22.14%|CuAl : 4.72%,8.906,841.8,165.1,3507.6,38.78,509,70.1
EP3086D,1_1750X,CuTiAl = Cu: 48.32%-Al: 24.76%-Ti: 24.3%-Cr: 2.58%-Fe: 0.04% | CuTiAlCr = Cu: 34.29%-Ti: 27.8%-Al: 26.87%-Cr: 11.03% | CuAl = Cu: 58.03%-Al: 29.97%-Ti: 9.63%-Cr: 2.37% | CuCrTiAl = Cr: 36.19%-Cu: 30.24%-Al: 19.02%-Ti: 14.55% | Ti = Ti: 84.83%-Cu: 7.2%-Al: 4.28%-Cr: 3.69% | Unassigned = Cu: 41.35%-Al: 23.69%-Ti: 22.32%-Cr: 12.64%,CuTiAl : 98.28%|CuTiAlCr : 1.72%,10.052,950.2,183.79,3734.3,36.837,511,69.3
EP3086D,1_1750X,CuTiAl = Cu: 48.32%-Al: 24.76%-Ti: 24.3%-Cr: 2.58%-Fe: 0.04% | CuTiAlCr = Cu: 34.29%-Ti: 27.8%-Al: 26.87%-Cr: 11.03% | CuAl = Cu: 58.03%-Al: 29.97%-Ti: 9.63%-Cr: 2.37% | CuCrTiAl = Cr: 36.19%-Cu: 30.24%-Al: 19.02%-Ti: 14.55% | Ti = Ti: 84.83%-Cu: 7.2%-Al: 4.28%-Cr: 3.69% | Unassigned = Cu: 41.35%-Al: 23.69%-Ti: 22.32%-Cr: 12.64%,,14.206,1342.8,229.36,3826.7,32.857,508,69.6
EP3086D,1_1750X,CuTiAl = Cu: 48.32%-Al: 24.76%-Ti: 24.3%-Cr: 2.58%-Fe: 0.04% | CuTiAlCr = Cu: 34.29%-Ti: 27.8%-Al: 26.87%-Cr: 11.03% | CuAl = Cu: 58.03%-Al: 29.97%-Ti: 9.63%-Cr: 2.37% | CuCrTiAl = Cr: 36.19%-Cu: 30.24%-Al: 19.02%-Ti: 14.55% | Ti = Ti: 84.83%-Cu: 7.2%-Al: 4.28%-Cr: 3.69% | Unassigned = Cu: 41.35%-Al: 23.69%-Ti: 22.32%-Cr: 12.64%,,2.847,269.1,95.83,4164.7,35.863,510,70.1
EP3086D,1_1750X,CuTiAl = Cu: 48.32%-Al: 24.76%-Ti: 24.3%-Cr: 2.58%-Fe: 0.04% | CuTiAlCr = Cu: 34.29%-Ti: 27.8%-Al: 26.87%-Cr: 11.03% | CuAl = Cu: 58.03%-Al: 29.97%-Ti: 9.63%-Cr: 2.37% | CuCrTiAl = Cr: 36.19%-Cu: 30.24%-Al: 19.02%-Ti: 14.55% | Ti = Ti: 84.83%-Cu: 7.2%-Al: 4.28%-Cr: 3.69% | Unassigned = Cu: 41.35%-Al: 23.69%-Ti: 22.32%-Cr: 12.64%,CuTiAlCr : 61.29%|CuTiAl : 38.71%,8.866,838,160.05,3340.4,40.993,509,69.7
EP3086D,1_1750X,CuTiAl = Cu: 48.32%-Al: 24.76%-Ti: 24.3%-Cr: 2.58%-Fe: 0.04% | CuTiAlCr = Cu: 34.29%-Ti: 27.8%-Al: 26.87%-Cr: 11.03% | CuAl = Cu: 58.03%-Al: 29.97%-Ti: 9.63%-Cr: 2.37% | CuCrTiAl = Cr: 36.19%-Cu: 30.24%-Al: 19.02%-Ti: 14.55% | Ti = Ti: 84.83%-Cu: 7.2%-Al: 4.28%-Cr: 3.69% | Unassigned = Cu: 41.35%-Al: 23.69%-Ti: 22.32%-Cr: 12.64%,CuTiAl : 12.40%|CuTiAlCr : 84.33%|CuCrTiAl : 1.75%|Unassigned : 1.52%,9.524,900.2,179.49,3786.3,36.896,509,69.3
EP3086D,1_1750X,CuTiAl = Cu: 48.32%-Al: 24.76%-Ti: 24.3%-Cr: 2.58%-Fe: 0.04% | CuTiAlCr = Cu: 34.29%-Ti: 27.8%-Al: 26.87%-Cr: 11.03% | CuAl = Cu: 58.03%-Al: 29.97%-Ti: 9.63%-Cr: 2.37% | CuCrTiAl = Cr: 36.19%-Cu: 30.24%-Al: 19.02%-Ti: 14.55% | Ti = Ti: 84.83%-Cu: 7.2%-Al: 4.28%-Cr: 3.69% | Unassigned = Cu: 41.35%-Al: 23.69%-Ti: 22.32%-Cr: 12.64%,CuTiAlCr : 2.67%|CuTiAl : 88.83%|CuAl : 7.71%|Unassigned : 0.79%,11.86,1121,197.99,3590.7,32.449,507,69.7
EP3086D,1_1750X,CuTiAl = Cu: 48.32%-Al: 24.76%-Ti: 24.3%-Cr: 2.58%-Fe: 0.04% | CuTiAlCr = Cu: 34.29%-Ti: 27.8%-Al: 26.87%-Cr: 11.03% | CuAl = Cu: 58.03%-Al: 29.97%-Ti: 9.63%-Cr: 2.37% | CuCrTiAl = Cr: 36.19%-Cu: 30.24%-Al: 19.02%-Ti: 14.55% | Ti = Ti: 84.83%-Cu: 7.2%-Al: 4.28%-Cr: 3.69% | Unassigned = Cu: 41.35%-Al: 23.69%-Ti: 22.32%-Cr: 12.64%,CuTiAl : 94.32%|CuTiAlCr : 5.68%,12.192,1152.4,205.82,3726.2,36.405,508,69.9
EP3086D,1_1750X,CuTiAl = Cu: 48.32%-Al: 24.76%-Ti: 24.3%-Cr: 2.58%-Fe: 0.04% | CuTiAlCr = Cu: 34.29%-Ti: 27.8%-Al: 26.87%-Cr: 11.03% | CuAl = Cu: 58.03%-Al: 29.97%-Ti: 9.63%-Cr: 2.37% | CuCrTiAl = Cr: 36.19%-Cu: 30.24%-Al: 19.02%-Ti: 14.55% | Ti = Ti: 84.83%-Cu: 7.2%-Al: 4.28%-Cr: 3.69% | Unassigned = Cu: 41.35%-Al: 23.69%-Ti: 22.32%-Cr: 12.64%,CuTiAlCr : 23.39%|CuCrTiAl : 1.89%|CuTiAl : 72.32%|Unassigned : 2.40%,14.167,1339.1,217.81,3524.1,33.095,509,70.4
EP3086D,1_1750X,CuTiAl = Cu: 48.32%-Al: 24.76%-Ti: 24.3%-Cr: 2.58%-Fe: 0.04% | CuTiAlCr = Cu: 34.29%-Ti: 27.8%-Al: 26.87%-Cr: 11.03% | CuAl = Cu: 58.03%-Al: 29.97%-Ti: 9.63%-Cr: 2.37% | CuCrTiAl = Cr: 36.19%-Cu: 30.24%-Al: 19.02%-Ti: 14.55% | Ti = Ti: 84.83%-Cu: 7.2%-Al: 4.28%-Cr: 3.69% | Unassigned = Cu: 41.35%-Al: 23.69%-Ti: 22.32%-Cr: 12.64%,CuTiAl : 61.40%|CuTiAlCr : 38.60%,5.674,536.3,130.85,3663.3,32.012,496,70.1
EP3086D,1_1750X,CuTiAl = Cu: 48.32%-Al: 24.76%-Ti: 24.3%-Cr: 2.58%-Fe: 0.04% | CuTiAlCr = Cu: 34.29%-Ti: 27.8%-Al: 26.87%-Cr: 11.03% | CuAl = Cu: 58.03%-Al: 29.97%-Ti: 9.63%-Cr: 2.37% | CuCrTiAl = Cr: 36.19%-Cu: 30.24%-Al: 19.02%-Ti: 14.55% | Ti = Ti: 84.83%-Cu: 7.2%-Al: 4.28%-Cr: 3.69% | Unassigned = Cu: 41.35%-Al: 23.69%-Ti: 22.32%-Cr: 12.64%,CuTiAl : 12.04%|CuTiAlCr : 87.96%,16.319,1542.5,224.79,3221.9,44.592,511,70
EP3086D,1_1750X,CuTiAl = Cu: 48.32%-Al: 24.76%-Ti: 24.3%-Cr: 2.58%-Fe: 0.04% | CuTiAlCr = Cu: 34.29%-Ti: 27.8%-Al: 26.87%-Cr: 11.03% | CuAl = Cu: 58.03%-Al: 29.97%-Ti: 9.63%-Cr: 2.37% | CuCrTiAl = Cr: 36.19%-Cu: 30.24%-Al: 19.02%-Ti: 14.55% | Ti = Ti: 84.83%-Cu: 7.2%-Al: 4.28%-Cr: 3.69% | Unassigned = Cu: 41.35%-Al: 23.69%-Ti: 22.32%-Cr: 12.64%,CuTiAlCr : 99.26%|Unassigned : 0.74%,20.715,1958,251.37,3045.1,49.06,511,69.9
EP3086D,1_1750X,CuTiAl = Cu: 48.32%-Al: 24.76%-Ti: 24.3%-Cr: 2.58%-Fe: 0.04% | CuTiAlCr = Cu: 34.29%-Ti: 27.8%-Al: 26.87%-Cr: 11.03% | CuAl = Cu: 58.03%-Al: 29.97%-Ti: 9.63%-Cr: 2.37% | CuCrTiAl = Cr: 36.19%-Cu: 30.24%-Al: 19.02%-Ti: 14.55% | Ti = Ti: 84.83%-Cu: 7.2%-Al: 4.28%-Cr: 3.69% | Unassigned = Cu: 41.35%-Al: 23.69%-Ti: 22.32%-Cr: 12.64%,CuTiAlCr : 99.25%|Unassigned : 0.75%,19.529,1845.9,243.56,3069.9,45.38,511,70.4
EP3086D,1_1750X,CuTiAl = Cu: 48.32%-Al: 24.76%-Ti: 24.3%-Cr: 2.58%-Fe: 0.04% | CuTiAlCr = Cu: 34.29%-Ti: 27.8%-Al: 26.87%-Cr: 11.03% | CuAl = Cu: 58.03%-Al: 29.97%-Ti: 9.63%-Cr: 2.37% | CuCrTiAl = Cr: 36.19%-Cu: 30.24%-Al: 19.02%-Ti: 14.55% | Ti = Ti: 84.83%-Cu: 7.2%-Al: 4.28%-Cr: 3.69% | Unassigned = Cu: 41.35%-Al: 23.69%-Ti: 22.32%-Cr: 12.64%,CuTiAlCr : 99.44%|Unassigned : 0.54%|CuTiAl : 0.02%,9.922,937.8,157.53,2902.5,36.706,509,70.3
EP3086D,1_1750X,CuTiAl = Cu: 48.32%-Al: 24.76%-Ti: 24.3%-Cr: 2.58%-Fe: 0.04% | CuTiAlCr = Cu: 34.29%-Ti: 27.8%-Al: 26.87%-Cr: 11.03% | CuAl = Cu: 58.03%-Al: 29.97%-Ti: 9.63%-Cr: 2.37% | CuCrTiAl = Cr: 36.19%-Cu: 30.24%-Al: 19.02%-Ti: 14.55% | Ti = Ti: 84.83%-Cu: 7.2%-Al: 4.28%-Cr: 3.69% | Unassigned = Cu: 41.35%-Al: 23.69%-Ti: 22.32%-Cr: 12.64%,CuTiAl : 88.62%|CuTiAlCr : 0.41%|CuAl : 10.96%,8.456,799.3,162.99,3612.7,33.757,509,69.3
EP3086D,1_1750X,CuTiAl = Cu: 48.32%-Al: 24.76%-Ti: 24.3%-Cr: 2.58%-Fe: 0.04% | CuTiAlCr = Cu: 34.29%-Ti: 27.8%-Al: 26.87%-Cr: 11.03% | CuAl = Cu: 58.03%-Al: 29.97%-Ti: 9.63%-Cr: 2.37% | CuCrTiAl = Cr: 36.19%-Cu: 30.24%-Al: 19.02%-Ti: 14.55% | Ti = Ti: 84.83%-Cu: 7.2%-Al: 4.28%-Cr: 3.69% | Unassigned = Cu: 41.35%-Al: 23.69%-Ti: 22.32%-Cr: 12.64%,CuTiAl : 99.94%|Unassigned : 0.06%,12.652,1195.9,205.56,3583.1,33.464,517,69.2
EP3086D,1_1750X,CuTiAl = Cu: 48.32%-Al: 24.76%-Ti: 24.3%-Cr: 2.58%-Fe: 0.04% | CuTiAlCr = Cu: 34.29%-Ti: 27.8%-Al: 26.87%-Cr: 11.03% | CuAl = Cu: 58.03%-Al: 29.97%-Ti: 9.63%-Cr: 2.37% | CuCrTiAl = Cr: 36.19%-Cu: 30.24%-Al: 19.02%-Ti: 14.55% | Ti = Ti: 84.83%-Cu: 7.2%-Al: 4.28%-Cr: 3.69% | Unassigned = Cu: 41.35%-Al: 23.69%-Ti: 22.32%-Cr: 12.64%,CuTiAl : 100.00%,4.108,388.3,102.91,3288.1,30.894,534,69.7
EP3086D,1_1750X,CuTiAl = Cu: 48.32%-Al: 24.76%-Ti: 24.3%-Cr: 2.58%-Fe: 0.04% | CuTiAlCr = Cu: 34.29%-Ti: 27.8%-Al: 26.87%-Cr: 11.03% | CuAl = Cu: 58.03%-Al: 29.97%-Ti: 9.63%-Cr: 2.37% | CuCrTiAl = Cr: 36.19%-Cu: 30.24%-Al: 19.02%-Ti: 14.55% | Ti = Ti: 84.83%-Cu: 7.2%-Al: 4.28%-Cr: 3.69% | Unassigned = Cu: 41.35%-Al: 23.69%-Ti: 22.32%-Cr: 12.64%,,8.218,776.8,153.93,3366.3,33.314,507,69.1
EP3086D,1_1750X,CuTiAl = Cu: 48.32%-Al: 24.76%-Ti: 24.3%-Cr: 2.58%-Fe: 0.04% | CuTiAlCr = Cu: 34.29%-Ti: 27.8%-Al: 26.87%-Cr: 11.03% | CuAl = Cu: 58.03%-Al: 29.97%-Ti: 9.63%-Cr: 2.37% | CuCrTiAl = Cr: 36.19%-Cu: 30.24%-Al: 19.02%-Ti: 14.55% | Ti = Ti: 84.83%-Cu: 7.2%-Al: 4.28%-Cr: 3.69% | Unassigned = Cu: 41.35%-Al: 23.69%-Ti: 22.32%-Cr: 12.64%,,1.445,136.6,56.38,3063.9,37.857,510,69.8
EP3086D,1_1750X,CuTiAl = Cu: 48.32%-Al: 24.76%-Ti: 24.3%-Cr: 2.58%-Fe: 0.04% | CuTiAlCr = Cu: 34.29%-Ti: 27.8%-Al: 26.87%-Cr: 11.03% | CuAl = Cu: 58.03%-Al: 29.97%-Ti: 9.63%-Cr: 2.37% | CuCrTiAl = Cr: 36.19%-Cu: 30.24%-Al: 19.02%-Ti: 14.55% | Ti = Ti: 84.83%-Cu: 7.2%-Al: 4.28%-Cr: 3.69% | Unassigned = Cu: 41.35%-Al: 23.69%-Ti: 22.32%-Cr: 12.64%,CuTiAl : 36.30%|CuAl : 24.22%|CuTiAlCr : 39.49%,11.457,1082.9,195.48,3636.8,33.154,509,70.1
EP3086D,1_1750X,CuTiAl = Cu: 48.32%-Al: 24.76%-Ti: 24.3%-Cr: 2.58%-Fe: 0.04% | CuTiAlCr = Cu: 34.29%-Ti: 27.8%-Al: 26.87%-Cr: 11.03% | CuAl = Cu: 58.03%-Al: 29.97%-Ti: 9.63%-Cr: 2.37% | CuCrTiAl = Cr: 36.19%-Cu: 30.24%-Al: 19.02%-Ti: 14.55% | Ti = Ti: 84.83%-Cu: 7.2%-Al: 4.28%-Cr: 3.69% | Unassigned = Cu: 41.35%-Al: 23.69%-Ti: 22.32%-Cr: 12.64%,CuTiAlCr : 69.34%|CuTiAl : 30.66%,16.767,1584.8,226.42,3173.5,46.092,510,69.8
EP3086D,1_1750X,CuTiAl = Cu: 48.32%-Al: 24.76%-Ti: 24.3%-Cr: 2.58%-Fe: 0.04% | CuTiAlCr = Cu: 34.29%-Ti: 27.8%-Al: 26.87%-Cr: 11.03% | CuAl = Cu: 58.03%-Al: 29.97%-Ti: 9.63%-Cr: 2.37% | CuCrTiAl = Cr: 36.19%-Cu: 30.24%-Al: 19.02%-Ti: 14.55% | Ti = Ti: 84.83%-Cu: 7.2%-Al: 4.28%-Cr: 3.69% | Unassigned = Cu: 41.35%-Al: 23.69%-Ti: 22.32%-Cr: 12.64%,CuTiAl : 99.05%|CuAl : 0.21%|CuTiAlCr : 0.75%,11.384,1076,195.4,3658.3,32.302,508,70.4
EP3086D,1_1750X,CuTiAl = Cu: 48.32%-Al: 24.76%-Ti: 24.3%-Cr: 2.58%-Fe: 0.04% | CuTiAlCr = Cu: 34.29%-Ti: 27.8%-Al: 26.87%-Cr: 11.03% | CuAl = Cu: 58.03%-Al: 29.97%-Ti: 9.63%-Cr: 2.37% | CuCrTiAl = Cr: 36.19%-Cu: 30.24%-Al: 19.02%-Ti: 14.55% | Ti = Ti: 84.83%-Cu: 7.2%-Al: 4.28%-Cr: 3.69% | Unassigned = Cu: 41.35%-Al: 23.69%-Ti: 22.32%-Cr: 12.64%,CuTiAl : 71.22%|CuTiAlCr : 28.78%,15.73,1486.8,206.35,2900.4,38.377,511,69.9
EP3086D,1_1750X,CuTiAl = Cu: 48.32%-Al: 24.76%-Ti: 24.3%-Cr: 2.58%-Fe: 0.04% | CuTiAlCr = Cu: 34.29%-Ti: 27.8%-Al: 26.87%-Cr: 11.03% | CuAl = Cu: 58.03%-Al: 29.97%-Ti: 9.63%-Cr: 2.37% | CuCrTiAl = Cr: 36.19%-Cu: 30.24%-Al: 19.02%-Ti: 14.55% | Ti = Ti: 84.83%-Cu: 7.2%-Al: 4.28%-Cr: 3.69% | Unassigned = Cu: 41.35%-Al: 23.69%-Ti: 22.32%-Cr: 12.64%,CuTiAlCr : 43.69%|CuCrTiAl : 16.61%|CuTiAl : 33.75%|Unassigned : 5.95%,9.178,867.5,207.38,5012.5,32.433,509,70.3
EP3086D,1_1750X,CuTiAl = Cu: 48.32%-Al: 24.76%-Ti: 24.3%-Cr: 2.58%-Fe: 0.04% | CuTiAlCr = Cu: 34.29%-Ti: 27.8%-Al: 26.87%-Cr: 11.03% | CuAl = Cu: 58.03%-Al: 29.97%-Ti: 9.63%-Cr: 2.37% | CuCrTiAl = Cr: 36.19%-Cu: 30.24%-Al: 19.02%-Ti: 14.55% | Ti = Ti: 84.83%-Cu: 7.2%-Al: 4.28%-Cr: 3.69% | Unassigned = Cu: 41.35%-Al: 23.69%-Ti: 22.32%-Cr: 12.64%,CuTiAl : 27.53%|CuAl : 72.47%,7.478,706.9,147.27,3424,30.046,508,69.7
EP3086D,1_1750X,CuTiAl = Cu: 48.32%-Al: 24.76%-Ti: 24.3%-Cr: 2.58%-Fe: 0.04% | CuTiAlCr = Cu: 34.29%-Ti: 27.8%-Al: 26.87%-Cr: 11.03% | CuAl = Cu: 58.03%-Al: 29.97%-Ti: 9.63%-Cr: 2.37% | CuCrTiAl = Cr: 36.19%-Cu: 30.24%-Al: 19.02%-Ti: 14.55% | Ti = Ti: 84.83%-Cu: 7.2%-Al: 4.28%-Cr: 3.69% | Unassigned = Cu: 41.35%-Al: 23.69%-Ti: 22.32%-Cr: 12.64%,CuTiAl : 87.80%|CuAl : 12.20%,13.96,1319.5,216.92,3551.5,36.237,506,69.7
EP3086D,1_1750X,CuTiAl = Cu: 48.32%-Al: 24.76%-Ti: 24.3%-Cr: 2.58%-Fe: 0.04% | CuTiAlCr = Cu: 34.29%-Ti: 27.8%-Al: 26.87%-Cr: 11.03% | CuAl = Cu: 58.03%-Al: 29.97%-Ti: 9.63%-Cr: 2.37% | CuCrTiAl = Cr: 36.19%-Cu: 30.24%-Al: 19.02%-Ti: 14.55% | Ti = Ti: 84.83%-Cu: 7.2%-Al: 4.28%-Cr: 3.69% | Unassigned = Cu: 41.35%-Al: 23.69%-Ti: 22.32%-Cr: 12.64%,CuTiAl : 71.54%|CuAl : 27.88%|CuTiAlCr : 0.58%,6.348,600,133.63,3399.7,29.822,507,69.9
EP3086D,1_1750X,CuTiAl = Cu: 48.32%-Al: 24.76%-Ti: 24.3%-Cr: 2.58%-Fe: 0.04% | CuTiAlCr = Cu: 34.29%-Ti: 27.8%-Al: 26.87%-Cr: 11.03% | CuAl = Cu: 58.03%-Al: 29.97%-Ti: 9.63%-Cr: 2.37% | CuCrTiAl = Cr: 36.19%-Cu: 30.24%-Al: 19.02%-Ti: 14.55% | Ti = Ti: 84.83%-Cu: 7.2%-Al: 4.28%-Cr: 3.69% | Unassigned = Cu: 41.35%-Al: 23.69%-Ti: 22.32%-Cr: 12.64%,CuAl : 45.89%|CuTiAl : 26.94%|CuTiAlCr : 27.17%,12.991,1227.9,237.54,4429.7,38.498,510,69.6
EP3086D,1_1750X,CuTiAl = Cu: 48.32%-Al: 24.76%-Ti: 24.3%-Cr: 2.58%-Fe: 0.04% | CuTiAlCr = Cu: 34.29%-Ti: 27.8%-Al: 26.87%-Cr: 11.03% | CuAl = Cu: 58.03%-Al: 29.97%-Ti: 9.63%-Cr: 2.37% | CuCrTiAl = Cr: 36.19%-Cu: 30.24%-Al: 19.02%-Ti: 14.55% | Ti = Ti: 84.83%-Cu: 7.2%-Al: 4.28%-Cr: 3.69% | Unassigned = Cu: 41.35%-Al: 23.69%-Ti: 22.32%-Cr: 12.64%,CuTiAlCr : 91.88%|CuAl : 3.79%|CuTiAl : 4.33%,19.158,1810.8,242.63,3109.4,46.641,511,70.1
EP3086D,1_1750X,CuTiAl = Cu: 48.32%-Al: 24.76%-Ti: 24.3%-Cr: 2.58%-Fe: 0.04% | CuTiAlCr = Cu: 34.29%-Ti: 27.8%-Al: 26.87%-Cr: 11.03% | CuAl = Cu: 58.03%-Al: 29.97%-Ti: 9.63%-Cr: 2.37% | CuCrTiAl = Cr: 36.19%-Cu: 30.24%-Al: 19.02%-Ti: 14.55% | Ti = Ti: 84.83%-Cu: 7.2%-Al: 4.28%-Cr: 3.69% | Unassigned = Cu: 41.35%-Al: 23.69%-Ti: 22.32%-Cr: 12.64%,CuTiAlCr : 86.45%|CuAl : 13.34%|CuTiAl : 0.21%,19.263,1820.7,248.28,3210.3,38.59,510,69.9
EP3086D,1_1750X,CuTiAl = Cu: 48.32%-Al: 24.76%-Ti: 24.3%-Cr: 2.58%-Fe: 0.04% | CuTiAlCr = Cu: 34.29%-Ti: 27.8%-Al: 26.87%-Cr: 11.03% | CuAl = Cu: 58.03%-Al: 29.97%-Ti: 9.63%-Cr: 2.37% | CuCrTiAl = Cr: 36.19%-Cu: 30.24%-Al: 19.02%-Ti: 14.55% | Ti = Ti: 84.83%-Cu: 7.2%-Al: 4.28%-Cr: 3.69% | Unassigned = Cu: 41.35%-Al: 23.69%-Ti: 22.32%-Cr: 12.64%,CuAl : 27.45%|CuTiAl : 72.47%|Unassigned : 0.08%,13.966,1320,222.76,3709.2,32.762,508,69.8
EP3086D,1_1750X,CuTiAl = Cu: 48.32%-Al: 24.76%-Ti: 24.3%-Cr: 2.58%-Fe: 0.04% | CuTiAlCr = Cu: 34.29%-Ti: 27.8%-Al: 26.87%-Cr: 11.03% | CuAl = Cu: 58.03%-Al: 29.97%-Ti: 9.63%-Cr: 2.37% | CuCrTiAl = Cr: 36.19%-Cu: 30.24%-Al: 19.02%-Ti: 14.55% | Ti = Ti: 84.83%-Cu: 7.2%-Al: 4.28%-Cr: 3.69% | Unassigned = Cu: 41.35%-Al: 23.69%-Ti: 22.32%-Cr: 12.64%,CuTiAl : 37.52%|CuTiAlCr : 62.48%,16.05,1517,222.74,3228.1,40.046,510,70.7
EP3086D,1_1750X,CuTiAl = Cu: 48.32%-Al: 24.76%-Ti: 24.3%-Cr: 2.58%-Fe: 0.04% | CuTiAlCr = Cu: 34.29%-Ti: 27.8%-Al: 26.87%-Cr: 11.03% | CuAl = Cu: 58.03%-Al: 29.97%-Ti: 9.63%-Cr: 2.37% | CuCrTiAl = Cr: 36.19%-Cu: 30.24%-Al: 19.02%-Ti: 14.55% | Ti = Ti: 84.83%-Cu: 7.2%-Al: 4.28%-Cr: 3.69% | Unassigned = Cu: 41.35%-Al: 23.69%-Ti: 22.32%-Cr: 12.64%,,13.86,1310,199.84,3119.8,43.949,509,69.8
EP3086D,1_1750X,CuTiAl = Cu: 48.32%-Al: 24.76%-Ti: 24.3%-Cr: 2.58%-Fe: 0.04% | CuTiAlCr = Cu: 34.29%-Ti: 27.8%-Al: 26.87%-Cr: 11.03% | CuAl = Cu: 58.03%-Al: 29.97%-Ti: 9.63%-Cr: 2.37% | CuCrTiAl = Cr: 36.19%-Cu: 30.24%-Al: 19.02%-Ti: 14.55% | Ti = Ti: 84.83%-Cu: 7.2%-Al: 4.28%-Cr: 3.69% | Unassigned = Cu: 41.35%-Al: 23.69%-Ti: 22.32%-Cr: 12.64%,,10.369,980.1,185.53,3679.3,32.703,507,70.5
EP3086D,1_1750X,CuTiAl = Cu: 48.32%-Al: 24.76%-Ti: 24.3%-Cr: 2.58%-Fe: 0.04% | CuTiAlCr = Cu: 34.29%-Ti: 27.8%-Al: 26.87%-Cr: 11.03% | CuAl = Cu: 58.03%-Al: 29.97%-Ti: 9.63%-Cr: 2.37% | CuCrTiAl = Cr: 36.19%-Cu: 30.24%-Al: 19.02%-Ti: 14.55% | Ti = Ti: 84.83%-Cu: 7.2%-Al: 4.28%-Cr: 3.69% | Unassigned = Cu: 41.35%-Al: 23.69%-Ti: 22.32%-Cr: 12.64%,CuTiAlCr : 82.66%|CuTiAl : 17.34%,21.47,2029.4,258.78,3078.2,43.828,511,70.1
EP3086D,1_1750X,CuTiAl = Cu: 48.32%-Al: 24.76%-Ti: 24.3%-Cr: 2.58%-Fe: 0.04% | CuTiAlCr = Cu: 34.29%-Ti: 27.8%-Al: 26.87%-Cr: 11.03% | CuAl = Cu: 58.03%-Al: 29.97%-Ti: 9.63%-Cr: 2.37% | CuCrTiAl = Cr: 36.19%-Cu: 30.24%-Al: 19.02%-Ti: 14.55% | Ti = Ti: 84.83%-Cu: 7.2%-Al: 4.28%-Cr: 3.69% | Unassigned = Cu: 41.35%-Al: 23.69%-Ti: 22.32%-Cr: 12.64%,CuTiAl : 96.40%|CuAl : 3.60%,4.032,381.1,104.56,3448.8,28.183,507,70.4
EP3086D,1_1750X,CuTiAl = Cu: 48.32%-Al: 24.76%-Ti: 24.3%-Cr: 2.58%-Fe: 0.04% | CuTiAlCr = Cu: 34.29%-Ti: 27.8%-Al: 26.87%-Cr: 11.03% | CuAl = Cu: 58.03%-Al: 29.97%-Ti: 9.63%-Cr: 2.37% | CuCrTiAl = Cr: 36.19%-Cu: 30.24%-Al: 19.02%-Ti: 14.55% | Ti = Ti: 84.83%-Cu: 7.2%-Al: 4.28%-Cr: 3.69% | Unassigned = Cu: 41.35%-Al: 23.69%-Ti: 22.32%-Cr: 12.64%,CuAl : 65.94%|CuTiAl : 33.31%|Unassigned : 0.75%,12.493,1180.9,209.14,3735.3,37.236,512,70.1
EP3086D,1_1750X,CuTiAl = Cu: 48.32%-Al: 24.76%-Ti: 24.3%-Cr: 2.58%-Fe: 0.04% | CuTiAlCr = Cu: 34.29%-Ti: 27.8%-Al: 26.87%-Cr: 11.03% | CuAl = Cu: 58.03%-Al: 29.97%-Ti: 9.63%-Cr: 2.37% | CuCrTiAl = Cr: 36.19%-Cu: 30.24%-Al: 19.02%-Ti: 14.55% | Ti = Ti: 84.83%-Cu: 7.2%-Al: 4.28%-Cr: 3.69% | Unassigned = Cu: 41.35%-Al: 23.69%-Ti: 22.32%-Cr: 12.64%,CuAl : 49.87%|CuTiAl : 41.94%|CuTiAlCr : 8.19%,7.896,746.3,166.99,4034.8,30.573,511,70.2
EP3086D,1_1750X,CuTiAl = Cu: 48.32%-Al: 24.76%-Ti: 24.3%-Cr: 2.58%-Fe: 0.04% | CuTiAlCr = Cu: 34.29%-Ti: 27.8%-Al: 26.87%-Cr: 11.03% | CuAl = Cu: 58.03%-Al: 29.97%-Ti: 9.63%-Cr: 2.37% | CuCrTiAl = Cr: 36.19%-Cu: 30.24%-Al: 19.02%-Ti: 14.55% | Ti = Ti: 84.83%-Cu: 7.2%-Al: 4.28%-Cr: 3.69% | Unassigned = Cu: 41.35%-Al: 23.69%-Ti: 22.32%-Cr: 12.64%,CuTiAl : 81.40%|CuTiAlCr : 18.60%,9.646,911.7,159.54,3052.1,31.716,510,69.6
EP3086D,1_1750X,CuTiAl = Cu: 48.32%-Al: 24.76%-Ti: 24.3%-Cr: 2.58%-Fe: 0.04% | CuTiAlCr = Cu: 34.29%-Ti: 27.8%-Al: 26.87%-Cr: 11.03% | CuAl = Cu: 58.03%-Al: 29.97%-Ti: 9.63%-Cr: 2.37% | CuCrTiAl = Cr: 36.19%-Cu: 30.24%-Al: 19.02%-Ti: 14.55% | Ti = Ti: 84.83%-Cu: 7.2%-Al: 4.28%-Cr: 3.69% | Unassigned = Cu: 41.35%-Al: 23.69%-Ti: 22.32%-Cr: 12.64%,CuTiAlCr : 0.15%|CuTiAl : 38.97%|CuAl : 60.89%,5.388,509.2,125.15,3563.1,34.36,530,70.5
EP3086D,1_1750X,CuTiAl = Cu: 48.32%-Al: 24.76%-Ti: 24.3%-Cr: 2.58%-Fe: 0.04% | CuTiAlCr = Cu: 34.29%-Ti: 27.8%-Al: 26.87%-Cr: 11.03% | CuAl = Cu: 58.03%-Al: 29.97%-Ti: 9.63%-Cr: 2.37% | CuCrTiAl = Cr: 36.19%-Cu: 30.24%-Al: 19.02%-Ti: 14.55% | Ti = Ti: 84.83%-Cu: 7.2%-Al: 4.28%-Cr: 3.69% | Unassigned = Cu: 41.35%-Al: 23.69%-Ti: 22.32%-Cr: 12.64%,CuTiAl : 100.00%,9.724,919.1,165.38,3222.6,32.261,508,70.1
EP3086D,1_1750X,CuTiAl = Cu: 48.32%-Al: 24.76%-Ti: 24.3%-Cr: 2.58%-Fe: 0.04% | CuTiAlCr = Cu: 34.29%-Ti: 27.8%-Al: 26.87%-Cr: 11.03% | CuAl = Cu: 58.03%-Al: 29.97%-Ti: 9.63%-Cr: 2.37% | CuCrTiAl = Cr: 36.19%-Cu: 30.24%-Al: 19.02%-Ti: 14.55% | Ti = Ti: 84.83%-Cu: 7.2%-Al: 4.28%-Cr: 3.69% | Unassigned = Cu: 41.35%-Al: 23.69%-Ti: 22.32%-Cr: 12.64%,CuTiAl : 44.64%|CuTiAlCr : 55.36%,15.922,1504.9,211.23,2979.7,38.825,511,69.9
EP3086D,1_1750X,CuTiAl = Cu: 48.32%-Al: 24.76%-Ti: 24.3%-Cr: 2.58%-Fe: 0.04% | CuTiAlCr = Cu: 34.29%-Ti: 27.8%-Al: 26.87%-Cr: 11.03% | CuAl = Cu: 58.03%-Al: 29.97%-Ti: 9.63%-Cr: 2.37% | CuCrTiAl = Cr: 36.19%-Cu: 30.24%-Al: 19.02%-Ti: 14.55% | Ti = Ti: 84.83%-Cu: 7.2%-Al: 4.28%-Cr: 3.69% | Unassigned = Cu: 41.35%-Al: 23.69%-Ti: 22.32%-Cr: 12.64%,CuTiAl : 60.80%|CuTiAlCr : 39.20%,22.999,2173.8,318.16,3973.2,40.843,510,70.1
EP3086D,1_1750X,CuTiAl = Cu: 48.32%-Al: 24.76%-Ti: 24.3%-Cr: 2.58%-Fe: 0.04% | CuTiAlCr = Cu: 34.29%-Ti: 27.8%-Al: 26.87%-Cr: 11.03% | CuAl = Cu: 58.03%-Al: 29.97%-Ti: 9.63%-Cr: 2.37% | CuCrTiAl = Cr: 36.19%-Cu: 30.24%-Al: 19.02%-Ti: 14.55% | Ti = Ti: 84.83%-Cu: 7.2%-Al: 4.28%-Cr: 3.69% | Unassigned = Cu: 41.35%-Al: 23.69%-Ti: 22.32%-Cr: 12.64%,CuTiAlCr : 59.90%|CuTiAl : 25.93%|CuCrTiAl : 7.73%|Unassigned : 5.72%|CuAl : 0.72%,9.28,877.1,168.68,3492.7,36.981,507,70.7
EP3086D,1_1750X,CuTiAl = Cu: 48.32%-Al: 24.76%-Ti: 24.3%-Cr: 2.58%-Fe: 0.04% | CuTiAlCr = Cu: 34.29%-Ti: 27.8%-Al: 26.87%-Cr: 11.03% | CuAl = Cu: 58.03%-Al: 29.97%-Ti: 9.63%-Cr: 2.37% | CuCrTiAl = Cr: 36.19%-Cu: 30.24%-Al: 19.02%-Ti: 14.55% | Ti = Ti: 84.83%-Cu: 7.2%-Al: 4.28%-Cr: 3.69% | Unassigned = Cu: 41.35%-Al: 23.69%-Ti: 22.32%-Cr: 12.64%,CuTiAl : 65.51%|CuAl : 30.31%|CuTiAlCr : 4.18%,7.252,685.5,145.09,3439.7,29.652,497,69.6
EP3086D,1_1750X,CuTiAl = Cu: 48.32%-Al: 24.76%-Ti: 24.3%-Cr: 2.58%-Fe: 0.04% | CuTiAlCr = Cu: 34.29%-Ti: 27.8%-Al: 26.87%-Cr: 11.03% | CuAl = Cu: 58.03%-Al: 29.97%-Ti: 9.63%-Cr: 2.37% | CuCrTiAl = Cr: 36.19%-Cu: 30.24%-Al: 19.02%-Ti: 14.55% | Ti = Ti: 84.83%-Cu: 7.2%-Al: 4.28%-Cr: 3.69% | Unassigned = Cu: 41.35%-Al: 23.69%-Ti: 22.32%-Cr: 12.64%,CuTiAlCr : 76.30%|CuTiAl : 7.71%|CuAl : 15.99%,17.362,1641,232.85,3208.7,42.71,509,69.5
EP3086D,1_1750X,CuTiAl = Cu: 48.32%-Al: 24.76%-Ti: 24.3%-Cr: 2.58%-Fe: 0.04% | CuTiAlCr = Cu: 34.29%-Ti: 27.8%-Al: 26.87%-Cr: 11.03% | CuAl = Cu: 58.03%-Al: 29.97%-Ti: 9.63%-Cr: 2.37% | CuCrTiAl = Cr: 36.19%-Cu: 30.24%-Al: 19.02%-Ti: 14.55% | Ti = Ti: 84.83%-Cu: 7.2%-Al: 4.28%-Cr: 3.69% | Unassigned = Cu: 41.35%-Al: 23.69%-Ti: 22.32%-Cr: 12.64%,CuAl : 39.36%|CuTiAlCr : 31.03%|CuTiAl : 29.61%,15.131,1430.2,228.41,3567.6,34.229,517,69.3
EP3086D,1_1750X,CuTiAl = Cu: 48.32%-Al: 24.76%-Ti: 24.3%-Cr: 2.58%-Fe: 0.04% | CuTiAlCr = Cu: 34.29%-Ti: 27.8%-Al: 26.87%-Cr: 11.03% | CuAl = Cu: 58.03%-Al: 29.97%-Ti: 9.63%-Cr: 2.37% | CuCrTiAl = Cr: 36.19%-Cu: 30.24%-Al: 19.02%-Ti: 14.55% | Ti = Ti: 84.83%-Cu: 7.2%-Al: 4.28%-Cr: 3.69% | Unassigned = Cu: 41.35%-Al: 23.69%-Ti: 22.32%-Cr: 12.64%,,8.753,827.3,168.03,3679.1,29.744,509,69.8
