Repository: giengeb1/ADAMaNT-HEA-indents

File: Indentation Results.csv (part 4 of 64)
Sample,Magnification,Compound Compositions,Indent Composition,Hardness,Hv,Modulus,Stiffness^2 / Load,Pmax,Hmax,Reporting Depth
EP3086D,1_1750X,CuTiAl = Cu: 48.32%-Al: 24.76%-Ti: 24.3%-Cr: 2.58%-Fe: 0.04% | CuTiAlCr = Cu: 34.29%-Ti: 27.8%-Al: 26.87%-Cr: 11.03% | CuAl = Cu: 58.03%-Al: 29.97%-Ti: 9.63%-Cr: 2.37% | CuCrTiAl = Cr: 36.19%-Cu: 30.24%-Al: 19.02%-Ti: 14.55% | Ti = Ti: 84.83%-Cu: 7.2%-Al: 4.28%-Cr: 3.69% | Unassigned = Cu: 41.35%-Al: 23.69%-Ti: 22.32%-Cr: 12.64%,,5.986,565.8,141.24,3975.3,34.636,509,70.2
EP3086D,1_1750X,CuTiAl = Cu: 48.32%-Al: 24.76%-Ti: 24.3%-Cr: 2.58%-Fe: 0.04% | CuTiAlCr = Cu: 34.29%-Ti: 27.8%-Al: 26.87%-Cr: 11.03% | CuAl = Cu: 58.03%-Al: 29.97%-Ti: 9.63%-Cr: 2.37% | CuCrTiAl = Cr: 36.19%-Cu: 30.24%-Al: 19.02%-Ti: 14.55% | Ti = Ti: 84.83%-Cu: 7.2%-Al: 4.28%-Cr: 3.69% | Unassigned = Cu: 41.35%-Al: 23.69%-Ti: 22.32%-Cr: 12.64%,CuTiAl : 60.29%|CuTiAlCr : 21.30%|CuCrTiAl : 16.24%|Unassigned : 2.18%,13.336,1260.5,218.49,3762.8,31.9,511,69.9
EP3086D,1_1750X,CuTiAl = Cu: 48.32%-Al: 24.76%-Ti: 24.3%-Cr: 2.58%-Fe: 0.04% | CuTiAlCr = Cu: 34.29%-Ti: 27.8%-Al: 26.87%-Cr: 11.03% | CuAl = Cu: 58.03%-Al: 29.97%-Ti: 9.63%-Cr: 2.37% | CuCrTiAl = Cr: 36.19%-Cu: 30.24%-Al: 19.02%-Ti: 14.55% | Ti = Ti: 84.83%-Cu: 7.2%-Al: 4.28%-Cr: 3.69% | Unassigned = Cu: 41.35%-Al: 23.69%-Ti: 22.32%-Cr: 12.64%,CuTiAlCr : 19.39%|Unassigned : 2.78%|CuCrTiAl : 11.71%|CuTiAl : 63.28%|CuAl : 2.85%,10.181,962.3,170.37,3240.8,32.598,507,70.5
EP3086D,1_1750X,CuTiAl = Cu: 48.32%-Al: 24.76%-Ti: 24.3%-Cr: 2.58%-Fe: 0.04% | CuTiAlCr = Cu: 34.29%-Ti: 27.8%-Al: 26.87%-Cr: 11.03% | CuAl = Cu: 58.03%-Al: 29.97%-Ti: 9.63%-Cr: 2.37% | CuCrTiAl = Cr: 36.19%-Cu: 30.24%-Al: 19.02%-Ti: 14.55% | Ti = Ti: 84.83%-Cu: 7.2%-Al: 4.28%-Cr: 3.69% | Unassigned = Cu: 41.35%-Al: 23.69%-Ti: 22.32%-Cr: 12.64%,CuTiAl : 98.50%|Unassigned : 1.50%,12.52,1183.4,198.48,3415.2,33.943,507,70.3
EP3086D,1_1750X,CuTiAl = Cu: 48.32%-Al: 24.76%-Ti: 24.3%-Cr: 2.58%-Fe: 0.04% | CuTiAlCr = Cu: 34.29%-Ti: 27.8%-Al: 26.87%-Cr: 11.03% | CuAl = Cu: 58.03%-Al: 29.97%-Ti: 9.63%-Cr: 2.37% | CuCrTiAl = Cr: 36.19%-Cu: 30.24%-Al: 19.02%-Ti: 14.55% | Ti = Ti: 84.83%-Cu: 7.2%-Al: 4.28%-Cr: 3.69% | Unassigned = Cu: 41.35%-Al: 23.69%-Ti: 22.32%-Cr: 12.64%,CuTiAl : 92.88%|CuTiAlCr : 6.36%|Unassigned : 0.75%,13.772,1301.7,202.95,3222,35.651,508,70
EP3086D,1_1750X,CuTiAl = Cu: 48.32%-Al: 24.76%-Ti: 24.3%-Cr: 2.58%-Fe: 0.04% | CuTiAlCr = Cu: 34.29%-Ti: 27.8%-Al: 26.87%-Cr: 11.03% | CuAl = Cu: 58.03%-Al: 29.97%-Ti: 9.63%-Cr: 2.37% | CuCrTiAl = Cr: 36.19%-Cu: 30.24%-Al: 19.02%-Ti: 14.55% | Ti = Ti: 84.83%-Cu: 7.2%-Al: 4.28%-Cr: 3.69% | Unassigned = Cu: 41.35%-Al: 23.69%-Ti: 22.32%-Cr: 12.64%,CuTiAlCr : 95.82%|CuTiAl : 4.18%,8.225,777.4,147.29,3116.1,41.664,534,69.8
EP3086D,1_1750X,CuTiAl = Cu: 48.32%-Al: 24.76%-Ti: 24.3%-Cr: 2.58%-Fe: 0.04% | CuTiAlCr = Cu: 34.29%-Ti: 27.8%-Al: 26.87%-Cr: 11.03% | CuAl = Cu: 58.03%-Al: 29.97%-Ti: 9.63%-Cr: 2.37% | CuCrTiAl = Cr: 36.19%-Cu: 30.24%-Al: 19.02%-Ti: 14.55% | Ti = Ti: 84.83%-Cu: 7.2%-Al: 4.28%-Cr: 3.69% | Unassigned = Cu: 41.35%-Al: 23.69%-Ti: 22.32%-Cr: 12.64%,CuTiAl : 28.28%|CuAl : 70.98%|Unassigned : 0.75%,13.08,1236.3,221.62,3927.4,32.263,509,70.2
EP3086D,1_1750X,CuTiAl = Cu: 48.32%-Al: 24.76%-Ti: 24.3%-Cr: 2.58%-Fe: 0.04% | CuTiAlCr = Cu: 34.29%-Ti: 27.8%-Al: 26.87%-Cr: 11.03% | CuAl = Cu: 58.03%-Al: 29.97%-Ti: 9.63%-Cr: 2.37% | CuCrTiAl = Cr: 36.19%-Cu: 30.24%-Al: 19.02%-Ti: 14.55% | Ti = Ti: 84.83%-Cu: 7.2%-Al: 4.28%-Cr: 3.69% | Unassigned = Cu: 41.35%-Al: 23.69%-Ti: 22.32%-Cr: 12.64%,CuAl : 0.64%|CuTiAl : 99.36%,4.96,468.8,111.63,3153.1,29.663,508,69.8
EP3086D,1_1750X,CuTiAl = Cu: 48.32%-Al: 24.76%-Ti: 24.3%-Cr: 2.58%-Fe: 0.04% | CuTiAlCr = Cu: 34.29%-Ti: 27.8%-Al: 26.87%-Cr: 11.03% | CuAl = Cu: 58.03%-Al: 29.97%-Ti: 9.63%-Cr: 2.37% | CuCrTiAl = Cr: 36.19%-Cu: 30.24%-Al: 19.02%-Ti: 14.55% | Ti = Ti: 84.83%-Cu: 7.2%-Al: 4.28%-Cr: 3.69% | Unassigned = Cu: 41.35%-Al: 23.69%-Ti: 22.32%-Cr: 12.64%,CuTiAl : 99.25%|CuTiAlCr : 0.75%,14.573,1377.4,211.77,3269.8,33.229,509,69.9
EP3086D,1_1750X,CuTiAl = Cu: 48.32%-Al: 24.76%-Ti: 24.3%-Cr: 2.58%-Fe: 0.04% | CuTiAlCr = Cu: 34.29%-Ti: 27.8%-Al: 26.87%-Cr: 11.03% | CuAl = Cu: 58.03%-Al: 29.97%-Ti: 9.63%-Cr: 2.37% | CuCrTiAl = Cr: 36.19%-Cu: 30.24%-Al: 19.02%-Ti: 14.55% | Ti = Ti: 84.83%-Cu: 7.2%-Al: 4.28%-Cr: 3.69% | Unassigned = Cu: 41.35%-Al: 23.69%-Ti: 22.32%-Cr: 12.64%,CuTiAl : 66.65%|CuTiAlCr : 33.35%,1.847,174.6,57.3,2462.2,32.482,507,70.1
EP3086D,1_1750X,CuTiAl = Cu: 48.32%-Al: 24.76%-Ti: 24.3%-Cr: 2.58%-Fe: 0.04% | CuTiAlCr = Cu: 34.29%-Ti: 27.8%-Al: 26.87%-Cr: 11.03% | CuAl = Cu: 58.03%-Al: 29.97%-Ti: 9.63%-Cr: 2.37% | CuCrTiAl = Cr: 36.19%-Cu: 30.24%-Al: 19.02%-Ti: 14.55% | Ti = Ti: 84.83%-Cu: 7.2%-Al: 4.28%-Cr: 3.69% | Unassigned = Cu: 41.35%-Al: 23.69%-Ti: 22.32%-Cr: 12.64%,CuTiAl : 73.71%|CuTiAlCr : 17.71%|Unassigned : 0.08%|CuAl : 6.15%|CuCrTiAl : 2.34%,12.534,1184.7,191.89,3222.5,31.548,508,70
EP3086D,1_1750X,CuTiAl = Cu: 48.32%-Al: 24.76%-Ti: 24.3%-Cr: 2.58%-Fe: 0.04% | CuTiAlCr = Cu: 34.29%-Ti: 27.8%-Al: 26.87%-Cr: 11.03% | CuAl = Cu: 58.03%-Al: 29.97%-Ti: 9.63%-Cr: 2.37% | CuCrTiAl = Cr: 36.19%-Cu: 30.24%-Al: 19.02%-Ti: 14.55% | Ti = Ti: 84.83%-Cu: 7.2%-Al: 4.28%-Cr: 3.69% | Unassigned = Cu: 41.35%-Al: 23.69%-Ti: 22.32%-Cr: 12.64%,CuTiAlCr : 9.80%|CuTiAl : 79.35%|CuAl : 10.86%,3.87,365.8,99.06,3259.2,28.663,506,69.6
EP3086D,1_1750X,CuTiAl = Cu: 48.32%-Al: 24.76%-Ti: 24.3%-Cr: 2.58%-Fe: 0.04% | CuTiAlCr = Cu: 34.29%-Ti: 27.8%-Al: 26.87%-Cr: 11.03% | CuAl = Cu: 58.03%-Al: 29.97%-Ti: 9.63%-Cr: 2.37% | CuCrTiAl = Cr: 36.19%-Cu: 30.24%-Al: 19.02%-Ti: 14.55% | Ti = Ti: 84.83%-Cu: 7.2%-Al: 4.28%-Cr: 3.69% | Unassigned = Cu: 41.35%-Al: 23.69%-Ti: 22.32%-Cr: 12.64%,CuTiAl : 7.00%|CuAl : 43.75%|CuTiAlCr : 49.24%,19.17,1811.9,264.99,3581.3,46.864,510,69.5
EP3086D,1_1750X,CuTiAl = Cu: 48.32%-Al: 24.76%-Ti: 24.3%-Cr: 2.58%-Fe: 0.04% | CuTiAlCr = Cu: 34.29%-Ti: 27.8%-Al: 26.87%-Cr: 11.03% | CuAl = Cu: 58.03%-Al: 29.97%-Ti: 9.63%-Cr: 2.37% | CuCrTiAl = Cr: 36.19%-Cu: 30.24%-Al: 19.02%-Ti: 14.55% | Ti = Ti: 84.83%-Cu: 7.2%-Al: 4.28%-Cr: 3.69% | Unassigned = Cu: 41.35%-Al: 23.69%-Ti: 22.32%-Cr: 12.64%,CuAl : 47.89%|CuTiAl : 50.07%|CuTiAlCr : 2.04%,5.776,545.9,134.5,3780,32.791,509,70.3
EP3086D,1_1750X,CuTiAl = Cu: 48.32%-Al: 24.76%-Ti: 24.3%-Cr: 2.58%-Fe: 0.04% | CuTiAlCr = Cu: 34.29%-Ti: 27.8%-Al: 26.87%-Cr: 11.03% | CuAl = Cu: 58.03%-Al: 29.97%-Ti: 9.63%-Cr: 2.37% | CuCrTiAl = Cr: 36.19%-Cu: 30.24%-Al: 19.02%-Ti: 14.55% | Ti = Ti: 84.83%-Cu: 7.2%-Al: 4.28%-Cr: 3.69% | Unassigned = Cu: 41.35%-Al: 23.69%-Ti: 22.32%-Cr: 12.64%,,3.051,288.4,90.46,3499.3,30.731,507,70.1
EP3086D,1_1750X,CuTiAl = Cu: 48.32%-Al: 24.76%-Ti: 24.3%-Cr: 2.58%-Fe: 0.04% | CuTiAlCr = Cu: 34.29%-Ti: 27.8%-Al: 26.87%-Cr: 11.03% | CuAl = Cu: 58.03%-Al: 29.97%-Ti: 9.63%-Cr: 2.37% | CuCrTiAl = Cr: 36.19%-Cu: 30.24%-Al: 19.02%-Ti: 14.55% | Ti = Ti: 84.83%-Cu: 7.2%-Al: 4.28%-Cr: 3.69% | Unassigned = Cu: 41.35%-Al: 23.69%-Ti: 22.32%-Cr: 12.64%,,14.106,1333.3,227.27,3795.9,42.77,513,70
EP3086D,1_1750X,CuTiAl = Cu: 48.32%-Al: 24.76%-Ti: 24.3%-Cr: 2.58%-Fe: 0.04% | CuTiAlCr = Cu: 34.29%-Ti: 27.8%-Al: 26.87%-Cr: 11.03% | CuAl = Cu: 58.03%-Al: 29.97%-Ti: 9.63%-Cr: 2.37% | CuCrTiAl = Cr: 36.19%-Cu: 30.24%-Al: 19.02%-Ti: 14.55% | Ti = Ti: 84.83%-Cu: 7.2%-Al: 4.28%-Cr: 3.69% | Unassigned = Cu: 41.35%-Al: 23.69%-Ti: 22.32%-Cr: 12.64%,CuAl : 0.87%|CuTiAlCr : 39.47%|CuTiAl : 0.17%|CuCrTiAl : 53.06%|Unassigned : 6.44%,9.304,879.4,215.05,5253.9,30.56,508,69.8
EP3086D,1_1750X,CuTiAl = Cu: 48.32%-Al: 24.76%-Ti: 24.3%-Cr: 2.58%-Fe: 0.04% | CuTiAlCr = Cu: 34.29%-Ti: 27.8%-Al: 26.87%-Cr: 11.03% | CuAl = Cu: 58.03%-Al: 29.97%-Ti: 9.63%-Cr: 2.37% | CuCrTiAl = Cr: 36.19%-Cu: 30.24%-Al: 19.02%-Ti: 14.55% | Ti = Ti: 84.83%-Cu: 7.2%-Al: 4.28%-Cr: 3.69% | Unassigned = Cu: 41.35%-Al: 23.69%-Ti: 22.32%-Cr: 12.64%,CuTiAlCr : 36.11%|CuTiAl : 53.90%|CuCrTiAl : 4.12%|Unassigned : 2.34%|CuAl : 3.54%,15.825,1495.7,224.18,3308.1,36.271,508,69.9
EP3086D,1_1750X,CuTiAl = Cu: 48.32%-Al: 24.76%-Ti: 24.3%-Cr: 2.58%-Fe: 0.04% | CuTiAlCr = Cu: 34.29%-Ti: 27.8%-Al: 26.87%-Cr: 11.03% | CuAl = Cu: 58.03%-Al: 29.97%-Ti: 9.63%-Cr: 2.37% | CuCrTiAl = Cr: 36.19%-Cu: 30.24%-Al: 19.02%-Ti: 14.55% | Ti = Ti: 84.83%-Cu: 7.2%-Al: 4.28%-Cr: 3.69% | Unassigned = Cu: 41.35%-Al: 23.69%-Ti: 22.32%-Cr: 12.64%,CuTiAl : 86.66%|CuTiAlCr : 13.09%|CuAl : 0.25%,4.889,462.1,116.24,3440,30.191,506,70
EP3086D,1_1750X,CuTiAl = Cu: 48.32%-Al: 24.76%-Ti: 24.3%-Cr: 2.58%-Fe: 0.04% | CuTiAlCr = Cu: 34.29%-Ti: 27.8%-Al: 26.87%-Cr: 11.03% | CuAl = Cu: 58.03%-Al: 29.97%-Ti: 9.63%-Cr: 2.37% | CuCrTiAl = Cr: 36.19%-Cu: 30.24%-Al: 19.02%-Ti: 14.55% | Ti = Ti: 84.83%-Cu: 7.2%-Al: 4.28%-Cr: 3.69% | Unassigned = Cu: 41.35%-Al: 23.69%-Ti: 22.32%-Cr: 12.64%,CuTiAl : 30.95%|CuAl : 2.45%|CuTiAlCr : 33.71%|Unassigned : 3.38%|CuCrTiAl : 29.51%,12.809,1210.7,207.09,3583.6,33.561,509,69.8
EP3086D,1_1750X,CuTiAl = Cu: 48.32%-Al: 24.76%-Ti: 24.3%-Cr: 2.58%-Fe: 0.04% | CuTiAlCr = Cu: 34.29%-Ti: 27.8%-Al: 26.87%-Cr: 11.03% | CuAl = Cu: 58.03%-Al: 29.97%-Ti: 9.63%-Cr: 2.37% | CuCrTiAl = Cr: 36.19%-Cu: 30.24%-Al: 19.02%-Ti: 14.55% | Ti = Ti: 84.83%-Cu: 7.2%-Al: 4.28%-Cr: 3.69% | Unassigned = Cu: 41.35%-Al: 23.69%-Ti: 22.32%-Cr: 12.64%,CuTiAl : 98.27%|CuTiAlCr : 1.73%,12.412,1173.1,193.3,3294.3,32.505,509,70.1
EP3086D,1_1750X,CuTiAl = Cu: 48.32%-Al: 24.76%-Ti: 24.3%-Cr: 2.58%-Fe: 0.04% | CuTiAlCr = Cu: 34.29%-Ti: 27.8%-Al: 26.87%-Cr: 11.03% | CuAl = Cu: 58.03%-Al: 29.97%-Ti: 9.63%-Cr: 2.37% | CuCrTiAl = Cr: 36.19%-Cu: 30.24%-Al: 19.02%-Ti: 14.55% | Ti = Ti: 84.83%-Cu: 7.2%-Al: 4.28%-Cr: 3.69% | Unassigned = Cu: 41.35%-Al: 23.69%-Ti: 22.32%-Cr: 12.64%,CuTiAl : 69.41%|CuAl : 29.07%|Unassigned : 1.52%,4.868,460.1,112.52,3257.4,29.478,508,69.9
EP3086D,1_1750X,CuTiAl = Cu: 48.32%-Al: 24.76%-Ti: 24.3%-Cr: 2.58%-Fe: 0.04% | CuTiAlCr = Cu: 34.29%-Ti: 27.8%-Al: 26.87%-Cr: 11.03% | CuAl = Cu: 58.03%-Al: 29.97%-Ti: 9.63%-Cr: 2.37% | CuCrTiAl = Cr: 36.19%-Cu: 30.24%-Al: 19.02%-Ti: 14.55% | Ti = Ti: 84.83%-Cu: 7.2%-Al: 4.28%-Cr: 3.69% | Unassigned = Cu: 41.35%-Al: 23.69%-Ti: 22.32%-Cr: 12.64%,CuTiAlCr : 46.77%|CuTiAl : 46.35%|CuAl : 6.89%,11.073,1046.7,184.71,3418.9,31.377,509,70.3
EP3086D,1_1750X,CuTiAl = Cu: 48.32%-Al: 24.76%-Ti: 24.3%-Cr: 2.58%-Fe: 0.04% | CuTiAlCr = Cu: 34.29%-Ti: 27.8%-Al: 26.87%-Cr: 11.03% | CuAl = Cu: 58.03%-Al: 29.97%-Ti: 9.63%-Cr: 2.37% | CuCrTiAl = Cr: 36.19%-Cu: 30.24%-Al: 19.02%-Ti: 14.55% | Ti = Ti: 84.83%-Cu: 7.2%-Al: 4.28%-Cr: 3.69% | Unassigned = Cu: 41.35%-Al: 23.69%-Ti: 22.32%-Cr: 12.64%,CuTiAlCr : 17.59%|CuTiAl : 82.41%,13.253,1252.7,201.28,3303.4,35.948,511,69.9
EP3086D,1_1750X,CuTiAl = Cu: 48.32%-Al: 24.76%-Ti: 24.3%-Cr: 2.58%-Fe: 0.04% | CuTiAlCr = Cu: 34.29%-Ti: 27.8%-Al: 26.87%-Cr: 11.03% | CuAl = Cu: 58.03%-Al: 29.97%-Ti: 9.63%-Cr: 2.37% | CuCrTiAl = Cr: 36.19%-Cu: 30.24%-Al: 19.02%-Ti: 14.55% | Ti = Ti: 84.83%-Cu: 7.2%-Al: 4.28%-Cr: 3.69% | Unassigned = Cu: 41.35%-Al: 23.69%-Ti: 22.32%-Cr: 12.64%,CuTiAl : 98.51%|Unassigned : 1.49%,12.992,1228,195.22,3200.6,33.078,509,70.4
EP3086D,1_1750X,CuTiAl = Cu: 48.32%-Al: 24.76%-Ti: 24.3%-Cr: 2.58%-Fe: 0.04% | CuTiAlCr = Cu: 34.29%-Ti: 27.8%-Al: 26.87%-Cr: 11.03% | CuAl = Cu: 58.03%-Al: 29.97%-Ti: 9.63%-Cr: 2.37% | CuCrTiAl = Cr: 36.19%-Cu: 30.24%-Al: 19.02%-Ti: 14.55% | Ti = Ti: 84.83%-Cu: 7.2%-Al: 4.28%-Cr: 3.69% | Unassigned = Cu: 41.35%-Al: 23.69%-Ti: 22.32%-Cr: 12.64%,CuTiAlCr : 53.00%|CuTiAl : 19.77%|CuAl : 27.23%,8.51,804.4,145.91,2961.4,43.739,534,69.8
EP3086D,1_1750X,CuTiAl = Cu: 48.32%-Al: 24.76%-Ti: 24.3%-Cr: 2.58%-Fe: 0.04% | CuTiAlCr = Cu: 34.29%-Ti: 27.8%-Al: 26.87%-Cr: 11.03% | CuAl = Cu: 58.03%-Al: 29.97%-Ti: 9.63%-Cr: 2.37% | CuCrTiAl = Cr: 36.19%-Cu: 30.24%-Al: 19.02%-Ti: 14.55% | Ti = Ti: 84.83%-Cu: 7.2%-Al: 4.28%-Cr: 3.69% | Unassigned = Cu: 41.35%-Al: 23.69%-Ti: 22.32%-Cr: 12.64%,CuTiAl : 81.13%|CuTiAlCr : 18.87%,7.473,706.3,139.89,3130.3,33.2,508,70.1
EP3086D,1_1750X,CuTiAl = Cu: 48.32%-Al: 24.76%-Ti: 24.3%-Cr: 2.58%-Fe: 0.04% | CuTiAlCr = Cu: 34.29%-Ti: 27.8%-Al: 26.87%-Cr: 11.03% | CuAl = Cu: 58.03%-Al: 29.97%-Ti: 9.63%-Cr: 2.37% | CuCrTiAl = Cr: 36.19%-Cu: 30.24%-Al: 19.02%-Ti: 14.55% | Ti = Ti: 84.83%-Cu: 7.2%-Al: 4.28%-Cr: 3.69% | Unassigned = Cu: 41.35%-Al: 23.69%-Ti: 22.32%-Cr: 12.64%,CuTiAlCr : 27.24%|CuTiAl : 70.48%|CuAl : 0.62%|CuCrTiAl : 1.66%,13.029,1231.5,192.86,3128,35.723,514,70.4
EP3086D,1_1750X,CuTiAl = Cu: 48.32%-Al: 24.76%-Ti: 24.3%-Cr: 2.58%-Fe: 0.04% | CuTiAlCr = Cu: 34.29%-Ti: 27.8%-Al: 26.87%-Cr: 11.03% | CuAl = Cu: 58.03%-Al: 29.97%-Ti: 9.63%-Cr: 2.37% | CuCrTiAl = Cr: 36.19%-Cu: 30.24%-Al: 19.02%-Ti: 14.55% | Ti = Ti: 84.83%-Cu: 7.2%-Al: 4.28%-Cr: 3.69% | Unassigned = Cu: 41.35%-Al: 23.69%-Ti: 22.32%-Cr: 12.64%,CuCrTiAl : 2.93%|CuTiAlCr : 31.21%|CuTiAl : 65.86%,1.462,138.2,57.15,3116.4,26.83,507,69.7
EP3086D,1_1750X,CuTiAl = Cu: 48.32%-Al: 24.76%-Ti: 24.3%-Cr: 2.58%-Fe: 0.04% | CuTiAlCr = Cu: 34.29%-Ti: 27.8%-Al: 26.87%-Cr: 11.03% | CuAl = Cu: 58.03%-Al: 29.97%-Ti: 9.63%-Cr: 2.37% | CuCrTiAl = Cr: 36.19%-Cu: 30.24%-Al: 19.02%-Ti: 14.55% | Ti = Ti: 84.83%-Cu: 7.2%-Al: 4.28%-Cr: 3.69% | Unassigned = Cu: 41.35%-Al: 23.69%-Ti: 22.32%-Cr: 12.64%,,20.756,1961.9,250.8,3028.3,41.894,510,70
EP3086D,1_1750X,CuTiAl = Cu: 48.32%-Al: 24.76%-Ti: 24.3%-Cr: 2.58%-Fe: 0.04% | CuTiAlCr = Cu: 34.29%-Ti: 27.8%-Al: 26.87%-Cr: 11.03% | CuAl = Cu: 58.03%-Al: 29.97%-Ti: 9.63%-Cr: 2.37% | CuCrTiAl = Cr: 36.19%-Cu: 30.24%-Al: 19.02%-Ti: 14.55% | Ti = Ti: 84.83%-Cu: 7.2%-Al: 4.28%-Cr: 3.69% | Unassigned = Cu: 41.35%-Al: 23.69%-Ti: 22.32%-Cr: 12.64%,,10.342,977.5,184.1,3640.7,37.031,503,70
EP3086D,1_1750X,CuTiAl = Cu: 48.32%-Al: 24.76%-Ti: 24.3%-Cr: 2.58%-Fe: 0.04% | CuTiAlCr = Cu: 34.29%-Ti: 27.8%-Al: 26.87%-Cr: 11.03% | CuAl = Cu: 58.03%-Al: 29.97%-Ti: 9.63%-Cr: 2.37% | CuCrTiAl = Cr: 36.19%-Cu: 30.24%-Al: 19.02%-Ti: 14.55% | Ti = Ti: 84.83%-Cu: 7.2%-Al: 4.28%-Cr: 3.69% | Unassigned = Cu: 41.35%-Al: 23.69%-Ti: 22.32%-Cr: 12.64%,CuTiAl : 73.94%|CuTiAlCr : 10.52%|CuCrTiAl : 6.76%|Unassigned : 0.75%|CuAl : 8.03%,5.471,517.2,127.74,3643.4,31.359,509,70.1
EP3086D,1_1750X,CuTiAl = Cu: 48.32%-Al: 24.76%-Ti: 24.3%-Cr: 2.58%-Fe: 0.04% | CuTiAlCr = Cu: 34.29%-Ti: 27.8%-Al: 26.87%-Cr: 11.03% | CuAl = Cu: 58.03%-Al: 29.97%-Ti: 9.63%-Cr: 2.37% | CuCrTiAl = Cr: 36.19%-Cu: 30.24%-Al: 19.02%-Ti: 14.55% | Ti = Ti: 84.83%-Cu: 7.2%-Al: 4.28%-Cr: 3.69% | Unassigned = Cu: 41.35%-Al: 23.69%-Ti: 22.32%-Cr: 12.64%,CuTiAl : 76.05%|CuTiAlCr : 23.95%,10.169,961.1,173.69,3351.6,33.977,508,70.3
EP3086D,1_1750X,CuTiAl = Cu: 48.32%-Al: 24.76%-Ti: 24.3%-Cr: 2.58%-Fe: 0.04% | CuTiAlCr = Cu: 34.29%-Ti: 27.8%-Al: 26.87%-Cr: 11.03% | CuAl = Cu: 58.03%-Al: 29.97%-Ti: 9.63%-Cr: 2.37% | CuCrTiAl = Cr: 36.19%-Cu: 30.24%-Al: 19.02%-Ti: 14.55% | Ti = Ti: 84.83%-Cu: 7.2%-Al: 4.28%-Cr: 3.69% | Unassigned = Cu: 41.35%-Al: 23.69%-Ti: 22.32%-Cr: 12.64%,CuTiAl : 27.22%|Unassigned : 0.04%|CuTiAlCr : 72.74%,14.383,1359.5,211.55,3306.6,41.154,511,69.7
EP3086D,1_1750X,CuTiAl = Cu: 48.32%-Al: 24.76%-Ti: 24.3%-Cr: 2.58%-Fe: 0.04% | CuTiAlCr = Cu: 34.29%-Ti: 27.8%-Al: 26.87%-Cr: 11.03% | CuAl = Cu: 58.03%-Al: 29.97%-Ti: 9.63%-Cr: 2.37% | CuCrTiAl = Cr: 36.19%-Cu: 30.24%-Al: 19.02%-Ti: 14.55% | Ti = Ti: 84.83%-Cu: 7.2%-Al: 4.28%-Cr: 3.69% | Unassigned = Cu: 41.35%-Al: 23.69%-Ti: 22.32%-Cr: 12.64%,CuTiAlCr : 0.43%|CuTiAl : 37.39%|CuAl : 60.94%|Unassigned : 1.24%,12.264,1159.2,224.7,4284.4,36.638,509,70.1
EP3086D,1_1750X,CuTiAl = Cu: 48.32%-Al: 24.76%-Ti: 24.3%-Cr: 2.58%-Fe: 0.04% | CuTiAlCr = Cu: 34.29%-Ti: 27.8%-Al: 26.87%-Cr: 11.03% | CuAl = Cu: 58.03%-Al: 29.97%-Ti: 9.63%-Cr: 2.37% | CuCrTiAl = Cr: 36.19%-Cu: 30.24%-Al: 19.02%-Ti: 14.55% | Ti = Ti: 84.83%-Cu: 7.2%-Al: 4.28%-Cr: 3.69% | Unassigned = Cu: 41.35%-Al: 23.69%-Ti: 22.32%-Cr: 12.64%,CuTiAlCr : 82.78%|CuTiAl : 17.22%,14.24,1345.9,209.52,3287.1,41.02,510,69.9
EP3086D,1_1750X,CuTiAl = Cu: 48.32%-Al: 24.76%-Ti: 24.3%-Cr: 2.58%-Fe: 0.04% | CuTiAlCr = Cu: 34.29%-Ti: 27.8%-Al: 26.87%-Cr: 11.03% | CuAl = Cu: 58.03%-Al: 29.97%-Ti: 9.63%-Cr: 2.37% | CuCrTiAl = Cr: 36.19%-Cu: 30.24%-Al: 19.02%-Ti: 14.55% | Ti = Ti: 84.83%-Cu: 7.2%-Al: 4.28%-Cr: 3.69% | Unassigned = Cu: 41.35%-Al: 23.69%-Ti: 22.32%-Cr: 12.64%,CuTiAlCr : 19.73%|CuTiAl : 78.91%|CuCrTiAl : 0.45%|CuAl : 0.91%,14.425,1363.4,211.19,3287.6,29.241,471,70.3
EP3086D,1_1750X,CuTiAl = Cu: 48.32%-Al: 24.76%-Ti: 24.3%-Cr: 2.58%-Fe: 0.04% | CuTiAlCr = Cu: 34.29%-Ti: 27.8%-Al: 26.87%-Cr: 11.03% | CuAl = Cu: 58.03%-Al: 29.97%-Ti: 9.63%-Cr: 2.37% | CuCrTiAl = Cr: 36.19%-Cu: 30.24%-Al: 19.02%-Ti: 14.55% | Ti = Ti: 84.83%-Cu: 7.2%-Al: 4.28%-Cr: 3.69% | Unassigned = Cu: 41.35%-Al: 23.69%-Ti: 22.32%-Cr: 12.64%,CuTiAl : 19.18%|CuTiAlCr : 80.82%,12.874,1216.9,204.41,3488.5,42.061,508,69.7
EP3086D,1_1750X,CuTiAl = Cu: 48.32%-Al: 24.76%-Ti: 24.3%-Cr: 2.58%-Fe: 0.04% | CuTiAlCr = Cu: 34.29%-Ti: 27.8%-Al: 26.87%-Cr: 11.03% | CuAl = Cu: 58.03%-Al: 29.97%-Ti: 9.63%-Cr: 2.37% | CuCrTiAl = Cr: 36.19%-Cu: 30.24%-Al: 19.02%-Ti: 14.55% | Ti = Ti: 84.83%-Cu: 7.2%-Al: 4.28%-Cr: 3.69% | Unassigned = Cu: 41.35%-Al: 23.69%-Ti: 22.32%-Cr: 12.64%,CuTiAl : 99.75%|Unassigned : 0.25%,13.376,1264.3,198.67,3201.1,32.142,508,69.8
EP3086D,1_1750X,CuTiAl = Cu: 48.32%-Al: 24.76%-Ti: 24.3%-Cr: 2.58%-Fe: 0.04% | CuTiAlCr = Cu: 34.29%-Ti: 27.8%-Al: 26.87%-Cr: 11.03% | CuAl = Cu: 58.03%-Al: 29.97%-Ti: 9.63%-Cr: 2.37% | CuCrTiAl = Cr: 36.19%-Cu: 30.24%-Al: 19.02%-Ti: 14.55% | Ti = Ti: 84.83%-Cu: 7.2%-Al: 4.28%-Cr: 3.69% | Unassigned = Cu: 41.35%-Al: 23.69%-Ti: 22.32%-Cr: 12.64%,CuTiAl : 84.75%|CuTiAlCr : 9.46%|Unassigned : 0.16%|CuCrTiAl : 5.63%,6.103,576.8,119.83,2910.2,29.472,509,70.1
EP3086D,1_1750X,CuTiAl = Cu: 48.32%-Al: 24.76%-Ti: 24.3%-Cr: 2.58%-Fe: 0.04% | CuTiAlCr = Cu: 34.29%-Ti: 27.8%-Al: 26.87%-Cr: 11.03% | CuAl = Cu: 58.03%-Al: 29.97%-Ti: 9.63%-Cr: 2.37% | CuCrTiAl = Cr: 36.19%-Cu: 30.24%-Al: 19.02%-Ti: 14.55% | Ti = Ti: 84.83%-Cu: 7.2%-Al: 4.28%-Cr: 3.69% | Unassigned = Cu: 41.35%-Al: 23.69%-Ti: 22.32%-Cr: 12.64%,CuTiAl : 45.02%|CuAl : 54.98%,10.198,963.9,188.64,3847.8,32.706,507,69.9
EP3086D,1_1750X,CuTiAl = Cu: 48.32%-Al: 24.76%-Ti: 24.3%-Cr: 2.58%-Fe: 0.04% | CuTiAlCr = Cu: 34.29%-Ti: 27.8%-Al: 26.87%-Cr: 11.03% | CuAl = Cu: 58.03%-Al: 29.97%-Ti: 9.63%-Cr: 2.37% | CuCrTiAl = Cr: 36.19%-Cu: 30.24%-Al: 19.02%-Ti: 14.55% | Ti = Ti: 84.83%-Cu: 7.2%-Al: 4.28%-Cr: 3.69% | Unassigned = Cu: 41.35%-Al: 23.69%-Ti: 22.32%-Cr: 12.64%,CuTiAl : 80.82%|CuTiAlCr : 11.39%|Unassigned : 0.87%|CuCrTiAl : 6.92%,8.925,843.6,156.83,3201.9,30.186,506,70
EP3086D,1_1750X,CuTiAl = Cu: 48.32%-Al: 24.76%-Ti: 24.3%-Cr: 2.58%-Fe: 0.04% | CuTiAlCr = Cu: 34.29%-Ti: 27.8%-Al: 26.87%-Cr: 11.03% | CuAl = Cu: 58.03%-Al: 29.97%-Ti: 9.63%-Cr: 2.37% | CuCrTiAl = Cr: 36.19%-Cu: 30.24%-Al: 19.02%-Ti: 14.55% | Ti = Ti: 84.83%-Cu: 7.2%-Al: 4.28%-Cr: 3.69% | Unassigned = Cu: 41.35%-Al: 23.69%-Ti: 22.32%-Cr: 12.64%,CuTiAlCr : 100.00%,20.58,1945.3,250.45,3047.4,42.487,516,70
EP3086D,1_1750X,CuTiAl = Cu: 48.32%-Al: 24.76%-Ti: 24.3%-Cr: 2.58%-Fe: 0.04% | CuTiAlCr = Cu: 34.29%-Ti: 27.8%-Al: 26.87%-Cr: 11.03% | CuAl = Cu: 58.03%-Al: 29.97%-Ti: 9.63%-Cr: 2.37% | CuCrTiAl = Cr: 36.19%-Cu: 30.24%-Al: 19.02%-Ti: 14.55% | Ti = Ti: 84.83%-Cu: 7.2%-Al: 4.28%-Cr: 3.69% | Unassigned = Cu: 41.35%-Al: 23.69%-Ti: 22.32%-Cr: 12.64%,CuTiAl : 37.96%|CuTiAlCr : 49.93%|CuCrTiAl : 10.18%|CuAl : 1.74%|Unassigned : 0.19%,4.899,463,134.58,4459.6,29.488,506,70
EP3086D,1_1750X,CuTiAl = Cu: 48.32%-Al: 24.76%-Ti: 24.3%-Cr: 2.58%-Fe: 0.04% | CuTiAlCr = Cu: 34.29%-Ti: 27.8%-Al: 26.87%-Cr: 11.03% | CuAl = Cu: 58.03%-Al: 29.97%-Ti: 9.63%-Cr: 2.37% | CuCrTiAl = Cr: 36.19%-Cu: 30.24%-Al: 19.02%-Ti: 14.55% | Ti = Ti: 84.83%-Cu: 7.2%-Al: 4.28%-Cr: 3.69% | Unassigned = Cu: 41.35%-Al: 23.69%-Ti: 22.32%-Cr: 12.64%,,14.818,1400.6,230.93,3708.6,34.734,508,70.4
EP3086D,1_1750X,CuTiAl = Cu: 48.32%-Al: 24.76%-Ti: 24.3%-Cr: 2.58%-Fe: 0.04% | CuTiAlCr = Cu: 34.29%-Ti: 27.8%-Al: 26.87%-Cr: 11.03% | CuAl = Cu: 58.03%-Al: 29.97%-Ti: 9.63%-Cr: 2.37% | CuCrTiAl = Cr: 36.19%-Cu: 30.24%-Al: 19.02%-Ti: 14.55% | Ti = Ti: 84.83%-Cu: 7.2%-Al: 4.28%-Cr: 3.69% | Unassigned = Cu: 41.35%-Al: 23.69%-Ti: 22.32%-Cr: 12.64%,,10.719,1013.1,189.54,3690.3,33.334,507,69.5
EP3086D,1_1750X,CuTiAl = Cu: 48.32%-Al: 24.76%-Ti: 24.3%-Cr: 2.58%-Fe: 0.04% | CuTiAlCr = Cu: 34.29%-Ti: 27.8%-Al: 26.87%-Cr: 11.03% | CuAl = Cu: 58.03%-Al: 29.97%-Ti: 9.63%-Cr: 2.37% | CuCrTiAl = Cr: 36.19%-Cu: 30.24%-Al: 19.02%-Ti: 14.55% | Ti = Ti: 84.83%-Cu: 7.2%-Al: 4.28%-Cr: 3.69% | Unassigned = Cu: 41.35%-Al: 23.69%-Ti: 22.32%-Cr: 12.64%,CuTiAl : 44.62%|CuTiAlCr : 15.99%|CuCrTiAl : 11.54%|Unassigned : 8.99%|CuAl : 18.85%,8.735,825.6,156.11,3245.1,30.324,510,69.2
EP3086D,1_1750X,CuTiAl = Cu: 48.32%-Al: 24.76%-Ti: 24.3%-Cr: 2.58%-Fe: 0.04% | CuTiAlCr = Cu: 34.29%-Ti: 27.8%-Al: 26.87%-Cr: 11.03% | CuAl = Cu: 58.03%-Al: 29.97%-Ti: 9.63%-Cr: 2.37% | CuCrTiAl = Cr: 36.19%-Cu: 30.24%-Al: 19.02%-Ti: 14.55% | Ti = Ti: 84.83%-Cu: 7.2%-Al: 4.28%-Cr: 3.69% | Unassigned = Cu: 41.35%-Al: 23.69%-Ti: 22.32%-Cr: 12.64%,CuTiAlCr : 13.47%|CuTiAl : 86.53%,8.146,769.9,147.9,3168.9,33.185,507,69.5
EP3086D,1_1750X,CuTiAl = Cu: 48.32%-Al: 24.76%-Ti: 24.3%-Cr: 2.58%-Fe: 0.04% | CuTiAlCr = Cu: 34.29%-Ti: 27.8%-Al: 26.87%-Cr: 11.03% | CuAl = Cu: 58.03%-Al: 29.97%-Ti: 9.63%-Cr: 2.37% | CuCrTiAl = Cr: 36.19%-Cu: 30.24%-Al: 19.02%-Ti: 14.55% | Ti = Ti: 84.83%-Cu: 7.2%-Al: 4.28%-Cr: 3.69% | Unassigned = Cu: 41.35%-Al: 23.69%-Ti: 22.32%-Cr: 12.64%,CuTiAlCr : 96.29%|CuTiAl : 3.71%,11.451,1082.3,180,3164,37.178,508,70
EP3086D,1_1750X,CuTiAl = Cu: 48.32%-Al: 24.76%-Ti: 24.3%-Cr: 2.58%-Fe: 0.04% | CuTiAlCr = Cu: 34.29%-Ti: 27.8%-Al: 26.87%-Cr: 11.03% | CuAl = Cu: 58.03%-Al: 29.97%-Ti: 9.63%-Cr: 2.37% | CuCrTiAl = Cr: 36.19%-Cu: 30.24%-Al: 19.02%-Ti: 14.55% | Ti = Ti: 84.83%-Cu: 7.2%-Al: 4.28%-Cr: 3.69% | Unassigned = Cu: 41.35%-Al: 23.69%-Ti: 22.32%-Cr: 12.64%,CuTiAl : 77.44%|CuTiAlCr : 22.50%|CuAl : 0.06%,14.82,1400.8,219.59,3413.9,39.832,510,70
EP3086D,1_1750X,CuTiAl = Cu: 48.32%-Al: 24.76%-Ti: 24.3%-Cr: 2.58%-Fe: 0.04% | CuTiAlCr = Cu: 34.29%-Ti: 27.8%-Al: 26.87%-Cr: 11.03% | CuAl = Cu: 58.03%-Al: 29.97%-Ti: 9.63%-Cr: 2.37% | CuCrTiAl = Cr: 36.19%-Cu: 30.24%-Al: 19.02%-Ti: 14.55% | Ti = Ti: 84.83%-Cu: 7.2%-Al: 4.28%-Cr: 3.69% | Unassigned = Cu: 41.35%-Al: 23.69%-Ti: 22.32%-Cr: 12.64%,CuAl : 5.32%|CuTiAl : 63.27%|Unassigned : 1.80%|CuCrTiAl : 15.21%|CuTiAlCr : 14.40%,13.471,1273.3,204.93,3349.3,32.439,506,70.9
EP3086D,1_1750X,CuTiAl = Cu: 48.32%-Al: 24.76%-Ti: 24.3%-Cr: 2.58%-Fe: 0.04% | CuTiAlCr = Cu: 34.29%-Ti: 27.8%-Al: 26.87%-Cr: 11.03% | CuAl = Cu: 58.03%-Al: 29.97%-Ti: 9.63%-Cr: 2.37% | CuCrTiAl = Cr: 36.19%-Cu: 30.24%-Al: 19.02%-Ti: 14.55% | Ti = Ti: 84.83%-Cu: 7.2%-Al: 4.28%-Cr: 3.69% | Unassigned = Cu: 41.35%-Al: 23.69%-Ti: 22.32%-Cr: 12.64%,CuTiAlCr : 40.57%|CuCrTiAl : 15.25%|Unassigned : 2.14%|CuTiAl : 42.03%,8.02,758,152.68,3400.5,32.543,508,69
EP3086D,1_1750X,CuTiAl = Cu: 48.32%-Al: 24.76%-Ti: 24.3%-Cr: 2.58%-Fe: 0.04% | CuTiAlCr = Cu: 34.29%-Ti: 27.8%-Al: 26.87%-Cr: 11.03% | CuAl = Cu: 58.03%-Al: 29.97%-Ti: 9.63%-Cr: 2.37% | CuCrTiAl = Cr: 36.19%-Cu: 30.24%-Al: 19.02%-Ti: 14.55% | Ti = Ti: 84.83%-Cu: 7.2%-Al: 4.28%-Cr: 3.69% | Unassigned = Cu: 41.35%-Al: 23.69%-Ti: 22.32%-Cr: 12.64%,CuTiAl : 64.05%|CuTiAlCr : 35.95%,14.235,1345.5,236.43,4012.1,40.901,510,70.2
EP3086D,1_1750X,CuTiAl = Cu: 48.32%-Al: 24.76%-Ti: 24.3%-Cr: 2.58%-Fe: 0.04% | CuTiAlCr = Cu: 34.29%-Ti: 27.8%-Al: 26.87%-Cr: 11.03% | CuAl = Cu: 58.03%-Al: 29.97%-Ti: 9.63%-Cr: 2.37% | CuCrTiAl = Cr: 36.19%-Cu: 30.24%-Al: 19.02%-Ti: 14.55% | Ti = Ti: 84.83%-Cu: 7.2%-Al: 4.28%-Cr: 3.69% | Unassigned = Cu: 41.35%-Al: 23.69%-Ti: 22.32%-Cr: 12.64%,CuTiAl : 23.50%|CuTiAlCr : 76.50%,16.859,1593.5,226.53,3158.9,41.424,512,69.3
EP3086D,1_1750X,CuTiAl = Cu: 48.32%-Al: 24.76%-Ti: 24.3%-Cr: 2.58%-Fe: 0.04% | CuTiAlCr = Cu: 34.29%-Ti: 27.8%-Al: 26.87%-Cr: 11.03% | CuAl = Cu: 58.03%-Al: 29.97%-Ti: 9.63%-Cr: 2.37% | CuCrTiAl = Cr: 36.19%-Cu: 30.24%-Al: 19.02%-Ti: 14.55% | Ti = Ti: 84.83%-Cu: 7.2%-Al: 4.28%-Cr: 3.69% | Unassigned = Cu: 41.35%-Al: 23.69%-Ti: 22.32%-Cr: 12.64%,CuTiAlCr : 20.39%|CuCrTiAl : 0.65%|Unassigned : 1.50%|CuTiAl : 77.46%,2.307,218,64.33,2453.4,33.762,543,70.2
EP3086D,1_1750X,CuTiAl = Cu: 48.32%-Al: 24.76%-Ti: 24.3%-Cr: 2.58%-Fe: 0.04% | CuTiAlCr = Cu: 34.29%-Ti: 27.8%-Al: 26.87%-Cr: 11.03% | CuAl = Cu: 58.03%-Al: 29.97%-Ti: 9.63%-Cr: 2.37% | CuCrTiAl = Cr: 36.19%-Cu: 30.24%-Al: 19.02%-Ti: 14.55% | Ti = Ti: 84.83%-Cu: 7.2%-Al: 4.28%-Cr: 3.69% | Unassigned = Cu: 41.35%-Al: 23.69%-Ti: 22.32%-Cr: 12.64%,CuTiAl : 46.21%|CuTiAlCr : 53.79%,9.301,879.2,163.48,3301.9,33.586,509,69.8
EP3086D,1_1750X,CuTiAl = Cu: 48.32%-Al: 24.76%-Ti: 24.3%-Cr: 2.58%-Fe: 0.04% | CuTiAlCr = Cu: 34.29%-Ti: 27.8%-Al: 26.87%-Cr: 11.03% | CuAl = Cu: 58.03%-Al: 29.97%-Ti: 9.63%-Cr: 2.37% | CuCrTiAl = Cr: 36.19%-Cu: 30.24%-Al: 19.02%-Ti: 14.55% | Ti = Ti: 84.83%-Cu: 7.2%-Al: 4.28%-Cr: 3.69% | Unassigned = Cu: 41.35%-Al: 23.69%-Ti: 22.32%-Cr: 12.64%,CuTiAl : 37.23%|CuTiAlCr : 34.16%|CuCrTiAl : 22.33%|Unassigned : 6.28%,12.767,1206.7,191.99,3166.5,33.551,509,69.8
EP3086D,1_1750X,CuTiAl = Cu: 48.32%-Al: 24.76%-Ti: 24.3%-Cr: 2.58%-Fe: 0.04% | CuTiAlCr = Cu: 34.29%-Ti: 27.8%-Al: 26.87%-Cr: 11.03% | CuAl = Cu: 58.03%-Al: 29.97%-Ti: 9.63%-Cr: 2.37% | CuCrTiAl = Cr: 36.19%-Cu: 30.24%-Al: 19.02%-Ti: 14.55% | Ti = Ti: 84.83%-Cu: 7.2%-Al: 4.28%-Cr: 3.69% | Unassigned = Cu: 41.35%-Al: 23.69%-Ti: 22.32%-Cr: 12.64%,CuTiAlCr : 52.54%|CuTiAl : 43.09%|CuAl : 3.23%|Unassigned : 0.06%|CuCrTiAl : 1.08%,7.492,708.1,142.29,3218.5,39.925,529,69.8
EP3086D,1_1750X,CuTiAl = Cu: 48.32%-Al: 24.76%-Ti: 24.3%-Cr: 2.58%-Fe: 0.04% | CuTiAlCr = Cu: 34.29%-Ti: 27.8%-Al: 26.87%-Cr: 11.03% | CuAl = Cu: 58.03%-Al: 29.97%-Ti: 9.63%-Cr: 2.37% | CuCrTiAl = Cr: 36.19%-Cu: 30.24%-Al: 19.02%-Ti: 14.55% | Ti = Ti: 84.83%-Cu: 7.2%-Al: 4.28%-Cr: 3.69% | Unassigned = Cu: 41.35%-Al: 23.69%-Ti: 22.32%-Cr: 12.64%,Unassigned : 2.13%|CuTiAlCr : 9.25%|CuTiAl : 85.48%|CuCrTiAl : 3.14%,11.78,1113.5,197.61,3602.3,32.688,508,69.7
EP3086D,1_1750X,CuTiAl = Cu: 48.32%-Al: 24.76%-Ti: 24.3%-Cr: 2.58%-Fe: 0.04% | CuTiAlCr = Cu: 34.29%-Ti: 27.8%-Al: 26.87%-Cr: 11.03% | CuAl = Cu: 58.03%-Al: 29.97%-Ti: 9.63%-Cr: 2.37% | CuCrTiAl = Cr: 36.19%-Cu: 30.24%-Al: 19.02%-Ti: 14.55% | Ti = Ti: 84.83%-Cu: 7.2%-Al: 4.28%-Cr: 3.69% | Unassigned = Cu: 41.35%-Al: 23.69%-Ti: 22.32%-Cr: 12.64%,,3.57,337.4,98.35,3481.6,27.874,506,69.9
EP3086D,1_1750X,CuTiAl = Cu: 48.32%-Al: 24.76%-Ti: 24.3%-Cr: 2.58%-Fe: 0.04% | CuTiAlCr = Cu: 34.29%-Ti: 27.8%-Al: 26.87%-Cr: 11.03% | CuAl = Cu: 58.03%-Al: 29.97%-Ti: 9.63%-Cr: 2.37% | CuCrTiAl = Cr: 36.19%-Cu: 30.24%-Al: 19.02%-Ti: 14.55% | Ti = Ti: 84.83%-Cu: 7.2%-Al: 4.28%-Cr: 3.69% | Unassigned = Cu: 41.35%-Al: 23.69%-Ti: 22.32%-Cr: 12.64%,,7.944,750.8,156.21,3574.7,30.503,508,70.4
EP3086D,1_1750X,CuTiAl = Cu: 48.32%-Al: 24.76%-Ti: 24.3%-Cr: 2.58%-Fe: 0.04% | CuTiAlCr = Cu: 34.29%-Ti: 27.8%-Al: 26.87%-Cr: 11.03% | CuAl = Cu: 58.03%-Al: 29.97%-Ti: 9.63%-Cr: 2.37% | CuCrTiAl = Cr: 36.19%-Cu: 30.24%-Al: 19.02%-Ti: 14.55% | Ti = Ti: 84.83%-Cu: 7.2%-Al: 4.28%-Cr: 3.69% | Unassigned = Cu: 41.35%-Al: 23.69%-Ti: 22.32%-Cr: 12.64%,Unassigned : 5.10%|CuTiAl : 35.59%|CuTiAlCr : 52.14%|CuCrTiAl : 7.17%,20.188,1908.2,242.76,2953.1,41.194,507,70
EP3086D,1_1750X,CuTiAl = Cu: 48.32%-Al: 24.76%-Ti: 24.3%-Cr: 2.58%-Fe: 0.04% | CuTiAlCr = Cu: 34.29%-Ti: 27.8%-Al: 26.87%-Cr: 11.03% | CuAl = Cu: 58.03%-Al: 29.97%-Ti: 9.63%-Cr: 2.37% | CuCrTiAl = Cr: 36.19%-Cu: 30.24%-Al: 19.02%-Ti: 14.55% | Ti = Ti: 84.83%-Cu: 7.2%-Al: 4.28%-Cr: 3.69% | Unassigned = Cu: 41.35%-Al: 23.69%-Ti: 22.32%-Cr: 12.64%,CuTiAlCr : 84.81%|CuTiAl : 15.19%,18.539,1752.3,239.26,3142.5,45.455,512,70.2
EP3086D,1_1750X,CuTiAl = Cu: 48.32%-Al: 24.76%-Ti: 24.3%-Cr: 2.58%-Fe: 0.04% | CuTiAlCr = Cu: 34.29%-Ti: 27.8%-Al: 26.87%-Cr: 11.03% | CuAl = Cu: 58.03%-Al: 29.97%-Ti: 9.63%-Cr: 2.37% | CuCrTiAl = Cr: 36.19%-Cu: 30.24%-Al: 19.02%-Ti: 14.55% | Ti = Ti: 84.83%-Cu: 7.2%-Al: 4.28%-Cr: 3.69% | Unassigned = Cu: 41.35%-Al: 23.69%-Ti: 22.32%-Cr: 12.64%,CuTiAl : 91.46%|CuTiAlCr : 8.54%,7.099,671,147.18,3605.8,35.298,505,70.6
EP3086D,1_1750X,CuTiAl = Cu: 48.32%-Al: 24.76%-Ti: 24.3%-Cr: 2.58%-Fe: 0.04% | CuTiAlCr = Cu: 34.29%-Ti: 27.8%-Al: 26.87%-Cr: 11.03% | CuAl = Cu: 58.03%-Al: 29.97%-Ti: 9.63%-Cr: 2.37% | CuCrTiAl = Cr: 36.19%-Cu: 30.24%-Al: 19.02%-Ti: 14.55% | Ti = Ti: 84.83%-Cu: 7.2%-Al: 4.28%-Cr: 3.69% | Unassigned = Cu: 41.35%-Al: 23.69%-Ti: 22.32%-Cr: 12.64%,CuTiAl : 83.08%|CuAl : 16.92%,10.134,957.9,173.76,3365.7,34.495,510,69.8
EP3086D,1_1750X,CuTiAl = Cu: 48.32%-Al: 24.76%-Ti: 24.3%-Cr: 2.58%-Fe: 0.04% | CuTiAlCr = Cu: 34.29%-Ti: 27.8%-Al: 26.87%-Cr: 11.03% | CuAl = Cu: 58.03%-Al: 29.97%-Ti: 9.63%-Cr: 2.37% | CuCrTiAl = Cr: 36.19%-Cu: 30.24%-Al: 19.02%-Ti: 14.55% | Ti = Ti: 84.83%-Cu: 7.2%-Al: 4.28%-Cr: 3.69% | Unassigned = Cu: 41.35%-Al: 23.69%-Ti: 22.32%-Cr: 12.64%,CuTiAl : 100.00%,10.857,1026.2,175.83,3208.6,32.084,510,70.4
EP3086D,1_1750X,CuTiAl = Cu: 48.32%-Al: 24.76%-Ti: 24.3%-Cr: 2.58%-Fe: 0.04% | CuTiAlCr = Cu: 34.29%-Ti: 27.8%-Al: 26.87%-Cr: 11.03% | CuAl = Cu: 58.03%-Al: 29.97%-Ti: 9.63%-Cr: 2.37% | CuCrTiAl = Cr: 36.19%-Cu: 30.24%-Al: 19.02%-Ti: 14.55% | Ti = Ti: 84.83%-Cu: 7.2%-Al: 4.28%-Cr: 3.69% | Unassigned = Cu: 41.35%-Al: 23.69%-Ti: 22.32%-Cr: 12.64%,CuTiAl : 44.98%|CuTiAlCr : 24.11%|CuAl : 16.78%|CuCrTiAl : 4.68%|Unassigned : 9.45%,8.064,762.2,166,3911.1,28.984,510,69.7
EP3086D,1_1750X,CuTiAl = Cu: 48.32%-Al: 24.76%-Ti: 24.3%-Cr: 2.58%-Fe: 0.04% | CuTiAlCr = Cu: 34.29%-Ti: 27.8%-Al: 26.87%-Cr: 11.03% | CuAl = Cu: 58.03%-Al: 29.97%-Ti: 9.63%-Cr: 2.37% | CuCrTiAl = Cr: 36.19%-Cu: 30.24%-Al: 19.02%-Ti: 14.55% | Ti = Ti: 84.83%-Cu: 7.2%-Al: 4.28%-Cr: 3.69% | Unassigned = Cu: 41.35%-Al: 23.69%-Ti: 22.32%-Cr: 12.64%,CuTiAl : 94.14%|CuTiAlCr : 5.86%,12.341,1166.5,190.96,3246.6,30.13,509,70
EP3086D,1_1750X,CuTiAl = Cu: 48.32%-Al: 24.76%-Ti: 24.3%-Cr: 2.58%-Fe: 0.04% | CuTiAlCr = Cu: 34.29%-Ti: 27.8%-Al: 26.87%-Cr: 11.03% | CuAl = Cu: 58.03%-Al: 29.97%-Ti: 9.63%-Cr: 2.37% | CuCrTiAl = Cr: 36.19%-Cu: 30.24%-Al: 19.02%-Ti: 14.55% | Ti = Ti: 84.83%-Cu: 7.2%-Al: 4.28%-Cr: 3.69% | Unassigned = Cu: 41.35%-Al: 23.69%-Ti: 22.32%-Cr: 12.64%,CuTiAl : 83.45%|CuTiAlCr : 16.55%,11.37,1074.7,183.18,3283.2,31.093,509,69.8
EP3086D,1_1750X,CuTiAl = Cu: 48.32%-Al: 24.76%-Ti: 24.3%-Cr: 2.58%-Fe: 0.04% | CuTiAlCr = Cu: 34.29%-Ti: 27.8%-Al: 26.87%-Cr: 11.03% | CuAl = Cu: 58.03%-Al: 29.97%-Ti: 9.63%-Cr: 2.37% | CuCrTiAl = Cr: 36.19%-Cu: 30.24%-Al: 19.02%-Ti: 14.55% | Ti = Ti: 84.83%-Cu: 7.2%-Al: 4.28%-Cr: 3.69% | Unassigned = Cu: 41.35%-Al: 23.69%-Ti: 22.32%-Cr: 12.64%,CuTiAl : 100.00%,14.065,1329.5,210.71,3359,34.066,508,70.6
EP3086D,1_1750X,CuTiAl = Cu: 48.32%-Al: 24.76%-Ti: 24.3%-Cr: 2.58%-Fe: 0.04% | CuTiAlCr = Cu: 34.29%-Ti: 27.8%-Al: 26.87%-Cr: 11.03% | CuAl = Cu: 58.03%-Al: 29.97%-Ti: 9.63%-Cr: 2.37% | CuCrTiAl = Cr: 36.19%-Cu: 30.24%-Al: 19.02%-Ti: 14.55% | Ti = Ti: 84.83%-Cu: 7.2%-Al: 4.28%-Cr: 3.69% | Unassigned = Cu: 41.35%-Al: 23.69%-Ti: 22.32%-Cr: 12.64%,CuTiAl : 29.22%|CuTiAlCr : 70.78%,8.793,831.1,167,3624.5,36.588,509,70
EP3086D,1_1750X,CuTiAl = Cu: 48.32%-Al: 24.76%-Ti: 24.3%-Cr: 2.58%-Fe: 0.04% | CuTiAlCr = Cu: 34.29%-Ti: 27.8%-Al: 26.87%-Cr: 11.03% | CuAl = Cu: 58.03%-Al: 29.97%-Ti: 9.63%-Cr: 2.37% | CuCrTiAl = Cr: 36.19%-Cu: 30.24%-Al: 19.02%-Ti: 14.55% | Ti = Ti: 84.83%-Cu: 7.2%-Al: 4.28%-Cr: 3.69% | Unassigned = Cu: 41.35%-Al: 23.69%-Ti: 22.32%-Cr: 12.64%,CuTiAlCr : 2.26%|CuTiAl : 96.95%|CuAl : 0.79%,18.069,1707.9,234.5,3118.8,39.884,508,70.1
EP3086D,1_1750X,CuTiAl = Cu: 48.32%-Al: 24.76%-Ti: 24.3%-Cr: 2.58%-Fe: 0.04% | CuTiAlCr = Cu: 34.29%-Ti: 27.8%-Al: 26.87%-Cr: 11.03% | CuAl = Cu: 58.03%-Al: 29.97%-Ti: 9.63%-Cr: 2.37% | CuCrTiAl = Cr: 36.19%-Cu: 30.24%-Al: 19.02%-Ti: 14.55% | Ti = Ti: 84.83%-Cu: 7.2%-Al: 4.28%-Cr: 3.69% | Unassigned = Cu: 41.35%-Al: 23.69%-Ti: 22.32%-Cr: 12.64%,CuTiAl : 66.91%|CuTiAlCr : 9.32%|CuCrTiAl : 3.81%|CuAl : 18.82%|Unassigned : 1.13%,9.845,930.5,185.51,3874.7,30.349,502,70.2
EP3086D,1_1750X,CuTiAl = Cu: 48.32%-Al: 24.76%-Ti: 24.3%-Cr: 2.58%-Fe: 0.04% | CuTiAlCr = Cu: 34.29%-Ti: 27.8%-Al: 26.87%-Cr: 11.03% | CuAl = Cu: 58.03%-Al: 29.97%-Ti: 9.63%-Cr: 2.37% | CuCrTiAl = Cr: 36.19%-Cu: 30.24%-Al: 19.02%-Ti: 14.55% | Ti = Ti: 84.83%-Cu: 7.2%-Al: 4.28%-Cr: 3.69% | Unassigned = Cu: 41.35%-Al: 23.69%-Ti: 22.32%-Cr: 12.64%,CuTiAl : 74.60%|CuTiAlCr : 25.40%,7.992,755.4,148.33,3245.4,31.182,508,70.4
EP3086D,1_1750X,CuTiAl = Cu: 48.32%-Al: 24.76%-Ti: 24.3%-Cr: 2.58%-Fe: 0.04% | CuTiAlCr = Cu: 34.29%-Ti: 27.8%-Al: 26.87%-Cr: 11.03% | CuAl = Cu: 58.03%-Al: 29.97%-Ti: 9.63%-Cr: 2.37% | CuCrTiAl = Cr: 36.19%-Cu: 30.24%-Al: 19.02%-Ti: 14.55% | Ti = Ti: 84.83%-Cu: 7.2%-Al: 4.28%-Cr: 3.69% | Unassigned = Cu: 41.35%-Al: 23.69%-Ti: 22.32%-Cr: 12.64%,,11.441,1081.4,200.48,3800.6,35.466,507,69.5
EP3086D,1_1750X,CuTiAl = Cu: 48.32%-Al: 24.76%-Ti: 24.3%-Cr: 2.58%-Fe: 0.04% | CuTiAlCr = Cu: 34.29%-Ti: 27.8%-Al: 26.87%-Cr: 11.03% | CuAl = Cu: 58.03%-Al: 29.97%-Ti: 9.63%-Cr: 2.37% | CuCrTiAl = Cr: 36.19%-Cu: 30.24%-Al: 19.02%-Ti: 14.55% | Ti = Ti: 84.83%-Cu: 7.2%-Al: 4.28%-Cr: 3.69% | Unassigned = Cu: 41.35%-Al: 23.69%-Ti: 22.32%-Cr: 12.64%,,6.011,568.2,127.39,3297,30.906,508,69.7
EP3086D,1_1750X,CuTiAl = Cu: 48.32%-Al: 24.76%-Ti: 24.3%-Cr: 2.58%-Fe: 0.04% | CuTiAlCr = Cu: 34.29%-Ti: 27.8%-Al: 26.87%-Cr: 11.03% | CuAl = Cu: 58.03%-Al: 29.97%-Ti: 9.63%-Cr: 2.37% | CuCrTiAl = Cr: 36.19%-Cu: 30.24%-Al: 19.02%-Ti: 14.55% | Ti = Ti: 84.83%-Cu: 7.2%-Al: 4.28%-Cr: 3.69% | Unassigned = Cu: 41.35%-Al: 23.69%-Ti: 22.32%-Cr: 12.64%,Unassigned : 0.44%|CuTiAlCr : 15.49%|CuTiAl : 84.07%,7.657,723.7,158.77,3813.5,32.273,508,69.9
EP3086D,1_1750X,CuTiAl = Cu: 48.32%-Al: 24.76%-Ti: 24.3%-Cr: 2.58%-Fe: 0.04% | CuTiAlCr = Cu: 34.29%-Ti: 27.8%-Al: 26.87%-Cr: 11.03% | CuAl = Cu: 58.03%-Al: 29.97%-Ti: 9.63%-Cr: 2.37% | CuCrTiAl = Cr: 36.19%-Cu: 30.24%-Al: 19.02%-Ti: 14.55% | Ti = Ti: 84.83%-Cu: 7.2%-Al: 4.28%-Cr: 3.69% | Unassigned = Cu: 41.35%-Al: 23.69%-Ti: 22.32%-Cr: 12.64%,CuTiAl : 87.67%|CuAl : 11.77%|Unassigned : 0.56%,9.586,906.1,172.26,3506.1,31.108,509,70
EP3086D,1_1750X,CuTiAl = Cu: 48.32%-Al: 24.76%-Ti: 24.3%-Cr: 2.58%-Fe: 0.04% | CuTiAlCr = Cu: 34.29%-Ti: 27.8%-Al: 26.87%-Cr: 11.03% | CuAl = Cu: 58.03%-Al: 29.97%-Ti: 9.63%-Cr: 2.37% | CuCrTiAl = Cr: 36.19%-Cu: 30.24%-Al: 19.02%-Ti: 14.55% | Ti = Ti: 84.83%-Cu: 7.2%-Al: 4.28%-Cr: 3.69% | Unassigned = Cu: 41.35%-Al: 23.69%-Ti: 22.32%-Cr: 12.64%,CuTiAl : 66.98%|CuTiAlCr : 27.00%|Unassigned : 1.47%|CuAl : 4.54%,15.802,1493.6,232.99,3528.9,36.2,508,70.3
EP3086D,1_1750X,CuTiAl = Cu: 48.32%-Al: 24.76%-Ti: 24.3%-Cr: 2.58%-Fe: 0.04% | CuTiAlCr = Cu: 34.29%-Ti: 27.8%-Al: 26.87%-Cr: 11.03% | CuAl = Cu: 58.03%-Al: 29.97%-Ti: 9.63%-Cr: 2.37% | CuCrTiAl = Cr: 36.19%-Cu: 30.24%-Al: 19.02%-Ti: 14.55% | Ti = Ti: 84.83%-Cu: 7.2%-Al: 4.28%-Cr: 3.69% | Unassigned = Cu: 41.35%-Al: 23.69%-Ti: 22.32%-Cr: 12.64%,CuTiAl : 87.94%|CuAl : 7.77%|CuTiAlCr : 4.29%,10.919,1032.1,178.36,3267.3,33.959,508,69.9
EP3086D,1_1750X,CuTiAl = Cu: 48.32%-Al: 24.76%-Ti: 24.3%-Cr: 2.58%-Fe: 0.04% | CuTiAlCr = Cu: 34.29%-Ti: 27.8%-Al: 26.87%-Cr: 11.03% | CuAl = Cu: 58.03%-Al: 29.97%-Ti: 9.63%-Cr: 2.37% | CuCrTiAl = Cr: 36.19%-Cu: 30.24%-Al: 19.02%-Ti: 14.55% | Ti = Ti: 84.83%-Cu: 7.2%-Al: 4.28%-Cr: 3.69% | Unassigned = Cu: 41.35%-Al: 23.69%-Ti: 22.32%-Cr: 12.64%,CuTiAl : 99.07%|CuTiAlCr : 0.93%,9.94,939.5,166.02,3173.6,32.987,509,69.2
EP3086D,1_1750X,CuTiAl = Cu: 48.32%-Al: 24.76%-Ti: 24.3%-Cr: 2.58%-Fe: 0.04% | CuTiAlCr = Cu: 34.29%-Ti: 27.8%-Al: 26.87%-Cr: 11.03% | CuAl = Cu: 58.03%-Al: 29.97%-Ti: 9.63%-Cr: 2.37% | CuCrTiAl = Cr: 36.19%-Cu: 30.24%-Al: 19.02%-Ti: 14.55% | Ti = Ti: 84.83%-Cu: 7.2%-Al: 4.28%-Cr: 3.69% | Unassigned = Cu: 41.35%-Al: 23.69%-Ti: 22.32%-Cr: 12.64%,CuTiAlCr : 94.95%|CuCrTiAl : 1.54%|CuTiAl : 3.51%,12.265,1159.3,182.93,3036.2,38.127,510,70.2
EP3086D,1_1750X,CuTiAl = Cu: 48.32%-Al: 24.76%-Ti: 24.3%-Cr: 2.58%-Fe: 0.04% | CuTiAlCr = Cu: 34.29%-Ti: 27.8%-Al: 26.87%-Cr: 11.03% | CuAl = Cu: 58.03%-Al: 29.97%-Ti: 9.63%-Cr: 2.37% | CuCrTiAl = Cr: 36.19%-Cu: 30.24%-Al: 19.02%-Ti: 14.55% | Ti = Ti: 84.83%-Cu: 7.2%-Al: 4.28%-Cr: 3.69% | Unassigned = Cu: 41.35%-Al: 23.69%-Ti: 22.32%-Cr: 12.64%,CuTiAlCr : 2.15%|CuTiAl : 97.85%,8.195,774.6,149.91,3223.1,30.762,507,68.8
EP3086D,1_1750X,CuTiAl = Cu: 48.32%-Al: 24.76%-Ti: 24.3%-Cr: 2.58%-Fe: 0.04% | CuTiAlCr = Cu: 34.29%-Ti: 27.8%-Al: 26.87%-Cr: 11.03% | CuAl = Cu: 58.03%-Al: 29.97%-Ti: 9.63%-Cr: 2.37% | CuCrTiAl = Cr: 36.19%-Cu: 30.24%-Al: 19.02%-Ti: 14.55% | Ti = Ti: 84.83%-Cu: 7.2%-Al: 4.28%-Cr: 3.69% | Unassigned = Cu: 41.35%-Al: 23.69%-Ti: 22.32%-Cr: 12.64%,CuTiAl : 100.00%,13.565,1282.2,204.56,3314.7,32.898,508,69.6
EP3086D,1_1750X,CuTiAl = Cu: 48.32%-Al: 24.76%-Ti: 24.3%-Cr: 2.58%-Fe: 0.04% | CuTiAlCr = Cu: 34.29%-Ti: 27.8%-Al: 26.87%-Cr: 11.03% | CuAl = Cu: 58.03%-Al: 29.97%-Ti: 9.63%-Cr: 2.37% | CuCrTiAl = Cr: 36.19%-Cu: 30.24%-Al: 19.02%-Ti: 14.55% | Ti = Ti: 84.83%-Cu: 7.2%-Al: 4.28%-Cr: 3.69% | Unassigned = Cu: 41.35%-Al: 23.69%-Ti: 22.32%-Cr: 12.64%,CuAl : 10.15%|CuTiAl : 89.85%,7.062,667.5,134.26,3081.1,32.065,509,69.7
EP3086D,1_1750X,CuTiAl = Cu: 48.32%-Al: 24.76%-Ti: 24.3%-Cr: 2.58%-Fe: 0.04% | CuTiAlCr = Cu: 34.29%-Ti: 27.8%-Al: 26.87%-Cr: 11.03% | CuAl = Cu: 58.03%-Al: 29.97%-Ti: 9.63%-Cr: 2.37% | CuCrTiAl = Cr: 36.19%-Cu: 30.24%-Al: 19.02%-Ti: 14.55% | Ti = Ti: 84.83%-Cu: 7.2%-Al: 4.28%-Cr: 3.69% | Unassigned = Cu: 41.35%-Al: 23.69%-Ti: 22.32%-Cr: 12.64%,CuTiAl : 15.02%|CuTiAlCr : 79.12%|Unassigned : 1.24%|CuCrTiAl : 4.62%,14.862,1404.8,211.88,3208.5,38.118,509,70.1
EP3086D,1_1750X,CuTiAl = Cu: 48.32%-Al: 24.76%-Ti: 24.3%-Cr: 2.58%-Fe: 0.04% | CuTiAlCr = Cu: 34.29%-Ti: 27.8%-Al: 26.87%-Cr: 11.03% | CuAl = Cu: 58.03%-Al: 29.97%-Ti: 9.63%-Cr: 2.37% | CuCrTiAl = Cr: 36.19%-Cu: 30.24%-Al: 19.02%-Ti: 14.55% | Ti = Ti: 84.83%-Cu: 7.2%-Al: 4.28%-Cr: 3.69% | Unassigned = Cu: 41.35%-Al: 23.69%-Ti: 22.32%-Cr: 12.64%,CuTiAlCr : 17.26%|CuTiAl : 42.30%|CuAl : 40.44%,24.985,2361.6,298.51,3315.3,40.079,510,70.5
EP3086D,1_1750X,CuTiAl = Cu: 48.32%-Al: 24.76%-Ti: 24.3%-Cr: 2.58%-Fe: 0.04% | CuTiAlCr = Cu: 34.29%-Ti: 27.8%-Al: 26.87%-Cr: 11.03% | CuAl = Cu: 58.03%-Al: 29.97%-Ti: 9.63%-Cr: 2.37% | CuCrTiAl = Cr: 36.19%-Cu: 30.24%-Al: 19.02%-Ti: 14.55% | Ti = Ti: 84.83%-Cu: 7.2%-Al: 4.28%-Cr: 3.69% | Unassigned = Cu: 41.35%-Al: 23.69%-Ti: 22.32%-Cr: 12.64%,CuAl : 56.85%|CuTiAl : 15.91%|CuTiAlCr : 27.23%,19.594,1852,251.36,3219.2,46.985,511,69.5
EP3086D,1_1750X,CuTiAl = Cu: 48.32%-Al: 24.76%-Ti: 24.3%-Cr: 2.58%-Fe: 0.04% | CuTiAlCr = Cu: 34.29%-Ti: 27.8%-Al: 26.87%-Cr: 11.03% | CuAl = Cu: 58.03%-Al: 29.97%-Ti: 9.63%-Cr: 2.37% | CuCrTiAl = Cr: 36.19%-Cu: 30.24%-Al: 19.02%-Ti: 14.55% | Ti = Ti: 84.83%-Cu: 7.2%-Al: 4.28%-Cr: 3.69% | Unassigned = Cu: 41.35%-Al: 23.69%-Ti: 22.32%-Cr: 12.64%,CuAl : 48.85%|CuTiAlCr : 29.83%|Unassigned : 0.75%|CuTiAl : 20.57%,9.2,869.6,155.12,3048.3,42.261,531,69.5
EP3086D,1_1750X,CuTiAl = Cu: 48.32%-Al: 24.76%-Ti: 24.3%-Cr: 2.58%-Fe: 0.04% | CuTiAlCr = Cu: 34.29%-Ti: 27.8%-Al: 26.87%-Cr: 11.03% | CuAl = Cu: 58.03%-Al: 29.97%-Ti: 9.63%-Cr: 2.37% | CuCrTiAl = Cr: 36.19%-Cu: 30.24%-Al: 19.02%-Ti: 14.55% | Ti = Ti: 84.83%-Cu: 7.2%-Al: 4.28%-Cr: 3.69% | Unassigned = Cu: 41.35%-Al: 23.69%-Ti: 22.32%-Cr: 12.64%,,18.271,1726.9,246.88,3353.7,37.698,510,70.2
EP3086D,1_1750X,CuTiAl = Cu: 48.32%-Al: 24.76%-Ti: 24.3%-Cr: 2.58%-Fe: 0.04% | CuTiAlCr = Cu: 34.29%-Ti: 27.8%-Al: 26.87%-Cr: 11.03% | CuAl = Cu: 58.03%-Al: 29.97%-Ti: 9.63%-Cr: 2.37% | CuCrTiAl = Cr: 36.19%-Cu: 30.24%-Al: 19.02%-Ti: 14.55% | Ti = Ti: 84.83%-Cu: 7.2%-Al: 4.28%-Cr: 3.69% | Unassigned = Cu: 41.35%-Al: 23.69%-Ti: 22.32%-Cr: 12.64%,,13.153,1243.3,190.27,3026.7,38.755,510,70.3
EP3086D,1_1750X,CuTiAl = Cu: 48.32%-Al: 24.76%-Ti: 24.3%-Cr: 2.58%-Fe: 0.04% | CuTiAlCr = Cu: 34.29%-Ti: 27.8%-Al: 26.87%-Cr: 11.03% | CuAl = Cu: 58.03%-Al: 29.97%-Ti: 9.63%-Cr: 2.37% | CuCrTiAl = Cr: 36.19%-Cu: 30.24%-Al: 19.02%-Ti: 14.55% | Ti = Ti: 84.83%-Cu: 7.2%-Al: 4.28%-Cr: 3.69% | Unassigned = Cu: 41.35%-Al: 23.69%-Ti: 22.32%-Cr: 12.64%,Unassigned : 2.61%|CuTiAlCr : 90.08%|CuTiAl : 7.32%,8.51,804.4,160.9,3510.8,32.476,483,69.6
