Repository: giengeb1/ADAMaNT-HEA-indents

File: Indentation Results.csv (part 5 of 64)
Sample,Magnification,Compound Compositions,Indent Composition,Hardness,Hv,Modulus,Stiffness^2 / Load,Pmax,Hmax,Reporting Depth
EP3086D,1_1750X,CuTiAl = Cu: 48.32%-Al: 24.76%-Ti: 24.3%-Cr: 2.58%-Fe: 0.04% | CuTiAlCr = Cu: 34.29%-Ti: 27.8%-Al: 26.87%-Cr: 11.03% | CuAl = Cu: 58.03%-Al: 29.97%-Ti: 9.63%-Cr: 2.37% | CuCrTiAl = Cr: 36.19%-Cu: 30.24%-Al: 19.02%-Ti: 14.55% | Ti = Ti: 84.83%-Cu: 7.2%-Al: 4.28%-Cr: 3.69% | Unassigned = Cu: 41.35%-Al: 23.69%-Ti: 22.32%-Cr: 12.64%,CuCrTiAl : 0.70%|CuTiAlCr : 7.15%|CuTiAl : 92.15%,10.633,1005,178.86,3370.5,32.27,508,70.3
EP3086D,1_1750X,CuTiAl = Cu: 48.32%-Al: 24.76%-Ti: 24.3%-Cr: 2.58%-Fe: 0.04% | CuTiAlCr = Cu: 34.29%-Ti: 27.8%-Al: 26.87%-Cr: 11.03% | CuAl = Cu: 58.03%-Al: 29.97%-Ti: 9.63%-Cr: 2.37% | CuCrTiAl = Cr: 36.19%-Cu: 30.24%-Al: 19.02%-Ti: 14.55% | Ti = Ti: 84.83%-Cu: 7.2%-Al: 4.28%-Cr: 3.69% | Unassigned = Cu: 41.35%-Al: 23.69%-Ti: 22.32%-Cr: 12.64%,CuTiAl : 8.97%|CuAl : 20.93%|CuTiAlCr : 70.10%,23.656,2236,300.5,3537,36.877,512,70
EP3086D,1_1750X,CuTiAl = Cu: 48.32%-Al: 24.76%-Ti: 24.3%-Cr: 2.58%-Fe: 0.04% | CuTiAlCr = Cu: 34.29%-Ti: 27.8%-Al: 26.87%-Cr: 11.03% | CuAl = Cu: 58.03%-Al: 29.97%-Ti: 9.63%-Cr: 2.37% | CuCrTiAl = Cr: 36.19%-Cu: 30.24%-Al: 19.02%-Ti: 14.55% | Ti = Ti: 84.83%-Cu: 7.2%-Al: 4.28%-Cr: 3.69% | Unassigned = Cu: 41.35%-Al: 23.69%-Ti: 22.32%-Cr: 12.64%,CuTiAlCr : 29.23%|CuTiAl : 70.77%,11.124,1051.4,184.07,3383.2,36.365,509,70.4
EP3086D,1_1750X,CuTiAl = Cu: 48.32%-Al: 24.76%-Ti: 24.3%-Cr: 2.58%-Fe: 0.04% | CuTiAlCr = Cu: 34.29%-Ti: 27.8%-Al: 26.87%-Cr: 11.03% | CuAl = Cu: 58.03%-Al: 29.97%-Ti: 9.63%-Cr: 2.37% | CuCrTiAl = Cr: 36.19%-Cu: 30.24%-Al: 19.02%-Ti: 14.55% | Ti = Ti: 84.83%-Cu: 7.2%-Al: 4.28%-Cr: 3.69% | Unassigned = Cu: 41.35%-Al: 23.69%-Ti: 22.32%-Cr: 12.64%,CuTiAl : 23.58%|CuAl : 16.88%|Unassigned : 12.06%|CuCrTiAl : 33.76%|CuTiAlCr : 13.71%,12.67,1197.6,246.62,4828.2,33.358,509,69.5
EP3086D,1_1750X,CuTiAl = Cu: 48.32%-Al: 24.76%-Ti: 24.3%-Cr: 2.58%-Fe: 0.04% | CuTiAlCr = Cu: 34.29%-Ti: 27.8%-Al: 26.87%-Cr: 11.03% | CuAl = Cu: 58.03%-Al: 29.97%-Ti: 9.63%-Cr: 2.37% | CuCrTiAl = Cr: 36.19%-Cu: 30.24%-Al: 19.02%-Ti: 14.55% | Ti = Ti: 84.83%-Cu: 7.2%-Al: 4.28%-Cr: 3.69% | Unassigned = Cu: 41.35%-Al: 23.69%-Ti: 22.32%-Cr: 12.64%,CuTiAl : 62.71%|CuTiAlCr : 36.50%|Unassigned : 0.79%,8.829,834.5,163.77,3488.8,37.827,508,69.2
EP3086D,1_1750X,CuTiAl = Cu: 48.32%-Al: 24.76%-Ti: 24.3%-Cr: 2.58%-Fe: 0.04% | CuTiAlCr = Cu: 34.29%-Ti: 27.8%-Al: 26.87%-Cr: 11.03% | CuAl = Cu: 58.03%-Al: 29.97%-Ti: 9.63%-Cr: 2.37% | CuCrTiAl = Cr: 36.19%-Cu: 30.24%-Al: 19.02%-Ti: 14.55% | Ti = Ti: 84.83%-Cu: 7.2%-Al: 4.28%-Cr: 3.69% | Unassigned = Cu: 41.35%-Al: 23.69%-Ti: 22.32%-Cr: 12.64%,CuTiAl : 100.00%,15.145,1431.5,215.04,3227.4,33.109,508,70.5
EP3086D,1_1750X,CuTiAl = Cu: 48.32%-Al: 24.76%-Ti: 24.3%-Cr: 2.58%-Fe: 0.04% | CuTiAlCr = Cu: 34.29%-Ti: 27.8%-Al: 26.87%-Cr: 11.03% | CuAl = Cu: 58.03%-Al: 29.97%-Ti: 9.63%-Cr: 2.37% | CuCrTiAl = Cr: 36.19%-Cu: 30.24%-Al: 19.02%-Ti: 14.55% | Ti = Ti: 84.83%-Cu: 7.2%-Al: 4.28%-Cr: 3.69% | Unassigned = Cu: 41.35%-Al: 23.69%-Ti: 22.32%-Cr: 12.64%,CuTiAl : 19.79%|CuTiAlCr : 77.98%|Unassigned : 2.23%,1.699,160.6,79.28,4912.5,32.649,510,70.3
EP3086D,1_1750X,CuTiAl = Cu: 48.32%-Al: 24.76%-Ti: 24.3%-Cr: 2.58%-Fe: 0.04% | CuTiAlCr = Cu: 34.29%-Ti: 27.8%-Al: 26.87%-Cr: 11.03% | CuAl = Cu: 58.03%-Al: 29.97%-Ti: 9.63%-Cr: 2.37% | CuCrTiAl = Cr: 36.19%-Cu: 30.24%-Al: 19.02%-Ti: 14.55% | Ti = Ti: 84.83%-Cu: 7.2%-Al: 4.28%-Cr: 3.69% | Unassigned = Cu: 41.35%-Al: 23.69%-Ti: 22.32%-Cr: 12.64%,CuTiAlCr : 21.50%|CuTiAl : 78.50%,8.919,843,156.09,3177.7,33.763,509,69.9
EP3086D,1_1750X,CuTiAl = Cu: 48.32%-Al: 24.76%-Ti: 24.3%-Cr: 2.58%-Fe: 0.04% | CuTiAlCr = Cu: 34.29%-Ti: 27.8%-Al: 26.87%-Cr: 11.03% | CuAl = Cu: 58.03%-Al: 29.97%-Ti: 9.63%-Cr: 2.37% | CuCrTiAl = Cr: 36.19%-Cu: 30.24%-Al: 19.02%-Ti: 14.55% | Ti = Ti: 84.83%-Cu: 7.2%-Al: 4.28%-Cr: 3.69% | Unassigned = Cu: 41.35%-Al: 23.69%-Ti: 22.32%-Cr: 12.64%,CuTiAl : 41.10%|CuTiAlCr : 58.90%,12.773,1207.3,244.73,4728.8,38.378,507,70.1
EP3086D,1_1750X,CuTiAl = Cu: 48.32%-Al: 24.76%-Ti: 24.3%-Cr: 2.58%-Fe: 0.04% | CuTiAlCr = Cu: 34.29%-Ti: 27.8%-Al: 26.87%-Cr: 11.03% | CuAl = Cu: 58.03%-Al: 29.97%-Ti: 9.63%-Cr: 2.37% | CuCrTiAl = Cr: 36.19%-Cu: 30.24%-Al: 19.02%-Ti: 14.55% | Ti = Ti: 84.83%-Cu: 7.2%-Al: 4.28%-Cr: 3.69% | Unassigned = Cu: 41.35%-Al: 23.69%-Ti: 22.32%-Cr: 12.64%,CuTiAlCr : 74.99%|CuTiAl : 18.25%|CuAl : 6.75%,15.189,1435.7,204.24,2952.8,44.314,510,69.5
EP3086D,1_1750X,CuTiAl = Cu: 48.32%-Al: 24.76%-Ti: 24.3%-Cr: 2.58%-Fe: 0.04% | CuTiAlCr = Cu: 34.29%-Ti: 27.8%-Al: 26.87%-Cr: 11.03% | CuAl = Cu: 58.03%-Al: 29.97%-Ti: 9.63%-Cr: 2.37% | CuCrTiAl = Cr: 36.19%-Cu: 30.24%-Al: 19.02%-Ti: 14.55% | Ti = Ti: 84.83%-Cu: 7.2%-Al: 4.28%-Cr: 3.69% | Unassigned = Cu: 41.35%-Al: 23.69%-Ti: 22.32%-Cr: 12.64%,CuTiAl : 3.55%|CuAl : 85.90%|CuTiAlCr : 8.78%|Unassigned : 1.77%,12.883,1217.7,204.56,3490.2,32.488,505,70.1
EP3086D,1_1750X,CuTiAl = Cu: 48.32%-Al: 24.76%-Ti: 24.3%-Cr: 2.58%-Fe: 0.04% | CuTiAlCr = Cu: 34.29%-Ti: 27.8%-Al: 26.87%-Cr: 11.03% | CuAl = Cu: 58.03%-Al: 29.97%-Ti: 9.63%-Cr: 2.37% | CuCrTiAl = Cr: 36.19%-Cu: 30.24%-Al: 19.02%-Ti: 14.55% | Ti = Ti: 84.83%-Cu: 7.2%-Al: 4.28%-Cr: 3.69% | Unassigned = Cu: 41.35%-Al: 23.69%-Ti: 22.32%-Cr: 12.64%,CuAl : 5.08%|CuTiAlCr : 94.80%|Unassigned : 0.12%,18.244,1724.5,243.04,3274,45.179,510,69.9
EP3086D,1_1750X,CuTiAl = Cu: 48.32%-Al: 24.76%-Ti: 24.3%-Cr: 2.58%-Fe: 0.04% | CuTiAlCr = Cu: 34.29%-Ti: 27.8%-Al: 26.87%-Cr: 11.03% | CuAl = Cu: 58.03%-Al: 29.97%-Ti: 9.63%-Cr: 2.37% | CuCrTiAl = Cr: 36.19%-Cu: 30.24%-Al: 19.02%-Ti: 14.55% | Ti = Ti: 84.83%-Cu: 7.2%-Al: 4.28%-Cr: 3.69% | Unassigned = Cu: 41.35%-Al: 23.69%-Ti: 22.32%-Cr: 12.64%,,11.741,1109.7,195.95,3563.3,31.434,510,70
EP3086D,1_1750X,CuTiAl = Cu: 48.32%-Al: 24.76%-Ti: 24.3%-Cr: 2.58%-Fe: 0.04% | CuTiAlCr = Cu: 34.29%-Ti: 27.8%-Al: 26.87%-Cr: 11.03% | CuAl = Cu: 58.03%-Al: 29.97%-Ti: 9.63%-Cr: 2.37% | CuCrTiAl = Cr: 36.19%-Cu: 30.24%-Al: 19.02%-Ti: 14.55% | Ti = Ti: 84.83%-Cu: 7.2%-Al: 4.28%-Cr: 3.69% | Unassigned = Cu: 41.35%-Al: 23.69%-Ti: 22.32%-Cr: 12.64%,,12.428,1174.7,207.24,3699.6,33.222,508,70.5
EP3086D,1_1750X,CuTiAl = Cu: 48.32%-Al: 24.76%-Ti: 24.3%-Cr: 2.58%-Fe: 0.04% | CuTiAlCr = Cu: 34.29%-Ti: 27.8%-Al: 26.87%-Cr: 11.03% | CuAl = Cu: 58.03%-Al: 29.97%-Ti: 9.63%-Cr: 2.37% | CuCrTiAl = Cr: 36.19%-Cu: 30.24%-Al: 19.02%-Ti: 14.55% | Ti = Ti: 84.83%-Cu: 7.2%-Al: 4.28%-Cr: 3.69% | Unassigned = Cu: 41.35%-Al: 23.69%-Ti: 22.32%-Cr: 12.64%,Unassigned : 1.48%|CuTiAl : 74.59%|CuAl : 10.80%|CuTiAlCr : 13.13%,7.471,706.2,150.71,3568.6,32.601,508,69.8
EP3086D,1_1750X,CuTiAl = Cu: 48.32%-Al: 24.76%-Ti: 24.3%-Cr: 2.58%-Fe: 0.04% | CuTiAlCr = Cu: 34.29%-Ti: 27.8%-Al: 26.87%-Cr: 11.03% | CuAl = Cu: 58.03%-Al: 29.97%-Ti: 9.63%-Cr: 2.37% | CuCrTiAl = Cr: 36.19%-Cu: 30.24%-Al: 19.02%-Ti: 14.55% | Ti = Ti: 84.83%-Cu: 7.2%-Al: 4.28%-Cr: 3.69% | Unassigned = Cu: 41.35%-Al: 23.69%-Ti: 22.32%-Cr: 12.64%,CuTiAl : 23.74%|CuTiAlCr : 59.69%|CuAl : 16.57%,9.891,934.9,165.34,3166.4,42.177,512,70.1
EP3086D,1_1750X,CuTiAl = Cu: 48.32%-Al: 24.76%-Ti: 24.3%-Cr: 2.58%-Fe: 0.04% | CuTiAlCr = Cu: 34.29%-Ti: 27.8%-Al: 26.87%-Cr: 11.03% | CuAl = Cu: 58.03%-Al: 29.97%-Ti: 9.63%-Cr: 2.37% | CuCrTiAl = Cr: 36.19%-Cu: 30.24%-Al: 19.02%-Ti: 14.55% | Ti = Ti: 84.83%-Cu: 7.2%-Al: 4.28%-Cr: 3.69% | Unassigned = Cu: 41.35%-Al: 23.69%-Ti: 22.32%-Cr: 12.64%,CuTiAlCr : 98.36%|Unassigned : 0.54%|CuTiAl : 1.02%|CuAl : 0.08%,20.582,1945.4,253.84,3113.4,48.567,513,70
EP3086D,1_1750X,CuTiAl = Cu: 48.32%-Al: 24.76%-Ti: 24.3%-Cr: 2.58%-Fe: 0.04% | CuTiAlCr = Cu: 34.29%-Ti: 27.8%-Al: 26.87%-Cr: 11.03% | CuAl = Cu: 58.03%-Al: 29.97%-Ti: 9.63%-Cr: 2.37% | CuCrTiAl = Cr: 36.19%-Cu: 30.24%-Al: 19.02%-Ti: 14.55% | Ti = Ti: 84.83%-Cu: 7.2%-Al: 4.28%-Cr: 3.69% | Unassigned = Cu: 41.35%-Al: 23.69%-Ti: 22.32%-Cr: 12.64%,CuTiAl : 30.89%|CuTiAlCr : 36.48%|CuAl : 8.85%|Unassigned : 1.51%|CuCrTiAl : 22.27%,11.524,1089.2,243.45,5197.4,34.921,508,70.1
EP3086D,1_1750X,CuTiAl = Cu: 48.32%-Al: 24.76%-Ti: 24.3%-Cr: 2.58%-Fe: 0.04% | CuTiAlCr = Cu: 34.29%-Ti: 27.8%-Al: 26.87%-Cr: 11.03% | CuAl = Cu: 58.03%-Al: 29.97%-Ti: 9.63%-Cr: 2.37% | CuCrTiAl = Cr: 36.19%-Cu: 30.24%-Al: 19.02%-Ti: 14.55% | Ti = Ti: 84.83%-Cu: 7.2%-Al: 4.28%-Cr: 3.69% | Unassigned = Cu: 41.35%-Al: 23.69%-Ti: 22.32%-Cr: 12.64%,CuTiAl : 52.86%|CuAl : 13.44%|CuTiAlCr : 33.70%,3.708,350.5,105.03,3778.6,27.637,507,69.9
EP3086D,1_1750X,CuTiAl = Cu: 48.32%-Al: 24.76%-Ti: 24.3%-Cr: 2.58%-Fe: 0.04% | CuTiAlCr = Cu: 34.29%-Ti: 27.8%-Al: 26.87%-Cr: 11.03% | CuAl = Cu: 58.03%-Al: 29.97%-Ti: 9.63%-Cr: 2.37% | CuCrTiAl = Cr: 36.19%-Cu: 30.24%-Al: 19.02%-Ti: 14.55% | Ti = Ti: 84.83%-Cu: 7.2%-Al: 4.28%-Cr: 3.69% | Unassigned = Cu: 41.35%-Al: 23.69%-Ti: 22.32%-Cr: 12.64%,CuTiAl : 75.80%|CuTiAlCr : 21.96%|Unassigned : 0.75%|CuCrTiAl : 1.49%,14.057,1328.7,217.77,3550.4,37.822,505,69.8
EP3086D,1_1750X,CuTiAl = Cu: 48.32%-Al: 24.76%-Ti: 24.3%-Cr: 2.58%-Fe: 0.04% | CuTiAlCr = Cu: 34.29%-Ti: 27.8%-Al: 26.87%-Cr: 11.03% | CuAl = Cu: 58.03%-Al: 29.97%-Ti: 9.63%-Cr: 2.37% | CuCrTiAl = Cr: 36.19%-Cu: 30.24%-Al: 19.02%-Ti: 14.55% | Ti = Ti: 84.83%-Cu: 7.2%-Al: 4.28%-Cr: 3.69% | Unassigned = Cu: 41.35%-Al: 23.69%-Ti: 22.32%-Cr: 12.64%,CuTiAl : 93.23%|CuTiAlCr : 6.77%,28.763,2718.7,317.01,3159.7,36.357,509,69.8
EP3086D,1_1750X,CuTiAl = Cu: 48.32%-Al: 24.76%-Ti: 24.3%-Cr: 2.58%-Fe: 0.04% | CuTiAlCr = Cu: 34.29%-Ti: 27.8%-Al: 26.87%-Cr: 11.03% | CuAl = Cu: 58.03%-Al: 29.97%-Ti: 9.63%-Cr: 2.37% | CuCrTiAl = Cr: 36.19%-Cu: 30.24%-Al: 19.02%-Ti: 14.55% | Ti = Ti: 84.83%-Cu: 7.2%-Al: 4.28%-Cr: 3.69% | Unassigned = Cu: 41.35%-Al: 23.69%-Ti: 22.32%-Cr: 12.64%,CuTiAl : 38.66%|CuTiAlCr : 58.19%|CuAl : 3.15%,5.868,554.6,132.4,3618.4,31.001,506,69.7
EP3086D,1_1750X,CuTiAl = Cu: 48.32%-Al: 24.76%-Ti: 24.3%-Cr: 2.58%-Fe: 0.04% | CuTiAlCr = Cu: 34.29%-Ti: 27.8%-Al: 26.87%-Cr: 11.03% | CuAl = Cu: 58.03%-Al: 29.97%-Ti: 9.63%-Cr: 2.37% | CuCrTiAl = Cr: 36.19%-Cu: 30.24%-Al: 19.02%-Ti: 14.55% | Ti = Ti: 84.83%-Cu: 7.2%-Al: 4.28%-Cr: 3.69% | Unassigned = Cu: 41.35%-Al: 23.69%-Ti: 22.32%-Cr: 12.64%,CuTiAl : 82.83%|CuTiAlCr : 0.43%|CuAl : 16.69%|Unassigned : 0.04%,12.415,1173.4,193.42,3297,32.342,504,70.1
EP3086D,1_1750X,CuTiAl = Cu: 48.32%-Al: 24.76%-Ti: 24.3%-Cr: 2.58%-Fe: 0.04% | CuTiAlCr = Cu: 34.29%-Ti: 27.8%-Al: 26.87%-Cr: 11.03% | CuAl = Cu: 58.03%-Al: 29.97%-Ti: 9.63%-Cr: 2.37% | CuCrTiAl = Cr: 36.19%-Cu: 30.24%-Al: 19.02%-Ti: 14.55% | Ti = Ti: 84.83%-Cu: 7.2%-Al: 4.28%-Cr: 3.69% | Unassigned = Cu: 41.35%-Al: 23.69%-Ti: 22.32%-Cr: 12.64%,CuTiAl : 45.78%|CuTiAlCr : 51.23%|CuCrTiAl : 2.94%|CuAl : 0.04%,8.403,794.2,186.4,4594,32.491,492,68.8
EP3086D,1_1750X,CuTiAl = Cu: 48.32%-Al: 24.76%-Ti: 24.3%-Cr: 2.58%-Fe: 0.04% | CuTiAlCr = Cu: 34.29%-Ti: 27.8%-Al: 26.87%-Cr: 11.03% | CuAl = Cu: 58.03%-Al: 29.97%-Ti: 9.63%-Cr: 2.37% | CuCrTiAl = Cr: 36.19%-Cu: 30.24%-Al: 19.02%-Ti: 14.55% | Ti = Ti: 84.83%-Cu: 7.2%-Al: 4.28%-Cr: 3.69% | Unassigned = Cu: 41.35%-Al: 23.69%-Ti: 22.32%-Cr: 12.64%,CuTiAlCr : 18.42%|CuTiAl : 81.58%,11.399,1077.4,198.44,3752,50.084,578,69.8
EP3086D,1_1750X,CuTiAl = Cu: 48.32%-Al: 24.76%-Ti: 24.3%-Cr: 2.58%-Fe: 0.04% | CuTiAlCr = Cu: 34.29%-Ti: 27.8%-Al: 26.87%-Cr: 11.03% | CuAl = Cu: 58.03%-Al: 29.97%-Ti: 9.63%-Cr: 2.37% | CuCrTiAl = Cr: 36.19%-Cu: 30.24%-Al: 19.02%-Ti: 14.55% | Ti = Ti: 84.83%-Cu: 7.2%-Al: 4.28%-Cr: 3.69% | Unassigned = Cu: 41.35%-Al: 23.69%-Ti: 22.32%-Cr: 12.64%,CuTiAl : 16.99%|CuTiAlCr : 46.58%|CuAl : 34.87%|Unassigned : 1.57%,18.615,1759.5,246.26,3277.9,37.581,470,70.1
EP3086D,1_1750X,CuTiAl = Cu: 48.32%-Al: 24.76%-Ti: 24.3%-Cr: 2.58%-Fe: 0.04% | CuTiAlCr = Cu: 34.29%-Ti: 27.8%-Al: 26.87%-Cr: 11.03% | CuAl = Cu: 58.03%-Al: 29.97%-Ti: 9.63%-Cr: 2.37% | CuCrTiAl = Cr: 36.19%-Cu: 30.24%-Al: 19.02%-Ti: 14.55% | Ti = Ti: 84.83%-Cu: 7.2%-Al: 4.28%-Cr: 3.69% | Unassigned = Cu: 41.35%-Al: 23.69%-Ti: 22.32%-Cr: 12.64%,CuTiAlCr : 100.00%,14.384,1359.6,208.16,3218.6,44.826,511,70.1
EP3086D,1_1750X,CuTiAl = Cu: 48.32%-Al: 24.76%-Ti: 24.3%-Cr: 2.58%-Fe: 0.04% | CuTiAlCr = Cu: 34.29%-Ti: 27.8%-Al: 26.87%-Cr: 11.03% | CuAl = Cu: 58.03%-Al: 29.97%-Ti: 9.63%-Cr: 2.37% | CuCrTiAl = Cr: 36.19%-Cu: 30.24%-Al: 19.02%-Ti: 14.55% | Ti = Ti: 84.83%-Cu: 7.2%-Al: 4.28%-Cr: 3.69% | Unassigned = Cu: 41.35%-Al: 23.69%-Ti: 22.32%-Cr: 12.64%,,12.743,1204.5,209.16,3661.8,33.823,510,69.8
EP3086D,1_1750X,CuTiAl = Cu: 48.32%-Al: 24.76%-Ti: 24.3%-Cr: 2.58%-Fe: 0.04% | CuTiAlCr = Cu: 34.29%-Ti: 27.8%-Al: 26.87%-Cr: 11.03% | CuAl = Cu: 58.03%-Al: 29.97%-Ti: 9.63%-Cr: 2.37% | CuCrTiAl = Cr: 36.19%-Cu: 30.24%-Al: 19.02%-Ti: 14.55% | Ti = Ti: 84.83%-Cu: 7.2%-Al: 4.28%-Cr: 3.69% | Unassigned = Cu: 41.35%-Al: 23.69%-Ti: 22.32%-Cr: 12.64%,,5.999,567.1,135.87,3704.5,36.823,510,70.1
EP3086D,1_1750X,CuTiAl = Cu: 48.32%-Al: 24.76%-Ti: 24.3%-Cr: 2.58%-Fe: 0.04% | CuTiAlCr = Cu: 34.29%-Ti: 27.8%-Al: 26.87%-Cr: 11.03% | CuAl = Cu: 58.03%-Al: 29.97%-Ti: 9.63%-Cr: 2.37% | CuCrTiAl = Cr: 36.19%-Cu: 30.24%-Al: 19.02%-Ti: 14.55% | Ti = Ti: 84.83%-Cu: 7.2%-Al: 4.28%-Cr: 3.69% | Unassigned = Cu: 41.35%-Al: 23.69%-Ti: 22.32%-Cr: 12.64%,Unassigned : 3.95%|CuTiAl : 26.07%|CuTiAlCr : 69.97%,10.982,1038,172.87,3079.3,41.572,508,69.8
EP3086D,1_1750X,CuTiAl = Cu: 48.32%-Al: 24.76%-Ti: 24.3%-Cr: 2.58%-Fe: 0.04% | CuTiAlCr = Cu: 34.29%-Ti: 27.8%-Al: 26.87%-Cr: 11.03% | CuAl = Cu: 58.03%-Al: 29.97%-Ti: 9.63%-Cr: 2.37% | CuCrTiAl = Cr: 36.19%-Cu: 30.24%-Al: 19.02%-Ti: 14.55% | Ti = Ti: 84.83%-Cu: 7.2%-Al: 4.28%-Cr: 3.69% | Unassigned = Cu: 41.35%-Al: 23.69%-Ti: 22.32%-Cr: 12.64%,CuAl : 91.40%|CuTiAl : 8.60%,20.931,1978.4,303.92,4068,40.375,510,69.8
EP3086D,1_1750X,CuTiAl = Cu: 48.32%-Al: 24.76%-Ti: 24.3%-Cr: 2.58%-Fe: 0.04% | CuTiAlCr = Cu: 34.29%-Ti: 27.8%-Al: 26.87%-Cr: 11.03% | CuAl = Cu: 58.03%-Al: 29.97%-Ti: 9.63%-Cr: 2.37% | CuCrTiAl = Cr: 36.19%-Cu: 30.24%-Al: 19.02%-Ti: 14.55% | Ti = Ti: 84.83%-Cu: 7.2%-Al: 4.28%-Cr: 3.69% | Unassigned = Cu: 41.35%-Al: 23.69%-Ti: 22.32%-Cr: 12.64%,CuTiAl : 85.75%|CuAl : 13.51%|Unassigned : 0.75%,8.711,823.4,154.42,3193.7,28.947,507,69.2
EP3086D,1_1750X,CuTiAl = Cu: 48.32%-Al: 24.76%-Ti: 24.3%-Cr: 2.58%-Fe: 0.04% | CuTiAlCr = Cu: 34.29%-Ti: 27.8%-Al: 26.87%-Cr: 11.03% | CuAl = Cu: 58.03%-Al: 29.97%-Ti: 9.63%-Cr: 2.37% | CuCrTiAl = Cr: 36.19%-Cu: 30.24%-Al: 19.02%-Ti: 14.55% | Ti = Ti: 84.83%-Cu: 7.2%-Al: 4.28%-Cr: 3.69% | Unassigned = Cu: 41.35%-Al: 23.69%-Ti: 22.32%-Cr: 12.64%,CuTiAl : 99.63%|Unassigned : 0.02%|CuTiAlCr : 0.35%,13.101,1238.3,208.73,3549.7,30.823,507,69.4
EP3086D,1_1750X,CuTiAl = Cu: 48.32%-Al: 24.76%-Ti: 24.3%-Cr: 2.58%-Fe: 0.04% | CuTiAlCr = Cu: 34.29%-Ti: 27.8%-Al: 26.87%-Cr: 11.03% | CuAl = Cu: 58.03%-Al: 29.97%-Ti: 9.63%-Cr: 2.37% | CuCrTiAl = Cr: 36.19%-Cu: 30.24%-Al: 19.02%-Ti: 14.55% | Ti = Ti: 84.83%-Cu: 7.2%-Al: 4.28%-Cr: 3.69% | Unassigned = Cu: 41.35%-Al: 23.69%-Ti: 22.32%-Cr: 12.64%,CuTiAl : 70.79%|Unassigned : 0.75%|CuTiAlCr : 8.68%|CuAl : 19.78%,12.108,1144.5,193.64,3387.1,34.296,509,70.1
EP3086D,1_1750X,CuTiAl = Cu: 48.32%-Al: 24.76%-Ti: 24.3%-Cr: 2.58%-Fe: 0.04% | CuTiAlCr = Cu: 34.29%-Ti: 27.8%-Al: 26.87%-Cr: 11.03% | CuAl = Cu: 58.03%-Al: 29.97%-Ti: 9.63%-Cr: 2.37% | CuCrTiAl = Cr: 36.19%-Cu: 30.24%-Al: 19.02%-Ti: 14.55% | Ti = Ti: 84.83%-Cu: 7.2%-Al: 4.28%-Cr: 3.69% | Unassigned = Cu: 41.35%-Al: 23.69%-Ti: 22.32%-Cr: 12.64%,CuTiAl : 100.00%,15.089,1426.2,220.53,3377,34.008,509,69.8
EP3086D,1_1750X,CuTiAl = Cu: 48.32%-Al: 24.76%-Ti: 24.3%-Cr: 2.58%-Fe: 0.04% | CuTiAlCr = Cu: 34.29%-Ti: 27.8%-Al: 26.87%-Cr: 11.03% | CuAl = Cu: 58.03%-Al: 29.97%-Ti: 9.63%-Cr: 2.37% | CuCrTiAl = Cr: 36.19%-Cu: 30.24%-Al: 19.02%-Ti: 14.55% | Ti = Ti: 84.83%-Cu: 7.2%-Al: 4.28%-Cr: 3.69% | Unassigned = Cu: 41.35%-Al: 23.69%-Ti: 22.32%-Cr: 12.64%,CuTiAl : 49.26%|CuTiAlCr : 48.73%|CuAl : 2.01%,15.609,1475.4,216.66,3170,45.398,511,69.9
EP3086D,1_1750X,CuTiAl = Cu: 48.32%-Al: 24.76%-Ti: 24.3%-Cr: 2.58%-Fe: 0.04% | CuTiAlCr = Cu: 34.29%-Ti: 27.8%-Al: 26.87%-Cr: 11.03% | CuAl = Cu: 58.03%-Al: 29.97%-Ti: 9.63%-Cr: 2.37% | CuCrTiAl = Cr: 36.19%-Cu: 30.24%-Al: 19.02%-Ti: 14.55% | Ti = Ti: 84.83%-Cu: 7.2%-Al: 4.28%-Cr: 3.69% | Unassigned = Cu: 41.35%-Al: 23.69%-Ti: 22.32%-Cr: 12.64%,CuTiAl : 98.53%|CuTiAlCr : 1.47%,13.725,1297.3,204.53,3275.7,32.039,507,70
EP3086D,1_1750X,CuTiAl = Cu: 48.32%-Al: 24.76%-Ti: 24.3%-Cr: 2.58%-Fe: 0.04% | CuTiAlCr = Cu: 34.29%-Ti: 27.8%-Al: 26.87%-Cr: 11.03% | CuAl = Cu: 58.03%-Al: 29.97%-Ti: 9.63%-Cr: 2.37% | CuCrTiAl = Cr: 36.19%-Cu: 30.24%-Al: 19.02%-Ti: 14.55% | Ti = Ti: 84.83%-Cu: 7.2%-Al: 4.28%-Cr: 3.69% | Unassigned = Cu: 41.35%-Al: 23.69%-Ti: 22.32%-Cr: 12.64%,CuTiAl : 30.14%|CuTiAlCr : 49.97%|Unassigned : 4.74%|CuCrTiAl : 15.14%,9.133,863.3,170.23,3608,31.018,508,70.9
EP3086D,1_1750X,CuTiAl = Cu: 48.32%-Al: 24.76%-Ti: 24.3%-Cr: 2.58%-Fe: 0.04% | CuTiAlCr = Cu: 34.29%-Ti: 27.8%-Al: 26.87%-Cr: 11.03% | CuAl = Cu: 58.03%-Al: 29.97%-Ti: 9.63%-Cr: 2.37% | CuCrTiAl = Cr: 36.19%-Cu: 30.24%-Al: 19.02%-Ti: 14.55% | Ti = Ti: 84.83%-Cu: 7.2%-Al: 4.28%-Cr: 3.69% | Unassigned = Cu: 41.35%-Al: 23.69%-Ti: 22.32%-Cr: 12.64%,CuTiAl : 11.56%|CuAl : 13.03%|CuTiAlCr : 74.12%|CuCrTiAl : 0.60%|Unassigned : 0.68%,13.609,1286.4,218.07,3674.6,43.705,511,70
EP3086D,1_1750X,CuTiAl = Cu: 48.32%-Al: 24.76%-Ti: 24.3%-Cr: 2.58%-Fe: 0.04% | CuTiAlCr = Cu: 34.29%-Ti: 27.8%-Al: 26.87%-Cr: 11.03% | CuAl = Cu: 58.03%-Al: 29.97%-Ti: 9.63%-Cr: 2.37% | CuCrTiAl = Cr: 36.19%-Cu: 30.24%-Al: 19.02%-Ti: 14.55% | Ti = Ti: 84.83%-Cu: 7.2%-Al: 4.28%-Cr: 3.69% | Unassigned = Cu: 41.35%-Al: 23.69%-Ti: 22.32%-Cr: 12.64%,CuTiAlCr : 72.66%|CuTiAl : 21.32%|CuAl : 5.94%|Unassigned : 0.08%,9.537,901.4,165.37,3291.4,45.956,509,70.3
EP3086D,1_1750X,CuTiAl = Cu: 48.32%-Al: 24.76%-Ti: 24.3%-Cr: 2.58%-Fe: 0.04% | CuTiAlCr = Cu: 34.29%-Ti: 27.8%-Al: 26.87%-Cr: 11.03% | CuAl = Cu: 58.03%-Al: 29.97%-Ti: 9.63%-Cr: 2.37% | CuCrTiAl = Cr: 36.19%-Cu: 30.24%-Al: 19.02%-Ti: 14.55% | Ti = Ti: 84.83%-Cu: 7.2%-Al: 4.28%-Cr: 3.69% | Unassigned = Cu: 41.35%-Al: 23.69%-Ti: 22.32%-Cr: 12.64%,CuTiAl : 0.68%|CuTiAlCr : 99.32%,9.44,892.2,160.02,3135.5,44.119,511,69.9
EP3086D,1_1750X,CuTiAl = Cu: 48.32%-Al: 24.76%-Ti: 24.3%-Cr: 2.58%-Fe: 0.04% | CuTiAlCr = Cu: 34.29%-Ti: 27.8%-Al: 26.87%-Cr: 11.03% | CuAl = Cu: 58.03%-Al: 29.97%-Ti: 9.63%-Cr: 2.37% | CuCrTiAl = Cr: 36.19%-Cu: 30.24%-Al: 19.02%-Ti: 14.55% | Ti = Ti: 84.83%-Cu: 7.2%-Al: 4.28%-Cr: 3.69% | Unassigned = Cu: 41.35%-Al: 23.69%-Ti: 22.32%-Cr: 12.64%,CuTiAlCr : 60.92%|CuTiAl : 2.23%|CuAl : 36.86%,6.16,582.3,156.21,4607.4,41.833,509,70.5
EP3086D,1_1750X,CuTiAl = Cu: 48.32%-Al: 24.76%-Ti: 24.3%-Cr: 2.58%-Fe: 0.04% | CuTiAlCr = Cu: 34.29%-Ti: 27.8%-Al: 26.87%-Cr: 11.03% | CuAl = Cu: 58.03%-Al: 29.97%-Ti: 9.63%-Cr: 2.37% | CuCrTiAl = Cr: 36.19%-Cu: 30.24%-Al: 19.02%-Ti: 14.55% | Ti = Ti: 84.83%-Cu: 7.2%-Al: 4.28%-Cr: 3.69% | Unassigned = Cu: 41.35%-Al: 23.69%-Ti: 22.32%-Cr: 12.64%,,12.096,1143.3,203.84,3695.9,35.259,510,69.5
EP3086D,1_1750X,CuTiAl = Cu: 48.32%-Al: 24.76%-Ti: 24.3%-Cr: 2.58%-Fe: 0.04% | CuTiAlCr = Cu: 34.29%-Ti: 27.8%-Al: 26.87%-Cr: 11.03% | CuAl = Cu: 58.03%-Al: 29.97%-Ti: 9.63%-Cr: 2.37% | CuCrTiAl = Cr: 36.19%-Cu: 30.24%-Al: 19.02%-Ti: 14.55% | Ti = Ti: 84.83%-Cu: 7.2%-Al: 4.28%-Cr: 3.69% | Unassigned = Cu: 41.35%-Al: 23.69%-Ti: 22.32%-Cr: 12.64%,,7.502,709.1,161.61,4013.4,34.174,508,70
EP3086D,1_1750X,CuTiAl = Cu: 48.32%-Al: 24.76%-Ti: 24.3%-Cr: 2.58%-Fe: 0.04% | CuTiAlCr = Cu: 34.29%-Ti: 27.8%-Al: 26.87%-Cr: 11.03% | CuAl = Cu: 58.03%-Al: 29.97%-Ti: 9.63%-Cr: 2.37% | CuCrTiAl = Cr: 36.19%-Cu: 30.24%-Al: 19.02%-Ti: 14.55% | Ti = Ti: 84.83%-Cu: 7.2%-Al: 4.28%-Cr: 3.69% | Unassigned = Cu: 41.35%-Al: 23.69%-Ti: 22.32%-Cr: 12.64%,Unassigned : 3.13%|CuTiAl : 96.87%,5.941,561.5,130.67,3491.6,31.038,508,70
EP3086D,1_1750X,CuTiAl = Cu: 48.32%-Al: 24.76%-Ti: 24.3%-Cr: 2.58%-Fe: 0.04% | CuTiAlCr = Cu: 34.29%-Ti: 27.8%-Al: 26.87%-Cr: 11.03% | CuAl = Cu: 58.03%-Al: 29.97%-Ti: 9.63%-Cr: 2.37% | CuCrTiAl = Cr: 36.19%-Cu: 30.24%-Al: 19.02%-Ti: 14.55% | Ti = Ti: 84.83%-Cu: 7.2%-Al: 4.28%-Cr: 3.69% | Unassigned = Cu: 41.35%-Al: 23.69%-Ti: 22.32%-Cr: 12.64%,CuAl : 11.56%|CuTiAl : 80.62%|CuTiAlCr : 7.82%,9.795,925.9,164.31,3162.7,36.572,509,70.5
EP3086D,1_1750X,CuTiAl = Cu: 48.32%-Al: 24.76%-Ti: 24.3%-Cr: 2.58%-Fe: 0.04% | CuTiAlCr = Cu: 34.29%-Ti: 27.8%-Al: 26.87%-Cr: 11.03% | CuAl = Cu: 58.03%-Al: 29.97%-Ti: 9.63%-Cr: 2.37% | CuCrTiAl = Cr: 36.19%-Cu: 30.24%-Al: 19.02%-Ti: 14.55% | Ti = Ti: 84.83%-Cu: 7.2%-Al: 4.28%-Cr: 3.69% | Unassigned = Cu: 41.35%-Al: 23.69%-Ti: 22.32%-Cr: 12.64%,CuTiAl : 73.39%|CuTiAlCr : 26.61%,10.429,985.7,174.32,3289.5,28.226,473,69.8
EP3086D,1_1750X,CuTiAl = Cu: 48.32%-Al: 24.76%-Ti: 24.3%-Cr: 2.58%-Fe: 0.04% | CuTiAlCr = Cu: 34.29%-Ti: 27.8%-Al: 26.87%-Cr: 11.03% | CuAl = Cu: 58.03%-Al: 29.97%-Ti: 9.63%-Cr: 2.37% | CuCrTiAl = Cr: 36.19%-Cu: 30.24%-Al: 19.02%-Ti: 14.55% | Ti = Ti: 84.83%-Cu: 7.2%-Al: 4.28%-Cr: 3.69% | Unassigned = Cu: 41.35%-Al: 23.69%-Ti: 22.32%-Cr: 12.64%,CuTiAlCr : 74.66%|CuTiAl : 20.87%|CuCrTiAl : 4.47%,8.487,802.2,150.27,3125.4,37.639,508,70.3
EP3086D,1_1750X,CuTiAl = Cu: 48.32%-Al: 24.76%-Ti: 24.3%-Cr: 2.58%-Fe: 0.04% | CuTiAlCr = Cu: 34.29%-Ti: 27.8%-Al: 26.87%-Cr: 11.03% | CuAl = Cu: 58.03%-Al: 29.97%-Ti: 9.63%-Cr: 2.37% | CuCrTiAl = Cr: 36.19%-Cu: 30.24%-Al: 19.02%-Ti: 14.55% | Ti = Ti: 84.83%-Cu: 7.2%-Al: 4.28%-Cr: 3.69% | Unassigned = Cu: 41.35%-Al: 23.69%-Ti: 22.32%-Cr: 12.64%,CuTiAlCr : 66.53%|CuTiAl : 33.45%|CuAl : 0.02%,10.705,1011.9,171.38,3111.7,38.707,510,69.8
EP3086D,1_1750X,CuTiAl = Cu: 48.32%-Al: 24.76%-Ti: 24.3%-Cr: 2.58%-Fe: 0.04% | CuTiAlCr = Cu: 34.29%-Ti: 27.8%-Al: 26.87%-Cr: 11.03% | CuAl = Cu: 58.03%-Al: 29.97%-Ti: 9.63%-Cr: 2.37% | CuCrTiAl = Cr: 36.19%-Cu: 30.24%-Al: 19.02%-Ti: 14.55% | Ti = Ti: 84.83%-Cu: 7.2%-Al: 4.28%-Cr: 3.69% | Unassigned = Cu: 41.35%-Al: 23.69%-Ti: 22.32%-Cr: 12.64%,CuTiAl : 100.00%,12.617,1192.6,196.65,3336.5,32.481,509,70.3
EP3086D,1_1750X,CuTiAl = Cu: 48.32%-Al: 24.76%-Ti: 24.3%-Cr: 2.58%-Fe: 0.04% | CuTiAlCr = Cu: 34.29%-Ti: 27.8%-Al: 26.87%-Cr: 11.03% | CuAl = Cu: 58.03%-Al: 29.97%-Ti: 9.63%-Cr: 2.37% | CuCrTiAl = Cr: 36.19%-Cu: 30.24%-Al: 19.02%-Ti: 14.55% | Ti = Ti: 84.83%-Cu: 7.2%-Al: 4.28%-Cr: 3.69% | Unassigned = Cu: 41.35%-Al: 23.69%-Ti: 22.32%-Cr: 12.64%,CuTiAl : 92.52%|Unassigned : 0.75%|CuAl : 6.73%,9.149,864.8,158.91,3195.6,31.144,508,70.2
EP3086D,1_1750X,CuTiAl = Cu: 48.32%-Al: 24.76%-Ti: 24.3%-Cr: 2.58%-Fe: 0.04% | CuTiAlCr = Cu: 34.29%-Ti: 27.8%-Al: 26.87%-Cr: 11.03% | CuAl = Cu: 58.03%-Al: 29.97%-Ti: 9.63%-Cr: 2.37% | CuCrTiAl = Cr: 36.19%-Cu: 30.24%-Al: 19.02%-Ti: 14.55% | Ti = Ti: 84.83%-Cu: 7.2%-Al: 4.28%-Cr: 3.69% | Unassigned = Cu: 41.35%-Al: 23.69%-Ti: 22.32%-Cr: 12.64%,CuTiAl : 72.63%|CuAl : 27.37%,8.294,783.9,149.07,3154.2,30.761,509,69.7
EP3086D,1_1750X,CuTiAl = Cu: 48.32%-Al: 24.76%-Ti: 24.3%-Cr: 2.58%-Fe: 0.04% | CuTiAlCr = Cu: 34.29%-Ti: 27.8%-Al: 26.87%-Cr: 11.03% | CuAl = Cu: 58.03%-Al: 29.97%-Ti: 9.63%-Cr: 2.37% | CuCrTiAl = Cr: 36.19%-Cu: 30.24%-Al: 19.02%-Ti: 14.55% | Ti = Ti: 84.83%-Cu: 7.2%-Al: 4.28%-Cr: 3.69% | Unassigned = Cu: 41.35%-Al: 23.69%-Ti: 22.32%-Cr: 12.64%,CuAl : 28.17%|CuTiAl : 69.94%|CuTiAlCr : 1.89%,9.66,913.1,163.46,3178.5,30.38,509,70.5
EP3086D,1_1750X,CuTiAl = Cu: 48.32%-Al: 24.76%-Ti: 24.3%-Cr: 2.58%-Fe: 0.04% | CuTiAlCr = Cu: 34.29%-Ti: 27.8%-Al: 26.87%-Cr: 11.03% | CuAl = Cu: 58.03%-Al: 29.97%-Ti: 9.63%-Cr: 2.37% | CuCrTiAl = Cr: 36.19%-Cu: 30.24%-Al: 19.02%-Ti: 14.55% | Ti = Ti: 84.83%-Cu: 7.2%-Al: 4.28%-Cr: 3.69% | Unassigned = Cu: 41.35%-Al: 23.69%-Ti: 22.32%-Cr: 12.64%,CuTiAl : 96.95%|CuAl : 3.05%,13.892,1313,203.1,3198.9,31.041,508,70.4
EP3086D,1_1750X,CuTiAl = Cu: 48.32%-Al: 24.76%-Ti: 24.3%-Cr: 2.58%-Fe: 0.04% | CuTiAlCr = Cu: 34.29%-Ti: 27.8%-Al: 26.87%-Cr: 11.03% | CuAl = Cu: 58.03%-Al: 29.97%-Ti: 9.63%-Cr: 2.37% | CuCrTiAl = Cr: 36.19%-Cu: 30.24%-Al: 19.02%-Ti: 14.55% | Ti = Ti: 84.83%-Cu: 7.2%-Al: 4.28%-Cr: 3.69% | Unassigned = Cu: 41.35%-Al: 23.69%-Ti: 22.32%-Cr: 12.64%,CuTiAl : 99.30%|CuAl : 0.70%,9.389,887.4,165.19,3330.1,30.579,508,70
EP3086D,1_1750X,CuTiAl = Cu: 48.32%-Al: 24.76%-Ti: 24.3%-Cr: 2.58%-Fe: 0.04% | CuTiAlCr = Cu: 34.29%-Ti: 27.8%-Al: 26.87%-Cr: 11.03% | CuAl = Cu: 58.03%-Al: 29.97%-Ti: 9.63%-Cr: 2.37% | CuCrTiAl = Cr: 36.19%-Cu: 30.24%-Al: 19.02%-Ti: 14.55% | Ti = Ti: 84.83%-Cu: 7.2%-Al: 4.28%-Cr: 3.69% | Unassigned = Cu: 41.35%-Al: 23.69%-Ti: 22.32%-Cr: 12.64%,CuTiAl : 39.90%|CuAl : 54.90%|CuTiAlCr : 5.14%|Unassigned : 0.06%,13.409,1267.4,208.14,3452.1,34.824,511,69.7
EP3086D,1_1750X,CuTiAl = Cu: 48.32%-Al: 24.76%-Ti: 24.3%-Cr: 2.58%-Fe: 0.04% | CuTiAlCr = Cu: 34.29%-Ti: 27.8%-Al: 26.87%-Cr: 11.03% | CuAl = Cu: 58.03%-Al: 29.97%-Ti: 9.63%-Cr: 2.37% | CuCrTiAl = Cr: 36.19%-Cu: 30.24%-Al: 19.02%-Ti: 14.55% | Ti = Ti: 84.83%-Cu: 7.2%-Al: 4.28%-Cr: 3.69% | Unassigned = Cu: 41.35%-Al: 23.69%-Ti: 22.32%-Cr: 12.64%,CuTiAl : 100.00%,14.309,1352.5,211,3309.6,33.452,508,69.5
EP3086C,1_1750X,NiCuAlV = Al: 32.4%-Ni: 30.28%-Cu: 20.05%-V: 12.64%-Cr: 4.63% | CuNiAl = Cu: 41.07%-Al: 30.53%-Ni: 22.05%-V: 4.66%-Cr: 1.7% | VNiCrCuAl = V: 34.68%-Ni: 19.79%-Al: 19.44%-Cr: 14.69%-Cu: 11.4% | CuNi = Cu: 75.66%-Ni: 24.34% | Unassigned = Cu: 24.95%-Al: 23.25%-V: 22.65%-Ni: 19.76%-Cr: 9.39%,NiCuAlV : 91.58%|VNiCrCuAl : 1.37%|CuNiAl : 7.04%,10.049,949.8,184.34,3754.6,37.639,511,70.3
EP3086C,1_1750X,NiCuAlV = Al: 32.4%-Ni: 30.28%-Cu: 20.05%-V: 12.64%-Cr: 4.63% | CuNiAl = Cu: 41.07%-Al: 30.53%-Ni: 22.05%-V: 4.66%-Cr: 1.7% | VNiCrCuAl = V: 34.68%-Ni: 19.79%-Al: 19.44%-Cr: 14.69%-Cu: 11.4% | CuNi = Cu: 75.66%-Ni: 24.34% | Unassigned = Cu: 24.95%-Al: 23.25%-V: 22.65%-Ni: 19.76%-Cr: 9.39%,NiCuAlV : 11.85%|VNiCrCuAl : 70.63%|Unassigned : 8.79%|CuNiAl : 8.73%,14.392,1360.4,210.72,3282.6,40.196,510,70
EP3086C,1_1750X,NiCuAlV = Al: 32.4%-Ni: 30.28%-Cu: 20.05%-V: 12.64%-Cr: 4.63% | CuNiAl = Cu: 41.07%-Al: 30.53%-Ni: 22.05%-V: 4.66%-Cr: 1.7% | VNiCrCuAl = V: 34.68%-Ni: 19.79%-Al: 19.44%-Cr: 14.69%-Cu: 11.4% | CuNi = Cu: 75.66%-Ni: 24.34% | Unassigned = Cu: 24.95%-Al: 23.25%-V: 22.65%-Ni: 19.76%-Cr: 9.39%,VNiCrCuAl : 43.55%|NiCuAlV : 14.72%|Unassigned : 17.01%|CuNiAl : 24.72%,14.584,1378.5,213.9,3321.3,37.802,510,70
EP3086C,1_1750X,NiCuAlV = Al: 32.4%-Ni: 30.28%-Cu: 20.05%-V: 12.64%-Cr: 4.63% | CuNiAl = Cu: 41.07%-Al: 30.53%-Ni: 22.05%-V: 4.66%-Cr: 1.7% | VNiCrCuAl = V: 34.68%-Ni: 19.79%-Al: 19.44%-Cr: 14.69%-Cu: 11.4% | CuNi = Cu: 75.66%-Ni: 24.34% | Unassigned = Cu: 24.95%-Al: 23.25%-V: 22.65%-Ni: 19.76%-Cr: 9.39%,NiCuAlV : 35.46%|CuNiAl : 23.94%|Unassigned : 14.87%|VNiCrCuAl : 25.73%,5.893,557,126.85,3337.9,32.344,510,69.9
EP3086C,1_1750X,NiCuAlV = Al: 32.4%-Ni: 30.28%-Cu: 20.05%-V: 12.64%-Cr: 4.63% | CuNiAl = Cu: 41.07%-Al: 30.53%-Ni: 22.05%-V: 4.66%-Cr: 1.7% | VNiCrCuAl = V: 34.68%-Ni: 19.79%-Al: 19.44%-Cr: 14.69%-Cu: 11.4% | CuNi = Cu: 75.66%-Ni: 24.34% | Unassigned = Cu: 24.95%-Al: 23.25%-V: 22.65%-Ni: 19.76%-Cr: 9.39%,CuNiAl : 88.10%|Unassigned : 1.81%|NiCuAlV : 10.08%,8.401,794,153.04,3260.1,33.417,511,69.6
EP3086C,1_1750X,NiCuAlV = Al: 32.4%-Ni: 30.28%-Cu: 20.05%-V: 12.64%-Cr: 4.63% | CuNiAl = Cu: 41.07%-Al: 30.53%-Ni: 22.05%-V: 4.66%-Cr: 1.7% | VNiCrCuAl = V: 34.68%-Ni: 19.79%-Al: 19.44%-Cr: 14.69%-Cu: 11.4% | CuNi = Cu: 75.66%-Ni: 24.34% | Unassigned = Cu: 24.95%-Al: 23.25%-V: 22.65%-Ni: 19.76%-Cr: 9.39%,CuNiAl : 30.18%|NiCuAlV : 18.77%|Unassigned : 8.55%|VNiCrCuAl : 42.51%,12.732,1203.5,185.05,2982.7,36.067,512,69.6
EP3086C,1_1750X,NiCuAlV = Al: 32.4%-Ni: 30.28%-Cu: 20.05%-V: 12.64%-Cr: 4.63% | CuNiAl = Cu: 41.07%-Al: 30.53%-Ni: 22.05%-V: 4.66%-Cr: 1.7% | VNiCrCuAl = V: 34.68%-Ni: 19.79%-Al: 19.44%-Cr: 14.69%-Cu: 11.4% | CuNi = Cu: 75.66%-Ni: 24.34% | Unassigned = Cu: 24.95%-Al: 23.25%-V: 22.65%-Ni: 19.76%-Cr: 9.39%,CuNiAl : 38.88%|NiCuAlV : 61.12%,13.353,1262.1,204.06,3353.8,35.275,510,70.1
EP3086C,1_1750X,NiCuAlV = Al: 32.4%-Ni: 30.28%-Cu: 20.05%-V: 12.64%-Cr: 4.63% | CuNiAl = Cu: 41.07%-Al: 30.53%-Ni: 22.05%-V: 4.66%-Cr: 1.7% | VNiCrCuAl = V: 34.68%-Ni: 19.79%-Al: 19.44%-Cr: 14.69%-Cu: 11.4% | CuNi = Cu: 75.66%-Ni: 24.34% | Unassigned = Cu: 24.95%-Al: 23.25%-V: 22.65%-Ni: 19.76%-Cr: 9.39%,VNiCrCuAl : 64.25%|Unassigned : 5.30%|NiCuAlV : 30.44%,10.954,1035.4,184.05,3435.3,36.874,511,70
EP3086C,1_1750X,NiCuAlV = Al: 32.4%-Ni: 30.28%-Cu: 20.05%-V: 12.64%-Cr: 4.63% | CuNiAl = Cu: 41.07%-Al: 30.53%-Ni: 22.05%-V: 4.66%-Cr: 1.7% | VNiCrCuAl = V: 34.68%-Ni: 19.79%-Al: 19.44%-Cr: 14.69%-Cu: 11.4% | CuNi = Cu: 75.66%-Ni: 24.34% | Unassigned = Cu: 24.95%-Al: 23.25%-V: 22.65%-Ni: 19.76%-Cr: 9.39%,VNiCrCuAl : 65.70%|Unassigned : 5.14%|NiCuAlV : 29.15%,4.344,410.6,109.5,3477.4,32.911,508,70.2
EP3086C,1_1750X,NiCuAlV = Al: 32.4%-Ni: 30.28%-Cu: 20.05%-V: 12.64%-Cr: 4.63% | CuNiAl = Cu: 41.07%-Al: 30.53%-Ni: 22.05%-V: 4.66%-Cr: 1.7% | VNiCrCuAl = V: 34.68%-Ni: 19.79%-Al: 19.44%-Cr: 14.69%-Cu: 11.4% | CuNi = Cu: 75.66%-Ni: 24.34% | Unassigned = Cu: 24.95%-Al: 23.25%-V: 22.65%-Ni: 19.76%-Cr: 9.39%,VNiCrCuAl : 28.11%|NiCuAlV : 39.93%|Unassigned : 8.07%|CuNiAl : 23.88%,9.644,911.6,169.13,3376.6,35.427,511,70
EP3086C,1_1750X,NiCuAlV = Al: 32.4%-Ni: 30.28%-Cu: 20.05%-V: 12.64%-Cr: 4.63% | CuNiAl = Cu: 41.07%-Al: 30.53%-Ni: 22.05%-V: 4.66%-Cr: 1.7% | VNiCrCuAl = V: 34.68%-Ni: 19.79%-Al: 19.44%-Cr: 14.69%-Cu: 11.4% | CuNi = Cu: 75.66%-Ni: 24.34% | Unassigned = Cu: 24.95%-Al: 23.25%-V: 22.65%-Ni: 19.76%-Cr: 9.39%,CuNiAl : 47.94%|Unassigned : 3.46%|NiCuAlV : 48.60%,7.301,690.1,143.46,3349.5,31.492,511,70.2
EP3086C,1_1750X,NiCuAlV = Al: 32.4%-Ni: 30.28%-Cu: 20.05%-V: 12.64%-Cr: 4.63% | CuNiAl = Cu: 41.07%-Al: 30.53%-Ni: 22.05%-V: 4.66%-Cr: 1.7% | VNiCrCuAl = V: 34.68%-Ni: 19.79%-Al: 19.44%-Cr: 14.69%-Cu: 11.4% | CuNi = Cu: 75.66%-Ni: 24.34% | Unassigned = Cu: 24.95%-Al: 23.25%-V: 22.65%-Ni: 19.76%-Cr: 9.39%,CuNiAl : 42.90%|NiCuAlV : 46.98%|Unassigned : 2.94%|VNiCrCuAl : 7.17%,12.566,1187.8,199.88,3442.1,35.219,509,69.8
EP3086C,1_1750X,NiCuAlV = Al: 32.4%-Ni: 30.28%-Cu: 20.05%-V: 12.64%-Cr: 4.63% | CuNiAl = Cu: 41.07%-Al: 30.53%-Ni: 22.05%-V: 4.66%-Cr: 1.7% | VNiCrCuAl = V: 34.68%-Ni: 19.79%-Al: 19.44%-Cr: 14.69%-Cu: 11.4% | CuNi = Cu: 75.66%-Ni: 24.34% | Unassigned = Cu: 24.95%-Al: 23.25%-V: 22.65%-Ni: 19.76%-Cr: 9.39%,NiCuAlV : 88.23%|VNiCrCuAl : 4.73%|CuNiAl : 4.82%|Unassigned : 2.23%,5.369,507.5,122.4,3437.6,33.741,508,69.7
EP3086C,1_1750X,NiCuAlV = Al: 32.4%-Ni: 30.28%-Cu: 20.05%-V: 12.64%-Cr: 4.63% | CuNiAl = Cu: 41.07%-Al: 30.53%-Ni: 22.05%-V: 4.66%-Cr: 1.7% | VNiCrCuAl = V: 34.68%-Ni: 19.79%-Al: 19.44%-Cr: 14.69%-Cu: 11.4% | CuNi = Cu: 75.66%-Ni: 24.34% | Unassigned = Cu: 24.95%-Al: 23.25%-V: 22.65%-Ni: 19.76%-Cr: 9.39%,,9.82,928.2,156.11,2886.8,35.528,512,69.7
EP3086C,1_1750X,NiCuAlV = Al: 32.4%-Ni: 30.28%-Cu: 20.05%-V: 12.64%-Cr: 4.63% | CuNiAl = Cu: 41.07%-Al: 30.53%-Ni: 22.05%-V: 4.66%-Cr: 1.7% | VNiCrCuAl = V: 34.68%-Ni: 19.79%-Al: 19.44%-Cr: 14.69%-Cu: 11.4% | CuNi = Cu: 75.66%-Ni: 24.34% | Unassigned = Cu: 24.95%-Al: 23.25%-V: 22.65%-Ni: 19.76%-Cr: 9.39%,,9.716,918.4,162.94,3142.9,35.852,520,70.6
EP3086C,1_1750X,NiCuAlV = Al: 32.4%-Ni: 30.28%-Cu: 20.05%-V: 12.64%-Cr: 4.63% | CuNiAl = Cu: 41.07%-Al: 30.53%-Ni: 22.05%-V: 4.66%-Cr: 1.7% | VNiCrCuAl = V: 34.68%-Ni: 19.79%-Al: 19.44%-Cr: 14.69%-Cu: 11.4% | CuNi = Cu: 75.66%-Ni: 24.34% | Unassigned = Cu: 24.95%-Al: 23.25%-V: 22.65%-Ni: 19.76%-Cr: 9.39%,VNiCrCuAl : 59.23%|NiCuAlV : 31.23%|Unassigned : 8.46%|CuNiAl : 1.08%,11.67,1103,187.65,3332.3,38.429,511,70.3
EP3086C,1_1750X,NiCuAlV = Al: 32.4%-Ni: 30.28%-Cu: 20.05%-V: 12.64%-Cr: 4.63% | CuNiAl = Cu: 41.07%-Al: 30.53%-Ni: 22.05%-V: 4.66%-Cr: 1.7% | VNiCrCuAl = V: 34.68%-Ni: 19.79%-Al: 19.44%-Cr: 14.69%-Cu: 11.4% | CuNi = Cu: 75.66%-Ni: 24.34% | Unassigned = Cu: 24.95%-Al: 23.25%-V: 22.65%-Ni: 19.76%-Cr: 9.39%,Unassigned : 40.22%|CuNiAl : 14.26%|VNiCrCuAl : 17.99%|NiCuAlV : 27.53%,8.11,766.5,141.91,2958.9,34.684,509,69.6
EP3086C,1_1750X,NiCuAlV = Al: 32.4%-Ni: 30.28%-Cu: 20.05%-V: 12.64%-Cr: 4.63% | CuNiAl = Cu: 41.07%-Al: 30.53%-Ni: 22.05%-V: 4.66%-Cr: 1.7% | VNiCrCuAl = V: 34.68%-Ni: 19.79%-Al: 19.44%-Cr: 14.69%-Cu: 11.4% | CuNi = Cu: 75.66%-Ni: 24.34% | Unassigned = Cu: 24.95%-Al: 23.25%-V: 22.65%-Ni: 19.76%-Cr: 9.39%,CuNiAl : 61.64%|NiCuAlV : 36.13%|Unassigned : 2.23%,9.861,932.1,165.8,3190.8,34.609,511,69.8
EP3086C,1_1750X,NiCuAlV = Al: 32.4%-Ni: 30.28%-Cu: 20.05%-V: 12.64%-Cr: 4.63% | CuNiAl = Cu: 41.07%-Al: 30.53%-Ni: 22.05%-V: 4.66%-Cr: 1.7% | VNiCrCuAl = V: 34.68%-Ni: 19.79%-Al: 19.44%-Cr: 14.69%-Cu: 11.4% | CuNi = Cu: 75.66%-Ni: 24.34% | Unassigned = Cu: 24.95%-Al: 23.25%-V: 22.65%-Ni: 19.76%-Cr: 9.39%,NiCuAlV : 22.68%|VNiCrCuAl : 75.09%|Unassigned : 2.23%,10.271,970.8,171.12,3235.1,37.652,510,69.6
EP3086C,1_1750X,NiCuAlV = Al: 32.4%-Ni: 30.28%-Cu: 20.05%-V: 12.64%-Cr: 4.63% | CuNiAl = Cu: 41.07%-Al: 30.53%-Ni: 22.05%-V: 4.66%-Cr: 1.7% | VNiCrCuAl = V: 34.68%-Ni: 19.79%-Al: 19.44%-Cr: 14.69%-Cu: 11.4% | CuNi = Cu: 75.66%-Ni: 24.34% | Unassigned = Cu: 24.95%-Al: 23.25%-V: 22.65%-Ni: 19.76%-Cr: 9.39%,CuNiAl : 99.29%|NiCuAlV : 0.71%,10.956,1035.5,176.23,3189.7,29.692,505,69.9
EP3086C,1_1750X,NiCuAlV = Al: 32.4%-Ni: 30.28%-Cu: 20.05%-V: 12.64%-Cr: 4.63% | CuNiAl = Cu: 41.07%-Al: 30.53%-Ni: 22.05%-V: 4.66%-Cr: 1.7% | VNiCrCuAl = V: 34.68%-Ni: 19.79%-Al: 19.44%-Cr: 14.69%-Cu: 11.4% | CuNi = Cu: 75.66%-Ni: 24.34% | Unassigned = Cu: 24.95%-Al: 23.25%-V: 22.65%-Ni: 19.76%-Cr: 9.39%,CuNiAl : 52.38%|NiCuAlV : 47.62%,9.362,884.9,161.61,3216.6,31.758,510,70.3
EP3086C,1_1750X,NiCuAlV = Al: 32.4%-Ni: 30.28%-Cu: 20.05%-V: 12.64%-Cr: 4.63% | CuNiAl = Cu: 41.07%-Al: 30.53%-Ni: 22.05%-V: 4.66%-Cr: 1.7% | VNiCrCuAl = V: 34.68%-Ni: 19.79%-Al: 19.44%-Cr: 14.69%-Cu: 11.4% | CuNi = Cu: 75.66%-Ni: 24.34% | Unassigned = Cu: 24.95%-Al: 23.25%-V: 22.65%-Ni: 19.76%-Cr: 9.39%,CuNiAl : 100.00%,11.083,1047.5,195.71,3766.8,26.755,510,70.2
EP3086C,1_1750X,NiCuAlV = Al: 32.4%-Ni: 30.28%-Cu: 20.05%-V: 12.64%-Cr: 4.63% | CuNiAl = Cu: 41.07%-Al: 30.53%-Ni: 22.05%-V: 4.66%-Cr: 1.7% | VNiCrCuAl = V: 34.68%-Ni: 19.79%-Al: 19.44%-Cr: 14.69%-Cu: 11.4% | CuNi = Cu: 75.66%-Ni: 24.34% | Unassigned = Cu: 24.95%-Al: 23.25%-V: 22.65%-Ni: 19.76%-Cr: 9.39%,CuNiAl : 74.42%|NiCuAlV : 25.58%,6.312,596.7,128.66,3195.4,32.591,530,69.7
EP3086C,1_1750X,NiCuAlV = Al: 32.4%-Ni: 30.28%-Cu: 20.05%-V: 12.64%-Cr: 4.63% | CuNiAl = Cu: 41.07%-Al: 30.53%-Ni: 22.05%-V: 4.66%-Cr: 1.7% | VNiCrCuAl = V: 34.68%-Ni: 19.79%-Al: 19.44%-Cr: 14.69%-Cu: 11.4% | CuNi = Cu: 75.66%-Ni: 24.34% | Unassigned = Cu: 24.95%-Al: 23.25%-V: 22.65%-Ni: 19.76%-Cr: 9.39%,VNiCrCuAl : 58.36%|Unassigned : 13.62%|CuNiAl : 4.88%|NiCuAlV : 23.14%,13.728,1297.6,199.25,3134.3,36.027,510,69.5
EP3086C,1_1750X,NiCuAlV = Al: 32.4%-Ni: 30.28%-Cu: 20.05%-V: 12.64%-Cr: 4.63% | CuNiAl = Cu: 41.07%-Al: 30.53%-Ni: 22.05%-V: 4.66%-Cr: 1.7% | VNiCrCuAl = V: 34.68%-Ni: 19.79%-Al: 19.44%-Cr: 14.69%-Cu: 11.4% | CuNi = Cu: 75.66%-Ni: 24.34% | Unassigned = Cu: 24.95%-Al: 23.25%-V: 22.65%-Ni: 19.76%-Cr: 9.39%,CuNiAl : 100.00%,6.635,627.2,131.84,3174.7,29.314,510,69.4
EP3086C,1_1750X,NiCuAlV = Al: 32.4%-Ni: 30.28%-Cu: 20.05%-V: 12.64%-Cr: 4.63% | CuNiAl = Cu: 41.07%-Al: 30.53%-Ni: 22.05%-V: 4.66%-Cr: 1.7% | VNiCrCuAl = V: 34.68%-Ni: 19.79%-Al: 19.44%-Cr: 14.69%-Cu: 11.4% | CuNi = Cu: 75.66%-Ni: 24.34% | Unassigned = Cu: 24.95%-Al: 23.25%-V: 22.65%-Ni: 19.76%-Cr: 9.39%,NiCuAlV : 40.75%|CuNiAl : 26.23%|Unassigned : 6.81%|VNiCrCuAl : 26.20%,8.837,835.3,158.27,3285.4,35.117,511,70
EP3086C,1_1750X,NiCuAlV = Al: 32.4%-Ni: 30.28%-Cu: 20.05%-V: 12.64%-Cr: 4.63% | CuNiAl = Cu: 41.07%-Al: 30.53%-Ni: 22.05%-V: 4.66%-Cr: 1.7% | VNiCrCuAl = V: 34.68%-Ni: 19.79%-Al: 19.44%-Cr: 14.69%-Cu: 11.4% | CuNi = Cu: 75.66%-Ni: 24.34% | Unassigned = Cu: 24.95%-Al: 23.25%-V: 22.65%-Ni: 19.76%-Cr: 9.39%,NiCuAlV : 51.93%|VNiCrCuAl : 42.24%|Unassigned : 5.83%,11.515,1088.4,189.05,3419.8,37.111,509,70
EP3086C,1_1750X,NiCuAlV = Al: 32.4%-Ni: 30.28%-Cu: 20.05%-V: 12.64%-Cr: 4.63% | CuNiAl = Cu: 41.07%-Al: 30.53%-Ni: 22.05%-V: 4.66%-Cr: 1.7% | VNiCrCuAl = V: 34.68%-Ni: 19.79%-Al: 19.44%-Cr: 14.69%-Cu: 11.4% | CuNi = Cu: 75.66%-Ni: 24.34% | Unassigned = Cu: 24.95%-Al: 23.25%-V: 22.65%-Ni: 19.76%-Cr: 9.39%,CuNiAl : 35.97%|NiCuAlV : 35.34%|VNiCrCuAl : 23.40%|Unassigned : 5.28%,6.162,582.4,124.73,3096.5,33.088,509,69.5
EP3086C,1_1750X,NiCuAlV = Al: 32.4%-Ni: 30.28%-Cu: 20.05%-V: 12.64%-Cr: 4.63% | CuNiAl = Cu: 41.07%-Al: 30.53%-Ni: 22.05%-V: 4.66%-Cr: 1.7% | VNiCrCuAl = V: 34.68%-Ni: 19.79%-Al: 19.44%-Cr: 14.69%-Cu: 11.4% | CuNi = Cu: 75.66%-Ni: 24.34% | Unassigned = Cu: 24.95%-Al: 23.25%-V: 22.65%-Ni: 19.76%-Cr: 9.39%,,5.353,506,139.04,4323.8,27.833,509,69.9
EP3086C,1_1750X,NiCuAlV = Al: 32.4%-Ni: 30.28%-Cu: 20.05%-V: 12.64%-Cr: 4.63% | CuNiAl = Cu: 41.07%-Al: 30.53%-Ni: 22.05%-V: 4.66%-Cr: 1.7% | VNiCrCuAl = V: 34.68%-Ni: 19.79%-Al: 19.44%-Cr: 14.69%-Cu: 11.4% | CuNi = Cu: 75.66%-Ni: 24.34% | Unassigned = Cu: 24.95%-Al: 23.25%-V: 22.65%-Ni: 19.76%-Cr: 9.39%,,3.769,356.2,100.05,3408.6,32.975,509,69.7
EP3086C,1_1750X,NiCuAlV = Al: 32.4%-Ni: 30.28%-Cu: 20.05%-V: 12.64%-Cr: 4.63% | CuNiAl = Cu: 41.07%-Al: 30.53%-Ni: 22.05%-V: 4.66%-Cr: 1.7% | VNiCrCuAl = V: 34.68%-Ni: 19.79%-Al: 19.44%-Cr: 14.69%-Cu: 11.4% | CuNi = Cu: 75.66%-Ni: 24.34% | Unassigned = Cu: 24.95%-Al: 23.25%-V: 22.65%-Ni: 19.76%-Cr: 9.39%,VNiCrCuAl : 64.34%|NiCuAlV : 33.43%|Unassigned : 2.23%,13.412,1267.7,208.8,3470.7,38.719,510,70.4
EP3086C,1_1750X,NiCuAlV = Al: 32.4%-Ni: 30.28%-Cu: 20.05%-V: 12.64%-Cr: 4.63% | CuNiAl = Cu: 41.07%-Al: 30.53%-Ni: 22.05%-V: 4.66%-Cr: 1.7% | VNiCrCuAl = V: 34.68%-Ni: 19.79%-Al: 19.44%-Cr: 14.69%-Cu: 11.4% | CuNi = Cu: 75.66%-Ni: 24.34% | Unassigned = Cu: 24.95%-Al: 23.25%-V: 22.65%-Ni: 19.76%-Cr: 9.39%,NiCuAlV : 7.54%|CuNiAl : 91.38%|Unassigned : 1.09%,5.43,513.2,118.76,3219.5,28.508,509,70
EP3086C,1_1750X,NiCuAlV = Al: 32.4%-Ni: 30.28%-Cu: 20.05%-V: 12.64%-Cr: 4.63% | CuNiAl = Cu: 41.07%-Al: 30.53%-Ni: 22.05%-V: 4.66%-Cr: 1.7% | VNiCrCuAl = V: 34.68%-Ni: 19.79%-Al: 19.44%-Cr: 14.69%-Cu: 11.4% | CuNi = Cu: 75.66%-Ni: 24.34% | Unassigned = Cu: 24.95%-Al: 23.25%-V: 22.65%-Ni: 19.76%-Cr: 9.39%,CuNiAl : 1.55%|NiCuAlV : 98.45%,3.314,313.3,100.43,3897,32.948,510,69.5
EP3086C,1_1750X,NiCuAlV = Al: 32.4%-Ni: 30.28%-Cu: 20.05%-V: 12.64%-Cr: 4.63% | CuNiAl = Cu: 41.07%-Al: 30.53%-Ni: 22.05%-V: 4.66%-Cr: 1.7% | VNiCrCuAl = V: 34.68%-Ni: 19.79%-Al: 19.44%-Cr: 14.69%-Cu: 11.4% | CuNi = Cu: 75.66%-Ni: 24.34% | Unassigned = Cu: 24.95%-Al: 23.25%-V: 22.65%-Ni: 19.76%-Cr: 9.39%,NiCuAlV : 95.66%|CuNiAl : 4.28%|VNiCrCuAl : 0.06%,14.655,1385.2,216.26,3365.6,39.198,509,69.8
EP3086C,1_1750X,NiCuAlV = Al: 32.4%-Ni: 30.28%-Cu: 20.05%-V: 12.64%-Cr: 4.63% | CuNiAl = Cu: 41.07%-Al: 30.53%-Ni: 22.05%-V: 4.66%-Cr: 1.7% | VNiCrCuAl = V: 34.68%-Ni: 19.79%-Al: 19.44%-Cr: 14.69%-Cu: 11.4% | CuNi = Cu: 75.66%-Ni: 24.34% | Unassigned = Cu: 24.95%-Al: 23.25%-V: 22.65%-Ni: 19.76%-Cr: 9.39%,NiCuAlV : 35.14%|Unassigned : 22.58%|CuNiAl : 8.67%|VNiCrCuAl : 33.60%,7.754,732.9,137.97,2944.5,35.193,510,70.1
EP3086C,1_1750X,NiCuAlV = Al: 32.4%-Ni: 30.28%-Cu: 20.05%-V: 12.64%-Cr: 4.63% | CuNiAl = Cu: 41.07%-Al: 30.53%-Ni: 22.05%-V: 4.66%-Cr: 1.7% | VNiCrCuAl = V: 34.68%-Ni: 19.79%-Al: 19.44%-Cr: 14.69%-Cu: 11.4% | CuNi = Cu: 75.66%-Ni: 24.34% | Unassigned = Cu: 24.95%-Al: 23.25%-V: 22.65%-Ni: 19.76%-Cr: 9.39%,VNiCrCuAl : 1.25%|NiCuAlV : 98.75%,8.216,776.6,157.25,3494.4,35.656,510,69.7
EP3086C,1_1750X,NiCuAlV = Al: 32.4%-Ni: 30.28%-Cu: 20.05%-V: 12.64%-Cr: 4.63% | CuNiAl = Cu: 41.07%-Al: 30.53%-Ni: 22.05%-V: 4.66%-Cr: 1.7% | VNiCrCuAl = V: 34.68%-Ni: 19.79%-Al: 19.44%-Cr: 14.69%-Cu: 11.4% | CuNi = Cu: 75.66%-Ni: 24.34% | Unassigned = Cu: 24.95%-Al: 23.25%-V: 22.65%-Ni: 19.76%-Cr: 9.39%,NiCuAlV : 1.30%|Unassigned : 35.22%|VNiCrCuAl : 48.85%|CuNiAl : 14.64%,11.209,1059.5,163.78,2748.6,30.392,510,69.8
EP3086C,1_1750X,NiCuAlV = Al: 32.4%-Ni: 30.28%-Cu: 20.05%-V: 12.64%-Cr: 4.63% | CuNiAl = Cu: 41.07%-Al: 30.53%-Ni: 22.05%-V: 4.66%-Cr: 1.7% | VNiCrCuAl = V: 34.68%-Ni: 19.79%-Al: 19.44%-Cr: 14.69%-Cu: 11.4% | CuNi = Cu: 75.66%-Ni: 24.34% | Unassigned = Cu: 24.95%-Al: 23.25%-V: 22.65%-Ni: 19.76%-Cr: 9.39%,CuNiAl : 59.38%|NiCuAlV : 20.64%|Unassigned : 18.03%|VNiCrCuAl : 1.95%,4.531,428.3,119.87,3923.8,28.49,510,70
