Repository: giengeb1/ADAMaNT-HEA-indents

File: Indentation Results.csv (part 6 of 64)
Sample,Magnification,Compound Compositions,Indent Composition,Hardness,Hv,Modulus,Stiffness^2 / Load,Pmax,Hmax,Reporting Depth
EP3086C,1_1750X,NiCuAlV = Al: 32.4%-Ni: 30.28%-Cu: 20.05%-V: 12.64%-Cr: 4.63% | CuNiAl = Cu: 41.07%-Al: 30.53%-Ni: 22.05%-V: 4.66%-Cr: 1.7% | VNiCrCuAl = V: 34.68%-Ni: 19.79%-Al: 19.44%-Cr: 14.69%-Cu: 11.4% | CuNi = Cu: 75.66%-Ni: 24.34% | Unassigned = Cu: 24.95%-Al: 23.25%-V: 22.65%-Ni: 19.76%-Cr: 9.39%,Unassigned : 1.91%|NiCuAlV : 51.27%|VNiCrCuAl : 46.83%,13.189,1246.6,205.43,3433.9,38.652,510,70
EP3086C,1_1750X,NiCuAlV = Al: 32.4%-Ni: 30.28%-Cu: 20.05%-V: 12.64%-Cr: 4.63% | CuNiAl = Cu: 41.07%-Al: 30.53%-Ni: 22.05%-V: 4.66%-Cr: 1.7% | VNiCrCuAl = V: 34.68%-Ni: 19.79%-Al: 19.44%-Cr: 14.69%-Cu: 11.4% | CuNi = Cu: 75.66%-Ni: 24.34% | Unassigned = Cu: 24.95%-Al: 23.25%-V: 22.65%-Ni: 19.76%-Cr: 9.39%,VNiCrCuAl : 49.32%|Unassigned : 32.25%|NiCuAlV : 17.59%|CuNiAl : 0.84%,12.821,1211.9,187.03,3016.1,35.019,510,70
EP3086C,1_1750X,NiCuAlV = Al: 32.4%-Ni: 30.28%-Cu: 20.05%-V: 12.64%-Cr: 4.63% | CuNiAl = Cu: 41.07%-Al: 30.53%-Ni: 22.05%-V: 4.66%-Cr: 1.7% | VNiCrCuAl = V: 34.68%-Ni: 19.79%-Al: 19.44%-Cr: 14.69%-Cu: 11.4% | CuNi = Cu: 75.66%-Ni: 24.34% | Unassigned = Cu: 24.95%-Al: 23.25%-V: 22.65%-Ni: 19.76%-Cr: 9.39%,NiCuAlV : 74.30%|CuNiAl : 20.02%|Unassigned : 3.72%|VNiCrCuAl : 1.96%,10.978,1037.6,189.36,3597.5,37.13,510,69.9
EP3086C,1_1750X,NiCuAlV = Al: 32.4%-Ni: 30.28%-Cu: 20.05%-V: 12.64%-Cr: 4.63% | CuNiAl = Cu: 41.07%-Al: 30.53%-Ni: 22.05%-V: 4.66%-Cr: 1.7% | VNiCrCuAl = V: 34.68%-Ni: 19.79%-Al: 19.44%-Cr: 14.69%-Cu: 11.4% | CuNi = Cu: 75.66%-Ni: 24.34% | Unassigned = Cu: 24.95%-Al: 23.25%-V: 22.65%-Ni: 19.76%-Cr: 9.39%,NiCuAlV : 24.42%|Unassigned : 0.95%|VNiCrCuAl : 74.63%,11.598,1096.2,181.64,3172.6,37.8,510,69.9
EP3086C,1_1750X,NiCuAlV = Al: 32.4%-Ni: 30.28%-Cu: 20.05%-V: 12.64%-Cr: 4.63% | CuNiAl = Cu: 41.07%-Al: 30.53%-Ni: 22.05%-V: 4.66%-Cr: 1.7% | VNiCrCuAl = V: 34.68%-Ni: 19.79%-Al: 19.44%-Cr: 14.69%-Cu: 11.4% | CuNi = Cu: 75.66%-Ni: 24.34% | Unassigned = Cu: 24.95%-Al: 23.25%-V: 22.65%-Ni: 19.76%-Cr: 9.39%,Unassigned : 11.56%|VNiCrCuAl : 46.94%|NiCuAlV : 41.49%,13.809,1305.3,198.87,3105.9,38.12,511,70
EP3086C,1_1750X,NiCuAlV = Al: 32.4%-Ni: 30.28%-Cu: 20.05%-V: 12.64%-Cr: 4.63% | CuNiAl = Cu: 41.07%-Al: 30.53%-Ni: 22.05%-V: 4.66%-Cr: 1.7% | VNiCrCuAl = V: 34.68%-Ni: 19.79%-Al: 19.44%-Cr: 14.69%-Cu: 11.4% | CuNi = Cu: 75.66%-Ni: 24.34% | Unassigned = Cu: 24.95%-Al: 23.25%-V: 22.65%-Ni: 19.76%-Cr: 9.39%,,10.477,990.3,174.86,3290.9,35.554,510,69.5
EP3086C,1_1750X,NiCuAlV = Al: 32.4%-Ni: 30.28%-Cu: 20.05%-V: 12.64%-Cr: 4.63% | CuNiAl = Cu: 41.07%-Al: 30.53%-Ni: 22.05%-V: 4.66%-Cr: 1.7% | VNiCrCuAl = V: 34.68%-Ni: 19.79%-Al: 19.44%-Cr: 14.69%-Cu: 11.4% | CuNi = Cu: 75.66%-Ni: 24.34% | Unassigned = Cu: 24.95%-Al: 23.25%-V: 22.65%-Ni: 19.76%-Cr: 9.39%,,3.464,327.4,97.29,3516,34.059,548,69.6
EP3086C,1_1750X,NiCuAlV = Al: 32.4%-Ni: 30.28%-Cu: 20.05%-V: 12.64%-Cr: 4.63% | CuNiAl = Cu: 41.07%-Al: 30.53%-Ni: 22.05%-V: 4.66%-Cr: 1.7% | VNiCrCuAl = V: 34.68%-Ni: 19.79%-Al: 19.44%-Cr: 14.69%-Cu: 11.4% | CuNi = Cu: 75.66%-Ni: 24.34% | Unassigned = Cu: 24.95%-Al: 23.25%-V: 22.65%-Ni: 19.76%-Cr: 9.39%,CuNiAl : 83.28%|NiCuAlV : 16.72%,6.2,586,122.87,2996.8,31.051,509,69.6
EP3086C,1_1750X,NiCuAlV = Al: 32.4%-Ni: 30.28%-Cu: 20.05%-V: 12.64%-Cr: 4.63% | CuNiAl = Cu: 41.07%-Al: 30.53%-Ni: 22.05%-V: 4.66%-Cr: 1.7% | VNiCrCuAl = V: 34.68%-Ni: 19.79%-Al: 19.44%-Cr: 14.69%-Cu: 11.4% | CuNi = Cu: 75.66%-Ni: 24.34% | Unassigned = Cu: 24.95%-Al: 23.25%-V: 22.65%-Ni: 19.76%-Cr: 9.39%,CuNiAl : 33.91%|NiCuAlV : 66.09%,6.287,594.2,135.76,3529.2,33.256,510,69.5
EP3086C,1_1750X,NiCuAlV = Al: 32.4%-Ni: 30.28%-Cu: 20.05%-V: 12.64%-Cr: 4.63% | CuNiAl = Cu: 41.07%-Al: 30.53%-Ni: 22.05%-V: 4.66%-Cr: 1.7% | VNiCrCuAl = V: 34.68%-Ni: 19.79%-Al: 19.44%-Cr: 14.69%-Cu: 11.4% | CuNi = Cu: 75.66%-Ni: 24.34% | Unassigned = Cu: 24.95%-Al: 23.25%-V: 22.65%-Ni: 19.76%-Cr: 9.39%,NiCuAlV : 2.22%|CuNiAl : 97.78%,7.096,670.7,155.24,3956.2,29.356,509,70.2
EP3086C,1_1750X,NiCuAlV = Al: 32.4%-Ni: 30.28%-Cu: 20.05%-V: 12.64%-Cr: 4.63% | CuNiAl = Cu: 41.07%-Al: 30.53%-Ni: 22.05%-V: 4.66%-Cr: 1.7% | VNiCrCuAl = V: 34.68%-Ni: 19.79%-Al: 19.44%-Cr: 14.69%-Cu: 11.4% | CuNi = Cu: 75.66%-Ni: 24.34% | Unassigned = Cu: 24.95%-Al: 23.25%-V: 22.65%-Ni: 19.76%-Cr: 9.39%,CuNiAl : 41.99%|NiCuAlV : 58.01%,12.246,1157.4,187.43,3169.1,35.239,511,69.8
EP3086C,1_1750X,NiCuAlV = Al: 32.4%-Ni: 30.28%-Cu: 20.05%-V: 12.64%-Cr: 4.63% | CuNiAl = Cu: 41.07%-Al: 30.53%-Ni: 22.05%-V: 4.66%-Cr: 1.7% | VNiCrCuAl = V: 34.68%-Ni: 19.79%-Al: 19.44%-Cr: 14.69%-Cu: 11.4% | CuNi = Cu: 75.66%-Ni: 24.34% | Unassigned = Cu: 24.95%-Al: 23.25%-V: 22.65%-Ni: 19.76%-Cr: 9.39%,NiCuAlV : 43.85%|VNiCrCuAl : 56.15%,12.56,1187.2,190.82,3185.1,39.735,511,70.1
EP3086C,1_1750X,NiCuAlV = Al: 32.4%-Ni: 30.28%-Cu: 20.05%-V: 12.64%-Cr: 4.63% | CuNiAl = Cu: 41.07%-Al: 30.53%-Ni: 22.05%-V: 4.66%-Cr: 1.7% | VNiCrCuAl = V: 34.68%-Ni: 19.79%-Al: 19.44%-Cr: 14.69%-Cu: 11.4% | CuNi = Cu: 75.66%-Ni: 24.34% | Unassigned = Cu: 24.95%-Al: 23.25%-V: 22.65%-Ni: 19.76%-Cr: 9.39%,VNiCrCuAl : 40.02%|NiCuAlV : 48.54%|CuNiAl : 0.12%|Unassigned : 11.32%,11.393,1076.9,189.77,3480.2,37.655,511,70
EP3086C,1_1750X,NiCuAlV = Al: 32.4%-Ni: 30.28%-Cu: 20.05%-V: 12.64%-Cr: 4.63% | CuNiAl = Cu: 41.07%-Al: 30.53%-Ni: 22.05%-V: 4.66%-Cr: 1.7% | VNiCrCuAl = V: 34.68%-Ni: 19.79%-Al: 19.44%-Cr: 14.69%-Cu: 11.4% | CuNi = Cu: 75.66%-Ni: 24.34% | Unassigned = Cu: 24.95%-Al: 23.25%-V: 22.65%-Ni: 19.76%-Cr: 9.39%,NiCuAlV : 35.54%|CuNiAl : 48.87%|VNiCrCuAl : 4.76%|Unassigned : 10.83%,5.535,523.2,121.43,3286.4,33.023,510,69.7
EP3086C,1_1750X,NiCuAlV = Al: 32.4%-Ni: 30.28%-Cu: 20.05%-V: 12.64%-Cr: 4.63% | CuNiAl = Cu: 41.07%-Al: 30.53%-Ni: 22.05%-V: 4.66%-Cr: 1.7% | VNiCrCuAl = V: 34.68%-Ni: 19.79%-Al: 19.44%-Cr: 14.69%-Cu: 11.4% | CuNi = Cu: 75.66%-Ni: 24.34% | Unassigned = Cu: 24.95%-Al: 23.25%-V: 22.65%-Ni: 19.76%-Cr: 9.39%,NiCuAlV : 25.05%|Unassigned : 23.94%|CuNiAl : 45.90%|VNiCrCuAl : 5.10%,10.618,1003.6,174.77,3244.7,35.492,510,69.9
EP3086C,1_1750X,NiCuAlV = Al: 32.4%-Ni: 30.28%-Cu: 20.05%-V: 12.64%-Cr: 4.63% | CuNiAl = Cu: 41.07%-Al: 30.53%-Ni: 22.05%-V: 4.66%-Cr: 1.7% | VNiCrCuAl = V: 34.68%-Ni: 19.79%-Al: 19.44%-Cr: 14.69%-Cu: 11.4% | CuNi = Cu: 75.66%-Ni: 24.34% | Unassigned = Cu: 24.95%-Al: 23.25%-V: 22.65%-Ni: 19.76%-Cr: 9.39%,NiCuAlV : 59.28%|VNiCrCuAl : 34.65%|Unassigned : 6.07%,16.106,1522.3,215.29,3040.6,38.487,509,69.9
EP3086C,1_1750X,NiCuAlV = Al: 32.4%-Ni: 30.28%-Cu: 20.05%-V: 12.64%-Cr: 4.63% | CuNiAl = Cu: 41.07%-Al: 30.53%-Ni: 22.05%-V: 4.66%-Cr: 1.7% | VNiCrCuAl = V: 34.68%-Ni: 19.79%-Al: 19.44%-Cr: 14.69%-Cu: 11.4% | CuNi = Cu: 75.66%-Ni: 24.34% | Unassigned = Cu: 24.95%-Al: 23.25%-V: 22.65%-Ni: 19.76%-Cr: 9.39%,Unassigned : 6.01%|VNiCrCuAl : 28.17%|NiCuAlV : 65.76%|CuNiAl : 0.06%,10.69,1010.4,180.61,3409,37.643,510,70.2
EP3086C,1_1750X,NiCuAlV = Al: 32.4%-Ni: 30.28%-Cu: 20.05%-V: 12.64%-Cr: 4.63% | CuNiAl = Cu: 41.07%-Al: 30.53%-Ni: 22.05%-V: 4.66%-Cr: 1.7% | VNiCrCuAl = V: 34.68%-Ni: 19.79%-Al: 19.44%-Cr: 14.69%-Cu: 11.4% | CuNi = Cu: 75.66%-Ni: 24.34% | Unassigned = Cu: 24.95%-Al: 23.25%-V: 22.65%-Ni: 19.76%-Cr: 9.39%,CuNiAl : 34.30%|NiCuAlV : 65.70%,7.665,724.5,147.7,3357.4,33.79,510,70.4
EP3086C,1_1750X,NiCuAlV = Al: 32.4%-Ni: 30.28%-Cu: 20.05%-V: 12.64%-Cr: 4.63% | CuNiAl = Cu: 41.07%-Al: 30.53%-Ni: 22.05%-V: 4.66%-Cr: 1.7% | VNiCrCuAl = V: 34.68%-Ni: 19.79%-Al: 19.44%-Cr: 14.69%-Cu: 11.4% | CuNi = Cu: 75.66%-Ni: 24.34% | Unassigned = Cu: 24.95%-Al: 23.25%-V: 22.65%-Ni: 19.76%-Cr: 9.39%,CuNiAl : 25.10%|NiCuAlV : 54.31%|VNiCrCuAl : 20.58%,9.471,895.2,161.82,3186.3,36.632,510,69.3
EP3086C,1_1750X,NiCuAlV = Al: 32.4%-Ni: 30.28%-Cu: 20.05%-V: 12.64%-Cr: 4.63% | CuNiAl = Cu: 41.07%-Al: 30.53%-Ni: 22.05%-V: 4.66%-Cr: 1.7% | VNiCrCuAl = V: 34.68%-Ni: 19.79%-Al: 19.44%-Cr: 14.69%-Cu: 11.4% | CuNi = Cu: 75.66%-Ni: 24.34% | Unassigned = Cu: 24.95%-Al: 23.25%-V: 22.65%-Ni: 19.76%-Cr: 9.39%,CuNiAl : 16.62%|NiCuAlV : 20.32%|Unassigned : 26.81%|VNiCrCuAl : 36.25%,7.955,751.9,143.25,3066.2,36.86,510,70.1
EP3086C,1_1750X,NiCuAlV = Al: 32.4%-Ni: 30.28%-Cu: 20.05%-V: 12.64%-Cr: 4.63% | CuNiAl = Cu: 41.07%-Al: 30.53%-Ni: 22.05%-V: 4.66%-Cr: 1.7% | VNiCrCuAl = V: 34.68%-Ni: 19.79%-Al: 19.44%-Cr: 14.69%-Cu: 11.4% | CuNi = Cu: 75.66%-Ni: 24.34% | Unassigned = Cu: 24.95%-Al: 23.25%-V: 22.65%-Ni: 19.76%-Cr: 9.39%,,12.764,1206.5,194.51,3237.2,35,511,70
EP3086C,1_1750X,NiCuAlV = Al: 32.4%-Ni: 30.28%-Cu: 20.05%-V: 12.64%-Cr: 4.63% | CuNiAl = Cu: 41.07%-Al: 30.53%-Ni: 22.05%-V: 4.66%-Cr: 1.7% | VNiCrCuAl = V: 34.68%-Ni: 19.79%-Al: 19.44%-Cr: 14.69%-Cu: 11.4% | CuNi = Cu: 75.66%-Ni: 24.34% | Unassigned = Cu: 24.95%-Al: 23.25%-V: 22.65%-Ni: 19.76%-Cr: 9.39%,,14.672,1386.8,190.56,2720.3,33.768,509,70
EP3086C,1_1750X,NiCuAlV = Al: 32.4%-Ni: 30.28%-Cu: 20.05%-V: 12.64%-Cr: 4.63% | CuNiAl = Cu: 41.07%-Al: 30.53%-Ni: 22.05%-V: 4.66%-Cr: 1.7% | VNiCrCuAl = V: 34.68%-Ni: 19.79%-Al: 19.44%-Cr: 14.69%-Cu: 11.4% | CuNi = Cu: 75.66%-Ni: 24.34% | Unassigned = Cu: 24.95%-Al: 23.25%-V: 22.65%-Ni: 19.76%-Cr: 9.39%,NiCuAlV : 88.05%|Unassigned : 5.97%|VNiCrCuAl : 5.97%,6.597,623.5,146.11,3828.5,37.107,510,70.2
EP3086C,1_1750X,NiCuAlV = Al: 32.4%-Ni: 30.28%-Cu: 20.05%-V: 12.64%-Cr: 4.63% | CuNiAl = Cu: 41.07%-Al: 30.53%-Ni: 22.05%-V: 4.66%-Cr: 1.7% | VNiCrCuAl = V: 34.68%-Ni: 19.79%-Al: 19.44%-Cr: 14.69%-Cu: 11.4% | CuNi = Cu: 75.66%-Ni: 24.34% | Unassigned = Cu: 24.95%-Al: 23.25%-V: 22.65%-Ni: 19.76%-Cr: 9.39%,NiCuAlV : 2.34%|Unassigned : 6.72%|VNiCrCuAl : 90.55%|CuNiAl : 0.39%,15.816,1494.9,221.98,3256.4,39.895,512,69.9
EP3086C,1_1750X,NiCuAlV = Al: 32.4%-Ni: 30.28%-Cu: 20.05%-V: 12.64%-Cr: 4.63% | CuNiAl = Cu: 41.07%-Al: 30.53%-Ni: 22.05%-V: 4.66%-Cr: 1.7% | VNiCrCuAl = V: 34.68%-Ni: 19.79%-Al: 19.44%-Cr: 14.69%-Cu: 11.4% | CuNi = Cu: 75.66%-Ni: 24.34% | Unassigned = Cu: 24.95%-Al: 23.25%-V: 22.65%-Ni: 19.76%-Cr: 9.39%,NiCuAlV : 67.88%|VNiCrCuAl : 31.02%|Unassigned : 1.10%,13.687,1293.7,219.7,3699.3,41.102,511,70.1
EP3086C,1_1750X,NiCuAlV = Al: 32.4%-Ni: 30.28%-Cu: 20.05%-V: 12.64%-Cr: 4.63% | CuNiAl = Cu: 41.07%-Al: 30.53%-Ni: 22.05%-V: 4.66%-Cr: 1.7% | VNiCrCuAl = V: 34.68%-Ni: 19.79%-Al: 19.44%-Cr: 14.69%-Cu: 11.4% | CuNi = Cu: 75.66%-Ni: 24.34% | Unassigned = Cu: 24.95%-Al: 23.25%-V: 22.65%-Ni: 19.76%-Cr: 9.39%,NiCuAlV : 5.41%|CuNiAl : 94.59%,0.859,81.2,40.35,2703.3,28.646,549,70.1
EP3086C,1_1750X,NiCuAlV = Al: 32.4%-Ni: 30.28%-Cu: 20.05%-V: 12.64%-Cr: 4.63% | CuNiAl = Cu: 41.07%-Al: 30.53%-Ni: 22.05%-V: 4.66%-Cr: 1.7% | VNiCrCuAl = V: 34.68%-Ni: 19.79%-Al: 19.44%-Cr: 14.69%-Cu: 11.4% | CuNi = Cu: 75.66%-Ni: 24.34% | Unassigned = Cu: 24.95%-Al: 23.25%-V: 22.65%-Ni: 19.76%-Cr: 9.39%,CuNiAl : 54.07%|Unassigned : 10.28%|VNiCrCuAl : 3.66%|NiCuAlV : 31.99%,5.862,554,126.16,3323.2,31.581,510,69.8
EP3086C,1_1750X,NiCuAlV = Al: 32.4%-Ni: 30.28%-Cu: 20.05%-V: 12.64%-Cr: 4.63% | CuNiAl = Cu: 41.07%-Al: 30.53%-Ni: 22.05%-V: 4.66%-Cr: 1.7% | VNiCrCuAl = V: 34.68%-Ni: 19.79%-Al: 19.44%-Cr: 14.69%-Cu: 11.4% | CuNi = Cu: 75.66%-Ni: 24.34% | Unassigned = Cu: 24.95%-Al: 23.25%-V: 22.65%-Ni: 19.76%-Cr: 9.39%,NiCuAlV : 43.38%|CuNiAl : 43.05%|Unassigned : 13.56%,7.56,714.6,141.07,3140.5,35.159,510,69.8
EP3086C,1_1750X,NiCuAlV = Al: 32.4%-Ni: 30.28%-Cu: 20.05%-V: 12.64%-Cr: 4.63% | CuNiAl = Cu: 41.07%-Al: 30.53%-Ni: 22.05%-V: 4.66%-Cr: 1.7% | VNiCrCuAl = V: 34.68%-Ni: 19.79%-Al: 19.44%-Cr: 14.69%-Cu: 11.4% | CuNi = Cu: 75.66%-Ni: 24.34% | Unassigned = Cu: 24.95%-Al: 23.25%-V: 22.65%-Ni: 19.76%-Cr: 9.39%,NiCuAlV : 72.21%|VNiCrCuAl : 25.72%|Unassigned : 2.08%,3.439,325,99.37,3680.9,33.166,510,70
EP3086C,1_1750X,NiCuAlV = Al: 32.4%-Ni: 30.28%-Cu: 20.05%-V: 12.64%-Cr: 4.63% | CuNiAl = Cu: 41.07%-Al: 30.53%-Ni: 22.05%-V: 4.66%-Cr: 1.7% | VNiCrCuAl = V: 34.68%-Ni: 19.79%-Al: 19.44%-Cr: 14.69%-Cu: 11.4% | CuNi = Cu: 75.66%-Ni: 24.34% | Unassigned = Cu: 24.95%-Al: 23.25%-V: 22.65%-Ni: 19.76%-Cr: 9.39%,VNiCrCuAl : 75.16%|Unassigned : 8.06%|NiCuAlV : 16.78%,12.367,1169,185.83,3092.8,38.597,511,70.2
EP3086C,1_1750X,NiCuAlV = Al: 32.4%-Ni: 30.28%-Cu: 20.05%-V: 12.64%-Cr: 4.63% | CuNiAl = Cu: 41.07%-Al: 30.53%-Ni: 22.05%-V: 4.66%-Cr: 1.7% | VNiCrCuAl = V: 34.68%-Ni: 19.79%-Al: 19.44%-Cr: 14.69%-Cu: 11.4% | CuNi = Cu: 75.66%-Ni: 24.34% | Unassigned = Cu: 24.95%-Al: 23.25%-V: 22.65%-Ni: 19.76%-Cr: 9.39%,NiCuAlV : 41.93%|VNiCrCuAl : 54.55%|Unassigned : 1.06%|CuNiAl : 2.45%,11.296,1067.7,173.71,3018.2,39.36,511,69.8
EP3086C,1_1750X,NiCuAlV = Al: 32.4%-Ni: 30.28%-Cu: 20.05%-V: 12.64%-Cr: 4.63% | CuNiAl = Cu: 41.07%-Al: 30.53%-Ni: 22.05%-V: 4.66%-Cr: 1.7% | VNiCrCuAl = V: 34.68%-Ni: 19.79%-Al: 19.44%-Cr: 14.69%-Cu: 11.4% | CuNi = Cu: 75.66%-Ni: 24.34% | Unassigned = Cu: 24.95%-Al: 23.25%-V: 22.65%-Ni: 19.76%-Cr: 9.39%,NiCuAlV : 16.68%|CuNiAl : 83.32%,5.955,562.9,119.3,2959.3,29.032,509,70.1
EP3086C,1_1750X,NiCuAlV = Al: 32.4%-Ni: 30.28%-Cu: 20.05%-V: 12.64%-Cr: 4.63% | CuNiAl = Cu: 41.07%-Al: 30.53%-Ni: 22.05%-V: 4.66%-Cr: 1.7% | VNiCrCuAl = V: 34.68%-Ni: 19.79%-Al: 19.44%-Cr: 14.69%-Cu: 11.4% | CuNi = Cu: 75.66%-Ni: 24.34% | Unassigned = Cu: 24.95%-Al: 23.25%-V: 22.65%-Ni: 19.76%-Cr: 9.39%,NiCuAlV : 1.90%|CuNiAl : 98.10%,8.76,828,156.94,3266.4,30.55,509,70.2
EP3086C,1_1750X,NiCuAlV = Al: 32.4%-Ni: 30.28%-Cu: 20.05%-V: 12.64%-Cr: 4.63% | CuNiAl = Cu: 41.07%-Al: 30.53%-Ni: 22.05%-V: 4.66%-Cr: 1.7% | VNiCrCuAl = V: 34.68%-Ni: 19.79%-Al: 19.44%-Cr: 14.69%-Cu: 11.4% | CuNi = Cu: 75.66%-Ni: 24.34% | Unassigned = Cu: 24.95%-Al: 23.25%-V: 22.65%-Ni: 19.76%-Cr: 9.39%,CuNiAl : 90.88%|NiCuAlV : 9.12%,8.249,779.7,148.26,3141.2,30.319,510,70
EP3086C,1_1750X,NiCuAlV = Al: 32.4%-Ni: 30.28%-Cu: 20.05%-V: 12.64%-Cr: 4.63% | CuNiAl = Cu: 41.07%-Al: 30.53%-Ni: 22.05%-V: 4.66%-Cr: 1.7% | VNiCrCuAl = V: 34.68%-Ni: 19.79%-Al: 19.44%-Cr: 14.69%-Cu: 11.4% | CuNi = Cu: 75.66%-Ni: 24.34% | Unassigned = Cu: 24.95%-Al: 23.25%-V: 22.65%-Ni: 19.76%-Cr: 9.39%,CuNiAl : 100.00%,8.347,789,161.33,3596.3,33.042,510,70
EP3086C,1_1750X,NiCuAlV = Al: 32.4%-Ni: 30.28%-Cu: 20.05%-V: 12.64%-Cr: 4.63% | CuNiAl = Cu: 41.07%-Al: 30.53%-Ni: 22.05%-V: 4.66%-Cr: 1.7% | VNiCrCuAl = V: 34.68%-Ni: 19.79%-Al: 19.44%-Cr: 14.69%-Cu: 11.4% | CuNi = Cu: 75.66%-Ni: 24.34% | Unassigned = Cu: 24.95%-Al: 23.25%-V: 22.65%-Ni: 19.76%-Cr: 9.39%,,6.173,583.5,133.98,3511.2,27.872,512,70
EP3086C,1_1750X,NiCuAlV = Al: 32.4%-Ni: 30.28%-Cu: 20.05%-V: 12.64%-Cr: 4.63% | CuNiAl = Cu: 41.07%-Al: 30.53%-Ni: 22.05%-V: 4.66%-Cr: 1.7% | VNiCrCuAl = V: 34.68%-Ni: 19.79%-Al: 19.44%-Cr: 14.69%-Cu: 11.4% | CuNi = Cu: 75.66%-Ni: 24.34% | Unassigned = Cu: 24.95%-Al: 23.25%-V: 22.65%-Ni: 19.76%-Cr: 9.39%,,8.926,843.7,163.55,3443.4,35.124,511,69.6
EP3086C,1_1750X,NiCuAlV = Al: 32.4%-Ni: 30.28%-Cu: 20.05%-V: 12.64%-Cr: 4.63% | CuNiAl = Cu: 41.07%-Al: 30.53%-Ni: 22.05%-V: 4.66%-Cr: 1.7% | VNiCrCuAl = V: 34.68%-Ni: 19.79%-Al: 19.44%-Cr: 14.69%-Cu: 11.4% | CuNi = Cu: 75.66%-Ni: 24.34% | Unassigned = Cu: 24.95%-Al: 23.25%-V: 22.65%-Ni: 19.76%-Cr: 9.39%,CuNiAl : 15.75%|NiCuAlV : 15.00%|Unassigned : 13.58%|VNiCrCuAl : 55.68%,10.562,998.3,170.42,3124,36.95,511,69.8
EP3086C,1_1750X,NiCuAlV = Al: 32.4%-Ni: 30.28%-Cu: 20.05%-V: 12.64%-Cr: 4.63% | CuNiAl = Cu: 41.07%-Al: 30.53%-Ni: 22.05%-V: 4.66%-Cr: 1.7% | VNiCrCuAl = V: 34.68%-Ni: 19.79%-Al: 19.44%-Cr: 14.69%-Cu: 11.4% | CuNi = Cu: 75.66%-Ni: 24.34% | Unassigned = Cu: 24.95%-Al: 23.25%-V: 22.65%-Ni: 19.76%-Cr: 9.39%,NiCuAlV : 49.05%|VNiCrCuAl : 42.64%|Unassigned : 8.31%,4.601,434.9,113,3473.9,33.841,509,69.8
EP3086C,1_1750X,NiCuAlV = Al: 32.4%-Ni: 30.28%-Cu: 20.05%-V: 12.64%-Cr: 4.63% | CuNiAl = Cu: 41.07%-Al: 30.53%-Ni: 22.05%-V: 4.66%-Cr: 1.7% | VNiCrCuAl = V: 34.68%-Ni: 19.79%-Al: 19.44%-Cr: 14.69%-Cu: 11.4% | CuNi = Cu: 75.66%-Ni: 24.34% | Unassigned = Cu: 24.95%-Al: 23.25%-V: 22.65%-Ni: 19.76%-Cr: 9.39%,Unassigned : 2.35%|VNiCrCuAl : 0.95%|NiCuAlV : 55.00%|CuNiAl : 41.70%,3.988,376.9,102.14,3336.9,32.586,509,70.2
EP3086C,1_1750X,NiCuAlV = Al: 32.4%-Ni: 30.28%-Cu: 20.05%-V: 12.64%-Cr: 4.63% | CuNiAl = Cu: 41.07%-Al: 30.53%-Ni: 22.05%-V: 4.66%-Cr: 1.7% | VNiCrCuAl = V: 34.68%-Ni: 19.79%-Al: 19.44%-Cr: 14.69%-Cu: 11.4% | CuNi = Cu: 75.66%-Ni: 24.34% | Unassigned = Cu: 24.95%-Al: 23.25%-V: 22.65%-Ni: 19.76%-Cr: 9.39%,CuNiAl : 18.38%|Unassigned : 13.30%|VNiCrCuAl : 28.05%|NiCuAlV : 40.27%,2.291,216.6,79.53,3665.7,30.841,510,70.1
EP3086C,1_1750X,NiCuAlV = Al: 32.4%-Ni: 30.28%-Cu: 20.05%-V: 12.64%-Cr: 4.63% | CuNiAl = Cu: 41.07%-Al: 30.53%-Ni: 22.05%-V: 4.66%-Cr: 1.7% | VNiCrCuAl = V: 34.68%-Ni: 19.79%-Al: 19.44%-Cr: 14.69%-Cu: 11.4% | CuNi = Cu: 75.66%-Ni: 24.34% | Unassigned = Cu: 24.95%-Al: 23.25%-V: 22.65%-Ni: 19.76%-Cr: 9.39%,CuNiAl : 99.55%|NiCuAlV : 0.45%,1.099,103.8,55.68,3928.2,23.871,509,70.1
EP3086C,1_1750X,NiCuAlV = Al: 32.4%-Ni: 30.28%-Cu: 20.05%-V: 12.64%-Cr: 4.63% | CuNiAl = Cu: 41.07%-Al: 30.53%-Ni: 22.05%-V: 4.66%-Cr: 1.7% | VNiCrCuAl = V: 34.68%-Ni: 19.79%-Al: 19.44%-Cr: 14.69%-Cu: 11.4% | CuNi = Cu: 75.66%-Ni: 24.34% | Unassigned = Cu: 24.95%-Al: 23.25%-V: 22.65%-Ni: 19.76%-Cr: 9.39%,CuNiAl : 36.66%|NiCuAlV : 57.46%|Unassigned : 2.22%|VNiCrCuAl : 3.66%,11.973,1131.7,192.24,3383.1,34.723,509,69.6
EP3086C,1_1750X,NiCuAlV = Al: 32.4%-Ni: 30.28%-Cu: 20.05%-V: 12.64%-Cr: 4.63% | CuNiAl = Cu: 41.07%-Al: 30.53%-Ni: 22.05%-V: 4.66%-Cr: 1.7% | VNiCrCuAl = V: 34.68%-Ni: 19.79%-Al: 19.44%-Cr: 14.69%-Cu: 11.4% | CuNi = Cu: 75.66%-Ni: 24.34% | Unassigned = Cu: 24.95%-Al: 23.25%-V: 22.65%-Ni: 19.76%-Cr: 9.39%,NiCuAlV : 92.32%|Unassigned : 7.68%,11.045,1044,193.38,3704.6,38.818,511,70.1
EP3086C,1_1750X,NiCuAlV = Al: 32.4%-Ni: 30.28%-Cu: 20.05%-V: 12.64%-Cr: 4.63% | CuNiAl = Cu: 41.07%-Al: 30.53%-Ni: 22.05%-V: 4.66%-Cr: 1.7% | VNiCrCuAl = V: 34.68%-Ni: 19.79%-Al: 19.44%-Cr: 14.69%-Cu: 11.4% | CuNi = Cu: 75.66%-Ni: 24.34% | Unassigned = Cu: 24.95%-Al: 23.25%-V: 22.65%-Ni: 19.76%-Cr: 9.39%,NiCuAlV : 46.80%|CuNiAl : 22.04%|Unassigned : 3.01%|VNiCrCuAl : 28.15%,8.479,801.4,163.04,3605.1,38.221,511,70.3
EP3086C,1_1750X,NiCuAlV = Al: 32.4%-Ni: 30.28%-Cu: 20.05%-V: 12.64%-Cr: 4.63% | CuNiAl = Cu: 41.07%-Al: 30.53%-Ni: 22.05%-V: 4.66%-Cr: 1.7% | VNiCrCuAl = V: 34.68%-Ni: 19.79%-Al: 19.44%-Cr: 14.69%-Cu: 11.4% | CuNi = Cu: 75.66%-Ni: 24.34% | Unassigned = Cu: 24.95%-Al: 23.25%-V: 22.65%-Ni: 19.76%-Cr: 9.39%,CuNiAl : 9.30%|NiCuAlV : 90.70%,12.219,1155,199.91,3540.8,37.284,509,70.2
EP3086C,1_1750X,NiCuAlV = Al: 32.4%-Ni: 30.28%-Cu: 20.05%-V: 12.64%-Cr: 4.63% | CuNiAl = Cu: 41.07%-Al: 30.53%-Ni: 22.05%-V: 4.66%-Cr: 1.7% | VNiCrCuAl = V: 34.68%-Ni: 19.79%-Al: 19.44%-Cr: 14.69%-Cu: 11.4% | CuNi = Cu: 75.66%-Ni: 24.34% | Unassigned = Cu: 24.95%-Al: 23.25%-V: 22.65%-Ni: 19.76%-Cr: 9.39%,VNiCrCuAl : 61.07%|Unassigned : 27.45%|NiCuAlV : 3.53%|CuNiAl : 7.95%,13.755,1300.1,193.41,2975.4,34.353,511,70.1
EP3086C,1_1750X,NiCuAlV = Al: 32.4%-Ni: 30.28%-Cu: 20.05%-V: 12.64%-Cr: 4.63% | CuNiAl = Cu: 41.07%-Al: 30.53%-Ni: 22.05%-V: 4.66%-Cr: 1.7% | VNiCrCuAl = V: 34.68%-Ni: 19.79%-Al: 19.44%-Cr: 14.69%-Cu: 11.4% | CuNi = Cu: 75.66%-Ni: 24.34% | Unassigned = Cu: 24.95%-Al: 23.25%-V: 22.65%-Ni: 19.76%-Cr: 9.39%,CuNiAl : 74.66%|NiCuAlV : 25.19%|Unassigned : 0.15%,9.256,874.8,156.68,3082.5,31.272,510,70.2
EP3086C,1_1750X,NiCuAlV = Al: 32.4%-Ni: 30.28%-Cu: 20.05%-V: 12.64%-Cr: 4.63% | CuNiAl = Cu: 41.07%-Al: 30.53%-Ni: 22.05%-V: 4.66%-Cr: 1.7% | VNiCrCuAl = V: 34.68%-Ni: 19.79%-Al: 19.44%-Cr: 14.69%-Cu: 11.4% | CuNi = Cu: 75.66%-Ni: 24.34% | Unassigned = Cu: 24.95%-Al: 23.25%-V: 22.65%-Ni: 19.76%-Cr: 9.39%,NiCuAlV : 64.43%|Unassigned : 6.13%|VNiCrCuAl : 29.45%,14.535,1373.9,221.5,3530.8,38.453,510,69.8
EP3086C,1_1750X,NiCuAlV = Al: 32.4%-Ni: 30.28%-Cu: 20.05%-V: 12.64%-Cr: 4.63% | CuNiAl = Cu: 41.07%-Al: 30.53%-Ni: 22.05%-V: 4.66%-Cr: 1.7% | VNiCrCuAl = V: 34.68%-Ni: 19.79%-Al: 19.44%-Cr: 14.69%-Cu: 11.4% | CuNi = Cu: 75.66%-Ni: 24.34% | Unassigned = Cu: 24.95%-Al: 23.25%-V: 22.65%-Ni: 19.76%-Cr: 9.39%,Unassigned : 2.92%|VNiCrCuAl : 0.18%|NiCuAlV : 17.59%|CuNiAl : 79.31%,7.12,672.9,150.29,3726.5,33.26,509,69.6
EP3086C,1_1750X,NiCuAlV = Al: 32.4%-Ni: 30.28%-Cu: 20.05%-V: 12.64%-Cr: 4.63% | CuNiAl = Cu: 41.07%-Al: 30.53%-Ni: 22.05%-V: 4.66%-Cr: 1.7% | VNiCrCuAl = V: 34.68%-Ni: 19.79%-Al: 19.44%-Cr: 14.69%-Cu: 11.4% | CuNi = Cu: 75.66%-Ni: 24.34% | Unassigned = Cu: 24.95%-Al: 23.25%-V: 22.65%-Ni: 19.76%-Cr: 9.39%,,8.394,793.4,150.13,3155.3,37.223,509,69.4
EP3086C,1_1750X,NiCuAlV = Al: 32.4%-Ni: 30.28%-Cu: 20.05%-V: 12.64%-Cr: 4.63% | CuNiAl = Cu: 41.07%-Al: 30.53%-Ni: 22.05%-V: 4.66%-Cr: 1.7% | VNiCrCuAl = V: 34.68%-Ni: 19.79%-Al: 19.44%-Cr: 14.69%-Cu: 11.4% | CuNi = Cu: 75.66%-Ni: 24.34% | Unassigned = Cu: 24.95%-Al: 23.25%-V: 22.65%-Ni: 19.76%-Cr: 9.39%,,6.773,640.2,129.02,2993,37.833,512,69.5
EP3086C,1_1750X,NiCuAlV = Al: 32.4%-Ni: 30.28%-Cu: 20.05%-V: 12.64%-Cr: 4.63% | CuNiAl = Cu: 41.07%-Al: 30.53%-Ni: 22.05%-V: 4.66%-Cr: 1.7% | VNiCrCuAl = V: 34.68%-Ni: 19.79%-Al: 19.44%-Cr: 14.69%-Cu: 11.4% | CuNi = Cu: 75.66%-Ni: 24.34% | Unassigned = Cu: 24.95%-Al: 23.25%-V: 22.65%-Ni: 19.76%-Cr: 9.39%,VNiCrCuAl : 66.31%|Unassigned : 1.20%|NiCuAlV : 32.49%,13.198,1247.5,196.15,3175.3,39.224,512,70.1
EP3086C,1_1750X,NiCuAlV = Al: 32.4%-Ni: 30.28%-Cu: 20.05%-V: 12.64%-Cr: 4.63% | CuNiAl = Cu: 41.07%-Al: 30.53%-Ni: 22.05%-V: 4.66%-Cr: 1.7% | VNiCrCuAl = V: 34.68%-Ni: 19.79%-Al: 19.44%-Cr: 14.69%-Cu: 11.4% | CuNi = Cu: 75.66%-Ni: 24.34% | Unassigned = Cu: 24.95%-Al: 23.25%-V: 22.65%-Ni: 19.76%-Cr: 9.39%,VNiCrCuAl : 88.93%|Unassigned : 6.18%|NiCuAlV : 4.89%,9.206,870.2,151.77,2931.7,37.397,509,69.7
EP3086C,1_1750X,NiCuAlV = Al: 32.4%-Ni: 30.28%-Cu: 20.05%-V: 12.64%-Cr: 4.63% | CuNiAl = Cu: 41.07%-Al: 30.53%-Ni: 22.05%-V: 4.66%-Cr: 1.7% | VNiCrCuAl = V: 34.68%-Ni: 19.79%-Al: 19.44%-Cr: 14.69%-Cu: 11.4% | CuNi = Cu: 75.66%-Ni: 24.34% | Unassigned = Cu: 24.95%-Al: 23.25%-V: 22.65%-Ni: 19.76%-Cr: 9.39%,VNiCrCuAl : 73.87%|NiCuAlV : 25.41%|Unassigned : 0.72%,2.179,205.9,73.17,3299.7,33.919,510,70
EP3086C,1_1750X,NiCuAlV = Al: 32.4%-Ni: 30.28%-Cu: 20.05%-V: 12.64%-Cr: 4.63% | CuNiAl = Cu: 41.07%-Al: 30.53%-Ni: 22.05%-V: 4.66%-Cr: 1.7% | VNiCrCuAl = V: 34.68%-Ni: 19.79%-Al: 19.44%-Cr: 14.69%-Cu: 11.4% | CuNi = Cu: 75.66%-Ni: 24.34% | Unassigned = Cu: 24.95%-Al: 23.25%-V: 22.65%-Ni: 19.76%-Cr: 9.39%,NiCuAlV : 76.85%|Unassigned : 9.12%|VNiCrCuAl : 14.03%,12.597,1190.6,202.65,3514.6,38.357,510,70.2
EP3086C,1_1750X,NiCuAlV = Al: 32.4%-Ni: 30.28%-Cu: 20.05%-V: 12.64%-Cr: 4.63% | CuNiAl = Cu: 41.07%-Al: 30.53%-Ni: 22.05%-V: 4.66%-Cr: 1.7% | VNiCrCuAl = V: 34.68%-Ni: 19.79%-Al: 19.44%-Cr: 14.69%-Cu: 11.4% | CuNi = Cu: 75.66%-Ni: 24.34% | Unassigned = Cu: 24.95%-Al: 23.25%-V: 22.65%-Ni: 19.76%-Cr: 9.39%,NiCuAlV : 92.79%|CuNiAl : 7.21%,11.973,1131.7,197.61,3544.1,37.629,510,70
EP3086C,1_1750X,NiCuAlV = Al: 32.4%-Ni: 30.28%-Cu: 20.05%-V: 12.64%-Cr: 4.63% | CuNiAl = Cu: 41.07%-Al: 30.53%-Ni: 22.05%-V: 4.66%-Cr: 1.7% | VNiCrCuAl = V: 34.68%-Ni: 19.79%-Al: 19.44%-Cr: 14.69%-Cu: 11.4% | CuNi = Cu: 75.66%-Ni: 24.34% | Unassigned = Cu: 24.95%-Al: 23.25%-V: 22.65%-Ni: 19.76%-Cr: 9.39%,NiCuAlV : 10.23%|Unassigned : 22.71%|VNiCrCuAl : 61.68%|CuNiAl : 5.38%,12.353,1167.6,181.19,2966,36.008,511,69.8
EP3086C,1_1750X,NiCuAlV = Al: 32.4%-Ni: 30.28%-Cu: 20.05%-V: 12.64%-Cr: 4.63% | CuNiAl = Cu: 41.07%-Al: 30.53%-Ni: 22.05%-V: 4.66%-Cr: 1.7% | VNiCrCuAl = V: 34.68%-Ni: 19.79%-Al: 19.44%-Cr: 14.69%-Cu: 11.4% | CuNi = Cu: 75.66%-Ni: 24.34% | Unassigned = Cu: 24.95%-Al: 23.25%-V: 22.65%-Ni: 19.76%-Cr: 9.39%,VNiCrCuAl : 13.14%|Unassigned : 13.52%|CuNiAl : 39.50%|NiCuAlV : 33.84%,12.387,1170.8,195.98,3379.1,35.966,511,70.4
EP3086C,1_1750X,NiCuAlV = Al: 32.4%-Ni: 30.28%-Cu: 20.05%-V: 12.64%-Cr: 4.63% | CuNiAl = Cu: 41.07%-Al: 30.53%-Ni: 22.05%-V: 4.66%-Cr: 1.7% | VNiCrCuAl = V: 34.68%-Ni: 19.79%-Al: 19.44%-Cr: 14.69%-Cu: 11.4% | CuNi = Cu: 75.66%-Ni: 24.34% | Unassigned = Cu: 24.95%-Al: 23.25%-V: 22.65%-Ni: 19.76%-Cr: 9.39%,NiCuAlV : 10.32%|Unassigned : 24.81%|VNiCrCuAl : 32.47%|CuNiAl : 32.41%,2.403,227.2,82.94,3781.2,31.934,509,69.7
EP3086C,1_1750X,NiCuAlV = Al: 32.4%-Ni: 30.28%-Cu: 20.05%-V: 12.64%-Cr: 4.63% | CuNiAl = Cu: 41.07%-Al: 30.53%-Ni: 22.05%-V: 4.66%-Cr: 1.7% | VNiCrCuAl = V: 34.68%-Ni: 19.79%-Al: 19.44%-Cr: 14.69%-Cu: 11.4% | CuNi = Cu: 75.66%-Ni: 24.34% | Unassigned = Cu: 24.95%-Al: 23.25%-V: 22.65%-Ni: 19.76%-Cr: 9.39%,VNiCrCuAl : 14.34%|NiCuAlV : 52.56%|Unassigned : 7.35%|CuNiAl : 25.76%,13.125,1240.5,196.18,3194.1,37.565,510,69.9
EP3086C,1_1750X,NiCuAlV = Al: 32.4%-Ni: 30.28%-Cu: 20.05%-V: 12.64%-Cr: 4.63% | CuNiAl = Cu: 41.07%-Al: 30.53%-Ni: 22.05%-V: 4.66%-Cr: 1.7% | VNiCrCuAl = V: 34.68%-Ni: 19.79%-Al: 19.44%-Cr: 14.69%-Cu: 11.4% | CuNi = Cu: 75.66%-Ni: 24.34% | Unassigned = Cu: 24.95%-Al: 23.25%-V: 22.65%-Ni: 19.76%-Cr: 9.39%,CuNiAl : 72.44%|NiCuAlV : 27.56%,7.534,712.1,145.77,3338.4,33.881,509,70.1
EP3086C,1_1750X,NiCuAlV = Al: 32.4%-Ni: 30.28%-Cu: 20.05%-V: 12.64%-Cr: 4.63% | CuNiAl = Cu: 41.07%-Al: 30.53%-Ni: 22.05%-V: 4.66%-Cr: 1.7% | VNiCrCuAl = V: 34.68%-Ni: 19.79%-Al: 19.44%-Cr: 14.69%-Cu: 11.4% | CuNi = Cu: 75.66%-Ni: 24.34% | Unassigned = Cu: 24.95%-Al: 23.25%-V: 22.65%-Ni: 19.76%-Cr: 9.39%,CuNiAl : 4.44%|Unassigned : 3.01%|VNiCrCuAl : 5.42%|NiCuAlV : 87.13%,6.155,581.8,126.55,3181.8,33.954,509,69.9
EP3086C,1_1750X,NiCuAlV = Al: 32.4%-Ni: 30.28%-Cu: 20.05%-V: 12.64%-Cr: 4.63% | CuNiAl = Cu: 41.07%-Al: 30.53%-Ni: 22.05%-V: 4.66%-Cr: 1.7% | VNiCrCuAl = V: 34.68%-Ni: 19.79%-Al: 19.44%-Cr: 14.69%-Cu: 11.4% | CuNi = Cu: 75.66%-Ni: 24.34% | Unassigned = Cu: 24.95%-Al: 23.25%-V: 22.65%-Ni: 19.76%-Cr: 9.39%,VNiCrCuAl : 57.92%|NiCuAlV : 42.08%,11.546,1091.4,187.36,3358.8,38.336,509,69.8
EP3086C,1_1750X,NiCuAlV = Al: 32.4%-Ni: 30.28%-Cu: 20.05%-V: 12.64%-Cr: 4.63% | CuNiAl = Cu: 41.07%-Al: 30.53%-Ni: 22.05%-V: 4.66%-Cr: 1.7% | VNiCrCuAl = V: 34.68%-Ni: 19.79%-Al: 19.44%-Cr: 14.69%-Cu: 11.4% | CuNi = Cu: 75.66%-Ni: 24.34% | Unassigned = Cu: 24.95%-Al: 23.25%-V: 22.65%-Ni: 19.76%-Cr: 9.39%,VNiCrCuAl : 62.15%|Unassigned : 20.69%|NiCuAlV : 2.11%|CuNiAl : 15.06%,11.407,1078.2,177.04,3087.7,36.482,510,70.1
EP3086C,1_1750X,NiCuAlV = Al: 32.4%-Ni: 30.28%-Cu: 20.05%-V: 12.64%-Cr: 4.63% | CuNiAl = Cu: 41.07%-Al: 30.53%-Ni: 22.05%-V: 4.66%-Cr: 1.7% | VNiCrCuAl = V: 34.68%-Ni: 19.79%-Al: 19.44%-Cr: 14.69%-Cu: 11.4% | CuNi = Cu: 75.66%-Ni: 24.34% | Unassigned = Cu: 24.95%-Al: 23.25%-V: 22.65%-Ni: 19.76%-Cr: 9.39%,,14.435,1364.4,196.25,2905.9,37.288,512,70
EP3086C,1_1750X,NiCuAlV = Al: 32.4%-Ni: 30.28%-Cu: 20.05%-V: 12.64%-Cr: 4.63% | CuNiAl = Cu: 41.07%-Al: 30.53%-Ni: 22.05%-V: 4.66%-Cr: 1.7% | VNiCrCuAl = V: 34.68%-Ni: 19.79%-Al: 19.44%-Cr: 14.69%-Cu: 11.4% | CuNi = Cu: 75.66%-Ni: 24.34% | Unassigned = Cu: 24.95%-Al: 23.25%-V: 22.65%-Ni: 19.76%-Cr: 9.39%,,13.305,1257.6,192.63,3055.4,38.934,511,69.9
EP3086C,1_1750X,NiCuAlV = Al: 32.4%-Ni: 30.28%-Cu: 20.05%-V: 12.64%-Cr: 4.63% | CuNiAl = Cu: 41.07%-Al: 30.53%-Ni: 22.05%-V: 4.66%-Cr: 1.7% | VNiCrCuAl = V: 34.68%-Ni: 19.79%-Al: 19.44%-Cr: 14.69%-Cu: 11.4% | CuNi = Cu: 75.66%-Ni: 24.34% | Unassigned = Cu: 24.95%-Al: 23.25%-V: 22.65%-Ni: 19.76%-Cr: 9.39%,CuNiAl : 30.66%|NiCuAlV : 66.23%|Unassigned : 1.18%|VNiCrCuAl : 1.92%,14.406,1361.7,221.59,3564.6,35.491,511,69.7
EP3086C,1_1750X,NiCuAlV = Al: 32.4%-Ni: 30.28%-Cu: 20.05%-V: 12.64%-Cr: 4.63% | CuNiAl = Cu: 41.07%-Al: 30.53%-Ni: 22.05%-V: 4.66%-Cr: 1.7% | VNiCrCuAl = V: 34.68%-Ni: 19.79%-Al: 19.44%-Cr: 14.69%-Cu: 11.4% | CuNi = Cu: 75.66%-Ni: 24.34% | Unassigned = Cu: 24.95%-Al: 23.25%-V: 22.65%-Ni: 19.76%-Cr: 9.39%,NiCuAlV : 39.11%|VNiCrCuAl : 47.86%|Unassigned : 13.03%,11.183,1057,173.16,3032.2,38.06,511,69.8
EP3086C,1_1750X,NiCuAlV = Al: 32.4%-Ni: 30.28%-Cu: 20.05%-V: 12.64%-Cr: 4.63% | CuNiAl = Cu: 41.07%-Al: 30.53%-Ni: 22.05%-V: 4.66%-Cr: 1.7% | VNiCrCuAl = V: 34.68%-Ni: 19.79%-Al: 19.44%-Cr: 14.69%-Cu: 11.4% | CuNi = Cu: 75.66%-Ni: 24.34% | Unassigned = Cu: 24.95%-Al: 23.25%-V: 22.65%-Ni: 19.76%-Cr: 9.39%,VNiCrCuAl : 19.29%|Unassigned : 61.69%|CuNiAl : 17.91%|NiCuAlV : 1.11%,6.655,629,147.08,3839.7,31.575,509,69.6
EP3086C,1_1750X,NiCuAlV = Al: 32.4%-Ni: 30.28%-Cu: 20.05%-V: 12.64%-Cr: 4.63% | CuNiAl = Cu: 41.07%-Al: 30.53%-Ni: 22.05%-V: 4.66%-Cr: 1.7% | VNiCrCuAl = V: 34.68%-Ni: 19.79%-Al: 19.44%-Cr: 14.69%-Cu: 11.4% | CuNi = Cu: 75.66%-Ni: 24.34% | Unassigned = Cu: 24.95%-Al: 23.25%-V: 22.65%-Ni: 19.76%-Cr: 9.39%,VNiCrCuAl : 63.18%|Unassigned : 31.86%|NiCuAlV : 4.02%|CuNiAl : 0.95%,4.89,462.2,115.03,3378.3,38.324,527,70.2
EP3086C,1_1750X,NiCuAlV = Al: 32.4%-Ni: 30.28%-Cu: 20.05%-V: 12.64%-Cr: 4.63% | CuNiAl = Cu: 41.07%-Al: 30.53%-Ni: 22.05%-V: 4.66%-Cr: 1.7% | VNiCrCuAl = V: 34.68%-Ni: 19.79%-Al: 19.44%-Cr: 14.69%-Cu: 11.4% | CuNi = Cu: 75.66%-Ni: 24.34% | Unassigned = Cu: 24.95%-Al: 23.25%-V: 22.65%-Ni: 19.76%-Cr: 9.39%,VNiCrCuAl : 42.28%|NiCuAlV : 55.59%|Unassigned : 2.13%,9.42,890.4,173.45,3610.3,38.379,510,69.7
EP3086C,1_1750X,NiCuAlV = Al: 32.4%-Ni: 30.28%-Cu: 20.05%-V: 12.64%-Cr: 4.63% | CuNiAl = Cu: 41.07%-Al: 30.53%-Ni: 22.05%-V: 4.66%-Cr: 1.7% | VNiCrCuAl = V: 34.68%-Ni: 19.79%-Al: 19.44%-Cr: 14.69%-Cu: 11.4% | CuNi = Cu: 75.66%-Ni: 24.34% | Unassigned = Cu: 24.95%-Al: 23.25%-V: 22.65%-Ni: 19.76%-Cr: 9.39%,NiCuAlV : 44.94%|VNiCrCuAl : 53.98%|Unassigned : 1.08%,9.079,858.2,154.53,3067.4,36.247,510,70.4
EP3086C,1_1750X,NiCuAlV = Al: 32.4%-Ni: 30.28%-Cu: 20.05%-V: 12.64%-Cr: 4.63% | CuNiAl = Cu: 41.07%-Al: 30.53%-Ni: 22.05%-V: 4.66%-Cr: 1.7% | VNiCrCuAl = V: 34.68%-Ni: 19.79%-Al: 19.44%-Cr: 14.69%-Cu: 11.4% | CuNi = Cu: 75.66%-Ni: 24.34% | Unassigned = Cu: 24.95%-Al: 23.25%-V: 22.65%-Ni: 19.76%-Cr: 9.39%,Unassigned : 9.07%|NiCuAlV : 63.59%|VNiCrCuAl : 27.33%,12.489,1180.5,206.32,3652.4,38.557,510,70.4
EP3086C,1_1750X,NiCuAlV = Al: 32.4%-Ni: 30.28%-Cu: 20.05%-V: 12.64%-Cr: 4.63% | CuNiAl = Cu: 41.07%-Al: 30.53%-Ni: 22.05%-V: 4.66%-Cr: 1.7% | VNiCrCuAl = V: 34.68%-Ni: 19.79%-Al: 19.44%-Cr: 14.69%-Cu: 11.4% | CuNi = Cu: 75.66%-Ni: 24.34% | Unassigned = Cu: 24.95%-Al: 23.25%-V: 22.65%-Ni: 19.76%-Cr: 9.39%,VNiCrCuAl : 37.89%|NiCuAlV : 52.08%|Unassigned : 6.93%|CuNiAl : 3.09%,13.347,1261.5,194.65,3099.6,39.328,511,69.8
EP3086C,1_1750X,NiCuAlV = Al: 32.4%-Ni: 30.28%-Cu: 20.05%-V: 12.64%-Cr: 4.63% | CuNiAl = Cu: 41.07%-Al: 30.53%-Ni: 22.05%-V: 4.66%-Cr: 1.7% | VNiCrCuAl = V: 34.68%-Ni: 19.79%-Al: 19.44%-Cr: 14.69%-Cu: 11.4% | CuNi = Cu: 75.66%-Ni: 24.34% | Unassigned = Cu: 24.95%-Al: 23.25%-V: 22.65%-Ni: 19.76%-Cr: 9.39%,NiCuAlV : 75.46%|VNiCrCuAl : 14.49%|Unassigned : 10.05%,10.356,978.9,175.05,3335.3,36.158,505,69.8
EP3086C,1_1750X,NiCuAlV = Al: 32.4%-Ni: 30.28%-Cu: 20.05%-V: 12.64%-Cr: 4.63% | CuNiAl = Cu: 41.07%-Al: 30.53%-Ni: 22.05%-V: 4.66%-Cr: 1.7% | VNiCrCuAl = V: 34.68%-Ni: 19.79%-Al: 19.44%-Cr: 14.69%-Cu: 11.4% | CuNi = Cu: 75.66%-Ni: 24.34% | Unassigned = Cu: 24.95%-Al: 23.25%-V: 22.65%-Ni: 19.76%-Cr: 9.39%,NiCuAlV : 53.28%|CuNiAl : 46.72%,4.517,426.9,110.05,3374.7,33.47,510,69.9
EP3086C,1_1750X,NiCuAlV = Al: 32.4%-Ni: 30.28%-Cu: 20.05%-V: 12.64%-Cr: 4.63% | CuNiAl = Cu: 41.07%-Al: 30.53%-Ni: 22.05%-V: 4.66%-Cr: 1.7% | VNiCrCuAl = V: 34.68%-Ni: 19.79%-Al: 19.44%-Cr: 14.69%-Cu: 11.4% | CuNi = Cu: 75.66%-Ni: 24.34% | Unassigned = Cu: 24.95%-Al: 23.25%-V: 22.65%-Ni: 19.76%-Cr: 9.39%,NiCuAlV : 39.92%|VNiCrCuAl : 32.88%|Unassigned : 14.93%|CuNiAl : 12.27%,11.919,1126.6,193.32,3431.3,38.701,510,69.6
EP3086C,1_1750X,NiCuAlV = Al: 32.4%-Ni: 30.28%-Cu: 20.05%-V: 12.64%-Cr: 4.63% | CuNiAl = Cu: 41.07%-Al: 30.53%-Ni: 22.05%-V: 4.66%-Cr: 1.7% | VNiCrCuAl = V: 34.68%-Ni: 19.79%-Al: 19.44%-Cr: 14.69%-Cu: 11.4% | CuNi = Cu: 75.66%-Ni: 24.34% | Unassigned = Cu: 24.95%-Al: 23.25%-V: 22.65%-Ni: 19.76%-Cr: 9.39%,CuNiAl : 9.82%|Unassigned : 48.30%|VNiCrCuAl : 34.98%|NiCuAlV : 6.90%,5.512,521,130.98,3777.8,35.535,511,70
EP3086C,1_1750X,NiCuAlV = Al: 32.4%-Ni: 30.28%-Cu: 20.05%-V: 12.64%-Cr: 4.63% | CuNiAl = Cu: 41.07%-Al: 30.53%-Ni: 22.05%-V: 4.66%-Cr: 1.7% | VNiCrCuAl = V: 34.68%-Ni: 19.79%-Al: 19.44%-Cr: 14.69%-Cu: 11.4% | CuNi = Cu: 75.66%-Ni: 24.34% | Unassigned = Cu: 24.95%-Al: 23.25%-V: 22.65%-Ni: 19.76%-Cr: 9.39%,NiCuAlV : 29.39%|VNiCrCuAl : 58.18%|CuNiAl : 0.09%|Unassigned : 12.34%,9.799,926.2,158.45,2968.8,34.109,510,69.7
EP3086C,1_1750X,NiCuAlV = Al: 32.4%-Ni: 30.28%-Cu: 20.05%-V: 12.64%-Cr: 4.63% | CuNiAl = Cu: 41.07%-Al: 30.53%-Ni: 22.05%-V: 4.66%-Cr: 1.7% | VNiCrCuAl = V: 34.68%-Ni: 19.79%-Al: 19.44%-Cr: 14.69%-Cu: 11.4% | CuNi = Cu: 75.66%-Ni: 24.34% | Unassigned = Cu: 24.95%-Al: 23.25%-V: 22.65%-Ni: 19.76%-Cr: 9.39%,NiCuAlV : 42.41%|CuNiAl : 0.15%|Unassigned : 23.07%|VNiCrCuAl : 34.37%,2.98,281.7,82.19,2995.6,34.823,510,69.8
EP3086C,1_1750X,NiCuAlV = Al: 32.4%-Ni: 30.28%-Cu: 20.05%-V: 12.64%-Cr: 4.63% | CuNiAl = Cu: 41.07%-Al: 30.53%-Ni: 22.05%-V: 4.66%-Cr: 1.7% | VNiCrCuAl = V: 34.68%-Ni: 19.79%-Al: 19.44%-Cr: 14.69%-Cu: 11.4% | CuNi = Cu: 75.66%-Ni: 24.34% | Unassigned = Cu: 24.95%-Al: 23.25%-V: 22.65%-Ni: 19.76%-Cr: 9.39%,,13.961,1319.6,211.37,3401.6,38.445,510,69.7
EP3086C,1_1750X,NiCuAlV = Al: 32.4%-Ni: 30.28%-Cu: 20.05%-V: 12.64%-Cr: 4.63% | CuNiAl = Cu: 41.07%-Al: 30.53%-Ni: 22.05%-V: 4.66%-Cr: 1.7% | VNiCrCuAl = V: 34.68%-Ni: 19.79%-Al: 19.44%-Cr: 14.69%-Cu: 11.4% | CuNi = Cu: 75.66%-Ni: 24.34% | Unassigned = Cu: 24.95%-Al: 23.25%-V: 22.65%-Ni: 19.76%-Cr: 9.39%,VNiCrCuAl : 0.27%|Unassigned : 2.34%|NiCuAlV : 69.81%|CuNiAl : 27.59%,7.053,666.7,138.99,3279.2,33.728,521,70.1
EP3086C,1_1750X,NiCuAlV = Al: 32.4%-Ni: 30.28%-Cu: 20.05%-V: 12.64%-Cr: 4.63% | CuNiAl = Cu: 41.07%-Al: 30.53%-Ni: 22.05%-V: 4.66%-Cr: 1.7% | VNiCrCuAl = V: 34.68%-Ni: 19.79%-Al: 19.44%-Cr: 14.69%-Cu: 11.4% | CuNi = Cu: 75.66%-Ni: 24.34% | Unassigned = Cu: 24.95%-Al: 23.25%-V: 22.65%-Ni: 19.76%-Cr: 9.39%,NiCuAlV : 52.43%|CuNiAl : 35.84%|Unassigned : 11.38%|VNiCrCuAl : 0.36%,6.358,601,138.64,3621,35.688,508,70
EP3086C,1_1750X,NiCuAlV = Al: 32.4%-Ni: 30.28%-Cu: 20.05%-V: 12.64%-Cr: 4.63% | CuNiAl = Cu: 41.07%-Al: 30.53%-Ni: 22.05%-V: 4.66%-Cr: 1.7% | VNiCrCuAl = V: 34.68%-Ni: 19.79%-Al: 19.44%-Cr: 14.69%-Cu: 11.4% | CuNi = Cu: 75.66%-Ni: 24.34% | Unassigned = Cu: 24.95%-Al: 23.25%-V: 22.65%-Ni: 19.76%-Cr: 9.39%,Unassigned : 38.24%|CuNiAl : 14.72%|VNiCrCuAl : 28.46%|NiCuAlV : 18.58%,11.784,1113.9,173.12,2876.1,35.934,510,70.3
EP3086C,1_1750X,NiCuAlV = Al: 32.4%-Ni: 30.28%-Cu: 20.05%-V: 12.64%-Cr: 4.63% | CuNiAl = Cu: 41.07%-Al: 30.53%-Ni: 22.05%-V: 4.66%-Cr: 1.7% | VNiCrCuAl = V: 34.68%-Ni: 19.79%-Al: 19.44%-Cr: 14.69%-Cu: 11.4% | CuNi = Cu: 75.66%-Ni: 24.34% | Unassigned = Cu: 24.95%-Al: 23.25%-V: 22.65%-Ni: 19.76%-Cr: 9.39%,NiCuAlV : 18.08%|VNiCrCuAl : 51.87%|Unassigned : 23.59%|CuNiAl : 6.45%,9.474,895.5,171.19,3509.7,39.636,510,70.1
EP3086C,1_1750X,NiCuAlV = Al: 32.4%-Ni: 30.28%-Cu: 20.05%-V: 12.64%-Cr: 4.63% | CuNiAl = Cu: 41.07%-Al: 30.53%-Ni: 22.05%-V: 4.66%-Cr: 1.7% | VNiCrCuAl = V: 34.68%-Ni: 19.79%-Al: 19.44%-Cr: 14.69%-Cu: 11.4% | CuNi = Cu: 75.66%-Ni: 24.34% | Unassigned = Cu: 24.95%-Al: 23.25%-V: 22.65%-Ni: 19.76%-Cr: 9.39%,VNiCrCuAl : 37.09%|NiCuAlV : 25.24%|CuNiAl : 20.17%|Unassigned : 17.49%,14.685,1388,196.06,2851.7,37.627,510,70.2
EP3086C,1_1750X,NiCuAlV = Al: 32.4%-Ni: 30.28%-Cu: 20.05%-V: 12.64%-Cr: 4.63% | CuNiAl = Cu: 41.07%-Al: 30.53%-Ni: 22.05%-V: 4.66%-Cr: 1.7% | VNiCrCuAl = V: 34.68%-Ni: 19.79%-Al: 19.44%-Cr: 14.69%-Cu: 11.4% | CuNi = Cu: 75.66%-Ni: 24.34% | Unassigned = Cu: 24.95%-Al: 23.25%-V: 22.65%-Ni: 19.76%-Cr: 9.39%,VNiCrCuAl : 49.26%|Unassigned : 6.50%|NiCuAlV : 38.75%|CuNiAl : 5.48%,9.811,927.4,176.95,3587.4,36.91,510,70
EP3086C,1_1750X,NiCuAlV = Al: 32.4%-Ni: 30.28%-Cu: 20.05%-V: 12.64%-Cr: 4.63% | CuNiAl = Cu: 41.07%-Al: 30.53%-Ni: 22.05%-V: 4.66%-Cr: 1.7% | VNiCrCuAl = V: 34.68%-Ni: 19.79%-Al: 19.44%-Cr: 14.69%-Cu: 11.4% | CuNi = Cu: 75.66%-Ni: 24.34% | Unassigned = Cu: 24.95%-Al: 23.25%-V: 22.65%-Ni: 19.76%-Cr: 9.39%,NiCuAlV : 62.57%|CuNiAl : 34.48%|VNiCrCuAl : 1.45%|Unassigned : 1.51%,8.822,833.9,166.76,3603.2,36.564,508,70.2
EP3086C,1_1750X,NiCuAlV = Al: 32.4%-Ni: 30.28%-Cu: 20.05%-V: 12.64%-Cr: 4.63% | CuNiAl = Cu: 41.07%-Al: 30.53%-Ni: 22.05%-V: 4.66%-Cr: 1.7% | VNiCrCuAl = V: 34.68%-Ni: 19.79%-Al: 19.44%-Cr: 14.69%-Cu: 11.4% | CuNi = Cu: 75.66%-Ni: 24.34% | Unassigned = Cu: 24.95%-Al: 23.25%-V: 22.65%-Ni: 19.76%-Cr: 9.39%,CuNiAl : 1.41%|NiCuAlV : 55.15%|Unassigned : 16.26%|VNiCrCuAl : 27.18%,6.394,604.3,132.3,3316.8,35.548,510,70.1
EP3086C,1_1750X,NiCuAlV = Al: 32.4%-Ni: 30.28%-Cu: 20.05%-V: 12.64%-Cr: 4.63% | CuNiAl = Cu: 41.07%-Al: 30.53%-Ni: 22.05%-V: 4.66%-Cr: 1.7% | VNiCrCuAl = V: 34.68%-Ni: 19.79%-Al: 19.44%-Cr: 14.69%-Cu: 11.4% | CuNi = Cu: 75.66%-Ni: 24.34% | Unassigned = Cu: 24.95%-Al: 23.25%-V: 22.65%-Ni: 19.76%-Cr: 9.39%,NiCuAlV : 59.26%|VNiCrCuAl : 32.16%|Unassigned : 8.58%,6.742,637.3,139.57,3456.8,36.108,506,70.1
EP3086C,1_1750X,NiCuAlV = Al: 32.4%-Ni: 30.28%-Cu: 20.05%-V: 12.64%-Cr: 4.63% | CuNiAl = Cu: 41.07%-Al: 30.53%-Ni: 22.05%-V: 4.66%-Cr: 1.7% | VNiCrCuAl = V: 34.68%-Ni: 19.79%-Al: 19.44%-Cr: 14.69%-Cu: 11.4% | CuNi = Cu: 75.66%-Ni: 24.34% | Unassigned = Cu: 24.95%-Al: 23.25%-V: 22.65%-Ni: 19.76%-Cr: 9.39%,NiCuAlV : 37.12%|Unassigned : 14.13%|VNiCrCuAl : 42.56%|CuNiAl : 6.19%,12.414,1173.4,183.02,3002.4,39.851,510,70
EP3086C,1_1750X,NiCuAlV = Al: 32.4%-Ni: 30.28%-Cu: 20.05%-V: 12.64%-Cr: 4.63% | CuNiAl = Cu: 41.07%-Al: 30.53%-Ni: 22.05%-V: 4.66%-Cr: 1.7% | VNiCrCuAl = V: 34.68%-Ni: 19.79%-Al: 19.44%-Cr: 14.69%-Cu: 11.4% | CuNi = Cu: 75.66%-Ni: 24.34% | Unassigned = Cu: 24.95%-Al: 23.25%-V: 22.65%-Ni: 19.76%-Cr: 9.39%,NiCuAlV : 60.25%|CuNiAl : 33.85%|Unassigned : 1.39%|VNiCrCuAl : 4.52%,8.454,799.1,152.99,3237.6,34.581,510,69.7
EP3086C,1_1750X,NiCuAlV = Al: 32.4%-Ni: 30.28%-Cu: 20.05%-V: 12.64%-Cr: 4.63% | CuNiAl = Cu: 41.07%-Al: 30.53%-Ni: 22.05%-V: 4.66%-Cr: 1.7% | VNiCrCuAl = V: 34.68%-Ni: 19.79%-Al: 19.44%-Cr: 14.69%-Cu: 11.4% | CuNi = Cu: 75.66%-Ni: 24.34% | Unassigned = Cu: 24.95%-Al: 23.25%-V: 22.65%-Ni: 19.76%-Cr: 9.39%,NiCuAlV : 60.98%|CuNiAl : 4.94%|VNiCrCuAl : 29.99%|Unassigned : 4.10%,14.474,1368.1,213.52,3336.8,31.569,470,69.9
EP3086C,1_1750X,NiCuAlV = Al: 32.4%-Ni: 30.28%-Cu: 20.05%-V: 12.64%-Cr: 4.63% | CuNiAl = Cu: 41.07%-Al: 30.53%-Ni: 22.05%-V: 4.66%-Cr: 1.7% | VNiCrCuAl = V: 34.68%-Ni: 19.79%-Al: 19.44%-Cr: 14.69%-Cu: 11.4% | CuNi = Cu: 75.66%-Ni: 24.34% | Unassigned = Cu: 24.95%-Al: 23.25%-V: 22.65%-Ni: 19.76%-Cr: 9.39%,NiCuAlV : 9.25%|CuNiAl : 33.18%|Unassigned : 56.48%|VNiCrCuAl : 1.09%,12.661,1196.7,179.19,2840.2,36.486,510,70.4
EP3086C,1_1750X,NiCuAlV = Al: 32.4%-Ni: 30.28%-Cu: 20.05%-V: 12.64%-Cr: 4.63% | CuNiAl = Cu: 41.07%-Al: 30.53%-Ni: 22.05%-V: 4.66%-Cr: 1.7% | VNiCrCuAl = V: 34.68%-Ni: 19.79%-Al: 19.44%-Cr: 14.69%-Cu: 11.4% | CuNi = Cu: 75.66%-Ni: 24.34% | Unassigned = Cu: 24.95%-Al: 23.25%-V: 22.65%-Ni: 19.76%-Cr: 9.39%,,13.116,1239.7,203.13,3388.2,36.396,506,70.2
EP3086C,1_1750X,NiCuAlV = Al: 32.4%-Ni: 30.28%-Cu: 20.05%-V: 12.64%-Cr: 4.63% | CuNiAl = Cu: 41.07%-Al: 30.53%-Ni: 22.05%-V: 4.66%-Cr: 1.7% | VNiCrCuAl = V: 34.68%-Ni: 19.79%-Al: 19.44%-Cr: 14.69%-Cu: 11.4% | CuNi = Cu: 75.66%-Ni: 24.34% | Unassigned = Cu: 24.95%-Al: 23.25%-V: 22.65%-Ni: 19.76%-Cr: 9.39%,,11.987,1133,198.03,3553.4,37.654,510,69.6
EP3086C,1_1750X,NiCuAlV = Al: 32.4%-Ni: 30.28%-Cu: 20.05%-V: 12.64%-Cr: 4.63% | CuNiAl = Cu: 41.07%-Al: 30.53%-Ni: 22.05%-V: 4.66%-Cr: 1.7% | VNiCrCuAl = V: 34.68%-Ni: 19.79%-Al: 19.44%-Cr: 14.69%-Cu: 11.4% | CuNi = Cu: 75.66%-Ni: 24.34% | Unassigned = Cu: 24.95%-Al: 23.25%-V: 22.65%-Ni: 19.76%-Cr: 9.39%,NiCuAlV : 81.83%|Unassigned : 6.13%|CuNiAl : 11.45%|VNiCrCuAl : 0.59%,10.499,992.3,185.25,3623.9,36.679,510,70
EP3086C,1_1750X,NiCuAlV = Al: 32.4%-Ni: 30.28%-Cu: 20.05%-V: 12.64%-Cr: 4.63% | CuNiAl = Cu: 41.07%-Al: 30.53%-Ni: 22.05%-V: 4.66%-Cr: 1.7% | VNiCrCuAl = V: 34.68%-Ni: 19.79%-Al: 19.44%-Cr: 14.69%-Cu: 11.4% | CuNi = Cu: 75.66%-Ni: 24.34% | Unassigned = Cu: 24.95%-Al: 23.25%-V: 22.65%-Ni: 19.76%-Cr: 9.39%,Unassigned : 38.67%|CuNiAl : 14.31%|NiCuAlV : 37.45%|VNiCrCuAl : 9.58%,15.382,1453.9,207.16,2985.3,33.059,512,70
EP3086C,1_1750X,NiCuAlV = Al: 32.4%-Ni: 30.28%-Cu: 20.05%-V: 12.64%-Cr: 4.63% | CuNiAl = Cu: 41.07%-Al: 30.53%-Ni: 22.05%-V: 4.66%-Cr: 1.7% | VNiCrCuAl = V: 34.68%-Ni: 19.79%-Al: 19.44%-Cr: 14.69%-Cu: 11.4% | CuNi = Cu: 75.66%-Ni: 24.34% | Unassigned = Cu: 24.95%-Al: 23.25%-V: 22.65%-Ni: 19.76%-Cr: 9.39%,VNiCrCuAl : 47.40%|Unassigned : 16.85%|CuNiAl : 11.35%|NiCuAlV : 24.39%,8.069,762.7,158.85,3621.8,34.967,510,70
