Repository: giengeb1/ADAMaNT-HEA-indents

File: Indentation Results.csv (part 7 of 64)
Sample,Magnification,Compound Compositions,Indent Composition,Hardness,Hv,Modulus,Stiffness^2 / Load,Pmax,Hmax,Reporting Depth
EP3086C,1_1750X,NiCuAlV = Al: 32.4%-Ni: 30.28%-Cu: 20.05%-V: 12.64%-Cr: 4.63% | CuNiAl = Cu: 41.07%-Al: 30.53%-Ni: 22.05%-V: 4.66%-Cr: 1.7% | VNiCrCuAl = V: 34.68%-Ni: 19.79%-Al: 19.44%-Cr: 14.69%-Cu: 11.4% | CuNi = Cu: 75.66%-Ni: 24.34% | Unassigned = Cu: 24.95%-Al: 23.25%-V: 22.65%-Ni: 19.76%-Cr: 9.39%,NiCuAlV : 25.41%|CuNiAl : 73.79%|Unassigned : 0.80%,9.896,935.4,172.76,3413.4,34.134,510,69.8
EP3086C,1_1750X,NiCuAlV = Al: 32.4%-Ni: 30.28%-Cu: 20.05%-V: 12.64%-Cr: 4.63% | CuNiAl = Cu: 41.07%-Al: 30.53%-Ni: 22.05%-V: 4.66%-Cr: 1.7% | VNiCrCuAl = V: 34.68%-Ni: 19.79%-Al: 19.44%-Cr: 14.69%-Cu: 11.4% | CuNi = Cu: 75.66%-Ni: 24.34% | Unassigned = Cu: 24.95%-Al: 23.25%-V: 22.65%-Ni: 19.76%-Cr: 9.39%,CuNiAl : 51.69%|Unassigned : 19.36%|NiCuAlV : 8.84%|VNiCrCuAl : 20.11%,15.459,1461.2,209.63,3029.9,36.497,510,70.2
EP3086C,1_1750X,NiCuAlV = Al: 32.4%-Ni: 30.28%-Cu: 20.05%-V: 12.64%-Cr: 4.63% | CuNiAl = Cu: 41.07%-Al: 30.53%-Ni: 22.05%-V: 4.66%-Cr: 1.7% | VNiCrCuAl = V: 34.68%-Ni: 19.79%-Al: 19.44%-Cr: 14.69%-Cu: 11.4% | CuNi = Cu: 75.66%-Ni: 24.34% | Unassigned = Cu: 24.95%-Al: 23.25%-V: 22.65%-Ni: 19.76%-Cr: 9.39%,CuNiAl : 45.35%|NiCuAlV : 49.89%|Unassigned : 3.31%|VNiCrCuAl : 1.45%,12.515,1183,201.76,3511.3,35.708,511,70.1
EP3086C,1_1750X,NiCuAlV = Al: 32.4%-Ni: 30.28%-Cu: 20.05%-V: 12.64%-Cr: 4.63% | CuNiAl = Cu: 41.07%-Al: 30.53%-Ni: 22.05%-V: 4.66%-Cr: 1.7% | VNiCrCuAl = V: 34.68%-Ni: 19.79%-Al: 19.44%-Cr: 14.69%-Cu: 11.4% | CuNi = Cu: 75.66%-Ni: 24.34% | Unassigned = Cu: 24.95%-Al: 23.25%-V: 22.65%-Ni: 19.76%-Cr: 9.39%,NiCuAlV : 7.97%|CuNiAl : 91.91%|Unassigned : 0.12%,9.985,943.8,197.94,4261.2,30.375,509,70.2
EP3086C,1_1750X,NiCuAlV = Al: 32.4%-Ni: 30.28%-Cu: 20.05%-V: 12.64%-Cr: 4.63% | CuNiAl = Cu: 41.07%-Al: 30.53%-Ni: 22.05%-V: 4.66%-Cr: 1.7% | VNiCrCuAl = V: 34.68%-Ni: 19.79%-Al: 19.44%-Cr: 14.69%-Cu: 11.4% | CuNi = Cu: 75.66%-Ni: 24.34% | Unassigned = Cu: 24.95%-Al: 23.25%-V: 22.65%-Ni: 19.76%-Cr: 9.39%,CuNiAl : 93.79%|Unassigned : 6.21%,5.271,498.2,111.32,2952.8,27.495,510,69.5
EP3086C,1_1750X,NiCuAlV = Al: 32.4%-Ni: 30.28%-Cu: 20.05%-V: 12.64%-Cr: 4.63% | CuNiAl = Cu: 41.07%-Al: 30.53%-Ni: 22.05%-V: 4.66%-Cr: 1.7% | VNiCrCuAl = V: 34.68%-Ni: 19.79%-Al: 19.44%-Cr: 14.69%-Cu: 11.4% | CuNi = Cu: 75.66%-Ni: 24.34% | Unassigned = Cu: 24.95%-Al: 23.25%-V: 22.65%-Ni: 19.76%-Cr: 9.39%,CuNiAl : 100.00%,5.896,557.3,133.99,3676.6,26.307,509,69.2
EP3086C,1_1750X,NiCuAlV = Al: 32.4%-Ni: 30.28%-Cu: 20.05%-V: 12.64%-Cr: 4.63% | CuNiAl = Cu: 41.07%-Al: 30.53%-Ni: 22.05%-V: 4.66%-Cr: 1.7% | VNiCrCuAl = V: 34.68%-Ni: 19.79%-Al: 19.44%-Cr: 14.69%-Cu: 11.4% | CuNi = Cu: 75.66%-Ni: 24.34% | Unassigned = Cu: 24.95%-Al: 23.25%-V: 22.65%-Ni: 19.76%-Cr: 9.39%,CuNiAl : 98.93%|Unassigned : 1.07%,6.775,640.3,146.95,3765.8,26.078,509,70.8
EP3086C,1_1750X,NiCuAlV = Al: 32.4%-Ni: 30.28%-Cu: 20.05%-V: 12.64%-Cr: 4.63% | CuNiAl = Cu: 41.07%-Al: 30.53%-Ni: 22.05%-V: 4.66%-Cr: 1.7% | VNiCrCuAl = V: 34.68%-Ni: 19.79%-Al: 19.44%-Cr: 14.69%-Cu: 11.4% | CuNi = Cu: 75.66%-Ni: 24.34% | Unassigned = Cu: 24.95%-Al: 23.25%-V: 22.65%-Ni: 19.76%-Cr: 9.39%,CuNiAl : 48.54%|NiCuAlV : 51.46%,13.523,1278.2,200.02,3203,35.118,511,70
EP3086C,1_1750X,NiCuAlV = Al: 32.4%-Ni: 30.28%-Cu: 20.05%-V: 12.64%-Cr: 4.63% | CuNiAl = Cu: 41.07%-Al: 30.53%-Ni: 22.05%-V: 4.66%-Cr: 1.7% | VNiCrCuAl = V: 34.68%-Ni: 19.79%-Al: 19.44%-Cr: 14.69%-Cu: 11.4% | CuNi = Cu: 75.66%-Ni: 24.34% | Unassigned = Cu: 24.95%-Al: 23.25%-V: 22.65%-Ni: 19.76%-Cr: 9.39%,NiCuAlV : 98.76%|Unassigned : 0.62%|VNiCrCuAl : 0.62%,12.845,1214.1,210.47,3671.3,38.485,510,69.8
EP3086C,1_1750X,NiCuAlV = Al: 32.4%-Ni: 30.28%-Cu: 20.05%-V: 12.64%-Cr: 4.63% | CuNiAl = Cu: 41.07%-Al: 30.53%-Ni: 22.05%-V: 4.66%-Cr: 1.7% | VNiCrCuAl = V: 34.68%-Ni: 19.79%-Al: 19.44%-Cr: 14.69%-Cu: 11.4% | CuNi = Cu: 75.66%-Ni: 24.34% | Unassigned = Cu: 24.95%-Al: 23.25%-V: 22.65%-Ni: 19.76%-Cr: 9.39%,CuNiAl : 95.15%|NiCuAlV : 4.85%,4.481,423.5,124.67,4255.4,26.278,509,70.2
EP3086C,1_1750X,NiCuAlV = Al: 32.4%-Ni: 30.28%-Cu: 20.05%-V: 12.64%-Cr: 4.63% | CuNiAl = Cu: 41.07%-Al: 30.53%-Ni: 22.05%-V: 4.66%-Cr: 1.7% | VNiCrCuAl = V: 34.68%-Ni: 19.79%-Al: 19.44%-Cr: 14.69%-Cu: 11.4% | CuNi = Cu: 75.66%-Ni: 24.34% | Unassigned = Cu: 24.95%-Al: 23.25%-V: 22.65%-Ni: 19.76%-Cr: 9.39%,CuNiAl : 72.62%|Unassigned : 11.41%|NiCuAlV : 14.69%|VNiCrCuAl : 1.28%,9.049,855.3,157.43,3180.8,32.74,510,70.3
EP3086C,1_1750X,NiCuAlV = Al: 32.4%-Ni: 30.28%-Cu: 20.05%-V: 12.64%-Cr: 4.63% | CuNiAl = Cu: 41.07%-Al: 30.53%-Ni: 22.05%-V: 4.66%-Cr: 1.7% | VNiCrCuAl = V: 34.68%-Ni: 19.79%-Al: 19.44%-Cr: 14.69%-Cu: 11.4% | CuNi = Cu: 75.66%-Ni: 24.34% | Unassigned = Cu: 24.95%-Al: 23.25%-V: 22.65%-Ni: 19.76%-Cr: 9.39%,,11.918,1126.5,197,3542.9,36.299,510,69.7
EP3086C,1_1750X,NiCuAlV = Al: 32.4%-Ni: 30.28%-Cu: 20.05%-V: 12.64%-Cr: 4.63% | CuNiAl = Cu: 41.07%-Al: 30.53%-Ni: 22.05%-V: 4.66%-Cr: 1.7% | VNiCrCuAl = V: 34.68%-Ni: 19.79%-Al: 19.44%-Cr: 14.69%-Cu: 11.4% | CuNi = Cu: 75.66%-Ni: 24.34% | Unassigned = Cu: 24.95%-Al: 23.25%-V: 22.65%-Ni: 19.76%-Cr: 9.39%,NiCuAlV : 82.84%|VNiCrCuAl : 12.84%|Unassigned : 4.32%,6.677,631.1,146.22,3787,35.743,510,69.5
EP3086C,1_1750X,NiCuAlV = Al: 32.4%-Ni: 30.28%-Cu: 20.05%-V: 12.64%-Cr: 4.63% | CuNiAl = Cu: 41.07%-Al: 30.53%-Ni: 22.05%-V: 4.66%-Cr: 1.7% | VNiCrCuAl = V: 34.68%-Ni: 19.79%-Al: 19.44%-Cr: 14.69%-Cu: 11.4% | CuNi = Cu: 75.66%-Ni: 24.34% | Unassigned = Cu: 24.95%-Al: 23.25%-V: 22.65%-Ni: 19.76%-Cr: 9.39%,Unassigned : 0.60%|NiCuAlV : 95.78%|VNiCrCuAl : 3.61%,8.341,788.4,165.6,3765.1,35.677,510,69.9
EP3086C,1_1750X,NiCuAlV = Al: 32.4%-Ni: 30.28%-Cu: 20.05%-V: 12.64%-Cr: 4.63% | CuNiAl = Cu: 41.07%-Al: 30.53%-Ni: 22.05%-V: 4.66%-Cr: 1.7% | VNiCrCuAl = V: 34.68%-Ni: 19.79%-Al: 19.44%-Cr: 14.69%-Cu: 11.4% | CuNi = Cu: 75.66%-Ni: 24.34% | Unassigned = Cu: 24.95%-Al: 23.25%-V: 22.65%-Ni: 19.76%-Cr: 9.39%,NiCuAlV : 14.78%|VNiCrCuAl : 82.37%|Unassigned : 2.86%,11.033,1042.8,185.84,3467.7,39.317,509,70
EP3086C,1_1750X,NiCuAlV = Al: 32.4%-Ni: 30.28%-Cu: 20.05%-V: 12.64%-Cr: 4.63% | CuNiAl = Cu: 41.07%-Al: 30.53%-Ni: 22.05%-V: 4.66%-Cr: 1.7% | VNiCrCuAl = V: 34.68%-Ni: 19.79%-Al: 19.44%-Cr: 14.69%-Cu: 11.4% | CuNi = Cu: 75.66%-Ni: 24.34% | Unassigned = Cu: 24.95%-Al: 23.25%-V: 22.65%-Ni: 19.76%-Cr: 9.39%,VNiCrCuAl : 0.36%|Unassigned : 6.26%|CuNiAl : 93.39%,8.307,785.1,159.84,3556,29.095,510,69.8
EP3086C,1_1750X,NiCuAlV = Al: 32.4%-Ni: 30.28%-Cu: 20.05%-V: 12.64%-Cr: 4.63% | CuNiAl = Cu: 41.07%-Al: 30.53%-Ni: 22.05%-V: 4.66%-Cr: 1.7% | VNiCrCuAl = V: 34.68%-Ni: 19.79%-Al: 19.44%-Cr: 14.69%-Cu: 11.4% | CuNi = Cu: 75.66%-Ni: 24.34% | Unassigned = Cu: 24.95%-Al: 23.25%-V: 22.65%-Ni: 19.76%-Cr: 9.39%,NiCuAlV : 78.08%|CuNiAl : 4.83%|Unassigned : 11.11%|VNiCrCuAl : 5.99%,9.438,892,162.15,3208.6,35.812,510,70
EP3086C,1_1750X,NiCuAlV = Al: 32.4%-Ni: 30.28%-Cu: 20.05%-V: 12.64%-Cr: 4.63% | CuNiAl = Cu: 41.07%-Al: 30.53%-Ni: 22.05%-V: 4.66%-Cr: 1.7% | VNiCrCuAl = V: 34.68%-Ni: 19.79%-Al: 19.44%-Cr: 14.69%-Cu: 11.4% | CuNi = Cu: 75.66%-Ni: 24.34% | Unassigned = Cu: 24.95%-Al: 23.25%-V: 22.65%-Ni: 19.76%-Cr: 9.39%,VNiCrCuAl : 32.09%|NiCuAlV : 66.28%|Unassigned : 1.63%,8.299,784.4,156.2,3419.8,30.369,469,69.6
EP3086C,1_1750X,NiCuAlV = Al: 32.4%-Ni: 30.28%-Cu: 20.05%-V: 12.64%-Cr: 4.63% | CuNiAl = Cu: 41.07%-Al: 30.53%-Ni: 22.05%-V: 4.66%-Cr: 1.7% | VNiCrCuAl = V: 34.68%-Ni: 19.79%-Al: 19.44%-Cr: 14.69%-Cu: 11.4% | CuNi = Cu: 75.66%-Ni: 24.34% | Unassigned = Cu: 24.95%-Al: 23.25%-V: 22.65%-Ni: 19.76%-Cr: 9.39%,NiCuAlV : 32.33%|Unassigned : 11.69%|VNiCrCuAl : 53.18%|CuNiAl : 2.80%,13.841,1308.3,191.86,2917.1,37.219,510,70.1
EP3086C,1_1750X,NiCuAlV = Al: 32.4%-Ni: 30.28%-Cu: 20.05%-V: 12.64%-Cr: 4.63% | CuNiAl = Cu: 41.07%-Al: 30.53%-Ni: 22.05%-V: 4.66%-Cr: 1.7% | VNiCrCuAl = V: 34.68%-Ni: 19.79%-Al: 19.44%-Cr: 14.69%-Cu: 11.4% | CuNi = Cu: 75.66%-Ni: 24.34% | Unassigned = Cu: 24.95%-Al: 23.25%-V: 22.65%-Ni: 19.76%-Cr: 9.39%,NiCuAlV : 32.29%|CuNiAl : 9.52%|Unassigned : 21.94%|VNiCrCuAl : 36.25%,7.086,669.7,135.61,3124.9,29.899,510,70.3
EP3086C,1_1750X,NiCuAlV = Al: 32.4%-Ni: 30.28%-Cu: 20.05%-V: 12.64%-Cr: 4.63% | CuNiAl = Cu: 41.07%-Al: 30.53%-Ni: 22.05%-V: 4.66%-Cr: 1.7% | VNiCrCuAl = V: 34.68%-Ni: 19.79%-Al: 19.44%-Cr: 14.69%-Cu: 11.4% | CuNi = Cu: 75.66%-Ni: 24.34% | Unassigned = Cu: 24.95%-Al: 23.25%-V: 22.65%-Ni: 19.76%-Cr: 9.39%,NiCuAlV : 46.61%|CuNiAl : 53.39%,11.645,1100.6,182.76,3193.1,35.019,518,69.4
EP3086C,1_1750X,NiCuAlV = Al: 32.4%-Ni: 30.28%-Cu: 20.05%-V: 12.64%-Cr: 4.63% | CuNiAl = Cu: 41.07%-Al: 30.53%-Ni: 22.05%-V: 4.66%-Cr: 1.7% | VNiCrCuAl = V: 34.68%-Ni: 19.79%-Al: 19.44%-Cr: 14.69%-Cu: 11.4% | CuNi = Cu: 75.66%-Ni: 24.34% | Unassigned = Cu: 24.95%-Al: 23.25%-V: 22.65%-Ni: 19.76%-Cr: 9.39%,CuNiAl : 0.39%|NiCuAlV : 99.61%,12.542,1185.5,202.2,3516.3,37.633,510,69.8
EP3086C,1_1750X,NiCuAlV = Al: 32.4%-Ni: 30.28%-Cu: 20.05%-V: 12.64%-Cr: 4.63% | CuNiAl = Cu: 41.07%-Al: 30.53%-Ni: 22.05%-V: 4.66%-Cr: 1.7% | VNiCrCuAl = V: 34.68%-Ni: 19.79%-Al: 19.44%-Cr: 14.69%-Cu: 11.4% | CuNi = Cu: 75.66%-Ni: 24.34% | Unassigned = Cu: 24.95%-Al: 23.25%-V: 22.65%-Ni: 19.76%-Cr: 9.39%,NiCuAlV : 43.08%|Unassigned : 10.20%|CuNiAl : 23.54%|VNiCrCuAl : 23.18%,14.053,1328.3,204.26,3192,34.979,511,70.2
EP3086C,1_1750X,NiCuAlV = Al: 32.4%-Ni: 30.28%-Cu: 20.05%-V: 12.64%-Cr: 4.63% | CuNiAl = Cu: 41.07%-Al: 30.53%-Ni: 22.05%-V: 4.66%-Cr: 1.7% | VNiCrCuAl = V: 34.68%-Ni: 19.79%-Al: 19.44%-Cr: 14.69%-Cu: 11.4% | CuNi = Cu: 75.66%-Ni: 24.34% | Unassigned = Cu: 24.95%-Al: 23.25%-V: 22.65%-Ni: 19.76%-Cr: 9.39%,NiCuAlV : 100.00%,13.386,1265.2,210.99,3537.7,38.403,510,69.8
EP3086C,1_1750X,NiCuAlV = Al: 32.4%-Ni: 30.28%-Cu: 20.05%-V: 12.64%-Cr: 4.63% | CuNiAl = Cu: 41.07%-Al: 30.53%-Ni: 22.05%-V: 4.66%-Cr: 1.7% | VNiCrCuAl = V: 34.68%-Ni: 19.79%-Al: 19.44%-Cr: 14.69%-Cu: 11.4% | CuNi = Cu: 75.66%-Ni: 24.34% | Unassigned = Cu: 24.95%-Al: 23.25%-V: 22.65%-Ni: 19.76%-Cr: 9.39%,VNiCrCuAl : 56.21%|NiCuAlV : 41.60%|Unassigned : 2.19%,9.843,930.4,173.56,3458.7,37.051,511,70.3
EP3086C,1_1750X,NiCuAlV = Al: 32.4%-Ni: 30.28%-Cu: 20.05%-V: 12.64%-Cr: 4.63% | CuNiAl = Cu: 41.07%-Al: 30.53%-Ni: 22.05%-V: 4.66%-Cr: 1.7% | VNiCrCuAl = V: 34.68%-Ni: 19.79%-Al: 19.44%-Cr: 14.69%-Cu: 11.4% | CuNi = Cu: 75.66%-Ni: 24.34% | Unassigned = Cu: 24.95%-Al: 23.25%-V: 22.65%-Ni: 19.76%-Cr: 9.39%,VNiCrCuAl : 45.14%|NiCuAlV : 54.64%|Unassigned : 0.21%,8.143,769.7,151.43,3301.5,37.468,520,69.5
EP3086C,1_1750X,NiCuAlV = Al: 32.4%-Ni: 30.28%-Cu: 20.05%-V: 12.64%-Cr: 4.63% | CuNiAl = Cu: 41.07%-Al: 30.53%-Ni: 22.05%-V: 4.66%-Cr: 1.7% | VNiCrCuAl = V: 34.68%-Ni: 19.79%-Al: 19.44%-Cr: 14.69%-Cu: 11.4% | CuNi = Cu: 75.66%-Ni: 24.34% | Unassigned = Cu: 24.95%-Al: 23.25%-V: 22.65%-Ni: 19.76%-Cr: 9.39%,,4.546,429.7,119.21,3872.6,27.823,508,70.2
EP3086C,1_1750X,NiCuAlV = Al: 32.4%-Ni: 30.28%-Cu: 20.05%-V: 12.64%-Cr: 4.63% | CuNiAl = Cu: 41.07%-Al: 30.53%-Ni: 22.05%-V: 4.66%-Cr: 1.7% | VNiCrCuAl = V: 34.68%-Ni: 19.79%-Al: 19.44%-Cr: 14.69%-Cu: 11.4% | CuNi = Cu: 75.66%-Ni: 24.34% | Unassigned = Cu: 24.95%-Al: 23.25%-V: 22.65%-Ni: 19.76%-Cr: 9.39%,NiCuAlV : 13.22%|Unassigned : 17.09%|VNiCrCuAl : 4.76%|CuNiAl : 64.93%,3.584,338.8,104.01,3838.9,29.595,509,69.9
EP3086C,1_1750X,NiCuAlV = Al: 32.4%-Ni: 30.28%-Cu: 20.05%-V: 12.64%-Cr: 4.63% | CuNiAl = Cu: 41.07%-Al: 30.53%-Ni: 22.05%-V: 4.66%-Cr: 1.7% | VNiCrCuAl = V: 34.68%-Ni: 19.79%-Al: 19.44%-Cr: 14.69%-Cu: 11.4% | CuNi = Cu: 75.66%-Ni: 24.34% | Unassigned = Cu: 24.95%-Al: 23.25%-V: 22.65%-Ni: 19.76%-Cr: 9.39%,Unassigned : 0.03%|NiCuAlV : 92.56%|VNiCrCuAl : 7.23%|CuNiAl : 0.18%,11.567,1093.4,194.03,3558,37.2,509,70.2
EP3086C,1_1750X,NiCuAlV = Al: 32.4%-Ni: 30.28%-Cu: 20.05%-V: 12.64%-Cr: 4.63% | CuNiAl = Cu: 41.07%-Al: 30.53%-Ni: 22.05%-V: 4.66%-Cr: 1.7% | VNiCrCuAl = V: 34.68%-Ni: 19.79%-Al: 19.44%-Cr: 14.69%-Cu: 11.4% | CuNi = Cu: 75.66%-Ni: 24.34% | Unassigned = Cu: 24.95%-Al: 23.25%-V: 22.65%-Ni: 19.76%-Cr: 9.39%,CuNiAl : 85.02%|NiCuAlV : 14.12%|Unassigned : 0.86%,8.399,793.9,158.39,3461.6,32.671,510,69.7
EP3086C,1_1750X,NiCuAlV = Al: 32.4%-Ni: 30.28%-Cu: 20.05%-V: 12.64%-Cr: 4.63% | CuNiAl = Cu: 41.07%-Al: 30.53%-Ni: 22.05%-V: 4.66%-Cr: 1.7% | VNiCrCuAl = V: 34.68%-Ni: 19.79%-Al: 19.44%-Cr: 14.69%-Cu: 11.4% | CuNi = Cu: 75.66%-Ni: 24.34% | Unassigned = Cu: 24.95%-Al: 23.25%-V: 22.65%-Ni: 19.76%-Cr: 9.39%,CuNiAl : 68.98%|Unassigned : 13.48%|NiCuAlV : 8.57%|VNiCrCuAl : 8.96%,10.397,982.8,193.66,3945.2,31.808,510,69.6
EP3086C,1_1750X,NiCuAlV = Al: 32.4%-Ni: 30.28%-Cu: 20.05%-V: 12.64%-Cr: 4.63% | CuNiAl = Cu: 41.07%-Al: 30.53%-Ni: 22.05%-V: 4.66%-Cr: 1.7% | VNiCrCuAl = V: 34.68%-Ni: 19.79%-Al: 19.44%-Cr: 14.69%-Cu: 11.4% | CuNi = Cu: 75.66%-Ni: 24.34% | Unassigned = Cu: 24.95%-Al: 23.25%-V: 22.65%-Ni: 19.76%-Cr: 9.39%,NiCuAlV : 68.95%|Unassigned : 3.39%|VNiCrCuAl : 24.12%|CuNiAl : 3.54%,10.01,946.2,172.97,3380.9,37.764,510,70.1
EP3086C,1_1750X,NiCuAlV = Al: 32.4%-Ni: 30.28%-Cu: 20.05%-V: 12.64%-Cr: 4.63% | CuNiAl = Cu: 41.07%-Al: 30.53%-Ni: 22.05%-V: 4.66%-Cr: 1.7% | VNiCrCuAl = V: 34.68%-Ni: 19.79%-Al: 19.44%-Cr: 14.69%-Cu: 11.4% | CuNi = Cu: 75.66%-Ni: 24.34% | Unassigned = Cu: 24.95%-Al: 23.25%-V: 22.65%-Ni: 19.76%-Cr: 9.39%,NiCuAlV : 28.30%|VNiCrCuAl : 68.05%|Unassigned : 3.64%,7.956,752,141.13,2986.2,35.978,511,70.1
EP3086C,1_1750X,NiCuAlV = Al: 32.4%-Ni: 30.28%-Cu: 20.05%-V: 12.64%-Cr: 4.63% | CuNiAl = Cu: 41.07%-Al: 30.53%-Ni: 22.05%-V: 4.66%-Cr: 1.7% | VNiCrCuAl = V: 34.68%-Ni: 19.79%-Al: 19.44%-Cr: 14.69%-Cu: 11.4% | CuNi = Cu: 75.66%-Ni: 24.34% | Unassigned = Cu: 24.95%-Al: 23.25%-V: 22.65%-Ni: 19.76%-Cr: 9.39%,VNiCrCuAl : 29.09%|NiCuAlV : 56.28%|Unassigned : 1.73%|CuNiAl : 12.91%,8.169,772.1,149.73,3227.4,35.497,510,70.2
EP3086C,1_1750X,NiCuAlV = Al: 32.4%-Ni: 30.28%-Cu: 20.05%-V: 12.64%-Cr: 4.63% | CuNiAl = Cu: 41.07%-Al: 30.53%-Ni: 22.05%-V: 4.66%-Cr: 1.7% | VNiCrCuAl = V: 34.68%-Ni: 19.79%-Al: 19.44%-Cr: 14.69%-Cu: 11.4% | CuNi = Cu: 75.66%-Ni: 24.34% | Unassigned = Cu: 24.95%-Al: 23.25%-V: 22.65%-Ni: 19.76%-Cr: 9.39%,NiCuAlV : 65.02%|VNiCrCuAl : 30.40%|Unassigned : 4.58%,5.475,517.5,127.6,3630.2,34.157,509,70.1
EP3086C,1_1750X,NiCuAlV = Al: 32.4%-Ni: 30.28%-Cu: 20.05%-V: 12.64%-Cr: 4.63% | CuNiAl = Cu: 41.07%-Al: 30.53%-Ni: 22.05%-V: 4.66%-Cr: 1.7% | VNiCrCuAl = V: 34.68%-Ni: 19.79%-Al: 19.44%-Cr: 14.69%-Cu: 11.4% | CuNi = Cu: 75.66%-Ni: 24.34% | Unassigned = Cu: 24.95%-Al: 23.25%-V: 22.65%-Ni: 19.76%-Cr: 9.39%,VNiCrCuAl : 49.65%|NiCuAlV : 3.61%|Unassigned : 43.88%|CuNiAl : 2.87%,5.987,565.8,120.18,2983.2,34.016,510,70.1
EP3086C,1_1750X,NiCuAlV = Al: 32.4%-Ni: 30.28%-Cu: 20.05%-V: 12.64%-Cr: 4.63% | CuNiAl = Cu: 41.07%-Al: 30.53%-Ni: 22.05%-V: 4.66%-Cr: 1.7% | VNiCrCuAl = V: 34.68%-Ni: 19.79%-Al: 19.44%-Cr: 14.69%-Cu: 11.4% | CuNi = Cu: 75.66%-Ni: 24.34% | Unassigned = Cu: 24.95%-Al: 23.25%-V: 22.65%-Ni: 19.76%-Cr: 9.39%,CuNiAl : 28.55%|NiCuAlV : 69.36%|Unassigned : 0.06%|VNiCrCuAl : 2.02%,14.144,1336.9,214.95,3452.7,36.32,510,69.8
EP3086C,1_1750X,NiCuAlV = Al: 32.4%-Ni: 30.28%-Cu: 20.05%-V: 12.64%-Cr: 4.63% | CuNiAl = Cu: 41.07%-Al: 30.53%-Ni: 22.05%-V: 4.66%-Cr: 1.7% | VNiCrCuAl = V: 34.68%-Ni: 19.79%-Al: 19.44%-Cr: 14.69%-Cu: 11.4% | CuNi = Cu: 75.66%-Ni: 24.34% | Unassigned = Cu: 24.95%-Al: 23.25%-V: 22.65%-Ni: 19.76%-Cr: 9.39%,VNiCrCuAl : 25.13%|NiCuAlV : 69.30%|Unassigned : 5.56%,8.725,824.7,163.32,3513.6,36.991,510,70
EP3086C,1_1750X,NiCuAlV = Al: 32.4%-Ni: 30.28%-Cu: 20.05%-V: 12.64%-Cr: 4.63% | CuNiAl = Cu: 41.07%-Al: 30.53%-Ni: 22.05%-V: 4.66%-Cr: 1.7% | VNiCrCuAl = V: 34.68%-Ni: 19.79%-Al: 19.44%-Cr: 14.69%-Cu: 11.4% | CuNi = Cu: 75.66%-Ni: 24.34% | Unassigned = Cu: 24.95%-Al: 23.25%-V: 22.65%-Ni: 19.76%-Cr: 9.39%,Unassigned : 0.21%|NiCuAlV : 30.13%|CuNiAl : 69.46%|VNiCrCuAl : 0.21%,6.403,605.2,125.53,3015.1,30.25,508,70.1
EP3086C,1_1750X,NiCuAlV = Al: 32.4%-Ni: 30.28%-Cu: 20.05%-V: 12.64%-Cr: 4.63% | CuNiAl = Cu: 41.07%-Al: 30.53%-Ni: 22.05%-V: 4.66%-Cr: 1.7% | VNiCrCuAl = V: 34.68%-Ni: 19.79%-Al: 19.44%-Cr: 14.69%-Cu: 11.4% | CuNi = Cu: 75.66%-Ni: 24.34% | Unassigned = Cu: 24.95%-Al: 23.25%-V: 22.65%-Ni: 19.76%-Cr: 9.39%,CuNiAl : 26.64%|NiCuAlV : 73.36%,12.407,1172.7,192.02,3258.7,36.11,509,70
EP3086C,1_1750X,NiCuAlV = Al: 32.4%-Ni: 30.28%-Cu: 20.05%-V: 12.64%-Cr: 4.63% | CuNiAl = Cu: 41.07%-Al: 30.53%-Ni: 22.05%-V: 4.66%-Cr: 1.7% | VNiCrCuAl = V: 34.68%-Ni: 19.79%-Al: 19.44%-Cr: 14.69%-Cu: 11.4% | CuNi = Cu: 75.66%-Ni: 24.34% | Unassigned = Cu: 24.95%-Al: 23.25%-V: 22.65%-Ni: 19.76%-Cr: 9.39%,NiCuAlV : 0.66%|Unassigned : 18.27%|VNiCrCuAl : 81.07%,3.559,336.4,102.46,3764,34.386,510,69.4
EP3086C,1_1750X,NiCuAlV = Al: 32.4%-Ni: 30.28%-Cu: 20.05%-V: 12.64%-Cr: 4.63% | CuNiAl = Cu: 41.07%-Al: 30.53%-Ni: 22.05%-V: 4.66%-Cr: 1.7% | VNiCrCuAl = V: 34.68%-Ni: 19.79%-Al: 19.44%-Cr: 14.69%-Cu: 11.4% | CuNi = Cu: 75.66%-Ni: 24.34% | Unassigned = Cu: 24.95%-Al: 23.25%-V: 22.65%-Ni: 19.76%-Cr: 9.39%,,13.283,1255.5,200.76,3281,36.307,510,70.2
EP3086C,1_1750X,NiCuAlV = Al: 32.4%-Ni: 30.28%-Cu: 20.05%-V: 12.64%-Cr: 4.63% | CuNiAl = Cu: 41.07%-Al: 30.53%-Ni: 22.05%-V: 4.66%-Cr: 1.7% | VNiCrCuAl = V: 34.68%-Ni: 19.79%-Al: 19.44%-Cr: 14.69%-Cu: 11.4% | CuNi = Cu: 75.66%-Ni: 24.34% | Unassigned = Cu: 24.95%-Al: 23.25%-V: 22.65%-Ni: 19.76%-Cr: 9.39%,CuNiAl : 97.07%|Unassigned : 2.93%,2.743,259.3,92.5,4047.9,24.085,508,69.7
EP3086C,1_1750X,NiCuAlV = Al: 32.4%-Ni: 30.28%-Cu: 20.05%-V: 12.64%-Cr: 4.63% | CuNiAl = Cu: 41.07%-Al: 30.53%-Ni: 22.05%-V: 4.66%-Cr: 1.7% | VNiCrCuAl = V: 34.68%-Ni: 19.79%-Al: 19.44%-Cr: 14.69%-Cu: 11.4% | CuNi = Cu: 75.66%-Ni: 24.34% | Unassigned = Cu: 24.95%-Al: 23.25%-V: 22.65%-Ni: 19.76%-Cr: 9.39%,Unassigned : 29.27%|VNiCrCuAl : 30.84%|CuNiAl : 16.36%|NiCuAlV : 23.53%,6.989,660.6,138.53,3290.3,33.69,509,69.6
EP3086C,1_1750X,NiCuAlV = Al: 32.4%-Ni: 30.28%-Cu: 20.05%-V: 12.64%-Cr: 4.63% | CuNiAl = Cu: 41.07%-Al: 30.53%-Ni: 22.05%-V: 4.66%-Cr: 1.7% | VNiCrCuAl = V: 34.68%-Ni: 19.79%-Al: 19.44%-Cr: 14.69%-Cu: 11.4% | CuNi = Cu: 75.66%-Ni: 24.34% | Unassigned = Cu: 24.95%-Al: 23.25%-V: 22.65%-Ni: 19.76%-Cr: 9.39%,CuNiAl : 23.46%|NiCuAlV : 76.54%,11.506,1087.6,187.2,3366,36.199,510,70.3
EP3086C,1_1750X,NiCuAlV = Al: 32.4%-Ni: 30.28%-Cu: 20.05%-V: 12.64%-Cr: 4.63% | CuNiAl = Cu: 41.07%-Al: 30.53%-Ni: 22.05%-V: 4.66%-Cr: 1.7% | VNiCrCuAl = V: 34.68%-Ni: 19.79%-Al: 19.44%-Cr: 14.69%-Cu: 11.4% | CuNi = Cu: 75.66%-Ni: 24.34% | Unassigned = Cu: 24.95%-Al: 23.25%-V: 22.65%-Ni: 19.76%-Cr: 9.39%,NiCuAlV : 16.65%|VNiCrCuAl : 80.86%|Unassigned : 2.49%,12.932,1222.3,187.55,3004.4,38.867,510,70.2
EP3086C,1_1750X,NiCuAlV = Al: 32.4%-Ni: 30.28%-Cu: 20.05%-V: 12.64%-Cr: 4.63% | CuNiAl = Cu: 41.07%-Al: 30.53%-Ni: 22.05%-V: 4.66%-Cr: 1.7% | VNiCrCuAl = V: 34.68%-Ni: 19.79%-Al: 19.44%-Cr: 14.69%-Cu: 11.4% | CuNi = Cu: 75.66%-Ni: 24.34% | Unassigned = Cu: 24.95%-Al: 23.25%-V: 22.65%-Ni: 19.76%-Cr: 9.39%,CuNiAl : 0.03%|NiCuAlV : 80.67%|VNiCrCuAl : 19.30%,8.686,821,155.71,3250.1,37.145,510,70.2
EP3086C,1_1750X,NiCuAlV = Al: 32.4%-Ni: 30.28%-Cu: 20.05%-V: 12.64%-Cr: 4.63% | CuNiAl = Cu: 41.07%-Al: 30.53%-Ni: 22.05%-V: 4.66%-Cr: 1.7% | VNiCrCuAl = V: 34.68%-Ni: 19.79%-Al: 19.44%-Cr: 14.69%-Cu: 11.4% | CuNi = Cu: 75.66%-Ni: 24.34% | Unassigned = Cu: 24.95%-Al: 23.25%-V: 22.65%-Ni: 19.76%-Cr: 9.39%,NiCuAlV : 8.22%|Unassigned : 9.68%|VNiCrCuAl : 79.21%|CuNiAl : 2.89%,12.405,1172.6,175.5,2796.8,37.341,512,69.9
EP3086C,1_1750X,NiCuAlV = Al: 32.4%-Ni: 30.28%-Cu: 20.05%-V: 12.64%-Cr: 4.63% | CuNiAl = Cu: 41.07%-Al: 30.53%-Ni: 22.05%-V: 4.66%-Cr: 1.7% | VNiCrCuAl = V: 34.68%-Ni: 19.79%-Al: 19.44%-Cr: 14.69%-Cu: 11.4% | CuNi = Cu: 75.66%-Ni: 24.34% | Unassigned = Cu: 24.95%-Al: 23.25%-V: 22.65%-Ni: 19.76%-Cr: 9.39%,CuNiAl : 75.81%|NiCuAlV : 24.19%,2.792,263.9,93.02,4021.3,31.058,510,70.1
EP3086C,1_1750X,NiCuAlV = Al: 32.4%-Ni: 30.28%-Cu: 20.05%-V: 12.64%-Cr: 4.63% | CuNiAl = Cu: 41.07%-Al: 30.53%-Ni: 22.05%-V: 4.66%-Cr: 1.7% | VNiCrCuAl = V: 34.68%-Ni: 19.79%-Al: 19.44%-Cr: 14.69%-Cu: 11.4% | CuNi = Cu: 75.66%-Ni: 24.34% | Unassigned = Cu: 24.95%-Al: 23.25%-V: 22.65%-Ni: 19.76%-Cr: 9.39%,Unassigned : 2.80%|VNiCrCuAl : 69.84%|NiCuAlV : 27.36%,9.952,940.7,171.86,3363.4,38.018,511,70.3
EP3086C,1_1750X,NiCuAlV = Al: 32.4%-Ni: 30.28%-Cu: 20.05%-V: 12.64%-Cr: 4.63% | CuNiAl = Cu: 41.07%-Al: 30.53%-Ni: 22.05%-V: 4.66%-Cr: 1.7% | VNiCrCuAl = V: 34.68%-Ni: 19.79%-Al: 19.44%-Cr: 14.69%-Cu: 11.4% | CuNi = Cu: 75.66%-Ni: 24.34% | Unassigned = Cu: 24.95%-Al: 23.25%-V: 22.65%-Ni: 19.76%-Cr: 9.39%,NiCuAlV : 51.66%|VNiCrCuAl : 41.60%|CuNiAl : 0.80%|Unassigned : 5.94%,13.393,1265.9,200.96,3259.2,37.351,509,69.5
EP3086C,1_1750X,NiCuAlV = Al: 32.4%-Ni: 30.28%-Cu: 20.05%-V: 12.64%-Cr: 4.63% | CuNiAl = Cu: 41.07%-Al: 30.53%-Ni: 22.05%-V: 4.66%-Cr: 1.7% | VNiCrCuAl = V: 34.68%-Ni: 19.79%-Al: 19.44%-Cr: 14.69%-Cu: 11.4% | CuNi = Cu: 75.66%-Ni: 24.34% | Unassigned = Cu: 24.95%-Al: 23.25%-V: 22.65%-Ni: 19.76%-Cr: 9.39%,VNiCrCuAl : 73.17%|Unassigned : 4.34%|NiCuAlV : 22.49%,9.02,852.6,155.37,3116.6,37.561,511,69.9
EP3086C,1_1750X,NiCuAlV = Al: 32.4%-Ni: 30.28%-Cu: 20.05%-V: 12.64%-Cr: 4.63% | CuNiAl = Cu: 41.07%-Al: 30.53%-Ni: 22.05%-V: 4.66%-Cr: 1.7% | VNiCrCuAl = V: 34.68%-Ni: 19.79%-Al: 19.44%-Cr: 14.69%-Cu: 11.4% | CuNi = Cu: 75.66%-Ni: 24.34% | Unassigned = Cu: 24.95%-Al: 23.25%-V: 22.65%-Ni: 19.76%-Cr: 9.39%,VNiCrCuAl : 48.02%|NiCuAlV : 46.48%|Unassigned : 5.50%,14.33,1354.5,213.08,3359,38.149,510,70
EP3086C,1_1750X,NiCuAlV = Al: 32.4%-Ni: 30.28%-Cu: 20.05%-V: 12.64%-Cr: 4.63% | CuNiAl = Cu: 41.07%-Al: 30.53%-Ni: 22.05%-V: 4.66%-Cr: 1.7% | VNiCrCuAl = V: 34.68%-Ni: 19.79%-Al: 19.44%-Cr: 14.69%-Cu: 11.4% | CuNi = Cu: 75.66%-Ni: 24.34% | Unassigned = Cu: 24.95%-Al: 23.25%-V: 22.65%-Ni: 19.76%-Cr: 9.39%,NiCuAlV : 84.89%|CuNiAl : 13.99%|Unassigned : 1.12%,13.81,1305.3,219.18,3652.4,38.298,510,69.9
EP3086C,1_1750X,NiCuAlV = Al: 32.4%-Ni: 30.28%-Cu: 20.05%-V: 12.64%-Cr: 4.63% | CuNiAl = Cu: 41.07%-Al: 30.53%-Ni: 22.05%-V: 4.66%-Cr: 1.7% | VNiCrCuAl = V: 34.68%-Ni: 19.79%-Al: 19.44%-Cr: 14.69%-Cu: 11.4% | CuNi = Cu: 75.66%-Ni: 24.34% | Unassigned = Cu: 24.95%-Al: 23.25%-V: 22.65%-Ni: 19.76%-Cr: 9.39%,CuNiAl : 93.82%|Unassigned : 6.18%,1.132,107,52.44,3388,28.836,554,70.6
EP3086C,1_1750X,NiCuAlV = Al: 32.4%-Ni: 30.28%-Cu: 20.05%-V: 12.64%-Cr: 4.63% | CuNiAl = Cu: 41.07%-Al: 30.53%-Ni: 22.05%-V: 4.66%-Cr: 1.7% | VNiCrCuAl = V: 34.68%-Ni: 19.79%-Al: 19.44%-Cr: 14.69%-Cu: 11.4% | CuNi = Cu: 75.66%-Ni: 24.34% | Unassigned = Cu: 24.95%-Al: 23.25%-V: 22.65%-Ni: 19.76%-Cr: 9.39%,VNiCrCuAl : 37.00%|Unassigned : 43.61%|CuNiAl : 7.75%|NiCuAlV : 11.65%,3.417,323,109.6,4425.4,31.503,510,69.7
EP3086C,1_1750X,NiCuAlV = Al: 32.4%-Ni: 30.28%-Cu: 20.05%-V: 12.64%-Cr: 4.63% | CuNiAl = Cu: 41.07%-Al: 30.53%-Ni: 22.05%-V: 4.66%-Cr: 1.7% | VNiCrCuAl = V: 34.68%-Ni: 19.79%-Al: 19.44%-Cr: 14.69%-Cu: 11.4% | CuNi = Cu: 75.66%-Ni: 24.34% | Unassigned = Cu: 24.95%-Al: 23.25%-V: 22.65%-Ni: 19.76%-Cr: 9.39%,,4.856,459,118.04,3560,34.03,527,70.1
EP3086C,1_1750X,NiCuAlV = Al: 32.4%-Ni: 30.28%-Cu: 20.05%-V: 12.64%-Cr: 4.63% | CuNiAl = Cu: 41.07%-Al: 30.53%-Ni: 22.05%-V: 4.66%-Cr: 1.7% | VNiCrCuAl = V: 34.68%-Ni: 19.79%-Al: 19.44%-Cr: 14.69%-Cu: 11.4% | CuNi = Cu: 75.66%-Ni: 24.34% | Unassigned = Cu: 24.95%-Al: 23.25%-V: 22.65%-Ni: 19.76%-Cr: 9.39%,Unassigned : 17.19%|NiCuAlV : 40.93%|CuNiAl : 30.31%|VNiCrCuAl : 11.57%,4.918,464.9,111.67,3181.1,30.792,510,70.2
EP3086C,1_1750X,NiCuAlV = Al: 32.4%-Ni: 30.28%-Cu: 20.05%-V: 12.64%-Cr: 4.63% | CuNiAl = Cu: 41.07%-Al: 30.53%-Ni: 22.05%-V: 4.66%-Cr: 1.7% | VNiCrCuAl = V: 34.68%-Ni: 19.79%-Al: 19.44%-Cr: 14.69%-Cu: 11.4% | CuNi = Cu: 75.66%-Ni: 24.34% | Unassigned = Cu: 24.95%-Al: 23.25%-V: 22.65%-Ni: 19.76%-Cr: 9.39%,CuNiAl : 28.79%|NiCuAlV : 50.11%|Unassigned : 12.59%|VNiCrCuAl : 8.52%,12.869,1216.3,202.93,3447.8,35.965,511,69.7
EP3086C,1_1750X,NiCuAlV = Al: 32.4%-Ni: 30.28%-Cu: 20.05%-V: 12.64%-Cr: 4.63% | CuNiAl = Cu: 41.07%-Al: 30.53%-Ni: 22.05%-V: 4.66%-Cr: 1.7% | VNiCrCuAl = V: 34.68%-Ni: 19.79%-Al: 19.44%-Cr: 14.69%-Cu: 11.4% | CuNi = Cu: 75.66%-Ni: 24.34% | Unassigned = Cu: 24.95%-Al: 23.25%-V: 22.65%-Ni: 19.76%-Cr: 9.39%,NiCuAlV : 46.64%|VNiCrCuAl : 44.47%|Unassigned : 5.21%|CuNiAl : 3.69%,12.15,1148.4,185.9,3150.3,36.902,510,70.1
EP3086C,1_1750X,NiCuAlV = Al: 32.4%-Ni: 30.28%-Cu: 20.05%-V: 12.64%-Cr: 4.63% | CuNiAl = Cu: 41.07%-Al: 30.53%-Ni: 22.05%-V: 4.66%-Cr: 1.7% | VNiCrCuAl = V: 34.68%-Ni: 19.79%-Al: 19.44%-Cr: 14.69%-Cu: 11.4% | CuNi = Cu: 75.66%-Ni: 24.34% | Unassigned = Cu: 24.95%-Al: 23.25%-V: 22.65%-Ni: 19.76%-Cr: 9.39%,CuNiAl : 1.96%|Unassigned : 37.15%|VNiCrCuAl : 56.01%|NiCuAlV : 4.88%,11.505,1087.4,168.76,2819.6,34.758,511,70
EP3086C,1_1750X,NiCuAlV = Al: 32.4%-Ni: 30.28%-Cu: 20.05%-V: 12.64%-Cr: 4.63% | CuNiAl = Cu: 41.07%-Al: 30.53%-Ni: 22.05%-V: 4.66%-Cr: 1.7% | VNiCrCuAl = V: 34.68%-Ni: 19.79%-Al: 19.44%-Cr: 14.69%-Cu: 11.4% | CuNi = Cu: 75.66%-Ni: 24.34% | Unassigned = Cu: 24.95%-Al: 23.25%-V: 22.65%-Ni: 19.76%-Cr: 9.39%,NiCuAlV : 34.74%|VNiCrCuAl : 51.28%|Unassigned : 13.98%,10.119,956.5,168.64,3202,35.289,510,69.8
EP3086C,1_1750X,NiCuAlV = Al: 32.4%-Ni: 30.28%-Cu: 20.05%-V: 12.64%-Cr: 4.63% | CuNiAl = Cu: 41.07%-Al: 30.53%-Ni: 22.05%-V: 4.66%-Cr: 1.7% | VNiCrCuAl = V: 34.68%-Ni: 19.79%-Al: 19.44%-Cr: 14.69%-Cu: 11.4% | CuNi = Cu: 75.66%-Ni: 24.34% | Unassigned = Cu: 24.95%-Al: 23.25%-V: 22.65%-Ni: 19.76%-Cr: 9.39%,VNiCrCuAl : 21.54%|Unassigned : 30.24%|CuNiAl : 48.23%,6.401,605,132.42,3316.4,31.886,510,70.2
EP3086C,1_1750X,NiCuAlV = Al: 32.4%-Ni: 30.28%-Cu: 20.05%-V: 12.64%-Cr: 4.63% | CuNiAl = Cu: 41.07%-Al: 30.53%-Ni: 22.05%-V: 4.66%-Cr: 1.7% | VNiCrCuAl = V: 34.68%-Ni: 19.79%-Al: 19.44%-Cr: 14.69%-Cu: 11.4% | CuNi = Cu: 75.66%-Ni: 24.34% | Unassigned = Cu: 24.95%-Al: 23.25%-V: 22.65%-Ni: 19.76%-Cr: 9.39%,CuNiAl : 56.76%|NiCuAlV : 17.92%|Unassigned : 21.95%|VNiCrCuAl : 3.37%,2.459,232.4,81.22,3559.4,29.838,510,69.7
EP3086C,1_1750X,NiCuAlV = Al: 32.4%-Ni: 30.28%-Cu: 20.05%-V: 12.64%-Cr: 4.63% | CuNiAl = Cu: 41.07%-Al: 30.53%-Ni: 22.05%-V: 4.66%-Cr: 1.7% | VNiCrCuAl = V: 34.68%-Ni: 19.79%-Al: 19.44%-Cr: 14.69%-Cu: 11.4% | CuNi = Cu: 75.66%-Ni: 24.34% | Unassigned = Cu: 24.95%-Al: 23.25%-V: 22.65%-Ni: 19.76%-Cr: 9.39%,NiCuAlV : 71.80%|Unassigned : 1.16%|VNiCrCuAl : 27.04%,14.071,1330,206.71,3252,38.425,509,69.6
EP3086C,1_1750X,NiCuAlV = Al: 32.4%-Ni: 30.28%-Cu: 20.05%-V: 12.64%-Cr: 4.63% | CuNiAl = Cu: 41.07%-Al: 30.53%-Ni: 22.05%-V: 4.66%-Cr: 1.7% | VNiCrCuAl = V: 34.68%-Ni: 19.79%-Al: 19.44%-Cr: 14.69%-Cu: 11.4% | CuNi = Cu: 75.66%-Ni: 24.34% | Unassigned = Cu: 24.95%-Al: 23.25%-V: 22.65%-Ni: 19.76%-Cr: 9.39%,NiCuAlV : 40.39%|VNiCrCuAl : 19.90%|Unassigned : 11.80%|CuNiAl : 27.91%,10.947,1034.7,186.2,3506,37.145,510,69.9
EP3086C,1_1750X,NiCuAlV = Al: 32.4%-Ni: 30.28%-Cu: 20.05%-V: 12.64%-Cr: 4.63% | CuNiAl = Cu: 41.07%-Al: 30.53%-Ni: 22.05%-V: 4.66%-Cr: 1.7% | VNiCrCuAl = V: 34.68%-Ni: 19.79%-Al: 19.44%-Cr: 14.69%-Cu: 11.4% | CuNi = Cu: 75.66%-Ni: 24.34% | Unassigned = Cu: 24.95%-Al: 23.25%-V: 22.65%-Ni: 19.76%-Cr: 9.39%,NiCuAlV : 73.71%|Unassigned : 0.15%|VNiCrCuAl : 21.91%|CuNiAl : 4.23%,9.03,853.5,170.44,3654.7,37.62,510,69.9
EP3086C,1_1750X,NiCuAlV = Al: 32.4%-Ni: 30.28%-Cu: 20.05%-V: 12.64%-Cr: 4.63% | CuNiAl = Cu: 41.07%-Al: 30.53%-Ni: 22.05%-V: 4.66%-Cr: 1.7% | VNiCrCuAl = V: 34.68%-Ni: 19.79%-Al: 19.44%-Cr: 14.69%-Cu: 11.4% | CuNi = Cu: 75.66%-Ni: 24.34% | Unassigned = Cu: 24.95%-Al: 23.25%-V: 22.65%-Ni: 19.76%-Cr: 9.39%,NiCuAlV : 18.00%|VNiCrCuAl : 81.85%|Unassigned : 0.15%,13.125,1240.6,200.54,3314,38.871,510,70
EP3086C,1_1750X,NiCuAlV = Al: 32.4%-Ni: 30.28%-Cu: 20.05%-V: 12.64%-Cr: 4.63% | CuNiAl = Cu: 41.07%-Al: 30.53%-Ni: 22.05%-V: 4.66%-Cr: 1.7% | VNiCrCuAl = V: 34.68%-Ni: 19.79%-Al: 19.44%-Cr: 14.69%-Cu: 11.4% | CuNi = Cu: 75.66%-Ni: 24.34% | Unassigned = Cu: 24.95%-Al: 23.25%-V: 22.65%-Ni: 19.76%-Cr: 9.39%,NiCuAlV : 57.21%|CuNiAl : 23.19%|Unassigned : 10.42%|VNiCrCuAl : 9.18%,14.344,1355.8,212.82,3348.5,36.67,511,69.7
EP3086C,1_1750X,NiCuAlV = Al: 32.4%-Ni: 30.28%-Cu: 20.05%-V: 12.64%-Cr: 4.63% | CuNiAl = Cu: 41.07%-Al: 30.53%-Ni: 22.05%-V: 4.66%-Cr: 1.7% | VNiCrCuAl = V: 34.68%-Ni: 19.79%-Al: 19.44%-Cr: 14.69%-Cu: 11.4% | CuNi = Cu: 75.66%-Ni: 24.34% | Unassigned = Cu: 24.95%-Al: 23.25%-V: 22.65%-Ni: 19.76%-Cr: 9.39%,NiCuAlV : 82.75%|CuNiAl : 17.25%,14.923,1410.5,229.05,3633.6,39.486,509,70
EP3086C,1_1750X,NiCuAlV = Al: 32.4%-Ni: 30.28%-Cu: 20.05%-V: 12.64%-Cr: 4.63% | CuNiAl = Cu: 41.07%-Al: 30.53%-Ni: 22.05%-V: 4.66%-Cr: 1.7% | VNiCrCuAl = V: 34.68%-Ni: 19.79%-Al: 19.44%-Cr: 14.69%-Cu: 11.4% | CuNi = Cu: 75.66%-Ni: 24.34% | Unassigned = Cu: 24.95%-Al: 23.25%-V: 22.65%-Ni: 19.76%-Cr: 9.39%,NiCuAlV : 47.66%|CuNiAl : 52.25%|Unassigned : 0.09%,12.511,1182.6,195.86,3341.8,37.182,510,70
EP3086C,1_1750X,NiCuAlV = Al: 32.4%-Ni: 30.28%-Cu: 20.05%-V: 12.64%-Cr: 4.63% | CuNiAl = Cu: 41.07%-Al: 30.53%-Ni: 22.05%-V: 4.66%-Cr: 1.7% | VNiCrCuAl = V: 34.68%-Ni: 19.79%-Al: 19.44%-Cr: 14.69%-Cu: 11.4% | CuNi = Cu: 75.66%-Ni: 24.34% | Unassigned = Cu: 24.95%-Al: 23.25%-V: 22.65%-Ni: 19.76%-Cr: 9.39%,,8.615,814.3,163.56,3568.2,36.779,510,70
EP3086C,1_1750X,NiCuAlV = Al: 32.4%-Ni: 30.28%-Cu: 20.05%-V: 12.64%-Cr: 4.63% | CuNiAl = Cu: 41.07%-Al: 30.53%-Ni: 22.05%-V: 4.66%-Cr: 1.7% | VNiCrCuAl = V: 34.68%-Ni: 19.79%-Al: 19.44%-Cr: 14.69%-Cu: 11.4% | CuNi = Cu: 75.66%-Ni: 24.34% | Unassigned = Cu: 24.95%-Al: 23.25%-V: 22.65%-Ni: 19.76%-Cr: 9.39%,VNiCrCuAl : 62.81%|NiCuAlV : 36.98%|Unassigned : 0.21%,9.866,932.5,165.89,3192.6,36.697,511,70
EP3086C,1_1750X,NiCuAlV = Al: 32.4%-Ni: 30.28%-Cu: 20.05%-V: 12.64%-Cr: 4.63% | CuNiAl = Cu: 41.07%-Al: 30.53%-Ni: 22.05%-V: 4.66%-Cr: 1.7% | VNiCrCuAl = V: 34.68%-Ni: 19.79%-Al: 19.44%-Cr: 14.69%-Cu: 11.4% | CuNi = Cu: 75.66%-Ni: 24.34% | Unassigned = Cu: 24.95%-Al: 23.25%-V: 22.65%-Ni: 19.76%-Cr: 9.39%,Unassigned : 10.86%|CuNiAl : 20.85%|NiCuAlV : 41.55%|VNiCrCuAl : 26.74%,9.563,903.9,166.46,3312.9,36.366,511,70.3
EP3086C,1_1750X,NiCuAlV = Al: 32.4%-Ni: 30.28%-Cu: 20.05%-V: 12.64%-Cr: 4.63% | CuNiAl = Cu: 41.07%-Al: 30.53%-Ni: 22.05%-V: 4.66%-Cr: 1.7% | VNiCrCuAl = V: 34.68%-Ni: 19.79%-Al: 19.44%-Cr: 14.69%-Cu: 11.4% | CuNi = Cu: 75.66%-Ni: 24.34% | Unassigned = Cu: 24.95%-Al: 23.25%-V: 22.65%-Ni: 19.76%-Cr: 9.39%,VNiCrCuAl : 49.44%|NiCuAlV : 46.39%|Unassigned : 4.17%,10.698,1011.2,180.87,3414.7,36.589,510,70
EP3086C,1_1750X,NiCuAlV = Al: 32.4%-Ni: 30.28%-Cu: 20.05%-V: 12.64%-Cr: 4.63% | CuNiAl = Cu: 41.07%-Al: 30.53%-Ni: 22.05%-V: 4.66%-Cr: 1.7% | VNiCrCuAl = V: 34.68%-Ni: 19.79%-Al: 19.44%-Cr: 14.69%-Cu: 11.4% | CuNi = Cu: 75.66%-Ni: 24.34% | Unassigned = Cu: 24.95%-Al: 23.25%-V: 22.65%-Ni: 19.76%-Cr: 9.39%,NiCuAlV : 26.05%|CuNiAl : 66.91%|VNiCrCuAl : 0.53%|Unassigned : 6.51%,13.909,1314.7,200.63,3130,33.236,510,69.9
EP3086C,1_1750X,NiCuAlV = Al: 32.4%-Ni: 30.28%-Cu: 20.05%-V: 12.64%-Cr: 4.63% | CuNiAl = Cu: 41.07%-Al: 30.53%-Ni: 22.05%-V: 4.66%-Cr: 1.7% | VNiCrCuAl = V: 34.68%-Ni: 19.79%-Al: 19.44%-Cr: 14.69%-Cu: 11.4% | CuNi = Cu: 75.66%-Ni: 24.34% | Unassigned = Cu: 24.95%-Al: 23.25%-V: 22.65%-Ni: 19.76%-Cr: 9.39%,NiCuAlV : 96.97%|CuNiAl : 3.03%,9.668,913.8,167.25,3304,34.921,509,70
EP3086C,1_1750X,NiCuAlV = Al: 32.4%-Ni: 30.28%-Cu: 20.05%-V: 12.64%-Cr: 4.63% | CuNiAl = Cu: 41.07%-Al: 30.53%-Ni: 22.05%-V: 4.66%-Cr: 1.7% | VNiCrCuAl = V: 34.68%-Ni: 19.79%-Al: 19.44%-Cr: 14.69%-Cu: 11.4% | CuNi = Cu: 75.66%-Ni: 24.34% | Unassigned = Cu: 24.95%-Al: 23.25%-V: 22.65%-Ni: 19.76%-Cr: 9.39%,CuNiAl : 64.19%|NiCuAlV : 35.81%,10.749,1016,178.36,3318.6,35.194,510,69.8
EP3086C,1_1750X,NiCuAlV = Al: 32.4%-Ni: 30.28%-Cu: 20.05%-V: 12.64%-Cr: 4.63% | CuNiAl = Cu: 41.07%-Al: 30.53%-Ni: 22.05%-V: 4.66%-Cr: 1.7% | VNiCrCuAl = V: 34.68%-Ni: 19.79%-Al: 19.44%-Cr: 14.69%-Cu: 11.4% | CuNi = Cu: 75.66%-Ni: 24.34% | Unassigned = Cu: 24.95%-Al: 23.25%-V: 22.65%-Ni: 19.76%-Cr: 9.39%,NiCuAlV : 26.47%|Unassigned : 8.37%|VNiCrCuAl : 65.16%,15.096,1426.9,209.72,3105.4,39.794,510,70
EP3086C,1_1750X,NiCuAlV = Al: 32.4%-Ni: 30.28%-Cu: 20.05%-V: 12.64%-Cr: 4.63% | CuNiAl = Cu: 41.07%-Al: 30.53%-Ni: 22.05%-V: 4.66%-Cr: 1.7% | VNiCrCuAl = V: 34.68%-Ni: 19.79%-Al: 19.44%-Cr: 14.69%-Cu: 11.4% | CuNi = Cu: 75.66%-Ni: 24.34% | Unassigned = Cu: 24.95%-Al: 23.25%-V: 22.65%-Ni: 19.76%-Cr: 9.39%,CuNiAl : 39.86%|NiCuAlV : 48.76%|Unassigned : 4.08%|VNiCrCuAl : 7.30%,12.218,1154.8,192.52,3324.6,35.633,511,70.5
EP3086C,1_1750X,NiCuAlV = Al: 32.4%-Ni: 30.28%-Cu: 20.05%-V: 12.64%-Cr: 4.63% | CuNiAl = Cu: 41.07%-Al: 30.53%-Ni: 22.05%-V: 4.66%-Cr: 1.7% | VNiCrCuAl = V: 34.68%-Ni: 19.79%-Al: 19.44%-Cr: 14.69%-Cu: 11.4% | CuNi = Cu: 75.66%-Ni: 24.34% | Unassigned = Cu: 24.95%-Al: 23.25%-V: 22.65%-Ni: 19.76%-Cr: 9.39%,VNiCrCuAl : 18.83%|Unassigned : 8.69%|NiCuAlV : 72.49%,4.248,401.6,108.53,3501.3,38.061,540,69.9
EP3086C,1_1750X,NiCuAlV = Al: 32.4%-Ni: 30.28%-Cu: 20.05%-V: 12.64%-Cr: 4.63% | CuNiAl = Cu: 41.07%-Al: 30.53%-Ni: 22.05%-V: 4.66%-Cr: 1.7% | VNiCrCuAl = V: 34.68%-Ni: 19.79%-Al: 19.44%-Cr: 14.69%-Cu: 11.4% | CuNi = Cu: 75.66%-Ni: 24.34% | Unassigned = Cu: 24.95%-Al: 23.25%-V: 22.65%-Ni: 19.76%-Cr: 9.39%,CuNiAl : 3.19%|NiCuAlV : 94.56%|Unassigned : 2.16%|VNiCrCuAl : 0.09%,9.522,900.1,170.76,3476.8,37.074,509,70.1
EP3086C,1_1750X,NiCuAlV = Al: 32.4%-Ni: 30.28%-Cu: 20.05%-V: 12.64%-Cr: 4.63% | CuNiAl = Cu: 41.07%-Al: 30.53%-Ni: 22.05%-V: 4.66%-Cr: 1.7% | VNiCrCuAl = V: 34.68%-Ni: 19.79%-Al: 19.44%-Cr: 14.69%-Cu: 11.4% | CuNi = Cu: 75.66%-Ni: 24.34% | Unassigned = Cu: 24.95%-Al: 23.25%-V: 22.65%-Ni: 19.76%-Cr: 9.39%,VNiCrCuAl : 86.68%|Unassigned : 1.65%|NiCuAlV : 11.67%,2.829,267.4,88.42,3614.1,34.3,510,70.2
EP3086C,1_1750X,NiCuAlV = Al: 32.4%-Ni: 30.28%-Cu: 20.05%-V: 12.64%-Cr: 4.63% | CuNiAl = Cu: 41.07%-Al: 30.53%-Ni: 22.05%-V: 4.66%-Cr: 1.7% | VNiCrCuAl = V: 34.68%-Ni: 19.79%-Al: 19.44%-Cr: 14.69%-Cu: 11.4% | CuNi = Cu: 75.66%-Ni: 24.34% | Unassigned = Cu: 24.95%-Al: 23.25%-V: 22.65%-Ni: 19.76%-Cr: 9.39%,NiCuAlV : 47.21%|Unassigned : 6.62%|VNiCrCuAl : 46.16%,10.897,1029.9,189.14,3617,37.673,509,69.5
EP3086C,1_1750X,NiCuAlV = Al: 32.4%-Ni: 30.28%-Cu: 20.05%-V: 12.64%-Cr: 4.63% | CuNiAl = Cu: 41.07%-Al: 30.53%-Ni: 22.05%-V: 4.66%-Cr: 1.7% | VNiCrCuAl = V: 34.68%-Ni: 19.79%-Al: 19.44%-Cr: 14.69%-Cu: 11.4% | CuNi = Cu: 75.66%-Ni: 24.34% | Unassigned = Cu: 24.95%-Al: 23.25%-V: 22.65%-Ni: 19.76%-Cr: 9.39%,Unassigned : 0.33%|CuNiAl : 96.04%|NiCuAlV : 3.63%,9.466,894.7,162.33,3204.7,29.977,510,70
EP3086C,1_1750X,NiCuAlV = Al: 32.4%-Ni: 30.28%-Cu: 20.05%-V: 12.64%-Cr: 4.63% | CuNiAl = Cu: 41.07%-Al: 30.53%-Ni: 22.05%-V: 4.66%-Cr: 1.7% | VNiCrCuAl = V: 34.68%-Ni: 19.79%-Al: 19.44%-Cr: 14.69%-Cu: 11.4% | CuNi = Cu: 75.66%-Ni: 24.34% | Unassigned = Cu: 24.95%-Al: 23.25%-V: 22.65%-Ni: 19.76%-Cr: 9.39%,CuNiAl : 94.07%|NiCuAlV : 5.93%,7.143,675.1,131.01,2916,28.831,508,69.8
EP3086C,1_1750X,NiCuAlV = Al: 32.4%-Ni: 30.28%-Cu: 20.05%-V: 12.64%-Cr: 4.63% | CuNiAl = Cu: 41.07%-Al: 30.53%-Ni: 22.05%-V: 4.66%-Cr: 1.7% | VNiCrCuAl = V: 34.68%-Ni: 19.79%-Al: 19.44%-Cr: 14.69%-Cu: 11.4% | CuNi = Cu: 75.66%-Ni: 24.34% | Unassigned = Cu: 24.95%-Al: 23.25%-V: 22.65%-Ni: 19.76%-Cr: 9.39%,,8.905,841.7,164.57,3488.3,38.772,522,69.5
EP3086C,1_1750X,NiCuAlV = Al: 32.4%-Ni: 30.28%-Cu: 20.05%-V: 12.64%-Cr: 4.63% | CuNiAl = Cu: 41.07%-Al: 30.53%-Ni: 22.05%-V: 4.66%-Cr: 1.7% | VNiCrCuAl = V: 34.68%-Ni: 19.79%-Al: 19.44%-Cr: 14.69%-Cu: 11.4% | CuNi = Cu: 75.66%-Ni: 24.34% | Unassigned = Cu: 24.95%-Al: 23.25%-V: 22.65%-Ni: 19.76%-Cr: 9.39%,VNiCrCuAl : 59.65%|NiCuAlV : 40.35%,13.919,1315.6,206.99,3295.4,39.374,510,69.8
EP3086C,1_1750X,NiCuAlV = Al: 32.4%-Ni: 30.28%-Cu: 20.05%-V: 12.64%-Cr: 4.63% | CuNiAl = Cu: 41.07%-Al: 30.53%-Ni: 22.05%-V: 4.66%-Cr: 1.7% | VNiCrCuAl = V: 34.68%-Ni: 19.79%-Al: 19.44%-Cr: 14.69%-Cu: 11.4% | CuNi = Cu: 75.66%-Ni: 24.34% | Unassigned = Cu: 24.95%-Al: 23.25%-V: 22.65%-Ni: 19.76%-Cr: 9.39%,VNiCrCuAl : 9.20%|Unassigned : 7.81%|CuNiAl : 12.42%|NiCuAlV : 70.58%,5.857,553.6,126.36,3334.5,34.246,510,69.5
EP3086C,1_1750X,NiCuAlV = Al: 32.4%-Ni: 30.28%-Cu: 20.05%-V: 12.64%-Cr: 4.63% | CuNiAl = Cu: 41.07%-Al: 30.53%-Ni: 22.05%-V: 4.66%-Cr: 1.7% | VNiCrCuAl = V: 34.68%-Ni: 19.79%-Al: 19.44%-Cr: 14.69%-Cu: 11.4% | CuNi = Cu: 75.66%-Ni: 24.34% | Unassigned = Cu: 24.95%-Al: 23.25%-V: 22.65%-Ni: 19.76%-Cr: 9.39%,NiCuAlV : 29.27%|Unassigned : 22.16%|VNiCrCuAl : 16.59%|CuNiAl : 31.98%,11.877,1122.6,179.98,3050.3,34.238,509,69.1
EP3086C,1_1750X,NiCuAlV = Al: 32.4%-Ni: 30.28%-Cu: 20.05%-V: 12.64%-Cr: 4.63% | CuNiAl = Cu: 41.07%-Al: 30.53%-Ni: 22.05%-V: 4.66%-Cr: 1.7% | VNiCrCuAl = V: 34.68%-Ni: 19.79%-Al: 19.44%-Cr: 14.69%-Cu: 11.4% | CuNi = Cu: 75.66%-Ni: 24.34% | Unassigned = Cu: 24.95%-Al: 23.25%-V: 22.65%-Ni: 19.76%-Cr: 9.39%,CuNiAl : 100.00%,4.808,454.4,111.83,3263.8,29.94,509,70
EP3086C,1_1750X,NiCuAlV = Al: 32.4%-Ni: 30.28%-Cu: 20.05%-V: 12.64%-Cr: 4.63% | CuNiAl = Cu: 41.07%-Al: 30.53%-Ni: 22.05%-V: 4.66%-Cr: 1.7% | VNiCrCuAl = V: 34.68%-Ni: 19.79%-Al: 19.44%-Cr: 14.69%-Cu: 11.4% | CuNi = Cu: 75.66%-Ni: 24.34% | Unassigned = Cu: 24.95%-Al: 23.25%-V: 22.65%-Ni: 19.76%-Cr: 9.39%,CuNiAl : 98.93%|Unassigned : 1.07%,3.433,324.5,105.68,4124.5,27.379,511,69.8
EP3086C,1_1750X,NiCuAlV = Al: 32.4%-Ni: 30.28%-Cu: 20.05%-V: 12.64%-Cr: 4.63% | CuNiAl = Cu: 41.07%-Al: 30.53%-Ni: 22.05%-V: 4.66%-Cr: 1.7% | VNiCrCuAl = V: 34.68%-Ni: 19.79%-Al: 19.44%-Cr: 14.69%-Cu: 11.4% | CuNi = Cu: 75.66%-Ni: 24.34% | Unassigned = Cu: 24.95%-Al: 23.25%-V: 22.65%-Ni: 19.76%-Cr: 9.39%,CuNiAl : 72.10%|NiCuAlV : 27.90%,4.337,409.9,110.35,3538.5,30.628,509,69.9
EP3086C,1_1750X,NiCuAlV = Al: 32.4%-Ni: 30.28%-Cu: 20.05%-V: 12.64%-Cr: 4.63% | CuNiAl = Cu: 41.07%-Al: 30.53%-Ni: 22.05%-V: 4.66%-Cr: 1.7% | VNiCrCuAl = V: 34.68%-Ni: 19.79%-Al: 19.44%-Cr: 14.69%-Cu: 11.4% | CuNi = Cu: 75.66%-Ni: 24.34% | Unassigned = Cu: 24.95%-Al: 23.25%-V: 22.65%-Ni: 19.76%-Cr: 9.39%,CuNiAl : 68.38%|Unassigned : 18.08%|VNiCrCuAl : 13.41%|NiCuAlV : 0.12%,7.249,685.2,156.83,3941.8,31.229,510,69.9
EP3086C,1_1750X,NiCuAlV = Al: 32.4%-Ni: 30.28%-Cu: 20.05%-V: 12.64%-Cr: 4.63% | CuNiAl = Cu: 41.07%-Al: 30.53%-Ni: 22.05%-V: 4.66%-Cr: 1.7% | VNiCrCuAl = V: 34.68%-Ni: 19.79%-Al: 19.44%-Cr: 14.69%-Cu: 11.4% | CuNi = Cu: 75.66%-Ni: 24.34% | Unassigned = Cu: 24.95%-Al: 23.25%-V: 22.65%-Ni: 19.76%-Cr: 9.39%,CuNiAl : 5.50%|NiCuAlV : 81.49%|VNiCrCuAl : 13.01%,14.113,1333.9,218.11,3545.3,37.985,510,69.7
EP3086C,1_1750X,NiCuAlV = Al: 32.4%-Ni: 30.28%-Cu: 20.05%-V: 12.64%-Cr: 4.63% | CuNiAl = Cu: 41.07%-Al: 30.53%-Ni: 22.05%-V: 4.66%-Cr: 1.7% | VNiCrCuAl = V: 34.68%-Ni: 19.79%-Al: 19.44%-Cr: 14.69%-Cu: 11.4% | CuNi = Cu: 75.66%-Ni: 24.34% | Unassigned = Cu: 24.95%-Al: 23.25%-V: 22.65%-Ni: 19.76%-Cr: 9.39%,NiCuAlV : 16.29%|VNiCrCuAl : 81.11%|Unassigned : 2.59%,14.226,1344.7,201.69,3087.4,38.102,510,70.2
EP3086C,1_1750X,NiCuAlV = Al: 32.4%-Ni: 30.28%-Cu: 20.05%-V: 12.64%-Cr: 4.63% | CuNiAl = Cu: 41.07%-Al: 30.53%-Ni: 22.05%-V: 4.66%-Cr: 1.7% | VNiCrCuAl = V: 34.68%-Ni: 19.79%-Al: 19.44%-Cr: 14.69%-Cu: 11.4% | CuNi = Cu: 75.66%-Ni: 24.34% | Unassigned = Cu: 24.95%-Al: 23.25%-V: 22.65%-Ni: 19.76%-Cr: 9.39%,CuNiAl : 73.23%|Unassigned : 0.39%|NiCuAlV : 26.38%,2.245,212.2,72.02,3108.8,31.18,509,69.7
EP3086C,1_1750X,NiCuAlV = Al: 32.4%-Ni: 30.28%-Cu: 20.05%-V: 12.64%-Cr: 4.63% | CuNiAl = Cu: 41.07%-Al: 30.53%-Ni: 22.05%-V: 4.66%-Cr: 1.7% | VNiCrCuAl = V: 34.68%-Ni: 19.79%-Al: 19.44%-Cr: 14.69%-Cu: 11.4% | CuNi = Cu: 75.66%-Ni: 24.34% | Unassigned = Cu: 24.95%-Al: 23.25%-V: 22.65%-Ni: 19.76%-Cr: 9.39%,VNiCrCuAl : 9.98%|Unassigned : 6.88%|NiCuAlV : 83.14%,11.521,1089,194.53,3586.8,38.889,509,69.6
EP3086C,1_1750X,NiCuAlV = Al: 32.4%-Ni: 30.28%-Cu: 20.05%-V: 12.64%-Cr: 4.63% | CuNiAl = Cu: 41.07%-Al: 30.53%-Ni: 22.05%-V: 4.66%-Cr: 1.7% | VNiCrCuAl = V: 34.68%-Ni: 19.79%-Al: 19.44%-Cr: 14.69%-Cu: 11.4% | CuNi = Cu: 75.66%-Ni: 24.34% | Unassigned = Cu: 24.95%-Al: 23.25%-V: 22.65%-Ni: 19.76%-Cr: 9.39%,CuNiAl : 69.78%|Unassigned : 17.45%|VNiCrCuAl : 12.57%|NiCuAlV : 0.21%,8.641,816.7,158.14,3355.2,31.327,511,69.7
EP3086C,1_1750X,NiCuAlV = Al: 32.4%-Ni: 30.28%-Cu: 20.05%-V: 12.64%-Cr: 4.63% | CuNiAl = Cu: 41.07%-Al: 30.53%-Ni: 22.05%-V: 4.66%-Cr: 1.7% | VNiCrCuAl = V: 34.68%-Ni: 19.79%-Al: 19.44%-Cr: 14.69%-Cu: 11.4% | CuNi = Cu: 75.66%-Ni: 24.34% | Unassigned = Cu: 24.95%-Al: 23.25%-V: 22.65%-Ni: 19.76%-Cr: 9.39%,NiCuAlV : 67.30%|VNiCrCuAl : 31.64%|Unassigned : 1.06%,14.124,1335,213.98,3431.5,38.037,510,69.9
