Repository: giengeb1/ADAMaNT-HEA-indents

File: Indentation Results.csv (part 8 of 64)
Sample,Magnification,Compound Compositions,Indent Composition,Hardness,Hv,Modulus,Stiffness^2 / Load,Pmax,Hmax,Reporting Depth
EP3086C,1_1750X,NiCuAlV = Al: 32.4%-Ni: 30.28%-Cu: 20.05%-V: 12.64%-Cr: 4.63% | CuNiAl = Cu: 41.07%-Al: 30.53%-Ni: 22.05%-V: 4.66%-Cr: 1.7% | VNiCrCuAl = V: 34.68%-Ni: 19.79%-Al: 19.44%-Cr: 14.69%-Cu: 11.4% | CuNi = Cu: 75.66%-Ni: 24.34% | Unassigned = Cu: 24.95%-Al: 23.25%-V: 22.65%-Ni: 19.76%-Cr: 9.39%,VNiCrCuAl : 27.80%|NiCuAlV : 12.39%|Unassigned : 7.67%|CuNiAl : 52.14%,10.195,963.7,167.68,3147.5,33.734,509,70.2
EP3086C,1_1750X,NiCuAlV = Al: 32.4%-Ni: 30.28%-Cu: 20.05%-V: 12.64%-Cr: 4.63% | CuNiAl = Cu: 41.07%-Al: 30.53%-Ni: 22.05%-V: 4.66%-Cr: 1.7% | VNiCrCuAl = V: 34.68%-Ni: 19.79%-Al: 19.44%-Cr: 14.69%-Cu: 11.4% | CuNi = Cu: 75.66%-Ni: 24.34% | Unassigned = Cu: 24.95%-Al: 23.25%-V: 22.65%-Ni: 19.76%-Cr: 9.39%,,11.927,1127.3,182.08,3097.9,37.156,511,70.3
EP3086C,1_1750X,NiCuAlV = Al: 32.4%-Ni: 30.28%-Cu: 20.05%-V: 12.64%-Cr: 4.63% | CuNiAl = Cu: 41.07%-Al: 30.53%-Ni: 22.05%-V: 4.66%-Cr: 1.7% | VNiCrCuAl = V: 34.68%-Ni: 19.79%-Al: 19.44%-Cr: 14.69%-Cu: 11.4% | CuNi = Cu: 75.66%-Ni: 24.34% | Unassigned = Cu: 24.95%-Al: 23.25%-V: 22.65%-Ni: 19.76%-Cr: 9.39%,Unassigned : 0.65%|NiCuAlV : 52.71%|VNiCrCuAl : 22.34%|CuNiAl : 24.30%,10.363,979.5,170.12,3174.1,36.527,510,69.7
EP3086C,1_1750X,NiCuAlV = Al: 32.4%-Ni: 30.28%-Cu: 20.05%-V: 12.64%-Cr: 4.63% | CuNiAl = Cu: 41.07%-Al: 30.53%-Ni: 22.05%-V: 4.66%-Cr: 1.7% | VNiCrCuAl = V: 34.68%-Ni: 19.79%-Al: 19.44%-Cr: 14.69%-Cu: 11.4% | CuNi = Cu: 75.66%-Ni: 24.34% | Unassigned = Cu: 24.95%-Al: 23.25%-V: 22.65%-Ni: 19.76%-Cr: 9.39%,CuNiAl : 26.49%|NiCuAlV : 73.51%,11.431,1080.5,184.79,3314.2,35.717,509,69.9
EP3086C,1_1750X,NiCuAlV = Al: 32.4%-Ni: 30.28%-Cu: 20.05%-V: 12.64%-Cr: 4.63% | CuNiAl = Cu: 41.07%-Al: 30.53%-Ni: 22.05%-V: 4.66%-Cr: 1.7% | VNiCrCuAl = V: 34.68%-Ni: 19.79%-Al: 19.44%-Cr: 14.69%-Cu: 11.4% | CuNi = Cu: 75.66%-Ni: 24.34% | Unassigned = Cu: 24.95%-Al: 23.25%-V: 22.65%-Ni: 19.76%-Cr: 9.39%,Unassigned : 8.55%|VNiCrCuAl : 21.71%|NiCuAlV : 69.74%,10.09,953.7,175.51,3439.4,34.908,505,69.8
EP3086C,1_1750X,NiCuAlV = Al: 32.4%-Ni: 30.28%-Cu: 20.05%-V: 12.64%-Cr: 4.63% | CuNiAl = Cu: 41.07%-Al: 30.53%-Ni: 22.05%-V: 4.66%-Cr: 1.7% | VNiCrCuAl = V: 34.68%-Ni: 19.79%-Al: 19.44%-Cr: 14.69%-Cu: 11.4% | CuNi = Cu: 75.66%-Ni: 24.34% | Unassigned = Cu: 24.95%-Al: 23.25%-V: 22.65%-Ni: 19.76%-Cr: 9.39%,Unassigned : 17.68%|VNiCrCuAl : 32.88%|NiCuAlV : 48.36%|CuNiAl : 1.08%,13.331,1260.1,208.57,3484.4,37.632,511,70.4
EP3086C,1_1750X,NiCuAlV = Al: 32.4%-Ni: 30.28%-Cu: 20.05%-V: 12.64%-Cr: 4.63% | CuNiAl = Cu: 41.07%-Al: 30.53%-Ni: 22.05%-V: 4.66%-Cr: 1.7% | VNiCrCuAl = V: 34.68%-Ni: 19.79%-Al: 19.44%-Cr: 14.69%-Cu: 11.4% | CuNi = Cu: 75.66%-Ni: 24.34% | Unassigned = Cu: 24.95%-Al: 23.25%-V: 22.65%-Ni: 19.76%-Cr: 9.39%,CuNiAl : 92.25%|Unassigned : 7.75%,3.753,354.7,107.17,3870.6,25.772,508,69.6
EP3086C,1_1750X,NiCuAlV = Al: 32.4%-Ni: 30.28%-Cu: 20.05%-V: 12.64%-Cr: 4.63% | CuNiAl = Cu: 41.07%-Al: 30.53%-Ni: 22.05%-V: 4.66%-Cr: 1.7% | VNiCrCuAl = V: 34.68%-Ni: 19.79%-Al: 19.44%-Cr: 14.69%-Cu: 11.4% | CuNi = Cu: 75.66%-Ni: 24.34% | Unassigned = Cu: 24.95%-Al: 23.25%-V: 22.65%-Ni: 19.76%-Cr: 9.39%,NiCuAlV : 61.01%|VNiCrCuAl : 34.05%|Unassigned : 4.94%,13.696,1294.6,206.84,3344.5,37.656,510,69.8
EP3086C,1_1750X,NiCuAlV = Al: 32.4%-Ni: 30.28%-Cu: 20.05%-V: 12.64%-Cr: 4.63% | CuNiAl = Cu: 41.07%-Al: 30.53%-Ni: 22.05%-V: 4.66%-Cr: 1.7% | VNiCrCuAl = V: 34.68%-Ni: 19.79%-Al: 19.44%-Cr: 14.69%-Cu: 11.4% | CuNi = Cu: 75.66%-Ni: 24.34% | Unassigned = Cu: 24.95%-Al: 23.25%-V: 22.65%-Ni: 19.76%-Cr: 9.39%,NiCuAlV : 42.34%|VNiCrCuAl : 52.29%|Unassigned : 5.37%,8.078,763.5,149.57,3256.9,36.553,511,69.5
EP3086C,1_1750X,NiCuAlV = Al: 32.4%-Ni: 30.28%-Cu: 20.05%-V: 12.64%-Cr: 4.63% | CuNiAl = Cu: 41.07%-Al: 30.53%-Ni: 22.05%-V: 4.66%-Cr: 1.7% | VNiCrCuAl = V: 34.68%-Ni: 19.79%-Al: 19.44%-Cr: 14.69%-Cu: 11.4% | CuNi = Cu: 75.66%-Ni: 24.34% | Unassigned = Cu: 24.95%-Al: 23.25%-V: 22.65%-Ni: 19.76%-Cr: 9.39%,CuNiAl : 15.38%|Unassigned : 4.05%|NiCuAlV : 62.12%|VNiCrCuAl : 18.45%,11.359,1073.6,185.21,3348.4,37.462,509,69.8
EP3086C,1_1750X,NiCuAlV = Al: 32.4%-Ni: 30.28%-Cu: 20.05%-V: 12.64%-Cr: 4.63% | CuNiAl = Cu: 41.07%-Al: 30.53%-Ni: 22.05%-V: 4.66%-Cr: 1.7% | VNiCrCuAl = V: 34.68%-Ni: 19.79%-Al: 19.44%-Cr: 14.69%-Cu: 11.4% | CuNi = Cu: 75.66%-Ni: 24.34% | Unassigned = Cu: 24.95%-Al: 23.25%-V: 22.65%-Ni: 19.76%-Cr: 9.39%,CuNiAl : 1.42%|NiCuAlV : 93.29%|Unassigned : 0.63%|VNiCrCuAl : 4.67%,9.937,939.3,177.38,3555.6,36.646,511,70
EP3086C,1_1750X,NiCuAlV = Al: 32.4%-Ni: 30.28%-Cu: 20.05%-V: 12.64%-Cr: 4.63% | CuNiAl = Cu: 41.07%-Al: 30.53%-Ni: 22.05%-V: 4.66%-Cr: 1.7% | VNiCrCuAl = V: 34.68%-Ni: 19.79%-Al: 19.44%-Cr: 14.69%-Cu: 11.4% | CuNi = Cu: 75.66%-Ni: 24.34% | Unassigned = Cu: 24.95%-Al: 23.25%-V: 22.65%-Ni: 19.76%-Cr: 9.39%,VNiCrCuAl : 1.96%|Unassigned : 8.79%|CuNiAl : 86.48%|NiCuAlV : 2.77%,6.264,592,130.64,3308.7,30.239,508,69.7
EP3086C,1_1750X,NiCuAlV = Al: 32.4%-Ni: 30.28%-Cu: 20.05%-V: 12.64%-Cr: 4.63% | CuNiAl = Cu: 41.07%-Al: 30.53%-Ni: 22.05%-V: 4.66%-Cr: 1.7% | VNiCrCuAl = V: 34.68%-Ni: 19.79%-Al: 19.44%-Cr: 14.69%-Cu: 11.4% | CuNi = Cu: 75.66%-Ni: 24.34% | Unassigned = Cu: 24.95%-Al: 23.25%-V: 22.65%-Ni: 19.76%-Cr: 9.39%,CuNiAl : 92.44%|Unassigned : 7.56%,3.201,302.5,96.24,3732.8,28.439,509,69.1
EP3086C,1_1750X,NiCuAlV = Al: 32.4%-Ni: 30.28%-Cu: 20.05%-V: 12.64%-Cr: 4.63% | CuNiAl = Cu: 41.07%-Al: 30.53%-Ni: 22.05%-V: 4.66%-Cr: 1.7% | VNiCrCuAl = V: 34.68%-Ni: 19.79%-Al: 19.44%-Cr: 14.69%-Cu: 11.4% | CuNi = Cu: 75.66%-Ni: 24.34% | Unassigned = Cu: 24.95%-Al: 23.25%-V: 22.65%-Ni: 19.76%-Cr: 9.39%,VNiCrCuAl : 62.67%|Unassigned : 2.71%|NiCuAlV : 34.62%,8.464,800,149.89,3119.8,37.504,510,69.9
EP3086C,1_1750X,NiCuAlV = Al: 32.4%-Ni: 30.28%-Cu: 20.05%-V: 12.64%-Cr: 4.63% | CuNiAl = Cu: 41.07%-Al: 30.53%-Ni: 22.05%-V: 4.66%-Cr: 1.7% | VNiCrCuAl = V: 34.68%-Ni: 19.79%-Al: 19.44%-Cr: 14.69%-Cu: 11.4% | CuNi = Cu: 75.66%-Ni: 24.34% | Unassigned = Cu: 24.95%-Al: 23.25%-V: 22.65%-Ni: 19.76%-Cr: 9.39%,VNiCrCuAl : 80.61%|NiCuAlV : 11.90%|Unassigned : 7.50%,9.638,911,154.69,2895.1,36.429,510,69.6
EP3086C,1_1750X,NiCuAlV = Al: 32.4%-Ni: 30.28%-Cu: 20.05%-V: 12.64%-Cr: 4.63% | CuNiAl = Cu: 41.07%-Al: 30.53%-Ni: 22.05%-V: 4.66%-Cr: 1.7% | VNiCrCuAl = V: 34.68%-Ni: 19.79%-Al: 19.44%-Cr: 14.69%-Cu: 11.4% | CuNi = Cu: 75.66%-Ni: 24.34% | Unassigned = Cu: 24.95%-Al: 23.25%-V: 22.65%-Ni: 19.76%-Cr: 9.39%,VNiCrCuAl : 31.89%|NiCuAlV : 51.90%|Unassigned : 9.55%|CuNiAl : 6.66%,6.664,629.9,135.84,3333.2,36.046,512,69.7
EP3086C,1_1750X,NiCuAlV = Al: 32.4%-Ni: 30.28%-Cu: 20.05%-V: 12.64%-Cr: 4.63% | CuNiAl = Cu: 41.07%-Al: 30.53%-Ni: 22.05%-V: 4.66%-Cr: 1.7% | VNiCrCuAl = V: 34.68%-Ni: 19.79%-Al: 19.44%-Cr: 14.69%-Cu: 11.4% | CuNi = Cu: 75.66%-Ni: 24.34% | Unassigned = Cu: 24.95%-Al: 23.25%-V: 22.65%-Ni: 19.76%-Cr: 9.39%,,13.374,1264.1,196.89,3153.7,37.316,510,69.9
EP3086C,1_1750X,NiCuAlV = Al: 32.4%-Ni: 30.28%-Cu: 20.05%-V: 12.64%-Cr: 4.63% | CuNiAl = Cu: 41.07%-Al: 30.53%-Ni: 22.05%-V: 4.66%-Cr: 1.7% | VNiCrCuAl = V: 34.68%-Ni: 19.79%-Al: 19.44%-Cr: 14.69%-Cu: 11.4% | CuNi = Cu: 75.66%-Ni: 24.34% | Unassigned = Cu: 24.95%-Al: 23.25%-V: 22.65%-Ni: 19.76%-Cr: 9.39%,Unassigned : 5.15%|CuNiAl : 94.85%,8.619,814.7,157.32,3333.6,31.678,509,69.8
EP3086C,1_1750X,NiCuAlV = Al: 32.4%-Ni: 30.28%-Cu: 20.05%-V: 12.64%-Cr: 4.63% | CuNiAl = Cu: 41.07%-Al: 30.53%-Ni: 22.05%-V: 4.66%-Cr: 1.7% | VNiCrCuAl = V: 34.68%-Ni: 19.79%-Al: 19.44%-Cr: 14.69%-Cu: 11.4% | CuNi = Cu: 75.66%-Ni: 24.34% | Unassigned = Cu: 24.95%-Al: 23.25%-V: 22.65%-Ni: 19.76%-Cr: 9.39%,CuNiAl : 58.43%|NiCuAlV : 41.57%,10.056,950.5,171.91,3330.7,33.505,510,69.8
EP3086C,1_1750X,NiCuAlV = Al: 32.4%-Ni: 30.28%-Cu: 20.05%-V: 12.64%-Cr: 4.63% | CuNiAl = Cu: 41.07%-Al: 30.53%-Ni: 22.05%-V: 4.66%-Cr: 1.7% | VNiCrCuAl = V: 34.68%-Ni: 19.79%-Al: 19.44%-Cr: 14.69%-Cu: 11.4% | CuNi = Cu: 75.66%-Ni: 24.34% | Unassigned = Cu: 24.95%-Al: 23.25%-V: 22.65%-Ni: 19.76%-Cr: 9.39%,NiCuAlV : 15.08%|CuNiAl : 80.67%|Unassigned : 4.25%,10.403,983.3,172.57,3240.9,34.805,510,70.1
EP3086C,1_1750X,NiCuAlV = Al: 32.4%-Ni: 30.28%-Cu: 20.05%-V: 12.64%-Cr: 4.63% | CuNiAl = Cu: 41.07%-Al: 30.53%-Ni: 22.05%-V: 4.66%-Cr: 1.7% | VNiCrCuAl = V: 34.68%-Ni: 19.79%-Al: 19.44%-Cr: 14.69%-Cu: 11.4% | CuNi = Cu: 75.66%-Ni: 24.34% | Unassigned = Cu: 24.95%-Al: 23.25%-V: 22.65%-Ni: 19.76%-Cr: 9.39%,CuNiAl : 0.51%|NiCuAlV : 85.62%|Unassigned : 2.29%|VNiCrCuAl : 11.58%,11.581,1094.7,191.33,3470.6,38.063,510,70.1
EP3086C,1_1750X,NiCuAlV = Al: 32.4%-Ni: 30.28%-Cu: 20.05%-V: 12.64%-Cr: 4.63% | CuNiAl = Cu: 41.07%-Al: 30.53%-Ni: 22.05%-V: 4.66%-Cr: 1.7% | VNiCrCuAl = V: 34.68%-Ni: 19.79%-Al: 19.44%-Cr: 14.69%-Cu: 11.4% | CuNi = Cu: 75.66%-Ni: 24.34% | Unassigned = Cu: 24.95%-Al: 23.25%-V: 22.65%-Ni: 19.76%-Cr: 9.39%,NiCuAlV : 86.55%|VNiCrCuAl : 9.08%|CuNiAl : 4.37%,8.033,759.3,156.98,3564.1,36.89,509,70.2
EP3086C,1_1750X,NiCuAlV = Al: 32.4%-Ni: 30.28%-Cu: 20.05%-V: 12.64%-Cr: 4.63% | CuNiAl = Cu: 41.07%-Al: 30.53%-Ni: 22.05%-V: 4.66%-Cr: 1.7% | VNiCrCuAl = V: 34.68%-Ni: 19.79%-Al: 19.44%-Cr: 14.69%-Cu: 11.4% | CuNi = Cu: 75.66%-Ni: 24.34% | Unassigned = Cu: 24.95%-Al: 23.25%-V: 22.65%-Ni: 19.76%-Cr: 9.39%,CuNiAl : 76.62%|Unassigned : 5.62%|NiCuAlV : 17.76%,4.211,398,101.94,3150.1,30.334,510,70.1
EP3086C,1_1750X,NiCuAlV = Al: 32.4%-Ni: 30.28%-Cu: 20.05%-V: 12.64%-Cr: 4.63% | CuNiAl = Cu: 41.07%-Al: 30.53%-Ni: 22.05%-V: 4.66%-Cr: 1.7% | VNiCrCuAl = V: 34.68%-Ni: 19.79%-Al: 19.44%-Cr: 14.69%-Cu: 11.4% | CuNi = Cu: 75.66%-Ni: 24.34% | Unassigned = Cu: 24.95%-Al: 23.25%-V: 22.65%-Ni: 19.76%-Cr: 9.39%,VNiCrCuAl : 50.20%|Unassigned : 6.74%|NiCuAlV : 43.06%,10.226,966.5,171.24,3253.5,36.874,510,69.9
EP3086C,1_1750X,NiCuAlV = Al: 32.4%-Ni: 30.28%-Cu: 20.05%-V: 12.64%-Cr: 4.63% | CuNiAl = Cu: 41.07%-Al: 30.53%-Ni: 22.05%-V: 4.66%-Cr: 1.7% | VNiCrCuAl = V: 34.68%-Ni: 19.79%-Al: 19.44%-Cr: 14.69%-Cu: 11.4% | CuNi = Cu: 75.66%-Ni: 24.34% | Unassigned = Cu: 24.95%-Al: 23.25%-V: 22.65%-Ni: 19.76%-Cr: 9.39%,NiCuAlV : 37.37%|CuNiAl : 45.62%|Unassigned : 12.66%|VNiCrCuAl : 4.35%,7.944,750.8,149.67,3316.1,34.215,509,69.9
EP3086C,1_1750X,NiCuAlV = Al: 32.4%-Ni: 30.28%-Cu: 20.05%-V: 12.64%-Cr: 4.63% | CuNiAl = Cu: 41.07%-Al: 30.53%-Ni: 22.05%-V: 4.66%-Cr: 1.7% | VNiCrCuAl = V: 34.68%-Ni: 19.79%-Al: 19.44%-Cr: 14.69%-Cu: 11.4% | CuNi = Cu: 75.66%-Ni: 24.34% | Unassigned = Cu: 24.95%-Al: 23.25%-V: 22.65%-Ni: 19.76%-Cr: 9.39%,CuNiAl : 97.20%|Unassigned : 2.80%,8.794,831.2,169.96,3734.2,26.627,509,69.9
EP3086C,1_1750X,NiCuAlV = Al: 32.4%-Ni: 30.28%-Cu: 20.05%-V: 12.64%-Cr: 4.63% | CuNiAl = Cu: 41.07%-Al: 30.53%-Ni: 22.05%-V: 4.66%-Cr: 1.7% | VNiCrCuAl = V: 34.68%-Ni: 19.79%-Al: 19.44%-Cr: 14.69%-Cu: 11.4% | CuNi = Cu: 75.66%-Ni: 24.34% | Unassigned = Cu: 24.95%-Al: 23.25%-V: 22.65%-Ni: 19.76%-Cr: 9.39%,CuNiAl : 52.63%|NiCuAlV : 23.25%|Unassigned : 17.13%|VNiCrCuAl : 6.99%,5.032,475.7,112.89,3172.1,32.699,514,69.6
EP3086C,1_1750X,NiCuAlV = Al: 32.4%-Ni: 30.28%-Cu: 20.05%-V: 12.64%-Cr: 4.63% | CuNiAl = Cu: 41.07%-Al: 30.53%-Ni: 22.05%-V: 4.66%-Cr: 1.7% | VNiCrCuAl = V: 34.68%-Ni: 19.79%-Al: 19.44%-Cr: 14.69%-Cu: 11.4% | CuNi = Cu: 75.66%-Ni: 24.34% | Unassigned = Cu: 24.95%-Al: 23.25%-V: 22.65%-Ni: 19.76%-Cr: 9.39%,VNiCrCuAl : 44.44%|Unassigned : 8.86%|NiCuAlV : 46.70%,8.11,766.5,157.79,3561.8,37.187,510,70.4
EP3086C,1_1750X,NiCuAlV = Al: 32.4%-Ni: 30.28%-Cu: 20.05%-V: 12.64%-Cr: 4.63% | CuNiAl = Cu: 41.07%-Al: 30.53%-Ni: 22.05%-V: 4.66%-Cr: 1.7% | VNiCrCuAl = V: 34.68%-Ni: 19.79%-Al: 19.44%-Cr: 14.69%-Cu: 11.4% | CuNi = Cu: 75.66%-Ni: 24.34% | Unassigned = Cu: 24.95%-Al: 23.25%-V: 22.65%-Ni: 19.76%-Cr: 9.39%,Unassigned : 5.78%|NiCuAlV : 72.68%|VNiCrCuAl : 18.47%|CuNiAl : 3.07%,12.721,1202.4,198.72,3367,38.704,509,70.1
EP3086C,1_1750X,NiCuAlV = Al: 32.4%-Ni: 30.28%-Cu: 20.05%-V: 12.64%-Cr: 4.63% | CuNiAl = Cu: 41.07%-Al: 30.53%-Ni: 22.05%-V: 4.66%-Cr: 1.7% | VNiCrCuAl = V: 34.68%-Ni: 19.79%-Al: 19.44%-Cr: 14.69%-Cu: 11.4% | CuNi = Cu: 75.66%-Ni: 24.34% | Unassigned = Cu: 24.95%-Al: 23.25%-V: 22.65%-Ni: 19.76%-Cr: 9.39%,NiCuAlV : 10.35%|CuNiAl : 28.50%|Unassigned : 30.46%|VNiCrCuAl : 30.69%,13.655,1290.6,223.05,3803.3,34.682,510,69.9
EP3086C,1_1750X,NiCuAlV = Al: 32.4%-Ni: 30.28%-Cu: 20.05%-V: 12.64%-Cr: 4.63% | CuNiAl = Cu: 41.07%-Al: 30.53%-Ni: 22.05%-V: 4.66%-Cr: 1.7% | VNiCrCuAl = V: 34.68%-Ni: 19.79%-Al: 19.44%-Cr: 14.69%-Cu: 11.4% | CuNi = Cu: 75.66%-Ni: 24.34% | Unassigned = Cu: 24.95%-Al: 23.25%-V: 22.65%-Ni: 19.76%-Cr: 9.39%,NiCuAlV : 16.86%|Unassigned : 27.93%|VNiCrCuAl : 51.61%|CuNiAl : 3.60%,10.901,1030.4,176.58,3216.6,36.566,510,69.7
EP3086C,1_1750X,NiCuAlV = Al: 32.4%-Ni: 30.28%-Cu: 20.05%-V: 12.64%-Cr: 4.63% | CuNiAl = Cu: 41.07%-Al: 30.53%-Ni: 22.05%-V: 4.66%-Cr: 1.7% | VNiCrCuAl = V: 34.68%-Ni: 19.79%-Al: 19.44%-Cr: 14.69%-Cu: 11.4% | CuNi = Cu: 75.66%-Ni: 24.34% | Unassigned = Cu: 24.95%-Al: 23.25%-V: 22.65%-Ni: 19.76%-Cr: 9.39%,,10.275,971.2,166.04,3070,32.93,510,69.9
EP3086C,1_1750X,NiCuAlV = Al: 32.4%-Ni: 30.28%-Cu: 20.05%-V: 12.64%-Cr: 4.63% | CuNiAl = Cu: 41.07%-Al: 30.53%-Ni: 22.05%-V: 4.66%-Cr: 1.7% | VNiCrCuAl = V: 34.68%-Ni: 19.79%-Al: 19.44%-Cr: 14.69%-Cu: 11.4% | CuNi = Cu: 75.66%-Ni: 24.34% | Unassigned = Cu: 24.95%-Al: 23.25%-V: 22.65%-Ni: 19.76%-Cr: 9.39%,VNiCrCuAl : 12.10%|Unassigned : 25.08%|NiCuAlV : 21.62%|CuNiAl : 41.19%,4.645,439,110.29,3294.1,33.177,509,70.2
EP3086C,1_1750X,NiCuAlV = Al: 32.4%-Ni: 30.28%-Cu: 20.05%-V: 12.64%-Cr: 4.63% | CuNiAl = Cu: 41.07%-Al: 30.53%-Ni: 22.05%-V: 4.66%-Cr: 1.7% | VNiCrCuAl = V: 34.68%-Ni: 19.79%-Al: 19.44%-Cr: 14.69%-Cu: 11.4% | CuNi = Cu: 75.66%-Ni: 24.34% | Unassigned = Cu: 24.95%-Al: 23.25%-V: 22.65%-Ni: 19.76%-Cr: 9.39%,CuNiAl : 29.83%|NiCuAlV : 47.65%|Unassigned : 19.33%|VNiCrCuAl : 3.18%,8.005,756.6,150.05,3305.2,33.354,509,69.9
EP3086C,1_1750X,NiCuAlV = Al: 32.4%-Ni: 30.28%-Cu: 20.05%-V: 12.64%-Cr: 4.63% | CuNiAl = Cu: 41.07%-Al: 30.53%-Ni: 22.05%-V: 4.66%-Cr: 1.7% | VNiCrCuAl = V: 34.68%-Ni: 19.79%-Al: 19.44%-Cr: 14.69%-Cu: 11.4% | CuNi = Cu: 75.66%-Ni: 24.34% | Unassigned = Cu: 24.95%-Al: 23.25%-V: 22.65%-Ni: 19.76%-Cr: 9.39%,NiCuAlV : 50.05%|VNiCrCuAl : 0.06%|Unassigned : 1.90%|CuNiAl : 48.00%,10.125,957,171.94,3308.4,35.526,519,70
EP3086C,1_1750X,NiCuAlV = Al: 32.4%-Ni: 30.28%-Cu: 20.05%-V: 12.64%-Cr: 4.63% | CuNiAl = Cu: 41.07%-Al: 30.53%-Ni: 22.05%-V: 4.66%-Cr: 1.7% | VNiCrCuAl = V: 34.68%-Ni: 19.79%-Al: 19.44%-Cr: 14.69%-Cu: 11.4% | CuNi = Cu: 75.66%-Ni: 24.34% | Unassigned = Cu: 24.95%-Al: 23.25%-V: 22.65%-Ni: 19.76%-Cr: 9.39%,CuNiAl : 89.08%|NiCuAlV : 10.92%,8.338,788.1,146.7,3050.6,31.599,510,70
EP3086C,1_1750X,NiCuAlV = Al: 32.4%-Ni: 30.28%-Cu: 20.05%-V: 12.64%-Cr: 4.63% | CuNiAl = Cu: 41.07%-Al: 30.53%-Ni: 22.05%-V: 4.66%-Cr: 1.7% | VNiCrCuAl = V: 34.68%-Ni: 19.79%-Al: 19.44%-Cr: 14.69%-Cu: 11.4% | CuNi = Cu: 75.66%-Ni: 24.34% | Unassigned = Cu: 24.95%-Al: 23.25%-V: 22.65%-Ni: 19.76%-Cr: 9.39%,NiCuAlV : 1.81%|CuNiAl : 75.37%|Unassigned : 19.13%|VNiCrCuAl : 3.69%,5.706,539.3,134.68,3834,31.037,509,70.3
EP3086C,1_1750X,NiCuAlV = Al: 32.4%-Ni: 30.28%-Cu: 20.05%-V: 12.64%-Cr: 4.63% | CuNiAl = Cu: 41.07%-Al: 30.53%-Ni: 22.05%-V: 4.66%-Cr: 1.7% | VNiCrCuAl = V: 34.68%-Ni: 19.79%-Al: 19.44%-Cr: 14.69%-Cu: 11.4% | CuNi = Cu: 75.66%-Ni: 24.34% | Unassigned = Cu: 24.95%-Al: 23.25%-V: 22.65%-Ni: 19.76%-Cr: 9.39%,CuNiAl : 100.00%,10.681,1009.6,169.67,3065.6,29.479,509,70
EP3086C,1_1750X,NiCuAlV = Al: 32.4%-Ni: 30.28%-Cu: 20.05%-V: 12.64%-Cr: 4.63% | CuNiAl = Cu: 41.07%-Al: 30.53%-Ni: 22.05%-V: 4.66%-Cr: 1.7% | VNiCrCuAl = V: 34.68%-Ni: 19.79%-Al: 19.44%-Cr: 14.69%-Cu: 11.4% | CuNi = Cu: 75.66%-Ni: 24.34% | Unassigned = Cu: 24.95%-Al: 23.25%-V: 22.65%-Ni: 19.76%-Cr: 9.39%,CuNiAl : 71.30%|NiCuAlV : 28.70%,10.642,1005.9,172.62,3169.9,33.758,511,69.6
EP3086C,1_1750X,NiCuAlV = Al: 32.4%-Ni: 30.28%-Cu: 20.05%-V: 12.64%-Cr: 4.63% | CuNiAl = Cu: 41.07%-Al: 30.53%-Ni: 22.05%-V: 4.66%-Cr: 1.7% | VNiCrCuAl = V: 34.68%-Ni: 19.79%-Al: 19.44%-Cr: 14.69%-Cu: 11.4% | CuNi = Cu: 75.66%-Ni: 24.34% | Unassigned = Cu: 24.95%-Al: 23.25%-V: 22.65%-Ni: 19.76%-Cr: 9.39%,Unassigned : 2.22%|VNiCrCuAl : 7.74%|NiCuAlV : 90.04%,10.653,1006.9,186.91,3626.2,36.672,509,69.7
EP3086C,1_1750X,NiCuAlV = Al: 32.4%-Ni: 30.28%-Cu: 20.05%-V: 12.64%-Cr: 4.63% | CuNiAl = Cu: 41.07%-Al: 30.53%-Ni: 22.05%-V: 4.66%-Cr: 1.7% | VNiCrCuAl = V: 34.68%-Ni: 19.79%-Al: 19.44%-Cr: 14.69%-Cu: 11.4% | CuNi = Cu: 75.66%-Ni: 24.34% | Unassigned = Cu: 24.95%-Al: 23.25%-V: 22.65%-Ni: 19.76%-Cr: 9.39%,NiCuAlV : 4.14%|VNiCrCuAl : 63.90%|Unassigned : 31.96%,8.759,827.9,153.75,3151.5,37.069,511,69.4
EP3086C,1_1750X,NiCuAlV = Al: 32.4%-Ni: 30.28%-Cu: 20.05%-V: 12.64%-Cr: 4.63% | CuNiAl = Cu: 41.07%-Al: 30.53%-Ni: 22.05%-V: 4.66%-Cr: 1.7% | VNiCrCuAl = V: 34.68%-Ni: 19.79%-Al: 19.44%-Cr: 14.69%-Cu: 11.4% | CuNi = Cu: 75.66%-Ni: 24.34% | Unassigned = Cu: 24.95%-Al: 23.25%-V: 22.65%-Ni: 19.76%-Cr: 9.39%,NiCuAlV : 38.07%|CuNiAl : 32.39%|Unassigned : 16.63%|VNiCrCuAl : 12.91%,4.632,437.8,112.06,3399.1,33.204,510,70.3
EP3086C,1_1750X,NiCuAlV = Al: 32.4%-Ni: 30.28%-Cu: 20.05%-V: 12.64%-Cr: 4.63% | CuNiAl = Cu: 41.07%-Al: 30.53%-Ni: 22.05%-V: 4.66%-Cr: 1.7% | VNiCrCuAl = V: 34.68%-Ni: 19.79%-Al: 19.44%-Cr: 14.69%-Cu: 11.4% | CuNi = Cu: 75.66%-Ni: 24.34% | Unassigned = Cu: 24.95%-Al: 23.25%-V: 22.65%-Ni: 19.76%-Cr: 9.39%,NiCuAlV : 80.83%|VNiCrCuAl : 16.77%|Unassigned : 2.40%,9.252,874.5,162.81,3296,36.977,510,70.1
EP3086C,1_1750X,NiCuAlV = Al: 32.4%-Ni: 30.28%-Cu: 20.05%-V: 12.64%-Cr: 4.63% | CuNiAl = Cu: 41.07%-Al: 30.53%-Ni: 22.05%-V: 4.66%-Cr: 1.7% | VNiCrCuAl = V: 34.68%-Ni: 19.79%-Al: 19.44%-Cr: 14.69%-Cu: 11.4% | CuNi = Cu: 75.66%-Ni: 24.34% | Unassigned = Cu: 24.95%-Al: 23.25%-V: 22.65%-Ni: 19.76%-Cr: 9.39%,Unassigned : 4.31%|NiCuAlV : 54.56%|VNiCrCuAl : 41.13%,11.916,1126.3,204.28,3766.4,38.799,511,70.2
EP3086C,1_1750X,NiCuAlV = Al: 32.4%-Ni: 30.28%-Cu: 20.05%-V: 12.64%-Cr: 4.63% | CuNiAl = Cu: 41.07%-Al: 30.53%-Ni: 22.05%-V: 4.66%-Cr: 1.7% | VNiCrCuAl = V: 34.68%-Ni: 19.79%-Al: 19.44%-Cr: 14.69%-Cu: 11.4% | CuNi = Cu: 75.66%-Ni: 24.34% | Unassigned = Cu: 24.95%-Al: 23.25%-V: 22.65%-Ni: 19.76%-Cr: 9.39%,VNiCrCuAl : 79.09%|Unassigned : 19.11%|NiCuAlV : 1.80%,12.502,1181.7,198.88,3431.3,38.332,511,70
EP3086C,1_1750X,NiCuAlV = Al: 32.4%-Ni: 30.28%-Cu: 20.05%-V: 12.64%-Cr: 4.63% | CuNiAl = Cu: 41.07%-Al: 30.53%-Ni: 22.05%-V: 4.66%-Cr: 1.7% | VNiCrCuAl = V: 34.68%-Ni: 19.79%-Al: 19.44%-Cr: 14.69%-Cu: 11.4% | CuNi = Cu: 75.66%-Ni: 24.34% | Unassigned = Cu: 24.95%-Al: 23.25%-V: 22.65%-Ni: 19.76%-Cr: 9.39%,Unassigned : 4.07%|VNiCrCuAl : 2.77%|NiCuAlV : 88.30%|CuNiAl : 4.86%,11.634,1099.7,197.65,3648.6,39.363,510,70
EP3086C,1_1750X,NiCuAlV = Al: 32.4%-Ni: 30.28%-Cu: 20.05%-V: 12.64%-Cr: 4.63% | CuNiAl = Cu: 41.07%-Al: 30.53%-Ni: 22.05%-V: 4.66%-Cr: 1.7% | VNiCrCuAl = V: 34.68%-Ni: 19.79%-Al: 19.44%-Cr: 14.69%-Cu: 11.4% | CuNi = Cu: 75.66%-Ni: 24.34% | Unassigned = Cu: 24.95%-Al: 23.25%-V: 22.65%-Ni: 19.76%-Cr: 9.39%,,9.812,927.4,168.03,3281.5,35.251,508,69.4
EP3086C,1_1750X,NiCuAlV = Al: 32.4%-Ni: 30.28%-Cu: 20.05%-V: 12.64%-Cr: 4.63% | CuNiAl = Cu: 41.07%-Al: 30.53%-Ni: 22.05%-V: 4.66%-Cr: 1.7% | VNiCrCuAl = V: 34.68%-Ni: 19.79%-Al: 19.44%-Cr: 14.69%-Cu: 11.4% | CuNi = Cu: 75.66%-Ni: 24.34% | Unassigned = Cu: 24.95%-Al: 23.25%-V: 22.65%-Ni: 19.76%-Cr: 9.39%,NiCuAlV : 57.78%|CuNiAl : 24.48%|Unassigned : 8.43%|VNiCrCuAl : 9.31%,10.012,946.3,179.53,3602.7,36.531,510,69.9
EP3086C,1_1750X,NiCuAlV = Al: 32.4%-Ni: 30.28%-Cu: 20.05%-V: 12.64%-Cr: 4.63% | CuNiAl = Cu: 41.07%-Al: 30.53%-Ni: 22.05%-V: 4.66%-Cr: 1.7% | VNiCrCuAl = V: 34.68%-Ni: 19.79%-Al: 19.44%-Cr: 14.69%-Cu: 11.4% | CuNi = Cu: 75.66%-Ni: 24.34% | Unassigned = Cu: 24.95%-Al: 23.25%-V: 22.65%-Ni: 19.76%-Cr: 9.39%,NiCuAlV : 11.01%|CuNiAl : 67.07%|Unassigned : 21.89%|VNiCrCuAl : 0.03%,9.712,918,167.38,3293.8,30.743,494,69.5
EP3086C,1_1750X,NiCuAlV = Al: 32.4%-Ni: 30.28%-Cu: 20.05%-V: 12.64%-Cr: 4.63% | CuNiAl = Cu: 41.07%-Al: 30.53%-Ni: 22.05%-V: 4.66%-Cr: 1.7% | VNiCrCuAl = V: 34.68%-Ni: 19.79%-Al: 19.44%-Cr: 14.69%-Cu: 11.4% | CuNi = Cu: 75.66%-Ni: 24.34% | Unassigned = Cu: 24.95%-Al: 23.25%-V: 22.65%-Ni: 19.76%-Cr: 9.39%,VNiCrCuAl : 6.75%|NiCuAlV : 86.92%|Unassigned : 6.33%,11.279,1066.1,191.7,3574.8,35.284,511,70.4
EP3086C,1_1750X,NiCuAlV = Al: 32.4%-Ni: 30.28%-Cu: 20.05%-V: 12.64%-Cr: 4.63% | CuNiAl = Cu: 41.07%-Al: 30.53%-Ni: 22.05%-V: 4.66%-Cr: 1.7% | VNiCrCuAl = V: 34.68%-Ni: 19.79%-Al: 19.44%-Cr: 14.69%-Cu: 11.4% | CuNi = Cu: 75.66%-Ni: 24.34% | Unassigned = Cu: 24.95%-Al: 23.25%-V: 22.65%-Ni: 19.76%-Cr: 9.39%,CuNiAl : 100.00%,5.791,547.3,123.03,3215.6,33.784,509,70.1
EP3086C,1_1750X,NiCuAlV = Al: 32.4%-Ni: 30.28%-Cu: 20.05%-V: 12.64%-Cr: 4.63% | CuNiAl = Cu: 41.07%-Al: 30.53%-Ni: 22.05%-V: 4.66%-Cr: 1.7% | VNiCrCuAl = V: 34.68%-Ni: 19.79%-Al: 19.44%-Cr: 14.69%-Cu: 11.4% | CuNi = Cu: 75.66%-Ni: 24.34% | Unassigned = Cu: 24.95%-Al: 23.25%-V: 22.65%-Ni: 19.76%-Cr: 9.39%,CuNiAl : 8.49%|NiCuAlV : 70.33%|VNiCrCuAl : 20.11%|Unassigned : 1.07%,10.101,954.8,177.71,3509.3,35.053,510,70.1
EP3086C,1_1750X,NiCuAlV = Al: 32.4%-Ni: 30.28%-Cu: 20.05%-V: 12.64%-Cr: 4.63% | CuNiAl = Cu: 41.07%-Al: 30.53%-Ni: 22.05%-V: 4.66%-Cr: 1.7% | VNiCrCuAl = V: 34.68%-Ni: 19.79%-Al: 19.44%-Cr: 14.69%-Cu: 11.4% | CuNi = Cu: 75.66%-Ni: 24.34% | Unassigned = Cu: 24.95%-Al: 23.25%-V: 22.65%-Ni: 19.76%-Cr: 9.39%,VNiCrCuAl : 68.08%|NiCuAlV : 31.71%|Unassigned : 0.21%,15.42,1457.5,226.19,3445.6,39.669,510,70.3
EP3086C,1_1750X,NiCuAlV = Al: 32.4%-Ni: 30.28%-Cu: 20.05%-V: 12.64%-Cr: 4.63% | CuNiAl = Cu: 41.07%-Al: 30.53%-Ni: 22.05%-V: 4.66%-Cr: 1.7% | VNiCrCuAl = V: 34.68%-Ni: 19.79%-Al: 19.44%-Cr: 14.69%-Cu: 11.4% | CuNi = Cu: 75.66%-Ni: 24.34% | Unassigned = Cu: 24.95%-Al: 23.25%-V: 22.65%-Ni: 19.76%-Cr: 9.39%,NiCuAlV : 92.14%|Unassigned : 0.45%|CuNiAl : 7.41%,12.144,1147.9,194.53,3403.3,37.18,509,69.8
EP3086C,1_1750X,NiCuAlV = Al: 32.4%-Ni: 30.28%-Cu: 20.05%-V: 12.64%-Cr: 4.63% | CuNiAl = Cu: 41.07%-Al: 30.53%-Ni: 22.05%-V: 4.66%-Cr: 1.7% | VNiCrCuAl = V: 34.68%-Ni: 19.79%-Al: 19.44%-Cr: 14.69%-Cu: 11.4% | CuNi = Cu: 75.66%-Ni: 24.34% | Unassigned = Cu: 24.95%-Al: 23.25%-V: 22.65%-Ni: 19.76%-Cr: 9.39%,VNiCrCuAl : 11.44%|Unassigned : 46.72%|CuNiAl : 41.84%,12.931,1222.3,187.04,2990.4,36.449,515,69.8
EP3086C,1_1750X,NiCuAlV = Al: 32.4%-Ni: 30.28%-Cu: 20.05%-V: 12.64%-Cr: 4.63% | CuNiAl = Cu: 41.07%-Al: 30.53%-Ni: 22.05%-V: 4.66%-Cr: 1.7% | VNiCrCuAl = V: 34.68%-Ni: 19.79%-Al: 19.44%-Cr: 14.69%-Cu: 11.4% | CuNi = Cu: 75.66%-Ni: 24.34% | Unassigned = Cu: 24.95%-Al: 23.25%-V: 22.65%-Ni: 19.76%-Cr: 9.39%,NiCuAlV : 62.47%|VNiCrCuAl : 32.89%|Unassigned : 4.65%,12.231,1156.1,197.98,3480.7,37.703,510,69.8
EP3086C,1_1750X,NiCuAlV = Al: 32.4%-Ni: 30.28%-Cu: 20.05%-V: 12.64%-Cr: 4.63% | CuNiAl = Cu: 41.07%-Al: 30.53%-Ni: 22.05%-V: 4.66%-Cr: 1.7% | VNiCrCuAl = V: 34.68%-Ni: 19.79%-Al: 19.44%-Cr: 14.69%-Cu: 11.4% | CuNi = Cu: 75.66%-Ni: 24.34% | Unassigned = Cu: 24.95%-Al: 23.25%-V: 22.65%-Ni: 19.76%-Cr: 9.39%,NiCuAlV : 70.13%|Unassigned : 3.97%|CuNiAl : 11.35%|VNiCrCuAl : 14.54%,9.118,861.8,157.21,3147.5,33.221,511,69.8
EP3086C,1_1750X,NiCuAlV = Al: 32.4%-Ni: 30.28%-Cu: 20.05%-V: 12.64%-Cr: 4.63% | CuNiAl = Cu: 41.07%-Al: 30.53%-Ni: 22.05%-V: 4.66%-Cr: 1.7% | VNiCrCuAl = V: 34.68%-Ni: 19.79%-Al: 19.44%-Cr: 14.69%-Cu: 11.4% | CuNi = Cu: 75.66%-Ni: 24.34% | Unassigned = Cu: 24.95%-Al: 23.25%-V: 22.65%-Ni: 19.76%-Cr: 9.39%,CuNiAl : 99.50%|NiCuAlV : 0.50%,8.973,848.1,190.28,4437.3,29.976,507,70.1
EP3086C,1_1750X,NiCuAlV = Al: 32.4%-Ni: 30.28%-Cu: 20.05%-V: 12.64%-Cr: 4.63% | CuNiAl = Cu: 41.07%-Al: 30.53%-Ni: 22.05%-V: 4.66%-Cr: 1.7% | VNiCrCuAl = V: 34.68%-Ni: 19.79%-Al: 19.44%-Cr: 14.69%-Cu: 11.4% | CuNi = Cu: 75.66%-Ni: 24.34% | Unassigned = Cu: 24.95%-Al: 23.25%-V: 22.65%-Ni: 19.76%-Cr: 9.39%,CuNiAl : 43.37%|NiCuAlV : 38.36%|Unassigned : 9.62%|VNiCrCuAl : 8.66%,13.045,1233,201.41,3358.8,36.784,510,69.8
EP3086C,1_1750X,NiCuAlV = Al: 32.4%-Ni: 30.28%-Cu: 20.05%-V: 12.64%-Cr: 4.63% | CuNiAl = Cu: 41.07%-Al: 30.53%-Ni: 22.05%-V: 4.66%-Cr: 1.7% | VNiCrCuAl = V: 34.68%-Ni: 19.79%-Al: 19.44%-Cr: 14.69%-Cu: 11.4% | CuNi = Cu: 75.66%-Ni: 24.34% | Unassigned = Cu: 24.95%-Al: 23.25%-V: 22.65%-Ni: 19.76%-Cr: 9.39%,Unassigned : 30.90%|VNiCrCuAl : 65.23%|CuNiAl : 0.21%|NiCuAlV : 3.67%,10.278,971.5,171.29,3238.5,36.4,511,69.5
EP3086C,1_1750X,NiCuAlV = Al: 32.4%-Ni: 30.28%-Cu: 20.05%-V: 12.64%-Cr: 4.63% | CuNiAl = Cu: 41.07%-Al: 30.53%-Ni: 22.05%-V: 4.66%-Cr: 1.7% | VNiCrCuAl = V: 34.68%-Ni: 19.79%-Al: 19.44%-Cr: 14.69%-Cu: 11.4% | CuNi = Cu: 75.66%-Ni: 24.34% | Unassigned = Cu: 24.95%-Al: 23.25%-V: 22.65%-Ni: 19.76%-Cr: 9.39%,NiCuAlV : 7.23%|VNiCrCuAl : 46.79%|Unassigned : 34.30%|CuNiAl : 11.69%,11.825,1117.7,190.18,3364,36.028,510,69.7
EP3086C,1_1750X,NiCuAlV = Al: 32.4%-Ni: 30.28%-Cu: 20.05%-V: 12.64%-Cr: 4.63% | CuNiAl = Cu: 41.07%-Al: 30.53%-Ni: 22.05%-V: 4.66%-Cr: 1.7% | VNiCrCuAl = V: 34.68%-Ni: 19.79%-Al: 19.44%-Cr: 14.69%-Cu: 11.4% | CuNi = Cu: 75.66%-Ni: 24.34% | Unassigned = Cu: 24.95%-Al: 23.25%-V: 22.65%-Ni: 19.76%-Cr: 9.39%,,5.4,510.4,124.86,3541.3,33.994,509,70.2
EP3086C,1_1750X,NiCuAlV = Al: 32.4%-Ni: 30.28%-Cu: 20.05%-V: 12.64%-Cr: 4.63% | CuNiAl = Cu: 41.07%-Al: 30.53%-Ni: 22.05%-V: 4.66%-Cr: 1.7% | VNiCrCuAl = V: 34.68%-Ni: 19.79%-Al: 19.44%-Cr: 14.69%-Cu: 11.4% | CuNi = Cu: 75.66%-Ni: 24.34% | Unassigned = Cu: 24.95%-Al: 23.25%-V: 22.65%-Ni: 19.76%-Cr: 9.39%,CuNiAl : 100.00%,9.422,890.6,162.4,3222.8,24.299,510,69.9
EP3086C,1_1750X,NiCuAlV = Al: 32.4%-Ni: 30.28%-Cu: 20.05%-V: 12.64%-Cr: 4.63% | CuNiAl = Cu: 41.07%-Al: 30.53%-Ni: 22.05%-V: 4.66%-Cr: 1.7% | VNiCrCuAl = V: 34.68%-Ni: 19.79%-Al: 19.44%-Cr: 14.69%-Cu: 11.4% | CuNi = Cu: 75.66%-Ni: 24.34% | Unassigned = Cu: 24.95%-Al: 23.25%-V: 22.65%-Ni: 19.76%-Cr: 9.39%,CuNiAl : 77.26%|NiCuAlV : 20.93%|Unassigned : 1.27%|VNiCrCuAl : 0.54%,8.578,810.8,153.44,3206.9,28.974,510,69.8
EP3086C,1_1750X,NiCuAlV = Al: 32.4%-Ni: 30.28%-Cu: 20.05%-V: 12.64%-Cr: 4.63% | CuNiAl = Cu: 41.07%-Al: 30.53%-Ni: 22.05%-V: 4.66%-Cr: 1.7% | VNiCrCuAl = V: 34.68%-Ni: 19.79%-Al: 19.44%-Cr: 14.69%-Cu: 11.4% | CuNi = Cu: 75.66%-Ni: 24.34% | Unassigned = Cu: 24.95%-Al: 23.25%-V: 22.65%-Ni: 19.76%-Cr: 9.39%,NiCuAlV : 35.90%|CuNiAl : 39.41%|Unassigned : 10.74%|VNiCrCuAl : 13.95%,8.671,819.6,159,3375.3,32.397,509,70.1
EP3086C,1_1750X,NiCuAlV = Al: 32.4%-Ni: 30.28%-Cu: 20.05%-V: 12.64%-Cr: 4.63% | CuNiAl = Cu: 41.07%-Al: 30.53%-Ni: 22.05%-V: 4.66%-Cr: 1.7% | VNiCrCuAl = V: 34.68%-Ni: 19.79%-Al: 19.44%-Cr: 14.69%-Cu: 11.4% | CuNi = Cu: 75.66%-Ni: 24.34% | Unassigned = Cu: 24.95%-Al: 23.25%-V: 22.65%-Ni: 19.76%-Cr: 9.39%,CuNiAl : 99.97%|Unassigned : 0.03%,4,378,114.02,4062.6,28.415,510,69.4
EP3086C,1_1750X,NiCuAlV = Al: 32.4%-Ni: 30.28%-Cu: 20.05%-V: 12.64%-Cr: 4.63% | CuNiAl = Cu: 41.07%-Al: 30.53%-Ni: 22.05%-V: 4.66%-Cr: 1.7% | VNiCrCuAl = V: 34.68%-Ni: 19.79%-Al: 19.44%-Cr: 14.69%-Cu: 11.4% | CuNi = Cu: 75.66%-Ni: 24.34% | Unassigned = Cu: 24.95%-Al: 23.25%-V: 22.65%-Ni: 19.76%-Cr: 9.39%,CuNiAl : 35.25%|NiCuAlV : 40.56%|VNiCrCuAl : 15.77%|Unassigned : 8.41%,7.923,748.9,150.59,3361.2,34.777,509,69.8
EP3086C,1_1750X,NiCuAlV = Al: 32.4%-Ni: 30.28%-Cu: 20.05%-V: 12.64%-Cr: 4.63% | CuNiAl = Cu: 41.07%-Al: 30.53%-Ni: 22.05%-V: 4.66%-Cr: 1.7% | VNiCrCuAl = V: 34.68%-Ni: 19.79%-Al: 19.44%-Cr: 14.69%-Cu: 11.4% | CuNi = Cu: 75.66%-Ni: 24.34% | Unassigned = Cu: 24.95%-Al: 23.25%-V: 22.65%-Ni: 19.76%-Cr: 9.39%,NiCuAlV : 46.37%|VNiCrCuAl : 47.32%|Unassigned : 4.94%|CuNiAl : 1.37%,10.504,992.8,184.27,3590.9,38.387,511,70.1
EP3086C,1_1750X,NiCuAlV = Al: 32.4%-Ni: 30.28%-Cu: 20.05%-V: 12.64%-Cr: 4.63% | CuNiAl = Cu: 41.07%-Al: 30.53%-Ni: 22.05%-V: 4.66%-Cr: 1.7% | VNiCrCuAl = V: 34.68%-Ni: 19.79%-Al: 19.44%-Cr: 14.69%-Cu: 11.4% | CuNi = Cu: 75.66%-Ni: 24.34% | Unassigned = Cu: 24.95%-Al: 23.25%-V: 22.65%-Ni: 19.76%-Cr: 9.39%,VNiCrCuAl : 30.08%|NiCuAlV : 68.68%|Unassigned : 1.23%,10.822,1022.9,195.07,3837.6,33.9,486,69.9
EP3086C,1_1750X,NiCuAlV = Al: 32.4%-Ni: 30.28%-Cu: 20.05%-V: 12.64%-Cr: 4.63% | CuNiAl = Cu: 41.07%-Al: 30.53%-Ni: 22.05%-V: 4.66%-Cr: 1.7% | VNiCrCuAl = V: 34.68%-Ni: 19.79%-Al: 19.44%-Cr: 14.69%-Cu: 11.4% | CuNi = Cu: 75.66%-Ni: 24.34% | Unassigned = Cu: 24.95%-Al: 23.25%-V: 22.65%-Ni: 19.76%-Cr: 9.39%,VNiCrCuAl : 87.55%|Unassigned : 11.01%|NiCuAlV : 1.45%,10.835,1024.2,182.07,3409.7,38.561,510,69.9
EP3086C,1_1750X,NiCuAlV = Al: 32.4%-Ni: 30.28%-Cu: 20.05%-V: 12.64%-Cr: 4.63% | CuNiAl = Cu: 41.07%-Al: 30.53%-Ni: 22.05%-V: 4.66%-Cr: 1.7% | VNiCrCuAl = V: 34.68%-Ni: 19.79%-Al: 19.44%-Cr: 14.69%-Cu: 11.4% | CuNi = Cu: 75.66%-Ni: 24.34% | Unassigned = Cu: 24.95%-Al: 23.25%-V: 22.65%-Ni: 19.76%-Cr: 9.39%,CuNiAl : 77.05%|NiCuAlV : 13.41%|VNiCrCuAl : 2.46%|Unassigned : 7.08%,5.322,503,114.83,3092.2,28.569,509,70.3
EP3086C,1_1750X,NiCuAlV = Al: 32.4%-Ni: 30.28%-Cu: 20.05%-V: 12.64%-Cr: 4.63% | CuNiAl = Cu: 41.07%-Al: 30.53%-Ni: 22.05%-V: 4.66%-Cr: 1.7% | VNiCrCuAl = V: 34.68%-Ni: 19.79%-Al: 19.44%-Cr: 14.69%-Cu: 11.4% | CuNi = Cu: 75.66%-Ni: 24.34% | Unassigned = Cu: 24.95%-Al: 23.25%-V: 22.65%-Ni: 19.76%-Cr: 9.39%,CuNiAl : 3.39%|NiCuAlV : 49.08%|Unassigned : 4.26%|VNiCrCuAl : 43.26%,6.441,608.8,136.36,3471.6,36.36,509,69.6
EP3086C,1_1750X,NiCuAlV = Al: 32.4%-Ni: 30.28%-Cu: 20.05%-V: 12.64%-Cr: 4.63% | CuNiAl = Cu: 41.07%-Al: 30.53%-Ni: 22.05%-V: 4.66%-Cr: 1.7% | VNiCrCuAl = V: 34.68%-Ni: 19.79%-Al: 19.44%-Cr: 14.69%-Cu: 11.4% | CuNi = Cu: 75.66%-Ni: 24.34% | Unassigned = Cu: 24.95%-Al: 23.25%-V: 22.65%-Ni: 19.76%-Cr: 9.39%,VNiCrCuAl : 4.33%|Unassigned : 0.12%|NiCuAlV : 54.72%|CuNiAl : 40.82%,8.579,810.9,153.12,3195.4,33.536,511,69.4
EP3086C,1_1750X,NiCuAlV = Al: 32.4%-Ni: 30.28%-Cu: 20.05%-V: 12.64%-Cr: 4.63% | CuNiAl = Cu: 41.07%-Al: 30.53%-Ni: 22.05%-V: 4.66%-Cr: 1.7% | VNiCrCuAl = V: 34.68%-Ni: 19.79%-Al: 19.44%-Cr: 14.69%-Cu: 11.4% | CuNi = Cu: 75.66%-Ni: 24.34% | Unassigned = Cu: 24.95%-Al: 23.25%-V: 22.65%-Ni: 19.76%-Cr: 9.39%,NiCuAlV : 97.96%|Unassigned : 2.04%,9.038,854.2,165.06,3455.3,35.063,510,69.4
EP3086C,1_1750X,NiCuAlV = Al: 32.4%-Ni: 30.28%-Cu: 20.05%-V: 12.64%-Cr: 4.63% | CuNiAl = Cu: 41.07%-Al: 30.53%-Ni: 22.05%-V: 4.66%-Cr: 1.7% | VNiCrCuAl = V: 34.68%-Ni: 19.79%-Al: 19.44%-Cr: 14.69%-Cu: 11.4% | CuNi = Cu: 75.66%-Ni: 24.34% | Unassigned = Cu: 24.95%-Al: 23.25%-V: 22.65%-Ni: 19.76%-Cr: 9.39%,CuNiAl : 48.67%|NiCuAlV : 51.33%,3.178,300.4,90.02,3322.5,29.696,510,69.9
EP3086C,1_1750X,NiCuAlV = Al: 32.4%-Ni: 30.28%-Cu: 20.05%-V: 12.64%-Cr: 4.63% | CuNiAl = Cu: 41.07%-Al: 30.53%-Ni: 22.05%-V: 4.66%-Cr: 1.7% | VNiCrCuAl = V: 34.68%-Ni: 19.79%-Al: 19.44%-Cr: 14.69%-Cu: 11.4% | CuNi = Cu: 75.66%-Ni: 24.34% | Unassigned = Cu: 24.95%-Al: 23.25%-V: 22.65%-Ni: 19.76%-Cr: 9.39%,CuNiAl : 50.19%|NiCuAlV : 21.66%|Unassigned : 17.52%|VNiCrCuAl : 10.63%,8.839,835.5,165.21,3537.9,34.244,518,70.1
EP3086C,1_1750X,NiCuAlV = Al: 32.4%-Ni: 30.28%-Cu: 20.05%-V: 12.64%-Cr: 4.63% | CuNiAl = Cu: 41.07%-Al: 30.53%-Ni: 22.05%-V: 4.66%-Cr: 1.7% | VNiCrCuAl = V: 34.68%-Ni: 19.79%-Al: 19.44%-Cr: 14.69%-Cu: 11.4% | CuNi = Cu: 75.66%-Ni: 24.34% | Unassigned = Cu: 24.95%-Al: 23.25%-V: 22.65%-Ni: 19.76%-Cr: 9.39%,,9.651,912.2,177.97,3682.1,39.267,519,70.3
EP3086C,1_1750X,NiCuAlV = Al: 32.4%-Ni: 30.28%-Cu: 20.05%-V: 12.64%-Cr: 4.63% | CuNiAl = Cu: 41.07%-Al: 30.53%-Ni: 22.05%-V: 4.66%-Cr: 1.7% | VNiCrCuAl = V: 34.68%-Ni: 19.79%-Al: 19.44%-Cr: 14.69%-Cu: 11.4% | CuNi = Cu: 75.66%-Ni: 24.34% | Unassigned = Cu: 24.95%-Al: 23.25%-V: 22.65%-Ni: 19.76%-Cr: 9.39%,CuNiAl : 100.00%,6.941,656,134.68,3151.6,31.591,511,69.8
EP3086C,1_1750X,NiCuAlV = Al: 32.4%-Ni: 30.28%-Cu: 20.05%-V: 12.64%-Cr: 4.63% | CuNiAl = Cu: 41.07%-Al: 30.53%-Ni: 22.05%-V: 4.66%-Cr: 1.7% | VNiCrCuAl = V: 34.68%-Ni: 19.79%-Al: 19.44%-Cr: 14.69%-Cu: 11.4% | CuNi = Cu: 75.66%-Ni: 24.34% | Unassigned = Cu: 24.95%-Al: 23.25%-V: 22.65%-Ni: 19.76%-Cr: 9.39%,NiCuAlV : 71.59%|VNiCrCuAl : 27.33%|Unassigned : 1.07%,6.648,628.4,144.92,3745.2,35.708,510,69.7
EP3086C,1_1750X,NiCuAlV = Al: 32.4%-Ni: 30.28%-Cu: 20.05%-V: 12.64%-Cr: 4.63% | CuNiAl = Cu: 41.07%-Al: 30.53%-Ni: 22.05%-V: 4.66%-Cr: 1.7% | VNiCrCuAl = V: 34.68%-Ni: 19.79%-Al: 19.44%-Cr: 14.69%-Cu: 11.4% | CuNi = Cu: 75.66%-Ni: 24.34% | Unassigned = Cu: 24.95%-Al: 23.25%-V: 22.65%-Ni: 19.76%-Cr: 9.39%,NiCuAlV : 18.81%|VNiCrCuAl : 71.77%|Unassigned : 9.42%,15.965,1509,226,3322.6,39.323,510,70.1
EP3086C,1_1750X,NiCuAlV = Al: 32.4%-Ni: 30.28%-Cu: 20.05%-V: 12.64%-Cr: 4.63% | CuNiAl = Cu: 41.07%-Al: 30.53%-Ni: 22.05%-V: 4.66%-Cr: 1.7% | VNiCrCuAl = V: 34.68%-Ni: 19.79%-Al: 19.44%-Cr: 14.69%-Cu: 11.4% | CuNi = Cu: 75.66%-Ni: 24.34% | Unassigned = Cu: 24.95%-Al: 23.25%-V: 22.65%-Ni: 19.76%-Cr: 9.39%,CuNiAl : 8.16%|NiCuAlV : 87.43%|Unassigned : 2.59%|VNiCrCuAl : 1.82%,8.539,807.1,161.79,3532.4,35.577,510,69.7
EP3086C,1_1750X,NiCuAlV = Al: 32.4%-Ni: 30.28%-Cu: 20.05%-V: 12.64%-Cr: 4.63% | CuNiAl = Cu: 41.07%-Al: 30.53%-Ni: 22.05%-V: 4.66%-Cr: 1.7% | VNiCrCuAl = V: 34.68%-Ni: 19.79%-Al: 19.44%-Cr: 14.69%-Cu: 11.4% | CuNi = Cu: 75.66%-Ni: 24.34% | Unassigned = Cu: 24.95%-Al: 23.25%-V: 22.65%-Ni: 19.76%-Cr: 9.39%,VNiCrCuAl : 57.33%|NiCuAlV : 0.12%|Unassigned : 42.55%,13.031,1231.7,204.79,3457.2,35.23,510,70
EP3086C,1_1750X,NiCuAlV = Al: 32.4%-Ni: 30.28%-Cu: 20.05%-V: 12.64%-Cr: 4.63% | CuNiAl = Cu: 41.07%-Al: 30.53%-Ni: 22.05%-V: 4.66%-Cr: 1.7% | VNiCrCuAl = V: 34.68%-Ni: 19.79%-Al: 19.44%-Cr: 14.69%-Cu: 11.4% | CuNi = Cu: 75.66%-Ni: 24.34% | Unassigned = Cu: 24.95%-Al: 23.25%-V: 22.65%-Ni: 19.76%-Cr: 9.39%,CuNiAl : 4.52%|NiCuAlV : 66.52%|Unassigned : 14.88%|VNiCrCuAl : 14.09%,12.686,1199.1,199.56,3400.8,37.432,510,70
EP3086C,1_1750X,NiCuAlV = Al: 32.4%-Ni: 30.28%-Cu: 20.05%-V: 12.64%-Cr: 4.63% | CuNiAl = Cu: 41.07%-Al: 30.53%-Ni: 22.05%-V: 4.66%-Cr: 1.7% | VNiCrCuAl = V: 34.68%-Ni: 19.79%-Al: 19.44%-Cr: 14.69%-Cu: 11.4% | CuNi = Cu: 75.66%-Ni: 24.34% | Unassigned = Cu: 24.95%-Al: 23.25%-V: 22.65%-Ni: 19.76%-Cr: 9.39%,VNiCrCuAl : 80.34%|Unassigned : 12.99%|NiCuAlV : 6.67%,15,1417.8,218.72,3350.9,39.249,511,69.9
EP3086C,1_1750X,NiCuAlV = Al: 32.4%-Ni: 30.28%-Cu: 20.05%-V: 12.64%-Cr: 4.63% | CuNiAl = Cu: 41.07%-Al: 30.53%-Ni: 22.05%-V: 4.66%-Cr: 1.7% | VNiCrCuAl = V: 34.68%-Ni: 19.79%-Al: 19.44%-Cr: 14.69%-Cu: 11.4% | CuNi = Cu: 75.66%-Ni: 24.34% | Unassigned = Cu: 24.95%-Al: 23.25%-V: 22.65%-Ni: 19.76%-Cr: 9.39%,Unassigned : 16.98%|VNiCrCuAl : 66.00%|CuNiAl : 1.87%|NiCuAlV : 15.14%,15.738,1487.5,222.76,3291.4,40.152,511,69.9
EP3086C,1_1750X,NiCuAlV = Al: 32.4%-Ni: 30.28%-Cu: 20.05%-V: 12.64%-Cr: 4.63% | CuNiAl = Cu: 41.07%-Al: 30.53%-Ni: 22.05%-V: 4.66%-Cr: 1.7% | VNiCrCuAl = V: 34.68%-Ni: 19.79%-Al: 19.44%-Cr: 14.69%-Cu: 11.4% | CuNi = Cu: 75.66%-Ni: 24.34% | Unassigned = Cu: 24.95%-Al: 23.25%-V: 22.65%-Ni: 19.76%-Cr: 9.39%,VNiCrCuAl : 73.82%|Unassigned : 2.98%|NiCuAlV : 23.21%,12.73,1203.2,204.16,3520.5,38.454,510,69.5
EP3086C,1_1750X,NiCuAlV = Al: 32.4%-Ni: 30.28%-Cu: 20.05%-V: 12.64%-Cr: 4.63% | CuNiAl = Cu: 41.07%-Al: 30.53%-Ni: 22.05%-V: 4.66%-Cr: 1.7% | VNiCrCuAl = V: 34.68%-Ni: 19.79%-Al: 19.44%-Cr: 14.69%-Cu: 11.4% | CuNi = Cu: 75.66%-Ni: 24.34% | Unassigned = Cu: 24.95%-Al: 23.25%-V: 22.65%-Ni: 19.76%-Cr: 9.39%,CuNiAl : 41.31%|NiCuAlV : 14.88%|Unassigned : 9.85%|VNiCrCuAl : 33.97%,6.445,609.2,136.18,3461.6,33.1,510,69.7
EP3086C,1_1750X,NiCuAlV = Al: 32.4%-Ni: 30.28%-Cu: 20.05%-V: 12.64%-Cr: 4.63% | CuNiAl = Cu: 41.07%-Al: 30.53%-Ni: 22.05%-V: 4.66%-Cr: 1.7% | VNiCrCuAl = V: 34.68%-Ni: 19.79%-Al: 19.44%-Cr: 14.69%-Cu: 11.4% | CuNi = Cu: 75.66%-Ni: 24.34% | Unassigned = Cu: 24.95%-Al: 23.25%-V: 22.65%-Ni: 19.76%-Cr: 9.39%,VNiCrCuAl : 17.70%|NiCuAlV : 68.71%|Unassigned : 6.28%|CuNiAl : 7.32%,10.076,952.4,163.75,3057,36.788,509,70
EP3086C,1_1750X,NiCuAlV = Al: 32.4%-Ni: 30.28%-Cu: 20.05%-V: 12.64%-Cr: 4.63% | CuNiAl = Cu: 41.07%-Al: 30.53%-Ni: 22.05%-V: 4.66%-Cr: 1.7% | VNiCrCuAl = V: 34.68%-Ni: 19.79%-Al: 19.44%-Cr: 14.69%-Cu: 11.4% | CuNi = Cu: 75.66%-Ni: 24.34% | Unassigned = Cu: 24.95%-Al: 23.25%-V: 22.65%-Ni: 19.76%-Cr: 9.39%,Unassigned : 16.59%|CuNiAl : 35.69%|VNiCrCuAl : 13.93%|NiCuAlV : 33.80%,8.335,787.8,147.78,3091,33.505,509,69.7
EP3086C,1_1750X,NiCuAlV = Al: 32.4%-Ni: 30.28%-Cu: 20.05%-V: 12.64%-Cr: 4.63% | CuNiAl = Cu: 41.07%-Al: 30.53%-Ni: 22.05%-V: 4.66%-Cr: 1.7% | VNiCrCuAl = V: 34.68%-Ni: 19.79%-Al: 19.44%-Cr: 14.69%-Cu: 11.4% | CuNi = Cu: 75.66%-Ni: 24.34% | Unassigned = Cu: 24.95%-Al: 23.25%-V: 22.65%-Ni: 19.76%-Cr: 9.39%,NiCuAlV : 41.07%|Unassigned : 7.71%|VNiCrCuAl : 51.22%,12.283,1161,195.35,3388.3,37.969,511,70.3
EP3086C,1_1750X,NiCuAlV = Al: 32.4%-Ni: 30.28%-Cu: 20.05%-V: 12.64%-Cr: 4.63% | CuNiAl = Cu: 41.07%-Al: 30.53%-Ni: 22.05%-V: 4.66%-Cr: 1.7% | VNiCrCuAl = V: 34.68%-Ni: 19.79%-Al: 19.44%-Cr: 14.69%-Cu: 11.4% | CuNi = Cu: 75.66%-Ni: 24.34% | Unassigned = Cu: 24.95%-Al: 23.25%-V: 22.65%-Ni: 19.76%-Cr: 9.39%,CuNiAl : 98.94%|Unassigned : 1.06%,10.32,975.4,179.03,3478.3,26.234,464,69.8
EP3086C,1_1750X,NiCuAlV = Al: 32.4%-Ni: 30.28%-Cu: 20.05%-V: 12.64%-Cr: 4.63% | CuNiAl = Cu: 41.07%-Al: 30.53%-Ni: 22.05%-V: 4.66%-Cr: 1.7% | VNiCrCuAl = V: 34.68%-Ni: 19.79%-Al: 19.44%-Cr: 14.69%-Cu: 11.4% | CuNi = Cu: 75.66%-Ni: 24.34% | Unassigned = Cu: 24.95%-Al: 23.25%-V: 22.65%-Ni: 19.76%-Cr: 9.39%,,10.212,965.3,179.44,3528.8,34.824,511,69.8
EP3086C,1_1750X,NiCuAlV = Al: 32.4%-Ni: 30.28%-Cu: 20.05%-V: 12.64%-Cr: 4.63% | CuNiAl = Cu: 41.07%-Al: 30.53%-Ni: 22.05%-V: 4.66%-Cr: 1.7% | VNiCrCuAl = V: 34.68%-Ni: 19.79%-Al: 19.44%-Cr: 14.69%-Cu: 11.4% | CuNi = Cu: 75.66%-Ni: 24.34% | Unassigned = Cu: 24.95%-Al: 23.25%-V: 22.65%-Ni: 19.76%-Cr: 9.39%,CuNiAl : 99.97%|NiCuAlV : 0.03%,6.817,644.4,140.22,3445.7,28.147,509,70
EP3086C,1_1750X,NiCuAlV = Al: 32.4%-Ni: 30.28%-Cu: 20.05%-V: 12.64%-Cr: 4.63% | CuNiAl = Cu: 41.07%-Al: 30.53%-Ni: 22.05%-V: 4.66%-Cr: 1.7% | VNiCrCuAl = V: 34.68%-Ni: 19.79%-Al: 19.44%-Cr: 14.69%-Cu: 11.4% | CuNi = Cu: 75.66%-Ni: 24.34% | Unassigned = Cu: 24.95%-Al: 23.25%-V: 22.65%-Ni: 19.76%-Cr: 9.39%,CuNiAl : 13.98%|NiCuAlV : 72.52%|VNiCrCuAl : 13.50%,10.757,1016.7,178.23,3311.9,35.424,509,69.8
EP3086C,1_1750X,NiCuAlV = Al: 32.4%-Ni: 30.28%-Cu: 20.05%-V: 12.64%-Cr: 4.63% | CuNiAl = Cu: 41.07%-Al: 30.53%-Ni: 22.05%-V: 4.66%-Cr: 1.7% | VNiCrCuAl = V: 34.68%-Ni: 19.79%-Al: 19.44%-Cr: 14.69%-Cu: 11.4% | CuNi = Cu: 75.66%-Ni: 24.34% | Unassigned = Cu: 24.95%-Al: 23.25%-V: 22.65%-Ni: 19.76%-Cr: 9.39%,Unassigned : 2.69%|NiCuAlV : 54.73%|VNiCrCuAl : 42.58%,12.341,1166.4,195.22,3369.1,38.843,510,69.8
EP3086C,1_1750X,NiCuAlV = Al: 32.4%-Ni: 30.28%-Cu: 20.05%-V: 12.64%-Cr: 4.63% | CuNiAl = Cu: 41.07%-Al: 30.53%-Ni: 22.05%-V: 4.66%-Cr: 1.7% | VNiCrCuAl = V: 34.68%-Ni: 19.79%-Al: 19.44%-Cr: 14.69%-Cu: 11.4% | CuNi = Cu: 75.66%-Ni: 24.34% | Unassigned = Cu: 24.95%-Al: 23.25%-V: 22.65%-Ni: 19.76%-Cr: 9.39%,VNiCrCuAl : 97.83%|NiCuAlV : 2.17%,7.505,709.4,152.13,3611.4,36.895,509,70
EP3086C,1_1750X,NiCuAlV = Al: 32.4%-Ni: 30.28%-Cu: 20.05%-V: 12.64%-Cr: 4.63% | CuNiAl = Cu: 41.07%-Al: 30.53%-Ni: 22.05%-V: 4.66%-Cr: 1.7% | VNiCrCuAl = V: 34.68%-Ni: 19.79%-Al: 19.44%-Cr: 14.69%-Cu: 11.4% | CuNi = Cu: 75.66%-Ni: 24.34% | Unassigned = Cu: 24.95%-Al: 23.25%-V: 22.65%-Ni: 19.76%-Cr: 9.39%,NiCuAlV : 94.35%|CuNiAl : 5.62%|VNiCrCuAl : 0.03%,7.571,715.6,152.55,3597.3,35.224,509,69.5
EP3086C,1_1750X,NiCuAlV = Al: 32.4%-Ni: 30.28%-Cu: 20.05%-V: 12.64%-Cr: 4.63% | CuNiAl = Cu: 41.07%-Al: 30.53%-Ni: 22.05%-V: 4.66%-Cr: 1.7% | VNiCrCuAl = V: 34.68%-Ni: 19.79%-Al: 19.44%-Cr: 14.69%-Cu: 11.4% | CuNi = Cu: 75.66%-Ni: 24.34% | Unassigned = Cu: 24.95%-Al: 23.25%-V: 22.65%-Ni: 19.76%-Cr: 9.39%,CuNiAl : 11.86%|NiCuAlV : 87.56%|VNiCrCuAl : 0.57%,9.119,862,167.01,3494.2,35.786,510,69.6
EP3086C,1_1750X,NiCuAlV = Al: 32.4%-Ni: 30.28%-Cu: 20.05%-V: 12.64%-Cr: 4.63% | CuNiAl = Cu: 41.07%-Al: 30.53%-Ni: 22.05%-V: 4.66%-Cr: 1.7% | VNiCrCuAl = V: 34.68%-Ni: 19.79%-Al: 19.44%-Cr: 14.69%-Cu: 11.4% | CuNi = Cu: 75.66%-Ni: 24.34% | Unassigned = Cu: 24.95%-Al: 23.25%-V: 22.65%-Ni: 19.76%-Cr: 9.39%,VNiCrCuAl : 82.57%|NiCuAlV : 12.10%|Unassigned : 5.33%,6.182,584.4,130.14,3330.8,36.24,509,70
