Repository: giengeb1/ADAMaNT-HEA-indents

File: Indentation Results.csv (part 9 of 64)
Sample,Magnification,Compound Compositions,Indent Composition,Hardness,Hv,Modulus,Stiffness^2 / Load,Pmax,Hmax,Reporting Depth
EP3086C,1_1750X,NiCuAlV = Al: 32.4%-Ni: 30.28%-Cu: 20.05%-V: 12.64%-Cr: 4.63% | CuNiAl = Cu: 41.07%-Al: 30.53%-Ni: 22.05%-V: 4.66%-Cr: 1.7% | VNiCrCuAl = V: 34.68%-Ni: 19.79%-Al: 19.44%-Cr: 14.69%-Cu: 11.4% | CuNi = Cu: 75.66%-Ni: 24.34% | Unassigned = Cu: 24.95%-Al: 23.25%-V: 22.65%-Ni: 19.76%-Cr: 9.39%,Unassigned : 24.93%|VNiCrCuAl : 41.34%|NiCuAlV : 26.61%|CuNiAl : 7.13%,9.308,879.8,164.07,3320.2,36.666,510,69.8
EP3086C,1_1750X,NiCuAlV = Al: 32.4%-Ni: 30.28%-Cu: 20.05%-V: 12.64%-Cr: 4.63% | CuNiAl = Cu: 41.07%-Al: 30.53%-Ni: 22.05%-V: 4.66%-Cr: 1.7% | VNiCrCuAl = V: 34.68%-Ni: 19.79%-Al: 19.44%-Cr: 14.69%-Cu: 11.4% | CuNi = Cu: 75.66%-Ni: 24.34% | Unassigned = Cu: 24.95%-Al: 23.25%-V: 22.65%-Ni: 19.76%-Cr: 9.39%,NiCuAlV : 66.19%|VNiCrCuAl : 2.35%|Unassigned : 13.73%|CuNiAl : 17.72%,11.71,1106.9,190.56,3408.3,37.079,510,70.2
EP3086C,1_1750X,NiCuAlV = Al: 32.4%-Ni: 30.28%-Cu: 20.05%-V: 12.64%-Cr: 4.63% | CuNiAl = Cu: 41.07%-Al: 30.53%-Ni: 22.05%-V: 4.66%-Cr: 1.7% | VNiCrCuAl = V: 34.68%-Ni: 19.79%-Al: 19.44%-Cr: 14.69%-Cu: 11.4% | CuNi = Cu: 75.66%-Ni: 24.34% | Unassigned = Cu: 24.95%-Al: 23.25%-V: 22.65%-Ni: 19.76%-Cr: 9.39%,NiCuAlV : 49.58%|Unassigned : 11.60%|CuNiAl : 2.94%|VNiCrCuAl : 35.87%,15.487,1463.9,217.22,3208.4,38.859,509,69.8
EP3086C,1_1750X,NiCuAlV = Al: 32.4%-Ni: 30.28%-Cu: 20.05%-V: 12.64%-Cr: 4.63% | CuNiAl = Cu: 41.07%-Al: 30.53%-Ni: 22.05%-V: 4.66%-Cr: 1.7% | VNiCrCuAl = V: 34.68%-Ni: 19.79%-Al: 19.44%-Cr: 14.69%-Cu: 11.4% | CuNi = Cu: 75.66%-Ni: 24.34% | Unassigned = Cu: 24.95%-Al: 23.25%-V: 22.65%-Ni: 19.76%-Cr: 9.39%,NiCuAlV : 45.66%|Unassigned : 19.75%|VNiCrCuAl : 34.32%|CuNiAl : 0.27%,13.729,1297.7,194.68,3014,37.731,510,70
EP3086C,1_1750X,NiCuAlV = Al: 32.4%-Ni: 30.28%-Cu: 20.05%-V: 12.64%-Cr: 4.63% | CuNiAl = Cu: 41.07%-Al: 30.53%-Ni: 22.05%-V: 4.66%-Cr: 1.7% | VNiCrCuAl = V: 34.68%-Ni: 19.79%-Al: 19.44%-Cr: 14.69%-Cu: 11.4% | CuNi = Cu: 75.66%-Ni: 24.34% | Unassigned = Cu: 24.95%-Al: 23.25%-V: 22.65%-Ni: 19.76%-Cr: 9.39%,NiCuAlV : 46.30%|VNiCrCuAl : 34.65%|Unassigned : 19.04%,12.915,1220.7,205.81,3517.7,36.862,512,69.9
EP3086C,1_1750X,NiCuAlV = Al: 32.4%-Ni: 30.28%-Cu: 20.05%-V: 12.64%-Cr: 4.63% | CuNiAl = Cu: 41.07%-Al: 30.53%-Ni: 22.05%-V: 4.66%-Cr: 1.7% | VNiCrCuAl = V: 34.68%-Ni: 19.79%-Al: 19.44%-Cr: 14.69%-Cu: 11.4% | CuNi = Cu: 75.66%-Ni: 24.34% | Unassigned = Cu: 24.95%-Al: 23.25%-V: 22.65%-Ni: 19.76%-Cr: 9.39%,CuNiAl : 61.59%|Unassigned : 22.74%|VNiCrCuAl : 14.58%|NiCuAlV : 1.09%,7.214,681.8,157.58,3994.4,33.057,508,70.1
EP3086C,1_1750X,NiCuAlV = Al: 32.4%-Ni: 30.28%-Cu: 20.05%-V: 12.64%-Cr: 4.63% | CuNiAl = Cu: 41.07%-Al: 30.53%-Ni: 22.05%-V: 4.66%-Cr: 1.7% | VNiCrCuAl = V: 34.68%-Ni: 19.79%-Al: 19.44%-Cr: 14.69%-Cu: 11.4% | CuNi = Cu: 75.66%-Ni: 24.34% | Unassigned = Cu: 24.95%-Al: 23.25%-V: 22.65%-Ni: 19.76%-Cr: 9.39%,NiCuAlV : 79.36%|VNiCrCuAl : 17.55%|Unassigned : 3.10%,13.838,1307.9,216.26,3564.6,37.308,511,70.1
EP3086C,1_1750X,NiCuAlV = Al: 32.4%-Ni: 30.28%-Cu: 20.05%-V: 12.64%-Cr: 4.63% | CuNiAl = Cu: 41.07%-Al: 30.53%-Ni: 22.05%-V: 4.66%-Cr: 1.7% | VNiCrCuAl = V: 34.68%-Ni: 19.79%-Al: 19.44%-Cr: 14.69%-Cu: 11.4% | CuNi = Cu: 75.66%-Ni: 24.34% | Unassigned = Cu: 24.95%-Al: 23.25%-V: 22.65%-Ni: 19.76%-Cr: 9.39%,,13.464,1272.6,209.18,3467.1,33.198,509,70.1
EP3086C,2_3500X,NiCuAlV = Al: 33.31%-Ni: 31.49%-Cu: 19.37%-V: 11.39%-Cr: 4.45% | CuNiAl = Cu: 40.4%-Al: 29.61%-Ni: 21.5%-V: 6.0%-Cr: 2.47% | VNiCuCr = V: 34.97%-Al: 18.0%-Ni: 17.36%-Cr: 16.3%-Cu: 13.38% | Unassigned = Cu: 25.6%-Al: 25.0%-Ni: 21.0%-V: 19.58%-Cr: 8.82%,,9.564,904,171.19,3476.3,36.621,510,70
EP3086C,2_3500X,NiCuAlV = Al: 33.31%-Ni: 31.49%-Cu: 19.37%-V: 11.39%-Cr: 4.45% | CuNiAl = Cu: 40.4%-Al: 29.61%-Ni: 21.5%-V: 6.0%-Cr: 2.47% | VNiCuCr = V: 34.97%-Al: 18.0%-Ni: 17.36%-Cr: 16.3%-Cu: 13.38% | Unassigned = Cu: 25.6%-Al: 25.0%-Ni: 21.0%-V: 19.58%-Cr: 8.82%,,7.354,695.1,156.32,3863.4,36.19,510,70
EP3086C,2_3500X,NiCuAlV = Al: 33.31%-Ni: 31.49%-Cu: 19.37%-V: 11.39%-Cr: 4.45% | CuNiAl = Cu: 40.4%-Al: 29.61%-Ni: 21.5%-V: 6.0%-Cr: 2.47% | VNiCuCr = V: 34.97%-Al: 18.0%-Ni: 17.36%-Cr: 16.3%-Cu: 13.38% | Unassigned = Cu: 25.6%-Al: 25.0%-Ni: 21.0%-V: 19.58%-Cr: 8.82%,,6.648,628.4,153.09,4122.2,28.271,509,70.2
EP3086C,2_3500X,NiCuAlV = Al: 33.31%-Ni: 31.49%-Cu: 19.37%-V: 11.39%-Cr: 4.45% | CuNiAl = Cu: 40.4%-Al: 29.61%-Ni: 21.5%-V: 6.0%-Cr: 2.47% | VNiCuCr = V: 34.97%-Al: 18.0%-Ni: 17.36%-Cr: 16.3%-Cu: 13.38% | Unassigned = Cu: 25.6%-Al: 25.0%-Ni: 21.0%-V: 19.58%-Cr: 8.82%,,7.241,684.4,150.33,3665.7,36.947,510,69.9
EP3086C,2_3500X,NiCuAlV = Al: 33.31%-Ni: 31.49%-Cu: 19.37%-V: 11.39%-Cr: 4.45% | CuNiAl = Cu: 40.4%-Al: 29.61%-Ni: 21.5%-V: 6.0%-Cr: 2.47% | VNiCuCr = V: 34.97%-Al: 18.0%-Ni: 17.36%-Cr: 16.3%-Cu: 13.38% | Unassigned = Cu: 25.6%-Al: 25.0%-Ni: 21.0%-V: 19.58%-Cr: 8.82%,,7.946,751.1,154.94,3520.9,38.264,512,69.8
EP3086C,2_3500X,NiCuAlV = Al: 33.31%-Ni: 31.49%-Cu: 19.37%-V: 11.39%-Cr: 4.45% | CuNiAl = Cu: 40.4%-Al: 29.61%-Ni: 21.5%-V: 6.0%-Cr: 2.47% | VNiCuCr = V: 34.97%-Al: 18.0%-Ni: 17.36%-Cr: 16.3%-Cu: 13.38% | Unassigned = Cu: 25.6%-Al: 25.0%-Ni: 21.0%-V: 19.58%-Cr: 8.82%,,5.178,489.4,122.47,3567.1,32.953,510,69.6
EP3086C,2_3500X,NiCuAlV = Al: 33.31%-Ni: 31.49%-Cu: 19.37%-V: 11.39%-Cr: 4.45% | CuNiAl = Cu: 40.4%-Al: 29.61%-Ni: 21.5%-V: 6.0%-Cr: 2.47% | VNiCuCr = V: 34.97%-Al: 18.0%-Ni: 17.36%-Cr: 16.3%-Cu: 13.38% | Unassigned = Cu: 25.6%-Al: 25.0%-Ni: 21.0%-V: 19.58%-Cr: 8.82%,,9.044,854.9,162.53,3361.5,36.647,511,69.4
EP3086C,2_3500X,NiCuAlV = Al: 33.31%-Ni: 31.49%-Cu: 19.37%-V: 11.39%-Cr: 4.45% | CuNiAl = Cu: 40.4%-Al: 29.61%-Ni: 21.5%-V: 6.0%-Cr: 2.47% | VNiCuCr = V: 34.97%-Al: 18.0%-Ni: 17.36%-Cr: 16.3%-Cu: 13.38% | Unassigned = Cu: 25.6%-Al: 25.0%-Ni: 21.0%-V: 19.58%-Cr: 8.82%,,5.382,508.7,127.02,3663.1,37.054,527,70
EP3086C,2_3500X,NiCuAlV = Al: 33.31%-Ni: 31.49%-Cu: 19.37%-V: 11.39%-Cr: 4.45% | CuNiAl = Cu: 40.4%-Al: 29.61%-Ni: 21.5%-V: 6.0%-Cr: 2.47% | VNiCuCr = V: 34.97%-Al: 18.0%-Ni: 17.36%-Cr: 16.3%-Cu: 13.38% | Unassigned = Cu: 25.6%-Al: 25.0%-Ni: 21.0%-V: 19.58%-Cr: 8.82%,,6.977,659.5,133.9,3102.9,29.641,487,70.1
EP3086C,2_3500X,NiCuAlV = Al: 33.31%-Ni: 31.49%-Cu: 19.37%-V: 11.39%-Cr: 4.45% | CuNiAl = Cu: 40.4%-Al: 29.61%-Ni: 21.5%-V: 6.0%-Cr: 2.47% | VNiCuCr = V: 34.97%-Al: 18.0%-Ni: 17.36%-Cr: 16.3%-Cu: 13.38% | Unassigned = Cu: 25.6%-Al: 25.0%-Ni: 21.0%-V: 19.58%-Cr: 8.82%,,4.268,403.4,113.1,3751,34.586,509,69.9
EP3086C,2_3500X,NiCuAlV = Al: 33.31%-Ni: 31.49%-Cu: 19.37%-V: 11.39%-Cr: 4.45% | CuNiAl = Cu: 40.4%-Al: 29.61%-Ni: 21.5%-V: 6.0%-Cr: 2.47% | VNiCuCr = V: 34.97%-Al: 18.0%-Ni: 17.36%-Cr: 16.3%-Cu: 13.38% | Unassigned = Cu: 25.6%-Al: 25.0%-Ni: 21.0%-V: 19.58%-Cr: 8.82%,,7.019,663.4,146.36,3608.5,37.541,510,69.7
EP3086C,2_3500X,NiCuAlV = Al: 33.31%-Ni: 31.49%-Cu: 19.37%-V: 11.39%-Cr: 4.45% | CuNiAl = Cu: 40.4%-Al: 29.61%-Ni: 21.5%-V: 6.0%-Cr: 2.47% | VNiCuCr = V: 34.97%-Al: 18.0%-Ni: 17.36%-Cr: 16.3%-Cu: 13.38% | Unassigned = Cu: 25.6%-Al: 25.0%-Ni: 21.0%-V: 19.58%-Cr: 8.82%,,3.17,299.6,97.15,3834.7,31.105,511,69.9
EP3086C,2_3500X,NiCuAlV = Al: 33.31%-Ni: 31.49%-Cu: 19.37%-V: 11.39%-Cr: 4.45% | CuNiAl = Cu: 40.4%-Al: 29.61%-Ni: 21.5%-V: 6.0%-Cr: 2.47% | VNiCuCr = V: 34.97%-Al: 18.0%-Ni: 17.36%-Cr: 16.3%-Cu: 13.38% | Unassigned = Cu: 25.6%-Al: 25.0%-Ni: 21.0%-V: 19.58%-Cr: 8.82%,,8.254,780.2,151.24,3249.6,35.991,509,69.8
EP3086C,2_3500X,NiCuAlV = Al: 33.31%-Ni: 31.49%-Cu: 19.37%-V: 11.39%-Cr: 4.45% | CuNiAl = Cu: 40.4%-Al: 29.61%-Ni: 21.5%-V: 6.0%-Cr: 2.47% | VNiCuCr = V: 34.97%-Al: 18.0%-Ni: 17.36%-Cr: 16.3%-Cu: 13.38% | Unassigned = Cu: 25.6%-Al: 25.0%-Ni: 21.0%-V: 19.58%-Cr: 8.82%,,7.493,708.2,140.01,3126.7,26.872,463,70.1
EP3086C,2_3500X,NiCuAlV = Al: 33.31%-Ni: 31.49%-Cu: 19.37%-V: 11.39%-Cr: 4.45% | CuNiAl = Cu: 40.4%-Al: 29.61%-Ni: 21.5%-V: 6.0%-Cr: 2.47% | VNiCuCr = V: 34.97%-Al: 18.0%-Ni: 17.36%-Cr: 16.3%-Cu: 13.38% | Unassigned = Cu: 25.6%-Al: 25.0%-Ni: 21.0%-V: 19.58%-Cr: 8.82%,,5.349,505.6,114.65,3066.9,34.836,525,70.1
EP3086C,2_3500X,NiCuAlV = Al: 33.31%-Ni: 31.49%-Cu: 19.37%-V: 11.39%-Cr: 4.45% | CuNiAl = Cu: 40.4%-Al: 29.61%-Ni: 21.5%-V: 6.0%-Cr: 2.47% | VNiCuCr = V: 34.97%-Al: 18.0%-Ni: 17.36%-Cr: 16.3%-Cu: 13.38% | Unassigned = Cu: 25.6%-Al: 25.0%-Ni: 21.0%-V: 19.58%-Cr: 8.82%,,4.152,392.5,101.8,3186.7,26.234,509,70
EP3086C,2_3500X,NiCuAlV = Al: 33.31%-Ni: 31.49%-Cu: 19.37%-V: 11.39%-Cr: 4.45% | CuNiAl = Cu: 40.4%-Al: 29.61%-Ni: 21.5%-V: 6.0%-Cr: 2.47% | VNiCuCr = V: 34.97%-Al: 18.0%-Ni: 17.36%-Cr: 16.3%-Cu: 13.38% | Unassigned = Cu: 25.6%-Al: 25.0%-Ni: 21.0%-V: 19.58%-Cr: 8.82%,,4.155,392.7,95.46,2831.1,30.397,510,70
EP3086C,2_3500X,NiCuAlV = Al: 33.31%-Ni: 31.49%-Cu: 19.37%-V: 11.39%-Cr: 4.45% | CuNiAl = Cu: 40.4%-Al: 29.61%-Ni: 21.5%-V: 6.0%-Cr: 2.47% | VNiCuCr = V: 34.97%-Al: 18.0%-Ni: 17.36%-Cr: 16.3%-Cu: 13.38% | Unassigned = Cu: 25.6%-Al: 25.0%-Ni: 21.0%-V: 19.58%-Cr: 8.82%,,6.99,660.7,145.97,3606.8,37.247,510,69.9
EP3086C,2_3500X,NiCuAlV = Al: 33.31%-Ni: 31.49%-Cu: 19.37%-V: 11.39%-Cr: 4.45% | CuNiAl = Cu: 40.4%-Al: 29.61%-Ni: 21.5%-V: 6.0%-Cr: 2.47% | VNiCuCr = V: 34.97%-Al: 18.0%-Ni: 17.36%-Cr: 16.3%-Cu: 13.38% | Unassigned = Cu: 25.6%-Al: 25.0%-Ni: 21.0%-V: 19.58%-Cr: 8.82%,,10.112,955.8,167.77,3175.8,35.433,510,69.8
EP3086C,2_3500X,NiCuAlV = Al: 33.31%-Ni: 31.49%-Cu: 19.37%-V: 11.39%-Cr: 4.45% | CuNiAl = Cu: 40.4%-Al: 29.61%-Ni: 21.5%-V: 6.0%-Cr: 2.47% | VNiCuCr = V: 34.97%-Al: 18.0%-Ni: 17.36%-Cr: 16.3%-Cu: 13.38% | Unassigned = Cu: 25.6%-Al: 25.0%-Ni: 21.0%-V: 19.58%-Cr: 8.82%,,6.281,593.7,138.87,3676.4,35.907,509,70.3
EP3086C,2_3500X,NiCuAlV = Al: 33.31%-Ni: 31.49%-Cu: 19.37%-V: 11.39%-Cr: 4.45% | CuNiAl = Cu: 40.4%-Al: 29.61%-Ni: 21.5%-V: 6.0%-Cr: 2.47% | VNiCuCr = V: 34.97%-Al: 18.0%-Ni: 17.36%-Cr: 16.3%-Cu: 13.38% | Unassigned = Cu: 25.6%-Al: 25.0%-Ni: 21.0%-V: 19.58%-Cr: 8.82%,,3.077,290.9,99.34,4115.9,33.534,512,69.9
EP3086C,2_3500X,NiCuAlV = Al: 33.31%-Ni: 31.49%-Cu: 19.37%-V: 11.39%-Cr: 4.45% | CuNiAl = Cu: 40.4%-Al: 29.61%-Ni: 21.5%-V: 6.0%-Cr: 2.47% | VNiCuCr = V: 34.97%-Al: 18.0%-Ni: 17.36%-Cr: 16.3%-Cu: 13.38% | Unassigned = Cu: 25.6%-Al: 25.0%-Ni: 21.0%-V: 19.58%-Cr: 8.82%,,8.146,770,158.11,3557.7,36.432,509,70.1
EP3086C,2_3500X,NiCuAlV = Al: 33.31%-Ni: 31.49%-Cu: 19.37%-V: 11.39%-Cr: 4.45% | CuNiAl = Cu: 40.4%-Al: 29.61%-Ni: 21.5%-V: 6.0%-Cr: 2.47% | VNiCuCr = V: 34.97%-Al: 18.0%-Ni: 17.36%-Cr: 16.3%-Cu: 13.38% | Unassigned = Cu: 25.6%-Al: 25.0%-Ni: 21.0%-V: 19.58%-Cr: 8.82%,,7.729,730.5,156.51,3684.2,36.921,510,70.4
EP3086C,2_3500X,NiCuAlV = Al: 33.31%-Ni: 31.49%-Cu: 19.37%-V: 11.39%-Cr: 4.45% | CuNiAl = Cu: 40.4%-Al: 29.61%-Ni: 21.5%-V: 6.0%-Cr: 2.47% | VNiCuCr = V: 34.97%-Al: 18.0%-Ni: 17.36%-Cr: 16.3%-Cu: 13.38% | Unassigned = Cu: 25.6%-Al: 25.0%-Ni: 21.0%-V: 19.58%-Cr: 8.82%,,7.743,731.9,151.33,3467.8,35.424,509,69.4
EP3086C,2_3500X,NiCuAlV = Al: 33.31%-Ni: 31.49%-Cu: 19.37%-V: 11.39%-Cr: 4.45% | CuNiAl = Cu: 40.4%-Al: 29.61%-Ni: 21.5%-V: 6.0%-Cr: 2.47% | VNiCuCr = V: 34.97%-Al: 18.0%-Ni: 17.36%-Cr: 16.3%-Cu: 13.38% | Unassigned = Cu: 25.6%-Al: 25.0%-Ni: 21.0%-V: 19.58%-Cr: 8.82%,,8.292,783.8,156.8,3444.8,35.537,511,70.2
EP3086C,2_3500X,NiCuAlV = Al: 33.31%-Ni: 31.49%-Cu: 19.37%-V: 11.39%-Cr: 4.45% | CuNiAl = Cu: 40.4%-Al: 29.61%-Ni: 21.5%-V: 6.0%-Cr: 2.47% | VNiCuCr = V: 34.97%-Al: 18.0%-Ni: 17.36%-Cr: 16.3%-Cu: 13.38% | Unassigned = Cu: 25.6%-Al: 25.0%-Ni: 21.0%-V: 19.58%-Cr: 8.82%,,5.686,537.4,122.46,3247.8,36.17,511,70.3
EP3086C,2_3500X,NiCuAlV = Al: 33.31%-Ni: 31.49%-Cu: 19.37%-V: 11.39%-Cr: 4.45% | CuNiAl = Cu: 40.4%-Al: 29.61%-Ni: 21.5%-V: 6.0%-Cr: 2.47% | VNiCuCr = V: 34.97%-Al: 18.0%-Ni: 17.36%-Cr: 16.3%-Cu: 13.38% | Unassigned = Cu: 25.6%-Al: 25.0%-Ni: 21.0%-V: 19.58%-Cr: 8.82%,,9.255,874.8,162.5,3283.6,39.28,509,69.7
EP3086C,2_3500X,NiCuAlV = Al: 33.31%-Ni: 31.49%-Cu: 19.37%-V: 11.39%-Cr: 4.45% | CuNiAl = Cu: 40.4%-Al: 29.61%-Ni: 21.5%-V: 6.0%-Cr: 2.47% | VNiCuCr = V: 34.97%-Al: 18.0%-Ni: 17.36%-Cr: 16.3%-Cu: 13.38% | Unassigned = Cu: 25.6%-Al: 25.0%-Ni: 21.0%-V: 19.58%-Cr: 8.82%,,6.525,616.8,134.7,3353.9,35.411,510,70
EP3086C,2_3500X,NiCuAlV = Al: 33.31%-Ni: 31.49%-Cu: 19.37%-V: 11.39%-Cr: 4.45% | CuNiAl = Cu: 40.4%-Al: 29.61%-Ni: 21.5%-V: 6.0%-Cr: 2.47% | VNiCuCr = V: 34.97%-Al: 18.0%-Ni: 17.36%-Cr: 16.3%-Cu: 13.38% | Unassigned = Cu: 25.6%-Al: 25.0%-Ni: 21.0%-V: 19.58%-Cr: 8.82%,,5.669,535.8,126.33,3443.8,35.753,510,69.9
EP3086C,2_3500X,NiCuAlV = Al: 33.31%-Ni: 31.49%-Cu: 19.37%-V: 11.39%-Cr: 4.45% | CuNiAl = Cu: 40.4%-Al: 29.61%-Ni: 21.5%-V: 6.0%-Cr: 2.47% | VNiCuCr = V: 34.97%-Al: 18.0%-Ni: 17.36%-Cr: 16.3%-Cu: 13.38% | Unassigned = Cu: 25.6%-Al: 25.0%-Ni: 21.0%-V: 19.58%-Cr: 8.82%,,1.561,147.6,68.77,4101.2,31.196,510,69.7
EP3086C,2_3500X,NiCuAlV = Al: 33.31%-Ni: 31.49%-Cu: 19.37%-V: 11.39%-Cr: 4.45% | CuNiAl = Cu: 40.4%-Al: 29.61%-Ni: 21.5%-V: 6.0%-Cr: 2.47% | VNiCuCr = V: 34.97%-Al: 18.0%-Ni: 17.36%-Cr: 16.3%-Cu: 13.38% | Unassigned = Cu: 25.6%-Al: 25.0%-Ni: 21.0%-V: 19.58%-Cr: 8.82%,,6.343,599.5,137.28,3567.5,34.814,509,70.2
EP3086C,2_3500X,NiCuAlV = Al: 33.31%-Ni: 31.49%-Cu: 19.37%-V: 11.39%-Cr: 4.45% | CuNiAl = Cu: 40.4%-Al: 29.61%-Ni: 21.5%-V: 6.0%-Cr: 2.47% | VNiCuCr = V: 34.97%-Al: 18.0%-Ni: 17.36%-Cr: 16.3%-Cu: 13.38% | Unassigned = Cu: 25.6%-Al: 25.0%-Ni: 21.0%-V: 19.58%-Cr: 8.82%,,8.532,806.5,163.4,3596.3,39.022,512,69.7
EP3086C,2_3500X,NiCuAlV = Al: 33.31%-Ni: 31.49%-Cu: 19.37%-V: 11.39%-Cr: 4.45% | CuNiAl = Cu: 40.4%-Al: 29.61%-Ni: 21.5%-V: 6.0%-Cr: 2.47% | VNiCuCr = V: 34.97%-Al: 18.0%-Ni: 17.36%-Cr: 16.3%-Cu: 13.38% | Unassigned = Cu: 25.6%-Al: 25.0%-Ni: 21.0%-V: 19.58%-Cr: 8.82%,,9.188,868.4,166.19,3438.6,39.339,510,69.6
EP3086C,2_3500X,NiCuAlV = Al: 33.31%-Ni: 31.49%-Cu: 19.37%-V: 11.39%-Cr: 4.45% | CuNiAl = Cu: 40.4%-Al: 29.61%-Ni: 21.5%-V: 6.0%-Cr: 2.47% | VNiCuCr = V: 34.97%-Al: 18.0%-Ni: 17.36%-Cr: 16.3%-Cu: 13.38% | Unassigned = Cu: 25.6%-Al: 25.0%-Ni: 21.0%-V: 19.58%-Cr: 8.82%,,5.638,532.9,130.18,3652.7,37.205,510,70.2
EP3086C,2_3500X,NiCuAlV = Al: 33.31%-Ni: 31.49%-Cu: 19.37%-V: 11.39%-Cr: 4.45% | CuNiAl = Cu: 40.4%-Al: 29.61%-Ni: 21.5%-V: 6.0%-Cr: 2.47% | VNiCuCr = V: 34.97%-Al: 18.0%-Ni: 17.36%-Cr: 16.3%-Cu: 13.38% | Unassigned = Cu: 25.6%-Al: 25.0%-Ni: 21.0%-V: 19.58%-Cr: 8.82%,,4.558,430.9,110.53,3368.8,33.561,509,69.6
EP3086C,2_3500X,NiCuAlV = Al: 33.31%-Ni: 31.49%-Cu: 19.37%-V: 11.39%-Cr: 4.45% | CuNiAl = Cu: 40.4%-Al: 29.61%-Ni: 21.5%-V: 6.0%-Cr: 2.47% | VNiCuCr = V: 34.97%-Al: 18.0%-Ni: 17.36%-Cr: 16.3%-Cu: 13.38% | Unassigned = Cu: 25.6%-Al: 25.0%-Ni: 21.0%-V: 19.58%-Cr: 8.82%,,4.612,435.9,118.4,3769.2,34.482,510,70
EP3086C,2_3500X,NiCuAlV = Al: 33.31%-Ni: 31.49%-Cu: 19.37%-V: 11.39%-Cr: 4.45% | CuNiAl = Cu: 40.4%-Al: 29.61%-Ni: 21.5%-V: 6.0%-Cr: 2.47% | VNiCuCr = V: 34.97%-Al: 18.0%-Ni: 17.36%-Cr: 16.3%-Cu: 13.38% | Unassigned = Cu: 25.6%-Al: 25.0%-Ni: 21.0%-V: 19.58%-Cr: 8.82%,,5.245,495.7,116.89,3240.1,33.431,510,70.2
EP3086C,2_3500X,NiCuAlV = Al: 33.31%-Ni: 31.49%-Cu: 19.37%-V: 11.39%-Cr: 4.45% | CuNiAl = Cu: 40.4%-Al: 29.61%-Ni: 21.5%-V: 6.0%-Cr: 2.47% | VNiCuCr = V: 34.97%-Al: 18.0%-Ni: 17.36%-Cr: 16.3%-Cu: 13.38% | Unassigned = Cu: 25.6%-Al: 25.0%-Ni: 21.0%-V: 19.58%-Cr: 8.82%,,7.972,753.5,140.99,2975.2,33.512,511,69.7
EP3086C,2_3500X,NiCuAlV = Al: 33.31%-Ni: 31.49%-Cu: 19.37%-V: 11.39%-Cr: 4.45% | CuNiAl = Cu: 40.4%-Al: 29.61%-Ni: 21.5%-V: 6.0%-Cr: 2.47% | VNiCuCr = V: 34.97%-Al: 18.0%-Ni: 17.36%-Cr: 16.3%-Cu: 13.38% | Unassigned = Cu: 25.6%-Al: 25.0%-Ni: 21.0%-V: 19.58%-Cr: 8.82%,,6.866,649,136.22,3251.1,38.903,512,70.3
EP3086C,2_3500X,NiCuAlV = Al: 33.31%-Ni: 31.49%-Cu: 19.37%-V: 11.39%-Cr: 4.45% | CuNiAl = Cu: 40.4%-Al: 29.61%-Ni: 21.5%-V: 6.0%-Cr: 2.47% | VNiCuCr = V: 34.97%-Al: 18.0%-Ni: 17.36%-Cr: 16.3%-Cu: 13.38% | Unassigned = Cu: 25.6%-Al: 25.0%-Ni: 21.0%-V: 19.58%-Cr: 8.82%,,4.144,391.7,114.59,3955.4,31.051,507,69.7
EP3086C,2_3500X,NiCuAlV = Al: 33.31%-Ni: 31.49%-Cu: 19.37%-V: 11.39%-Cr: 4.45% | CuNiAl = Cu: 40.4%-Al: 29.61%-Ni: 21.5%-V: 6.0%-Cr: 2.47% | VNiCuCr = V: 34.97%-Al: 18.0%-Ni: 17.36%-Cr: 16.3%-Cu: 13.38% | Unassigned = Cu: 25.6%-Al: 25.0%-Ni: 21.0%-V: 19.58%-Cr: 8.82%,,7.642,722.3,153.85,3616.7,38.725,510,70.1
EP3086C,2_3500X,NiCuAlV = Al: 33.31%-Ni: 31.49%-Cu: 19.37%-V: 11.39%-Cr: 4.45% | CuNiAl = Cu: 40.4%-Al: 29.61%-Ni: 21.5%-V: 6.0%-Cr: 2.47% | VNiCuCr = V: 34.97%-Al: 18.0%-Ni: 17.36%-Cr: 16.3%-Cu: 13.38% | Unassigned = Cu: 25.6%-Al: 25.0%-Ni: 21.0%-V: 19.58%-Cr: 8.82%,,7.596,718,141.14,3129,34.163,509,70.1
EP3086C,2_3500X,NiCuAlV = Al: 33.31%-Ni: 31.49%-Cu: 19.37%-V: 11.39%-Cr: 4.45% | CuNiAl = Cu: 40.4%-Al: 29.61%-Ni: 21.5%-V: 6.0%-Cr: 2.47% | VNiCuCr = V: 34.97%-Al: 18.0%-Ni: 17.36%-Cr: 16.3%-Cu: 13.38% | Unassigned = Cu: 25.6%-Al: 25.0%-Ni: 21.0%-V: 19.58%-Cr: 8.82%,,7.524,711.2,144.6,3295.3,36.955,510,70.1
EP3086C,2_3500X,NiCuAlV = Al: 33.31%-Ni: 31.49%-Cu: 19.37%-V: 11.39%-Cr: 4.45% | CuNiAl = Cu: 40.4%-Al: 29.61%-Ni: 21.5%-V: 6.0%-Cr: 2.47% | VNiCuCr = V: 34.97%-Al: 18.0%-Ni: 17.36%-Cr: 16.3%-Cu: 13.38% | Unassigned = Cu: 25.6%-Al: 25.0%-Ni: 21.0%-V: 19.58%-Cr: 8.82%,,8.018,757.8,155.32,3504.4,37.264,509,69.9
EP3086C,2_3500X,NiCuAlV = Al: 33.31%-Ni: 31.49%-Cu: 19.37%-V: 11.39%-Cr: 4.45% | CuNiAl = Cu: 40.4%-Al: 29.61%-Ni: 21.5%-V: 6.0%-Cr: 2.47% | VNiCuCr = V: 34.97%-Al: 18.0%-Ni: 17.36%-Cr: 16.3%-Cu: 13.38% | Unassigned = Cu: 25.6%-Al: 25.0%-Ni: 21.0%-V: 19.58%-Cr: 8.82%,,7.685,726.4,142.05,3127.3,36.346,511,69.5
EP3086C,2_3500X,NiCuAlV = Al: 33.31%-Ni: 31.49%-Cu: 19.37%-V: 11.39%-Cr: 4.45% | CuNiAl = Cu: 40.4%-Al: 29.61%-Ni: 21.5%-V: 6.0%-Cr: 2.47% | VNiCuCr = V: 34.97%-Al: 18.0%-Ni: 17.36%-Cr: 16.3%-Cu: 13.38% | Unassigned = Cu: 25.6%-Al: 25.0%-Ni: 21.0%-V: 19.58%-Cr: 8.82%,,7.206,681.1,150.66,3697.3,35.963,510,70.1
EP3086C,2_3500X,NiCuAlV = Al: 33.31%-Ni: 31.49%-Cu: 19.37%-V: 11.39%-Cr: 4.45% | CuNiAl = Cu: 40.4%-Al: 29.61%-Ni: 21.5%-V: 6.0%-Cr: 2.47% | VNiCuCr = V: 34.97%-Al: 18.0%-Ni: 17.36%-Cr: 16.3%-Cu: 13.38% | Unassigned = Cu: 25.6%-Al: 25.0%-Ni: 21.0%-V: 19.58%-Cr: 8.82%,,6.149,581.2,135.58,3599.6,36.672,510,70
EP3086C,2_3500X,NiCuAlV = Al: 33.31%-Ni: 31.49%-Cu: 19.37%-V: 11.39%-Cr: 4.45% | CuNiAl = Cu: 40.4%-Al: 29.61%-Ni: 21.5%-V: 6.0%-Cr: 2.47% | VNiCuCr = V: 34.97%-Al: 18.0%-Ni: 17.36%-Cr: 16.3%-Cu: 13.38% | Unassigned = Cu: 25.6%-Al: 25.0%-Ni: 21.0%-V: 19.58%-Cr: 8.82%,,7.112,672.2,138.78,3243.3,37.022,510,69.8
EP3086C,2_3500X,NiCuAlV = Al: 33.31%-Ni: 31.49%-Cu: 19.37%-V: 11.39%-Cr: 4.45% | CuNiAl = Cu: 40.4%-Al: 29.61%-Ni: 21.5%-V: 6.0%-Cr: 2.47% | VNiCuCr = V: 34.97%-Al: 18.0%-Ni: 17.36%-Cr: 16.3%-Cu: 13.38% | Unassigned = Cu: 25.6%-Al: 25.0%-Ni: 21.0%-V: 19.58%-Cr: 8.82%,,3.271,309.2,96.95,3706.7,34.311,509,70.2
EP3086C,2_3500X,NiCuAlV = Al: 33.31%-Ni: 31.49%-Cu: 19.37%-V: 11.39%-Cr: 4.45% | CuNiAl = Cu: 40.4%-Al: 29.61%-Ni: 21.5%-V: 6.0%-Cr: 2.47% | VNiCuCr = V: 34.97%-Al: 18.0%-Ni: 17.36%-Cr: 16.3%-Cu: 13.38% | Unassigned = Cu: 25.6%-Al: 25.0%-Ni: 21.0%-V: 19.58%-Cr: 8.82%,,7.178,678.5,145.34,3485.6,34.683,511,70.1
EP3086C,2_3500X,NiCuAlV = Al: 33.31%-Ni: 31.49%-Cu: 19.37%-V: 11.39%-Cr: 4.45% | CuNiAl = Cu: 40.4%-Al: 29.61%-Ni: 21.5%-V: 6.0%-Cr: 2.47% | VNiCuCr = V: 34.97%-Al: 18.0%-Ni: 17.36%-Cr: 16.3%-Cu: 13.38% | Unassigned = Cu: 25.6%-Al: 25.0%-Ni: 21.0%-V: 19.58%-Cr: 8.82%,,6.951,657,149.69,3790.5,33.947,511,69.9
EP3086C,2_3500X,NiCuAlV = Al: 33.31%-Ni: 31.49%-Cu: 19.37%-V: 11.39%-Cr: 4.45% | CuNiAl = Cu: 40.4%-Al: 29.61%-Ni: 21.5%-V: 6.0%-Cr: 2.47% | VNiCuCr = V: 34.97%-Al: 18.0%-Ni: 17.36%-Cr: 16.3%-Cu: 13.38% | Unassigned = Cu: 25.6%-Al: 25.0%-Ni: 21.0%-V: 19.58%-Cr: 8.82%,,8.603,813.1,157.41,3343.1,38.274,511,70.2
EP3086C,2_3500X,NiCuAlV = Al: 33.31%-Ni: 31.49%-Cu: 19.37%-V: 11.39%-Cr: 4.45% | CuNiAl = Cu: 40.4%-Al: 29.61%-Ni: 21.5%-V: 6.0%-Cr: 2.47% | VNiCuCr = V: 34.97%-Al: 18.0%-Ni: 17.36%-Cr: 16.3%-Cu: 13.38% | Unassigned = Cu: 25.6%-Al: 25.0%-Ni: 21.0%-V: 19.58%-Cr: 8.82%,,9.681,915.1,173.71,3521.3,38.417,512,69.7
EP3086C,2_3500X,NiCuAlV = Al: 33.31%-Ni: 31.49%-Cu: 19.37%-V: 11.39%-Cr: 4.45% | CuNiAl = Cu: 40.4%-Al: 29.61%-Ni: 21.5%-V: 6.0%-Cr: 2.47% | VNiCuCr = V: 34.97%-Al: 18.0%-Ni: 17.36%-Cr: 16.3%-Cu: 13.38% | Unassigned = Cu: 25.6%-Al: 25.0%-Ni: 21.0%-V: 19.58%-Cr: 8.82%,,4.867,460,112.09,3236.1,33.907,511,69.9
EP3086C,2_3500X,NiCuAlV = Al: 33.31%-Ni: 31.49%-Cu: 19.37%-V: 11.39%-Cr: 4.45% | CuNiAl = Cu: 40.4%-Al: 29.61%-Ni: 21.5%-V: 6.0%-Cr: 2.47% | VNiCuCr = V: 34.97%-Al: 18.0%-Ni: 17.36%-Cr: 16.3%-Cu: 13.38% | Unassigned = Cu: 25.6%-Al: 25.0%-Ni: 21.0%-V: 19.58%-Cr: 8.82%,,4.536,428.7,104.71,3069.1,36.24,510,70.4
EP3086C,2_3500X,NiCuAlV = Al: 33.31%-Ni: 31.49%-Cu: 19.37%-V: 11.39%-Cr: 4.45% | CuNiAl = Cu: 40.4%-Al: 29.61%-Ni: 21.5%-V: 6.0%-Cr: 2.47% | VNiCuCr = V: 34.97%-Al: 18.0%-Ni: 17.36%-Cr: 16.3%-Cu: 13.38% | Unassigned = Cu: 25.6%-Al: 25.0%-Ni: 21.0%-V: 19.58%-Cr: 8.82%,,7.99,755.2,146.09,3160.9,34.452,511,69.8
EP3086C,2_3500X,NiCuAlV = Al: 33.31%-Ni: 31.49%-Cu: 19.37%-V: 11.39%-Cr: 4.45% | CuNiAl = Cu: 40.4%-Al: 29.61%-Ni: 21.5%-V: 6.0%-Cr: 2.47% | VNiCuCr = V: 34.97%-Al: 18.0%-Ni: 17.36%-Cr: 16.3%-Cu: 13.38% | Unassigned = Cu: 25.6%-Al: 25.0%-Ni: 21.0%-V: 19.58%-Cr: 8.82%,,3.187,301.2,98.77,3933.6,27.151,509,70
EP3086C,2_3500X,NiCuAlV = Al: 33.31%-Ni: 31.49%-Cu: 19.37%-V: 11.39%-Cr: 4.45% | CuNiAl = Cu: 40.4%-Al: 29.61%-Ni: 21.5%-V: 6.0%-Cr: 2.47% | VNiCuCr = V: 34.97%-Al: 18.0%-Ni: 17.36%-Cr: 16.3%-Cu: 13.38% | Unassigned = Cu: 25.6%-Al: 25.0%-Ni: 21.0%-V: 19.58%-Cr: 8.82%,,9.012,851.8,164.7,3451.6,38.301,511,70.2
EP3086C,2_3500X,NiCuAlV = Al: 33.31%-Ni: 31.49%-Cu: 19.37%-V: 11.39%-Cr: 4.45% | CuNiAl = Cu: 40.4%-Al: 29.61%-Ni: 21.5%-V: 6.0%-Cr: 2.47% | VNiCuCr = V: 34.97%-Al: 18.0%-Ni: 17.36%-Cr: 16.3%-Cu: 13.38% | Unassigned = Cu: 25.6%-Al: 25.0%-Ni: 21.0%-V: 19.58%-Cr: 8.82%,,6.212,587.1,127.19,3180.8,31.986,510,69.6
EP3086C,2_3500X,NiCuAlV = Al: 33.31%-Ni: 31.49%-Cu: 19.37%-V: 11.39%-Cr: 4.45% | CuNiAl = Cu: 40.4%-Al: 29.61%-Ni: 21.5%-V: 6.0%-Cr: 2.47% | VNiCuCr = V: 34.97%-Al: 18.0%-Ni: 17.36%-Cr: 16.3%-Cu: 13.38% | Unassigned = Cu: 25.6%-Al: 25.0%-Ni: 21.0%-V: 19.58%-Cr: 8.82%,,9.091,859.3,161.31,3301.2,36.463,510,70.2
EP3086C,2_3500X,NiCuAlV = Al: 33.31%-Ni: 31.49%-Cu: 19.37%-V: 11.39%-Cr: 4.45% | CuNiAl = Cu: 40.4%-Al: 29.61%-Ni: 21.5%-V: 6.0%-Cr: 2.47% | VNiCuCr = V: 34.97%-Al: 18.0%-Ni: 17.36%-Cr: 16.3%-Cu: 13.38% | Unassigned = Cu: 25.6%-Al: 25.0%-Ni: 21.0%-V: 19.58%-Cr: 8.82%,,3.438,325,92.43,3223.6,24.902,493,69.8
EP3086C,2_3500X,NiCuAlV = Al: 33.31%-Ni: 31.49%-Cu: 19.37%-V: 11.39%-Cr: 4.45% | CuNiAl = Cu: 40.4%-Al: 29.61%-Ni: 21.5%-V: 6.0%-Cr: 2.47% | VNiCuCr = V: 34.97%-Al: 18.0%-Ni: 17.36%-Cr: 16.3%-Cu: 13.38% | Unassigned = Cu: 25.6%-Al: 25.0%-Ni: 21.0%-V: 19.58%-Cr: 8.82%,,7.312,691.1,149.49,3595,36.571,509,69.8
EP3086C,2_3500X,NiCuAlV = Al: 33.31%-Ni: 31.49%-Cu: 19.37%-V: 11.39%-Cr: 4.45% | CuNiAl = Cu: 40.4%-Al: 29.61%-Ni: 21.5%-V: 6.0%-Cr: 2.47% | VNiCuCr = V: 34.97%-Al: 18.0%-Ni: 17.36%-Cr: 16.3%-Cu: 13.38% | Unassigned = Cu: 25.6%-Al: 25.0%-Ni: 21.0%-V: 19.58%-Cr: 8.82%,,9.22,871.5,166.85,3450.4,36.866,510,70.2
EP3086C,2_3500X,NiCuAlV = Al: 33.31%-Ni: 31.49%-Cu: 19.37%-V: 11.39%-Cr: 4.45% | CuNiAl = Cu: 40.4%-Al: 29.61%-Ni: 21.5%-V: 6.0%-Cr: 2.47% | VNiCuCr = V: 34.97%-Al: 18.0%-Ni: 17.36%-Cr: 16.3%-Cu: 13.38% | Unassigned = Cu: 25.6%-Al: 25.0%-Ni: 21.0%-V: 19.58%-Cr: 8.82%,,8.054,761.3,155.2,3484.2,36.173,509,69.3
EP3086C,2_3500X,NiCuAlV = Al: 33.31%-Ni: 31.49%-Cu: 19.37%-V: 11.39%-Cr: 4.45% | CuNiAl = Cu: 40.4%-Al: 29.61%-Ni: 21.5%-V: 6.0%-Cr: 2.47% | VNiCuCr = V: 34.97%-Al: 18.0%-Ni: 17.36%-Cr: 16.3%-Cu: 13.38% | Unassigned = Cu: 25.6%-Al: 25.0%-Ni: 21.0%-V: 19.58%-Cr: 8.82%,,9.107,860.8,171.76,3671.5,38.916,510,70.1
EP3086C,2_3500X,NiCuAlV = Al: 33.31%-Ni: 31.49%-Cu: 19.37%-V: 11.39%-Cr: 4.45% | CuNiAl = Cu: 40.4%-Al: 29.61%-Ni: 21.5%-V: 6.0%-Cr: 2.47% | VNiCuCr = V: 34.97%-Al: 18.0%-Ni: 17.36%-Cr: 16.3%-Cu: 13.38% | Unassigned = Cu: 25.6%-Al: 25.0%-Ni: 21.0%-V: 19.58%-Cr: 8.82%,,7.021,663.7,141.62,3405.5,35.072,509,70.1
EP3086C,2_3500X,NiCuAlV = Al: 33.31%-Ni: 31.49%-Cu: 19.37%-V: 11.39%-Cr: 4.45% | CuNiAl = Cu: 40.4%-Al: 29.61%-Ni: 21.5%-V: 6.0%-Cr: 2.47% | VNiCuCr = V: 34.97%-Al: 18.0%-Ni: 17.36%-Cr: 16.3%-Cu: 13.38% | Unassigned = Cu: 25.6%-Al: 25.0%-Ni: 21.0%-V: 19.58%-Cr: 8.82%,,5.142,486,118.94,3408.6,32.236,510,70
EP3086C,2_3500X,NiCuAlV = Al: 33.31%-Ni: 31.49%-Cu: 19.37%-V: 11.39%-Cr: 4.45% | CuNiAl = Cu: 40.4%-Al: 29.61%-Ni: 21.5%-V: 6.0%-Cr: 2.47% | VNiCuCr = V: 34.97%-Al: 18.0%-Ni: 17.36%-Cr: 16.3%-Cu: 13.38% | Unassigned = Cu: 25.6%-Al: 25.0%-Ni: 21.0%-V: 19.58%-Cr: 8.82%,,5.097,481.8,116.41,3308.9,31.442,508,69.9
EP3086C,2_3500X,NiCuAlV = Al: 33.31%-Ni: 31.49%-Cu: 19.37%-V: 11.39%-Cr: 4.45% | CuNiAl = Cu: 40.4%-Al: 29.61%-Ni: 21.5%-V: 6.0%-Cr: 2.47% | VNiCuCr = V: 34.97%-Al: 18.0%-Ni: 17.36%-Cr: 16.3%-Cu: 13.38% | Unassigned = Cu: 25.6%-Al: 25.0%-Ni: 21.0%-V: 19.58%-Cr: 8.82%,,6.863,648.6,140.32,3427.7,34.395,509,69.8
EP3086C,2_3500X,NiCuAlV = Al: 33.31%-Ni: 31.49%-Cu: 19.37%-V: 11.39%-Cr: 4.45% | CuNiAl = Cu: 40.4%-Al: 29.61%-Ni: 21.5%-V: 6.0%-Cr: 2.47% | VNiCuCr = V: 34.97%-Al: 18.0%-Ni: 17.36%-Cr: 16.3%-Cu: 13.38% | Unassigned = Cu: 25.6%-Al: 25.0%-Ni: 21.0%-V: 19.58%-Cr: 8.82%,,8.089,764.6,156.8,3531.2,38.198,510,69.7
EP3086C,2_3500X,NiCuAlV = Al: 33.31%-Ni: 31.49%-Cu: 19.37%-V: 11.39%-Cr: 4.45% | CuNiAl = Cu: 40.4%-Al: 29.61%-Ni: 21.5%-V: 6.0%-Cr: 2.47% | VNiCuCr = V: 34.97%-Al: 18.0%-Ni: 17.36%-Cr: 16.3%-Cu: 13.38% | Unassigned = Cu: 25.6%-Al: 25.0%-Ni: 21.0%-V: 19.58%-Cr: 8.82%,,3.6,340.3,101.56,3658.2,33.719,510,69.9
EP3086C,2_3500X,NiCuAlV = Al: 33.31%-Ni: 31.49%-Cu: 19.37%-V: 11.39%-Cr: 4.45% | CuNiAl = Cu: 40.4%-Al: 29.61%-Ni: 21.5%-V: 6.0%-Cr: 2.47% | VNiCuCr = V: 34.97%-Al: 18.0%-Ni: 17.36%-Cr: 16.3%-Cu: 13.38% | Unassigned = Cu: 25.6%-Al: 25.0%-Ni: 21.0%-V: 19.58%-Cr: 8.82%,,6.811,643.8,145.01,3658.5,37.369,510,69.6
EP3086C,2_3500X,NiCuAlV = Al: 33.31%-Ni: 31.49%-Cu: 19.37%-V: 11.39%-Cr: 4.45% | CuNiAl = Cu: 40.4%-Al: 29.61%-Ni: 21.5%-V: 6.0%-Cr: 2.47% | VNiCuCr = V: 34.97%-Al: 18.0%-Ni: 17.36%-Cr: 16.3%-Cu: 13.38% | Unassigned = Cu: 25.6%-Al: 25.0%-Ni: 21.0%-V: 19.58%-Cr: 8.82%,,4.614,436.1,111.48,3380.1,33.981,510,70
EP3086C,2_3500X,NiCuAlV = Al: 33.31%-Ni: 31.49%-Cu: 19.37%-V: 11.39%-Cr: 4.45% | CuNiAl = Cu: 40.4%-Al: 29.61%-Ni: 21.5%-V: 6.0%-Cr: 2.47% | VNiCuCr = V: 34.97%-Al: 18.0%-Ni: 17.36%-Cr: 16.3%-Cu: 13.38% | Unassigned = Cu: 25.6%-Al: 25.0%-Ni: 21.0%-V: 19.58%-Cr: 8.82%,,4.608,435.5,108.87,3242.8,36.165,532,69.6
EP3086C,2_3500X,NiCuAlV = Al: 33.31%-Ni: 31.49%-Cu: 19.37%-V: 11.39%-Cr: 4.45% | CuNiAl = Cu: 40.4%-Al: 29.61%-Ni: 21.5%-V: 6.0%-Cr: 2.47% | VNiCuCr = V: 34.97%-Al: 18.0%-Ni: 17.36%-Cr: 16.3%-Cu: 13.38% | Unassigned = Cu: 25.6%-Al: 25.0%-Ni: 21.0%-V: 19.58%-Cr: 8.82%,,7.122,673.2,146.89,3579.6,37.174,510,69.9
EP3086C,2_3500X,NiCuAlV = Al: 33.31%-Ni: 31.49%-Cu: 19.37%-V: 11.39%-Cr: 4.45% | CuNiAl = Cu: 40.4%-Al: 29.61%-Ni: 21.5%-V: 6.0%-Cr: 2.47% | VNiCuCr = V: 34.97%-Al: 18.0%-Ni: 17.36%-Cr: 16.3%-Cu: 13.38% | Unassigned = Cu: 25.6%-Al: 25.0%-Ni: 21.0%-V: 19.58%-Cr: 8.82%,,4.496,425,107.34,3239.2,30.78,510,70
EP3086C,2_3500X,NiCuAlV = Al: 33.31%-Ni: 31.49%-Cu: 19.37%-V: 11.39%-Cr: 4.45% | CuNiAl = Cu: 40.4%-Al: 29.61%-Ni: 21.5%-V: 6.0%-Cr: 2.47% | VNiCuCr = V: 34.97%-Al: 18.0%-Ni: 17.36%-Cr: 16.3%-Cu: 13.38% | Unassigned = Cu: 25.6%-Al: 25.0%-Ni: 21.0%-V: 19.58%-Cr: 8.82%,,5.085,480.7,124.49,3739.5,27.004,509,70
EP3086C,2_3500X,NiCuAlV = Al: 33.31%-Ni: 31.49%-Cu: 19.37%-V: 11.39%-Cr: 4.45% | CuNiAl = Cu: 40.4%-Al: 29.61%-Ni: 21.5%-V: 6.0%-Cr: 2.47% | VNiCuCr = V: 34.97%-Al: 18.0%-Ni: 17.36%-Cr: 16.3%-Cu: 13.38% | Unassigned = Cu: 25.6%-Al: 25.0%-Ni: 21.0%-V: 19.58%-Cr: 8.82%,,6.009,567.9,133.82,3599.6,35.33,510,70.4
EP3086C,2_3500X,NiCuAlV = Al: 33.31%-Ni: 31.49%-Cu: 19.37%-V: 11.39%-Cr: 4.45% | CuNiAl = Cu: 40.4%-Al: 29.61%-Ni: 21.5%-V: 6.0%-Cr: 2.47% | VNiCuCr = V: 34.97%-Al: 18.0%-Ni: 17.36%-Cr: 16.3%-Cu: 13.38% | Unassigned = Cu: 25.6%-Al: 25.0%-Ni: 21.0%-V: 19.58%-Cr: 8.82%,,7.545,713.2,141.6,3167.3,38.518,510,70.1
EP3086C,2_3500X,NiCuAlV = Al: 33.31%-Ni: 31.49%-Cu: 19.37%-V: 11.39%-Cr: 4.45% | CuNiAl = Cu: 40.4%-Al: 29.61%-Ni: 21.5%-V: 6.0%-Cr: 2.47% | VNiCuCr = V: 34.97%-Al: 18.0%-Ni: 17.36%-Cr: 16.3%-Cu: 13.38% | Unassigned = Cu: 25.6%-Al: 25.0%-Ni: 21.0%-V: 19.58%-Cr: 8.82%,,4.076,385.3,103.65,3353,33.553,509,69.8
EP3086C,2_3500X,NiCuAlV = Al: 33.31%-Ni: 31.49%-Cu: 19.37%-V: 11.39%-Cr: 4.45% | CuNiAl = Cu: 40.4%-Al: 29.61%-Ni: 21.5%-V: 6.0%-Cr: 2.47% | VNiCuCr = V: 34.97%-Al: 18.0%-Ni: 17.36%-Cr: 16.3%-Cu: 13.38% | Unassigned = Cu: 25.6%-Al: 25.0%-Ni: 21.0%-V: 19.58%-Cr: 8.82%,,6.4,605,134.91,3428.2,28.018,511,69.6
EP3086C,2_3500X,NiCuAlV = Al: 33.31%-Ni: 31.49%-Cu: 19.37%-V: 11.39%-Cr: 4.45% | CuNiAl = Cu: 40.4%-Al: 29.61%-Ni: 21.5%-V: 6.0%-Cr: 2.47% | VNiCuCr = V: 34.97%-Al: 18.0%-Ni: 17.36%-Cr: 16.3%-Cu: 13.38% | Unassigned = Cu: 25.6%-Al: 25.0%-Ni: 21.0%-V: 19.58%-Cr: 8.82%,,7.912,747.8,147.43,3242.4,36.695,511,69.7
EP3086C,2_3500X,NiCuAlV = Al: 33.31%-Ni: 31.49%-Cu: 19.37%-V: 11.39%-Cr: 4.45% | CuNiAl = Cu: 40.4%-Al: 29.61%-Ni: 21.5%-V: 6.0%-Cr: 2.47% | VNiCuCr = V: 34.97%-Al: 18.0%-Ni: 17.36%-Cr: 16.3%-Cu: 13.38% | Unassigned = Cu: 25.6%-Al: 25.0%-Ni: 21.0%-V: 19.58%-Cr: 8.82%,,6.066,573.4,128.6,3321.9,33.525,510,70
EP3086C,2_3500X,NiCuAlV = Al: 33.31%-Ni: 31.49%-Cu: 19.37%-V: 11.39%-Cr: 4.45% | CuNiAl = Cu: 40.4%-Al: 29.61%-Ni: 21.5%-V: 6.0%-Cr: 2.47% | VNiCuCr = V: 34.97%-Al: 18.0%-Ni: 17.36%-Cr: 16.3%-Cu: 13.38% | Unassigned = Cu: 25.6%-Al: 25.0%-Ni: 21.0%-V: 19.58%-Cr: 8.82%,,6.807,643.4,138.38,3371.1,36.629,510,69.5
EP3086C,2_3500X,NiCuAlV = Al: 33.31%-Ni: 31.49%-Cu: 19.37%-V: 11.39%-Cr: 4.45% | CuNiAl = Cu: 40.4%-Al: 29.61%-Ni: 21.5%-V: 6.0%-Cr: 2.47% | VNiCuCr = V: 34.97%-Al: 18.0%-Ni: 17.36%-Cr: 16.3%-Cu: 13.38% | Unassigned = Cu: 25.6%-Al: 25.0%-Ni: 21.0%-V: 19.58%-Cr: 8.82%,,5.838,551.8,125.56,3308,29.178,511,69.9
EP3086C,2_3500X,NiCuAlV = Al: 33.31%-Ni: 31.49%-Cu: 19.37%-V: 11.39%-Cr: 4.45% | CuNiAl = Cu: 40.4%-Al: 29.61%-Ni: 21.5%-V: 6.0%-Cr: 2.47% | VNiCuCr = V: 34.97%-Al: 18.0%-Ni: 17.36%-Cr: 16.3%-Cu: 13.38% | Unassigned = Cu: 25.6%-Al: 25.0%-Ni: 21.0%-V: 19.58%-Cr: 8.82%,,4.334,409.6,107.92,3393.9,34.383,509,69.8
EP3086C,2_3500X,NiCuAlV = Al: 33.31%-Ni: 31.49%-Cu: 19.37%-V: 11.39%-Cr: 4.45% | CuNiAl = Cu: 40.4%-Al: 29.61%-Ni: 21.5%-V: 6.0%-Cr: 2.47% | VNiCuCr = V: 34.97%-Al: 18.0%-Ni: 17.36%-Cr: 16.3%-Cu: 13.38% | Unassigned = Cu: 25.6%-Al: 25.0%-Ni: 21.0%-V: 19.58%-Cr: 8.82%,,5.232,494.5,115.97,3201.2,35.921,510,69.9
EP3086C,2_3500X,NiCuAlV = Al: 33.31%-Ni: 31.49%-Cu: 19.37%-V: 11.39%-Cr: 4.45% | CuNiAl = Cu: 40.4%-Al: 29.61%-Ni: 21.5%-V: 6.0%-Cr: 2.47% | VNiCuCr = V: 34.97%-Al: 18.0%-Ni: 17.36%-Cr: 16.3%-Cu: 13.38% | Unassigned = Cu: 25.6%-Al: 25.0%-Ni: 21.0%-V: 19.58%-Cr: 8.82%,,5.333,504.1,119.34,3305.9,32.942,509,70
EP3086C,2_3500X,NiCuAlV = Al: 33.31%-Ni: 31.49%-Cu: 19.37%-V: 11.39%-Cr: 4.45% | CuNiAl = Cu: 40.4%-Al: 29.61%-Ni: 21.5%-V: 6.0%-Cr: 2.47% | VNiCuCr = V: 34.97%-Al: 18.0%-Ni: 17.36%-Cr: 16.3%-Cu: 13.38% | Unassigned = Cu: 25.6%-Al: 25.0%-Ni: 21.0%-V: 19.58%-Cr: 8.82%,,4.182,395.3,116.72,4051.9,27.678,509,69.4
EP3086C,2_3500X,NiCuAlV = Al: 33.31%-Ni: 31.49%-Cu: 19.37%-V: 11.39%-Cr: 4.45% | CuNiAl = Cu: 40.4%-Al: 29.61%-Ni: 21.5%-V: 6.0%-Cr: 2.47% | VNiCuCr = V: 34.97%-Al: 18.0%-Ni: 17.36%-Cr: 16.3%-Cu: 13.38% | Unassigned = Cu: 25.6%-Al: 25.0%-Ni: 21.0%-V: 19.58%-Cr: 8.82%,,6.855,647.9,134.65,3189.9,32.069,509,69.6
EP3086C,2_3500X,NiCuAlV = Al: 33.31%-Ni: 31.49%-Cu: 19.37%-V: 11.39%-Cr: 4.45% | CuNiAl = Cu: 40.4%-Al: 29.61%-Ni: 21.5%-V: 6.0%-Cr: 2.47% | VNiCuCr = V: 34.97%-Al: 18.0%-Ni: 17.36%-Cr: 16.3%-Cu: 13.38% | Unassigned = Cu: 25.6%-Al: 25.0%-Ni: 21.0%-V: 19.58%-Cr: 8.82%,,7.342,693.9,141.75,3261,30.36,511,69.8
EP3086C,2_3500X,NiCuAlV = Al: 33.31%-Ni: 31.49%-Cu: 19.37%-V: 11.39%-Cr: 4.45% | CuNiAl = Cu: 40.4%-Al: 29.61%-Ni: 21.5%-V: 6.0%-Cr: 2.47% | VNiCuCr = V: 34.97%-Al: 18.0%-Ni: 17.36%-Cr: 16.3%-Cu: 13.38% | Unassigned = Cu: 25.6%-Al: 25.0%-Ni: 21.0%-V: 19.58%-Cr: 8.82%,,6.822,644.8,143.43,3583.1,32.731,509,69.7
EP3086C,2_3500X,NiCuAlV = Al: 33.31%-Ni: 31.49%-Cu: 19.37%-V: 11.39%-Cr: 4.45% | CuNiAl = Cu: 40.4%-Al: 29.61%-Ni: 21.5%-V: 6.0%-Cr: 2.47% | VNiCuCr = V: 34.97%-Al: 18.0%-Ni: 17.36%-Cr: 16.3%-Cu: 13.38% | Unassigned = Cu: 25.6%-Al: 25.0%-Ni: 21.0%-V: 19.58%-Cr: 8.82%,,4.699,444.1,120.09,3794.9,34.824,510,69.6
EP3086C,2_3500X,NiCuAlV = Al: 33.31%-Ni: 31.49%-Cu: 19.37%-V: 11.39%-Cr: 4.45% | CuNiAl = Cu: 40.4%-Al: 29.61%-Ni: 21.5%-V: 6.0%-Cr: 2.47% | VNiCuCr = V: 34.97%-Al: 18.0%-Ni: 17.36%-Cr: 16.3%-Cu: 13.38% | Unassigned = Cu: 25.6%-Al: 25.0%-Ni: 21.0%-V: 19.58%-Cr: 8.82%,,1.868,176.6,63.33,2938.1,34.355,509,70.3
EP3086C,2_3500X,NiCuAlV = Al: 33.31%-Ni: 31.49%-Cu: 19.37%-V: 11.39%-Cr: 4.45% | CuNiAl = Cu: 40.4%-Al: 29.61%-Ni: 21.5%-V: 6.0%-Cr: 2.47% | VNiCuCr = V: 34.97%-Al: 18.0%-Ni: 17.36%-Cr: 16.3%-Cu: 13.38% | Unassigned = Cu: 25.6%-Al: 25.0%-Ni: 21.0%-V: 19.58%-Cr: 8.82%,,4.266,403.2,102.83,3157.9,36.639,512,69.5
EP3086C,2_3500X,NiCuAlV = Al: 33.31%-Ni: 31.49%-Cu: 19.37%-V: 11.39%-Cr: 4.45% | CuNiAl = Cu: 40.4%-Al: 29.61%-Ni: 21.5%-V: 6.0%-Cr: 2.47% | VNiCuCr = V: 34.97%-Al: 18.0%-Ni: 17.36%-Cr: 16.3%-Cu: 13.38% | Unassigned = Cu: 25.6%-Al: 25.0%-Ni: 21.0%-V: 19.58%-Cr: 8.82%,,6.779,640.8,140.85,3492.7,38.236,512,69.4
EP3086C,2_3500X,NiCuAlV = Al: 33.31%-Ni: 31.49%-Cu: 19.37%-V: 11.39%-Cr: 4.45% | CuNiAl = Cu: 40.4%-Al: 29.61%-Ni: 21.5%-V: 6.0%-Cr: 2.47% | VNiCuCr = V: 34.97%-Al: 18.0%-Ni: 17.36%-Cr: 16.3%-Cu: 13.38% | Unassigned = Cu: 25.6%-Al: 25.0%-Ni: 21.0%-V: 19.58%-Cr: 8.82%,,4.549,430,107.59,3215.7,25.665,508,70
EP3086C,2_3500X,NiCuAlV = Al: 33.31%-Ni: 31.49%-Cu: 19.37%-V: 11.39%-Cr: 4.45% | CuNiAl = Cu: 40.4%-Al: 29.61%-Ni: 21.5%-V: 6.0%-Cr: 2.47% | VNiCuCr = V: 34.97%-Al: 18.0%-Ni: 17.36%-Cr: 16.3%-Cu: 13.38% | Unassigned = Cu: 25.6%-Al: 25.0%-Ni: 21.0%-V: 19.58%-Cr: 8.82%,,8.687,821.1,158.35,3344.9,36.299,510,69.9
EP3086C,2_3500X,NiCuAlV = Al: 33.31%-Ni: 31.49%-Cu: 19.37%-V: 11.39%-Cr: 4.45% | CuNiAl = Cu: 40.4%-Al: 29.61%-Ni: 21.5%-V: 6.0%-Cr: 2.47% | VNiCuCr = V: 34.97%-Al: 18.0%-Ni: 17.36%-Cr: 16.3%-Cu: 13.38% | Unassigned = Cu: 25.6%-Al: 25.0%-Ni: 21.0%-V: 19.58%-Cr: 8.82%,,8.605,813.3,157.9,3360.1,36.825,509,70
EP3086C,2_3500X,NiCuAlV = Al: 33.31%-Ni: 31.49%-Cu: 19.37%-V: 11.39%-Cr: 4.45% | CuNiAl = Cu: 40.4%-Al: 29.61%-Ni: 21.5%-V: 6.0%-Cr: 2.47% | VNiCuCr = V: 34.97%-Al: 18.0%-Ni: 17.36%-Cr: 16.3%-Cu: 13.38% | Unassigned = Cu: 25.6%-Al: 25.0%-Ni: 21.0%-V: 19.58%-Cr: 8.82%,,9.019,852.4,164.18,3430.4,36.816,511,69.9
EP3086C,2_3500X,NiCuAlV = Al: 33.31%-Ni: 31.49%-Cu: 19.37%-V: 11.39%-Cr: 4.45% | CuNiAl = Cu: 40.4%-Al: 29.61%-Ni: 21.5%-V: 6.0%-Cr: 2.47% | VNiCuCr = V: 34.97%-Al: 18.0%-Ni: 17.36%-Cr: 16.3%-Cu: 13.38% | Unassigned = Cu: 25.6%-Al: 25.0%-Ni: 21.0%-V: 19.58%-Cr: 8.82%,,7.042,665.6,141.02,3369.3,35.168,510,69.7
EP3086C,2_3500X,NiCuAlV = Al: 33.31%-Ni: 31.49%-Cu: 19.37%-V: 11.39%-Cr: 4.45% | CuNiAl = Cu: 40.4%-Al: 29.61%-Ni: 21.5%-V: 6.0%-Cr: 2.47% | VNiCuCr = V: 34.97%-Al: 18.0%-Ni: 17.36%-Cr: 16.3%-Cu: 13.38% | Unassigned = Cu: 25.6%-Al: 25.0%-Ni: 21.0%-V: 19.58%-Cr: 8.82%,,6.089,575.5,125.23,3156.2,36.75,511,70
EP3086C,2_3500X,NiCuAlV = Al: 33.31%-Ni: 31.49%-Cu: 19.37%-V: 11.39%-Cr: 4.45% | CuNiAl = Cu: 40.4%-Al: 29.61%-Ni: 21.5%-V: 6.0%-Cr: 2.47% | VNiCuCr = V: 34.97%-Al: 18.0%-Ni: 17.36%-Cr: 16.3%-Cu: 13.38% | Unassigned = Cu: 25.6%-Al: 25.0%-Ni: 21.0%-V: 19.58%-Cr: 8.82%,,9.708,917.6,165.94,3245.8,39.72,510,69.8
EP3086C,2_3500X,NiCuAlV = Al: 33.31%-Ni: 31.49%-Cu: 19.37%-V: 11.39%-Cr: 4.45% | CuNiAl = Cu: 40.4%-Al: 29.61%-Ni: 21.5%-V: 6.0%-Cr: 2.47% | VNiCuCr = V: 34.97%-Al: 18.0%-Ni: 17.36%-Cr: 16.3%-Cu: 13.38% | Unassigned = Cu: 25.6%-Al: 25.0%-Ni: 21.0%-V: 19.58%-Cr: 8.82%,,7.927,749.3,146.71,3208.5,34.476,510,69.7
EP3086C,2_3500X,NiCuAlV = Al: 33.31%-Ni: 31.49%-Cu: 19.37%-V: 11.39%-Cr: 4.45% | CuNiAl = Cu: 40.4%-Al: 29.61%-Ni: 21.5%-V: 6.0%-Cr: 2.47% | VNiCuCr = V: 34.97%-Al: 18.0%-Ni: 17.36%-Cr: 16.3%-Cu: 13.38% | Unassigned = Cu: 25.6%-Al: 25.0%-Ni: 21.0%-V: 19.58%-Cr: 8.82%,,7.747,732.2,145.26,3226.6,37.074,510,69.9
EP3086C,2_3500X,NiCuAlV = Al: 33.31%-Ni: 31.49%-Cu: 19.37%-V: 11.39%-Cr: 4.45% | CuNiAl = Cu: 40.4%-Al: 29.61%-Ni: 21.5%-V: 6.0%-Cr: 2.47% | VNiCuCr = V: 34.97%-Al: 18.0%-Ni: 17.36%-Cr: 16.3%-Cu: 13.38% | Unassigned = Cu: 25.6%-Al: 25.0%-Ni: 21.0%-V: 19.58%-Cr: 8.82%,,7.7,727.8,152.07,3517.5,32.565,510,69.8
EP3086C,2_3500X,NiCuAlV = Al: 33.31%-Ni: 31.49%-Cu: 19.37%-V: 11.39%-Cr: 4.45% | CuNiAl = Cu: 40.4%-Al: 29.61%-Ni: 21.5%-V: 6.0%-Cr: 2.47% | VNiCuCr = V: 34.97%-Al: 18.0%-Ni: 17.36%-Cr: 16.3%-Cu: 13.38% | Unassigned = Cu: 25.6%-Al: 25.0%-Ni: 21.0%-V: 19.58%-Cr: 8.82%,,4.838,457.3,118.49,3597.8,25.194,509,69.8
EP3086C,2_3500X,NiCuAlV = Al: 33.31%-Ni: 31.49%-Cu: 19.37%-V: 11.39%-Cr: 4.45% | CuNiAl = Cu: 40.4%-Al: 29.61%-Ni: 21.5%-V: 6.0%-Cr: 2.47% | VNiCuCr = V: 34.97%-Al: 18.0%-Ni: 17.36%-Cr: 16.3%-Cu: 13.38% | Unassigned = Cu: 25.6%-Al: 25.0%-Ni: 21.0%-V: 19.58%-Cr: 8.82%,,6.235,589.4,131.89,3380.2,35.898,521,69.7
EP3086C,2_3500X,NiCuAlV = Al: 33.31%-Ni: 31.49%-Cu: 19.37%-V: 11.39%-Cr: 4.45% | CuNiAl = Cu: 40.4%-Al: 29.61%-Ni: 21.5%-V: 6.0%-Cr: 2.47% | VNiCuCr = V: 34.97%-Al: 18.0%-Ni: 17.36%-Cr: 16.3%-Cu: 13.38% | Unassigned = Cu: 25.6%-Al: 25.0%-Ni: 21.0%-V: 19.58%-Cr: 8.82%,,8.098,765.5,158.62,3598.7,37.815,510,69.3
EP3086C,2_3500X,NiCuAlV = Al: 33.31%-Ni: 31.49%-Cu: 19.37%-V: 11.39%-Cr: 4.45% | CuNiAl = Cu: 40.4%-Al: 29.61%-Ni: 21.5%-V: 6.0%-Cr: 2.47% | VNiCuCr = V: 34.97%-Al: 18.0%-Ni: 17.36%-Cr: 16.3%-Cu: 13.38% | Unassigned = Cu: 25.6%-Al: 25.0%-Ni: 21.0%-V: 19.58%-Cr: 8.82%,,6.327,598,132.93,3378.3,35.818,511,69.9
EP3086C,2_3500X,NiCuAlV = Al: 33.31%-Ni: 31.49%-Cu: 19.37%-V: 11.39%-Cr: 4.45% | CuNiAl = Cu: 40.4%-Al: 29.61%-Ni: 21.5%-V: 6.0%-Cr: 2.47% | VNiCuCr = V: 34.97%-Al: 18.0%-Ni: 17.36%-Cr: 16.3%-Cu: 13.38% | Unassigned = Cu: 25.6%-Al: 25.0%-Ni: 21.0%-V: 19.58%-Cr: 8.82%,,6.191,585.2,124.67,3079.6,36.491,510,69.3
EP3086C,2_3500X,NiCuAlV = Al: 33.31%-Ni: 31.49%-Cu: 19.37%-V: 11.39%-Cr: 4.45% | CuNiAl = Cu: 40.4%-Al: 29.61%-Ni: 21.5%-V: 6.0%-Cr: 2.47% | VNiCuCr = V: 34.97%-Al: 18.0%-Ni: 17.36%-Cr: 16.3%-Cu: 13.38% | Unassigned = Cu: 25.6%-Al: 25.0%-Ni: 21.0%-V: 19.58%-Cr: 8.82%,,3.893,367.9,96.22,3065.4,27.757,508,70.5
EP3086C,2_3500X,NiCuAlV = Al: 33.31%-Ni: 31.49%-Cu: 19.37%-V: 11.39%-Cr: 4.45% | CuNiAl = Cu: 40.4%-Al: 29.61%-Ni: 21.5%-V: 6.0%-Cr: 2.47% | VNiCuCr = V: 34.97%-Al: 18.0%-Ni: 17.36%-Cr: 16.3%-Cu: 13.38% | Unassigned = Cu: 25.6%-Al: 25.0%-Ni: 21.0%-V: 19.58%-Cr: 8.82%,,2.287,216.2,75.44,3327.8,33.19,510,69.8
EP3086C,2_3500X,NiCuAlV = Al: 33.31%-Ni: 31.49%-Cu: 19.37%-V: 11.39%-Cr: 4.45% | CuNiAl = Cu: 40.4%-Al: 29.61%-Ni: 21.5%-V: 6.0%-Cr: 2.47% | VNiCuCr = V: 34.97%-Al: 18.0%-Ni: 17.36%-Cr: 16.3%-Cu: 13.38% | Unassigned = Cu: 25.6%-Al: 25.0%-Ni: 21.0%-V: 19.58%-Cr: 8.82%,,6.559,620,130.04,3133.6,36.008,511,70.1
EP3086C,2_3500X,NiCuAlV = Al: 33.31%-Ni: 31.49%-Cu: 19.37%-V: 11.39%-Cr: 4.45% | CuNiAl = Cu: 40.4%-Al: 29.61%-Ni: 21.5%-V: 6.0%-Cr: 2.47% | VNiCuCr = V: 34.97%-Al: 18.0%-Ni: 17.36%-Cr: 16.3%-Cu: 13.38% | Unassigned = Cu: 25.6%-Al: 25.0%-Ni: 21.0%-V: 19.58%-Cr: 8.82%,,4.605,435.3,112.18,3426,31.163,509,70
EP3086C,2_3500X,NiCuAlV = Al: 33.31%-Ni: 31.49%-Cu: 19.37%-V: 11.39%-Cr: 4.45% | CuNiAl = Cu: 40.4%-Al: 29.61%-Ni: 21.5%-V: 6.0%-Cr: 2.47% | VNiCuCr = V: 34.97%-Al: 18.0%-Ni: 17.36%-Cr: 16.3%-Cu: 13.38% | Unassigned = Cu: 25.6%-Al: 25.0%-Ni: 21.0%-V: 19.58%-Cr: 8.82%,,6.784,641.3,142.46,3560.3,32.287,509,69.9
EP3086C,2_3500X,NiCuAlV = Al: 33.31%-Ni: 31.49%-Cu: 19.37%-V: 11.39%-Cr: 4.45% | CuNiAl = Cu: 40.4%-Al: 29.61%-Ni: 21.5%-V: 6.0%-Cr: 2.47% | VNiCuCr = V: 34.97%-Al: 18.0%-Ni: 17.36%-Cr: 16.3%-Cu: 13.38% | Unassigned = Cu: 25.6%-Al: 25.0%-Ni: 21.0%-V: 19.58%-Cr: 8.82%,,5.576,527.1,126.13,3491.2,34.715,510,70
EP3086C,2_3500X,NiCuAlV = Al: 33.31%-Ni: 31.49%-Cu: 19.37%-V: 11.39%-Cr: 4.45% | CuNiAl = Cu: 40.4%-Al: 29.61%-Ni: 21.5%-V: 6.0%-Cr: 2.47% | VNiCuCr = V: 34.97%-Al: 18.0%-Ni: 17.36%-Cr: 16.3%-Cu: 13.38% | Unassigned = Cu: 25.6%-Al: 25.0%-Ni: 21.0%-V: 19.58%-Cr: 8.82%,,8.147,770,156.24,3484.3,37.905,509,69.9
