Repository: giengeb1/ADAMaNT-HEA-indents

File: Indentation Results.csv (part 10 of 64)
Sample,Magnification,Compound Compositions,Indent Composition,Hardness,Hv,Modulus,Stiffness^2 / Load,Pmax,Hmax,Reporting Depth
EP3086C,2_3500X,NiCuAlV = Al: 33.31%-Ni: 31.49%-Cu: 19.37%-V: 11.39%-Cr: 4.45% | CuNiAl = Cu: 40.4%-Al: 29.61%-Ni: 21.5%-V: 6.0%-Cr: 2.47% | VNiCuCr = V: 34.97%-Al: 18.0%-Ni: 17.36%-Cr: 16.3%-Cu: 13.38% | Unassigned = Cu: 25.6%-Al: 25.0%-Ni: 21.0%-V: 19.58%-Cr: 8.82%,,3.787,358,97.56,3231.8,35.103,510,70.4
EP3086C,2_3500X,NiCuAlV = Al: 33.31%-Ni: 31.49%-Cu: 19.37%-V: 11.39%-Cr: 4.45% | CuNiAl = Cu: 40.4%-Al: 29.61%-Ni: 21.5%-V: 6.0%-Cr: 2.47% | VNiCuCr = V: 34.97%-Al: 18.0%-Ni: 17.36%-Cr: 16.3%-Cu: 13.38% | Unassigned = Cu: 25.6%-Al: 25.0%-Ni: 21.0%-V: 19.58%-Cr: 8.82%,,6.953,657.2,139.83,3361.9,34.854,510,69.7
EP3086C,2_3500X,NiCuAlV = Al: 33.31%-Ni: 31.49%-Cu: 19.37%-V: 11.39%-Cr: 4.45% | CuNiAl = Cu: 40.4%-Al: 29.61%-Ni: 21.5%-V: 6.0%-Cr: 2.47% | VNiCuCr = V: 34.97%-Al: 18.0%-Ni: 17.36%-Cr: 16.3%-Cu: 13.38% | Unassigned = Cu: 25.6%-Al: 25.0%-Ni: 21.0%-V: 19.58%-Cr: 8.82%,,2.969,280.6,81.47,2958.2,25.175,530,69.9
EP3086C,2_3500X,NiCuAlV = Al: 33.31%-Ni: 31.49%-Cu: 19.37%-V: 11.39%-Cr: 4.45% | CuNiAl = Cu: 40.4%-Al: 29.61%-Ni: 21.5%-V: 6.0%-Cr: 2.47% | VNiCuCr = V: 34.97%-Al: 18.0%-Ni: 17.36%-Cr: 16.3%-Cu: 13.38% | Unassigned = Cu: 25.6%-Al: 25.0%-Ni: 21.0%-V: 19.58%-Cr: 8.82%,,3.657,345.7,103.48,3726.1,23.022,509,70.1
EP3086C,2_3500X,NiCuAlV = Al: 33.31%-Ni: 31.49%-Cu: 19.37%-V: 11.39%-Cr: 4.45% | CuNiAl = Cu: 40.4%-Al: 29.61%-Ni: 21.5%-V: 6.0%-Cr: 2.47% | VNiCuCr = V: 34.97%-Al: 18.0%-Ni: 17.36%-Cr: 16.3%-Cu: 13.38% | Unassigned = Cu: 25.6%-Al: 25.0%-Ni: 21.0%-V: 19.58%-Cr: 8.82%,,9.645,911.6,152.94,2836.2,32.462,510,70
EP3086C,2_3500X,NiCuAlV = Al: 33.31%-Ni: 31.49%-Cu: 19.37%-V: 11.39%-Cr: 4.45% | CuNiAl = Cu: 40.4%-Al: 29.61%-Ni: 21.5%-V: 6.0%-Cr: 2.47% | VNiCuCr = V: 34.97%-Al: 18.0%-Ni: 17.36%-Cr: 16.3%-Cu: 13.38% | Unassigned = Cu: 25.6%-Al: 25.0%-Ni: 21.0%-V: 19.58%-Cr: 8.82%,,7.231,683.4,133.71,2986.6,39.008,512,69.9
EP3086C,2_3500X,NiCuAlV = Al: 33.31%-Ni: 31.49%-Cu: 19.37%-V: 11.39%-Cr: 4.45% | CuNiAl = Cu: 40.4%-Al: 29.61%-Ni: 21.5%-V: 6.0%-Cr: 2.47% | VNiCuCr = V: 34.97%-Al: 18.0%-Ni: 17.36%-Cr: 16.3%-Cu: 13.38% | Unassigned = Cu: 25.6%-Al: 25.0%-Ni: 21.0%-V: 19.58%-Cr: 8.82%,,9.598,907.2,179.5,3756.7,38.637,509,70
EP3086C,2_3500X,NiCuAlV = Al: 33.31%-Ni: 31.49%-Cu: 19.37%-V: 11.39%-Cr: 4.45% | CuNiAl = Cu: 40.4%-Al: 29.61%-Ni: 21.5%-V: 6.0%-Cr: 2.47% | VNiCuCr = V: 34.97%-Al: 18.0%-Ni: 17.36%-Cr: 16.3%-Cu: 13.38% | Unassigned = Cu: 25.6%-Al: 25.0%-Ni: 21.0%-V: 19.58%-Cr: 8.82%,,8.142,769.6,153.83,3393.7,34.95,509,70
EP3086C,2_3500X,NiCuAlV = Al: 33.31%-Ni: 31.49%-Cu: 19.37%-V: 11.39%-Cr: 4.45% | CuNiAl = Cu: 40.4%-Al: 29.61%-Ni: 21.5%-V: 6.0%-Cr: 2.47% | VNiCuCr = V: 34.97%-Al: 18.0%-Ni: 17.36%-Cr: 16.3%-Cu: 13.38% | Unassigned = Cu: 25.6%-Al: 25.0%-Ni: 21.0%-V: 19.58%-Cr: 8.82%,,6.244,590.1,140.53,3776.7,36.45,510,70.1
EP3086C,2_3500X,NiCuAlV = Al: 33.31%-Ni: 31.49%-Cu: 19.37%-V: 11.39%-Cr: 4.45% | CuNiAl = Cu: 40.4%-Al: 29.61%-Ni: 21.5%-V: 6.0%-Cr: 2.47% | VNiCuCr = V: 34.97%-Al: 18.0%-Ni: 17.36%-Cr: 16.3%-Cu: 13.38% | Unassigned = Cu: 25.6%-Al: 25.0%-Ni: 21.0%-V: 19.58%-Cr: 8.82%,,6.211,587,134.72,3524.1,36.241,509,70
EP3086C,2_3500X,NiCuAlV = Al: 33.31%-Ni: 31.49%-Cu: 19.37%-V: 11.39%-Cr: 4.45% | CuNiAl = Cu: 40.4%-Al: 29.61%-Ni: 21.5%-V: 6.0%-Cr: 2.47% | VNiCuCr = V: 34.97%-Al: 18.0%-Ni: 17.36%-Cr: 16.3%-Cu: 13.38% | Unassigned = Cu: 25.6%-Al: 25.0%-Ni: 21.0%-V: 19.58%-Cr: 8.82%,,4.893,462.5,102.55,2739.7,35.03,510,69.9
EP3086C,2_3500X,NiCuAlV = Al: 33.31%-Ni: 31.49%-Cu: 19.37%-V: 11.39%-Cr: 4.45% | CuNiAl = Cu: 40.4%-Al: 29.61%-Ni: 21.5%-V: 6.0%-Cr: 2.47% | VNiCuCr = V: 34.97%-Al: 18.0%-Ni: 17.36%-Cr: 16.3%-Cu: 13.38% | Unassigned = Cu: 25.6%-Al: 25.0%-Ni: 21.0%-V: 19.58%-Cr: 8.82%,CuNiAl : 26.14%|NiCuAlV : 45.69%|Unassigned : 2.42%|VNiCuCr : 25.75%,8.334,787.7,156.04,3399.2,36.615,511,70.2
EP3086C,2_3500X,NiCuAlV = Al: 33.31%-Ni: 31.49%-Cu: 19.37%-V: 11.39%-Cr: 4.45% | CuNiAl = Cu: 40.4%-Al: 29.61%-Ni: 21.5%-V: 6.0%-Cr: 2.47% | VNiCuCr = V: 34.97%-Al: 18.0%-Ni: 17.36%-Cr: 16.3%-Cu: 13.38% | Unassigned = Cu: 25.6%-Al: 25.0%-Ni: 21.0%-V: 19.58%-Cr: 8.82%,NiCuAlV : 45.77%|VNiCuCr : 25.29%|Unassigned : 2.39%|CuNiAl : 26.55%,5.635,532.6,128.77,3584.9,36.753,510,69.9
EP3086C,2_3500X,NiCuAlV = Al: 33.31%-Ni: 31.49%-Cu: 19.37%-V: 11.39%-Cr: 4.45% | CuNiAl = Cu: 40.4%-Al: 29.61%-Ni: 21.5%-V: 6.0%-Cr: 2.47% | VNiCuCr = V: 34.97%-Al: 18.0%-Ni: 17.36%-Cr: 16.3%-Cu: 13.38% | Unassigned = Cu: 25.6%-Al: 25.0%-Ni: 21.0%-V: 19.58%-Cr: 8.82%,,7.469,706,138.86,3091.3,33.981,510,69.5
EP3086C,2_3500X,NiCuAlV = Al: 33.31%-Ni: 31.49%-Cu: 19.37%-V: 11.39%-Cr: 4.45% | CuNiAl = Cu: 40.4%-Al: 29.61%-Ni: 21.5%-V: 6.0%-Cr: 2.47% | VNiCuCr = V: 34.97%-Al: 18.0%-Ni: 17.36%-Cr: 16.3%-Cu: 13.38% | Unassigned = Cu: 25.6%-Al: 25.0%-Ni: 21.0%-V: 19.58%-Cr: 8.82%,,7.611,719.4,153.47,3615.8,37.152,510,69.8
EP3086C,2_3500X,NiCuAlV = Al: 33.31%-Ni: 31.49%-Cu: 19.37%-V: 11.39%-Cr: 4.45% | CuNiAl = Cu: 40.4%-Al: 29.61%-Ni: 21.5%-V: 6.0%-Cr: 2.47% | VNiCuCr = V: 34.97%-Al: 18.0%-Ni: 17.36%-Cr: 16.3%-Cu: 13.38% | Unassigned = Cu: 25.6%-Al: 25.0%-Ni: 21.0%-V: 19.58%-Cr: 8.82%,,6.45,609.6,137.43,3515.1,36.857,510,69.3
EP3086C,2_3500X,NiCuAlV = Al: 33.31%-Ni: 31.49%-Cu: 19.37%-V: 11.39%-Cr: 4.45% | CuNiAl = Cu: 40.4%-Al: 29.61%-Ni: 21.5%-V: 6.0%-Cr: 2.47% | VNiCuCr = V: 34.97%-Al: 18.0%-Ni: 17.36%-Cr: 16.3%-Cu: 13.38% | Unassigned = Cu: 25.6%-Al: 25.0%-Ni: 21.0%-V: 19.58%-Cr: 8.82%,,9.425,890.9,160.25,3147.6,39.207,510,69.8
EP3086C,2_3500X,NiCuAlV = Al: 33.31%-Ni: 31.49%-Cu: 19.37%-V: 11.39%-Cr: 4.45% | CuNiAl = Cu: 40.4%-Al: 29.61%-Ni: 21.5%-V: 6.0%-Cr: 2.47% | VNiCuCr = V: 34.97%-Al: 18.0%-Ni: 17.36%-Cr: 16.3%-Cu: 13.38% | Unassigned = Cu: 25.6%-Al: 25.0%-Ni: 21.0%-V: 19.58%-Cr: 8.82%,,7.439,703.1,152.22,3647.5,35.778,510,69.6
EP3086C,2_3500X,NiCuAlV = Al: 33.31%-Ni: 31.49%-Cu: 19.37%-V: 11.39%-Cr: 4.45% | CuNiAl = Cu: 40.4%-Al: 29.61%-Ni: 21.5%-V: 6.0%-Cr: 2.47% | VNiCuCr = V: 34.97%-Al: 18.0%-Ni: 17.36%-Cr: 16.3%-Cu: 13.38% | Unassigned = Cu: 25.6%-Al: 25.0%-Ni: 21.0%-V: 19.58%-Cr: 8.82%,,6.561,620.2,117.6,2617.4,26.55,510,69.7
EP3086C,2_3500X,NiCuAlV = Al: 33.31%-Ni: 31.49%-Cu: 19.37%-V: 11.39%-Cr: 4.45% | CuNiAl = Cu: 40.4%-Al: 29.61%-Ni: 21.5%-V: 6.0%-Cr: 2.47% | VNiCuCr = V: 34.97%-Al: 18.0%-Ni: 17.36%-Cr: 16.3%-Cu: 13.38% | Unassigned = Cu: 25.6%-Al: 25.0%-Ni: 21.0%-V: 19.58%-Cr: 8.82%,,7.204,680.9,147.66,3570.6,34.387,510,69.9
EP3086C,2_3500X,NiCuAlV = Al: 33.31%-Ni: 31.49%-Cu: 19.37%-V: 11.39%-Cr: 4.45% | CuNiAl = Cu: 40.4%-Al: 29.61%-Ni: 21.5%-V: 6.0%-Cr: 2.47% | VNiCuCr = V: 34.97%-Al: 18.0%-Ni: 17.36%-Cr: 16.3%-Cu: 13.38% | Unassigned = Cu: 25.6%-Al: 25.0%-Ni: 21.0%-V: 19.58%-Cr: 8.82%,,5.742,542.7,122.96,3240.1,30.517,511,69.9
EP3086C,2_3500X,NiCuAlV = Al: 33.31%-Ni: 31.49%-Cu: 19.37%-V: 11.39%-Cr: 4.45% | CuNiAl = Cu: 40.4%-Al: 29.61%-Ni: 21.5%-V: 6.0%-Cr: 2.47% | VNiCuCr = V: 34.97%-Al: 18.0%-Ni: 17.36%-Cr: 16.3%-Cu: 13.38% | Unassigned = Cu: 25.6%-Al: 25.0%-Ni: 21.0%-V: 19.58%-Cr: 8.82%,VNiCuCr : 0.33%|NiCuAlV : 87.02%|CuNiAl : 11.51%|Unassigned : 1.14%,8.253,780.1,155.57,3414,37.678,510,69.9
EP3086C,2_3500X,NiCuAlV = Al: 33.31%-Ni: 31.49%-Cu: 19.37%-V: 11.39%-Cr: 4.45% | CuNiAl = Cu: 40.4%-Al: 29.61%-Ni: 21.5%-V: 6.0%-Cr: 2.47% | VNiCuCr = V: 34.97%-Al: 18.0%-Ni: 17.36%-Cr: 16.3%-Cu: 13.38% | Unassigned = Cu: 25.6%-Al: 25.0%-Ni: 21.0%-V: 19.58%-Cr: 8.82%,VNiCuCr : 48.22%|Unassigned : 0.64%|NiCuAlV : 51.14%,6.917,653.8,141.86,3466.4,37.364,511,69.9
EP3086C,2_3500X,NiCuAlV = Al: 33.31%-Ni: 31.49%-Cu: 19.37%-V: 11.39%-Cr: 4.45% | CuNiAl = Cu: 40.4%-Al: 29.61%-Ni: 21.5%-V: 6.0%-Cr: 2.47% | VNiCuCr = V: 34.97%-Al: 18.0%-Ni: 17.36%-Cr: 16.3%-Cu: 13.38% | Unassigned = Cu: 25.6%-Al: 25.0%-Ni: 21.0%-V: 19.58%-Cr: 8.82%,VNiCuCr : 60.49%|Unassigned : 4.28%|CuNiAl : 28.45%|NiCuAlV : 6.78%,8.149,770.2,137.01,2767.1,36.068,509,69.9
EP3086C,2_3500X,NiCuAlV = Al: 33.31%-Ni: 31.49%-Cu: 19.37%-V: 11.39%-Cr: 4.45% | CuNiAl = Cu: 40.4%-Al: 29.61%-Ni: 21.5%-V: 6.0%-Cr: 2.47% | VNiCuCr = V: 34.97%-Al: 18.0%-Ni: 17.36%-Cr: 16.3%-Cu: 13.38% | Unassigned = Cu: 25.6%-Al: 25.0%-Ni: 21.0%-V: 19.58%-Cr: 8.82%,CuNiAl : 100.00%,9.229,872.3,157.11,3105.9,31.254,509,69.6
EP3086C,2_3500X,NiCuAlV = Al: 33.31%-Ni: 31.49%-Cu: 19.37%-V: 11.39%-Cr: 4.45% | CuNiAl = Cu: 40.4%-Al: 29.61%-Ni: 21.5%-V: 6.0%-Cr: 2.47% | VNiCuCr = V: 34.97%-Al: 18.0%-Ni: 17.36%-Cr: 16.3%-Cu: 13.38% | Unassigned = Cu: 25.6%-Al: 25.0%-Ni: 21.0%-V: 19.58%-Cr: 8.82%,CuNiAl : 15.57%|NiCuAlV : 84.43%,9.739,920.5,173.74,3501.6,37.743,509,69.9
EP3086C,2_3500X,NiCuAlV = Al: 33.31%-Ni: 31.49%-Cu: 19.37%-V: 11.39%-Cr: 4.45% | CuNiAl = Cu: 40.4%-Al: 29.61%-Ni: 21.5%-V: 6.0%-Cr: 2.47% | VNiCuCr = V: 34.97%-Al: 18.0%-Ni: 17.36%-Cr: 16.3%-Cu: 13.38% | Unassigned = Cu: 25.6%-Al: 25.0%-Ni: 21.0%-V: 19.58%-Cr: 8.82%,CuNiAl : 49.30%|Unassigned : 3.29%|NiCuAlV : 22.94%|VNiCuCr : 24.47%,5.191,490.7,115.28,3191.5,33.723,512,70.2
EP3086C,2_3500X,NiCuAlV = Al: 33.31%-Ni: 31.49%-Cu: 19.37%-V: 11.39%-Cr: 4.45% | CuNiAl = Cu: 40.4%-Al: 29.61%-Ni: 21.5%-V: 6.0%-Cr: 2.47% | VNiCuCr = V: 34.97%-Al: 18.0%-Ni: 17.36%-Cr: 16.3%-Cu: 13.38% | Unassigned = Cu: 25.6%-Al: 25.0%-Ni: 21.0%-V: 19.58%-Cr: 8.82%,VNiCuCr : 51.22%|NiCuAlV : 6.14%|CuNiAl : 42.64%,7.268,687,154.31,3822.3,37.81,512,69.9
EP3086C,2_3500X,NiCuAlV = Al: 33.31%-Ni: 31.49%-Cu: 19.37%-V: 11.39%-Cr: 4.45% | CuNiAl = Cu: 40.4%-Al: 29.61%-Ni: 21.5%-V: 6.0%-Cr: 2.47% | VNiCuCr = V: 34.97%-Al: 18.0%-Ni: 17.36%-Cr: 16.3%-Cu: 13.38% | Unassigned = Cu: 25.6%-Al: 25.0%-Ni: 21.0%-V: 19.58%-Cr: 8.82%,NiCuAlV : 3.98%|VNiCuCr : 95.61%|CuNiAl : 0.41%,7.898,746.5,149.56,3330.9,38.449,513,69.9
EP3086C,2_3500X,NiCuAlV = Al: 33.31%-Ni: 31.49%-Cu: 19.37%-V: 11.39%-Cr: 4.45% | CuNiAl = Cu: 40.4%-Al: 29.61%-Ni: 21.5%-V: 6.0%-Cr: 2.47% | VNiCuCr = V: 34.97%-Al: 18.0%-Ni: 17.36%-Cr: 16.3%-Cu: 13.38% | Unassigned = Cu: 25.6%-Al: 25.0%-Ni: 21.0%-V: 19.58%-Cr: 8.82%,,2.981,281.8,91.82,3674.1,27.028,508,70.1
EP3086C,2_3500X,NiCuAlV = Al: 33.31%-Ni: 31.49%-Cu: 19.37%-V: 11.39%-Cr: 4.45% | CuNiAl = Cu: 40.4%-Al: 29.61%-Ni: 21.5%-V: 6.0%-Cr: 2.47% | VNiCuCr = V: 34.97%-Al: 18.0%-Ni: 17.36%-Cr: 16.3%-Cu: 13.38% | Unassigned = Cu: 25.6%-Al: 25.0%-Ni: 21.0%-V: 19.58%-Cr: 8.82%,,8.829,834.5,165.32,3546.1,37.375,510,69.7
EP3086C,2_3500X,NiCuAlV = Al: 33.31%-Ni: 31.49%-Cu: 19.37%-V: 11.39%-Cr: 4.45% | CuNiAl = Cu: 40.4%-Al: 29.61%-Ni: 21.5%-V: 6.0%-Cr: 2.47% | VNiCuCr = V: 34.97%-Al: 18.0%-Ni: 17.36%-Cr: 16.3%-Cu: 13.38% | Unassigned = Cu: 25.6%-Al: 25.0%-Ni: 21.0%-V: 19.58%-Cr: 8.82%,,7.801,737.4,152.41,3485.3,36.759,510,70
EP3086C,2_3500X,NiCuAlV = Al: 33.31%-Ni: 31.49%-Cu: 19.37%-V: 11.39%-Cr: 4.45% | CuNiAl = Cu: 40.4%-Al: 29.61%-Ni: 21.5%-V: 6.0%-Cr: 2.47% | VNiCuCr = V: 34.97%-Al: 18.0%-Ni: 17.36%-Cr: 16.3%-Cu: 13.38% | Unassigned = Cu: 25.6%-Al: 25.0%-Ni: 21.0%-V: 19.58%-Cr: 8.82%,,7.725,730.2,155.1,3628.5,38.733,511,70.1
EP3086C,2_3500X,NiCuAlV = Al: 33.31%-Ni: 31.49%-Cu: 19.37%-V: 11.39%-Cr: 4.45% | CuNiAl = Cu: 40.4%-Al: 29.61%-Ni: 21.5%-V: 6.0%-Cr: 2.47% | VNiCuCr = V: 34.97%-Al: 18.0%-Ni: 17.36%-Cr: 16.3%-Cu: 13.38% | Unassigned = Cu: 25.6%-Al: 25.0%-Ni: 21.0%-V: 19.58%-Cr: 8.82%,,6.086,575.2,130.9,3417.5,31.749,512,69.9
EP3086C,2_3500X,NiCuAlV = Al: 33.31%-Ni: 31.49%-Cu: 19.37%-V: 11.39%-Cr: 4.45% | CuNiAl = Cu: 40.4%-Al: 29.61%-Ni: 21.5%-V: 6.0%-Cr: 2.47% | VNiCuCr = V: 34.97%-Al: 18.0%-Ni: 17.36%-Cr: 16.3%-Cu: 13.38% | Unassigned = Cu: 25.6%-Al: 25.0%-Ni: 21.0%-V: 19.58%-Cr: 8.82%,,8.322,786.6,154.43,3343.1,34.66,511,70.1
EP3086C,2_3500X,NiCuAlV = Al: 33.31%-Ni: 31.49%-Cu: 19.37%-V: 11.39%-Cr: 4.45% | CuNiAl = Cu: 40.4%-Al: 29.61%-Ni: 21.5%-V: 6.0%-Cr: 2.47% | VNiCuCr = V: 34.97%-Al: 18.0%-Ni: 17.36%-Cr: 16.3%-Cu: 13.38% | Unassigned = Cu: 25.6%-Al: 25.0%-Ni: 21.0%-V: 19.58%-Cr: 8.82%,,5.894,557.1,138.1,3879.8,30.609,510,70
EP3086C,2_3500X,NiCuAlV = Al: 33.31%-Ni: 31.49%-Cu: 19.37%-V: 11.39%-Cr: 4.45% | CuNiAl = Cu: 40.4%-Al: 29.61%-Ni: 21.5%-V: 6.0%-Cr: 2.47% | VNiCuCr = V: 34.97%-Al: 18.0%-Ni: 17.36%-Cr: 16.3%-Cu: 13.38% | Unassigned = Cu: 25.6%-Al: 25.0%-Ni: 21.0%-V: 19.58%-Cr: 8.82%,CuNiAl : 99.71%|Unassigned : 0.29%,3.3,311.9,100.12,3891.5,24.766,507,69.7
EP3086C,2_3500X,NiCuAlV = Al: 33.31%-Ni: 31.49%-Cu: 19.37%-V: 11.39%-Cr: 4.45% | CuNiAl = Cu: 40.4%-Al: 29.61%-Ni: 21.5%-V: 6.0%-Cr: 2.47% | VNiCuCr = V: 34.97%-Al: 18.0%-Ni: 17.36%-Cr: 16.3%-Cu: 13.38% | Unassigned = Cu: 25.6%-Al: 25.0%-Ni: 21.0%-V: 19.58%-Cr: 8.82%,CuNiAl : 78.82%|Unassigned : 2.28%|VNiCuCr : 18.01%|NiCuAlV : 0.89%,1.659,156.8,66.15,3586.6,27.577,510,70.1
EP3086C,2_3500X,NiCuAlV = Al: 33.31%-Ni: 31.49%-Cu: 19.37%-V: 11.39%-Cr: 4.45% | CuNiAl = Cu: 40.4%-Al: 29.61%-Ni: 21.5%-V: 6.0%-Cr: 2.47% | VNiCuCr = V: 34.97%-Al: 18.0%-Ni: 17.36%-Cr: 16.3%-Cu: 13.38% | Unassigned = Cu: 25.6%-Al: 25.0%-Ni: 21.0%-V: 19.58%-Cr: 8.82%,CuNiAl : 2.01%|VNiCuCr : 97.99%,8.784,830.3,156.23,3231.3,38.116,512,69.6
EP3086C,2_3500X,NiCuAlV = Al: 33.31%-Ni: 31.49%-Cu: 19.37%-V: 11.39%-Cr: 4.45% | CuNiAl = Cu: 40.4%-Al: 29.61%-Ni: 21.5%-V: 6.0%-Cr: 2.47% | VNiCuCr = V: 34.97%-Al: 18.0%-Ni: 17.36%-Cr: 16.3%-Cu: 13.38% | Unassigned = Cu: 25.6%-Al: 25.0%-Ni: 21.0%-V: 19.58%-Cr: 8.82%,CuNiAl : 76.61%|VNiCuCr : 21.91%|Unassigned : 0.87%|NiCuAlV : 0.62%,4.39,415,111.69,3564.5,32.209,508,70
EP3086C,2_3500X,NiCuAlV = Al: 33.31%-Ni: 31.49%-Cu: 19.37%-V: 11.39%-Cr: 4.45% | CuNiAl = Cu: 40.4%-Al: 29.61%-Ni: 21.5%-V: 6.0%-Cr: 2.47% | VNiCuCr = V: 34.97%-Al: 18.0%-Ni: 17.36%-Cr: 16.3%-Cu: 13.38% | Unassigned = Cu: 25.6%-Al: 25.0%-Ni: 21.0%-V: 19.58%-Cr: 8.82%,NiCuAlV : 32.57%|VNiCuCr : 40.38%|CuNiAl : 26.81%|Unassigned : 0.25%,7.763,733.8,154.99,3606.3,36.717,511,69.9
EP3086C,2_3500X,NiCuAlV = Al: 33.31%-Ni: 31.49%-Cu: 19.37%-V: 11.39%-Cr: 4.45% | CuNiAl = Cu: 40.4%-Al: 29.61%-Ni: 21.5%-V: 6.0%-Cr: 2.47% | VNiCuCr = V: 34.97%-Al: 18.0%-Ni: 17.36%-Cr: 16.3%-Cu: 13.38% | Unassigned = Cu: 25.6%-Al: 25.0%-Ni: 21.0%-V: 19.58%-Cr: 8.82%,CuNiAl : 6.70%|NiCuAlV : 92.93%|Unassigned : 0.37%,7.106,671.6,144.61,3489.9,36.536,510,70
EP3086C,2_3500X,NiCuAlV = Al: 33.31%-Ni: 31.49%-Cu: 19.37%-V: 11.39%-Cr: 4.45% | CuNiAl = Cu: 40.4%-Al: 29.61%-Ni: 21.5%-V: 6.0%-Cr: 2.47% | VNiCuCr = V: 34.97%-Al: 18.0%-Ni: 17.36%-Cr: 16.3%-Cu: 13.38% | Unassigned = Cu: 25.6%-Al: 25.0%-Ni: 21.0%-V: 19.58%-Cr: 8.82%,VNiCuCr : 73.48%|CuNiAl : 7.69%|Unassigned : 0.70%|NiCuAlV : 18.13%,4.924,465.4,120.74,3657.2,35.694,517,69.8
EP3086C,2_3500X,NiCuAlV = Al: 33.31%-Ni: 31.49%-Cu: 19.37%-V: 11.39%-Cr: 4.45% | CuNiAl = Cu: 40.4%-Al: 29.61%-Ni: 21.5%-V: 6.0%-Cr: 2.47% | VNiCuCr = V: 34.97%-Al: 18.0%-Ni: 17.36%-Cr: 16.3%-Cu: 13.38% | Unassigned = Cu: 25.6%-Al: 25.0%-Ni: 21.0%-V: 19.58%-Cr: 8.82%,CuNiAl : 48.64%|NiCuAlV : 9.89%|Unassigned : 6.88%|VNiCuCr : 34.59%,3.768,356.2,102.97,3583.1,31.052,511,70.3
EP3086C,2_3500X,NiCuAlV = Al: 33.31%-Ni: 31.49%-Cu: 19.37%-V: 11.39%-Cr: 4.45% | CuNiAl = Cu: 40.4%-Al: 29.61%-Ni: 21.5%-V: 6.0%-Cr: 2.47% | VNiCuCr = V: 34.97%-Al: 18.0%-Ni: 17.36%-Cr: 16.3%-Cu: 13.38% | Unassigned = Cu: 25.6%-Al: 25.0%-Ni: 21.0%-V: 19.58%-Cr: 8.82%,,9.105,860.6,162.81,3348.6,37.067,511,70.3
EP3086C,2_3500X,NiCuAlV = Al: 33.31%-Ni: 31.49%-Cu: 19.37%-V: 11.39%-Cr: 4.45% | CuNiAl = Cu: 40.4%-Al: 29.61%-Ni: 21.5%-V: 6.0%-Cr: 2.47% | VNiCuCr = V: 34.97%-Al: 18.0%-Ni: 17.36%-Cr: 16.3%-Cu: 13.38% | Unassigned = Cu: 25.6%-Al: 25.0%-Ni: 21.0%-V: 19.58%-Cr: 8.82%,,8.977,848.5,166.58,3533.6,35.476,510,70.2
EP3086C,2_3500X,NiCuAlV = Al: 33.31%-Ni: 31.49%-Cu: 19.37%-V: 11.39%-Cr: 4.45% | CuNiAl = Cu: 40.4%-Al: 29.61%-Ni: 21.5%-V: 6.0%-Cr: 2.47% | VNiCuCr = V: 34.97%-Al: 18.0%-Ni: 17.36%-Cr: 16.3%-Cu: 13.38% | Unassigned = Cu: 25.6%-Al: 25.0%-Ni: 21.0%-V: 19.58%-Cr: 8.82%,,8.337,788.1,158.59,3494.3,39.196,511,70.1
EP3086C,2_3500X,NiCuAlV = Al: 33.31%-Ni: 31.49%-Cu: 19.37%-V: 11.39%-Cr: 4.45% | CuNiAl = Cu: 40.4%-Al: 29.61%-Ni: 21.5%-V: 6.0%-Cr: 2.47% | VNiCuCr = V: 34.97%-Al: 18.0%-Ni: 17.36%-Cr: 16.3%-Cu: 13.38% | Unassigned = Cu: 25.6%-Al: 25.0%-Ni: 21.0%-V: 19.58%-Cr: 8.82%,,2.81,265.6,88.6,3654.8,28.679,510,69.6
EP3086C,2_3500X,NiCuAlV = Al: 33.31%-Ni: 31.49%-Cu: 19.37%-V: 11.39%-Cr: 4.45% | CuNiAl = Cu: 40.4%-Al: 29.61%-Ni: 21.5%-V: 6.0%-Cr: 2.47% | VNiCuCr = V: 34.97%-Al: 18.0%-Ni: 17.36%-Cr: 16.3%-Cu: 13.38% | Unassigned = Cu: 25.6%-Al: 25.0%-Ni: 21.0%-V: 19.58%-Cr: 8.82%,,7.196,680.2,149.1,3636.4,37.145,511,70
EP3086C,2_3500X,NiCuAlV = Al: 33.31%-Ni: 31.49%-Cu: 19.37%-V: 11.39%-Cr: 4.45% | CuNiAl = Cu: 40.4%-Al: 29.61%-Ni: 21.5%-V: 6.0%-Cr: 2.47% | VNiCuCr = V: 34.97%-Al: 18.0%-Ni: 17.36%-Cr: 16.3%-Cu: 13.38% | Unassigned = Cu: 25.6%-Al: 25.0%-Ni: 21.0%-V: 19.58%-Cr: 8.82%,,8.325,786.9,166.33,3800.6,37.29,511,70.1
EP3086C,2_3500X,NiCuAlV = Al: 33.31%-Ni: 31.49%-Cu: 19.37%-V: 11.39%-Cr: 4.45% | CuNiAl = Cu: 40.4%-Al: 29.61%-Ni: 21.5%-V: 6.0%-Cr: 2.47% | VNiCuCr = V: 34.97%-Al: 18.0%-Ni: 17.36%-Cr: 16.3%-Cu: 13.38% | Unassigned = Cu: 25.6%-Al: 25.0%-Ni: 21.0%-V: 19.58%-Cr: 8.82%,,8.597,812.5,143.38,2842.6,32.424,498,70.2
EP3086C,2_3500X,NiCuAlV = Al: 33.31%-Ni: 31.49%-Cu: 19.37%-V: 11.39%-Cr: 4.45% | CuNiAl = Cu: 40.4%-Al: 29.61%-Ni: 21.5%-V: 6.0%-Cr: 2.47% | VNiCuCr = V: 34.97%-Al: 18.0%-Ni: 17.36%-Cr: 16.3%-Cu: 13.38% | Unassigned = Cu: 25.6%-Al: 25.0%-Ni: 21.0%-V: 19.58%-Cr: 8.82%,NiCuAlV : 0.12%|VNiCuCr : 77.09%|CuNiAl : 21.80%|Unassigned : 0.98%,7.719,729.6,144.8,3220.3,31.983,510,70
EP3086C,2_3500X,NiCuAlV = Al: 33.31%-Ni: 31.49%-Cu: 19.37%-V: 11.39%-Cr: 4.45% | CuNiAl = Cu: 40.4%-Al: 29.61%-Ni: 21.5%-V: 6.0%-Cr: 2.47% | VNiCuCr = V: 34.97%-Al: 18.0%-Ni: 17.36%-Cr: 16.3%-Cu: 13.38% | Unassigned = Cu: 25.6%-Al: 25.0%-Ni: 21.0%-V: 19.58%-Cr: 8.82%,NiCuAlV : 100.00%,6.448,609.5,141.73,3712.4,35.789,509,70.1
EP3086C,2_3500X,NiCuAlV = Al: 33.31%-Ni: 31.49%-Cu: 19.37%-V: 11.39%-Cr: 4.45% | CuNiAl = Cu: 40.4%-Al: 29.61%-Ni: 21.5%-V: 6.0%-Cr: 2.47% | VNiCuCr = V: 34.97%-Al: 18.0%-Ni: 17.36%-Cr: 16.3%-Cu: 13.38% | Unassigned = Cu: 25.6%-Al: 25.0%-Ni: 21.0%-V: 19.58%-Cr: 8.82%,VNiCuCr : 8.72%|NiCuAlV : 91.28%,7.898,746.6,159.76,3735.9,38.791,510,70.1
EP3086C,2_3500X,NiCuAlV = Al: 33.31%-Ni: 31.49%-Cu: 19.37%-V: 11.39%-Cr: 4.45% | CuNiAl = Cu: 40.4%-Al: 29.61%-Ni: 21.5%-V: 6.0%-Cr: 2.47% | VNiCuCr = V: 34.97%-Al: 18.0%-Ni: 17.36%-Cr: 16.3%-Cu: 13.38% | Unassigned = Cu: 25.6%-Al: 25.0%-Ni: 21.0%-V: 19.58%-Cr: 8.82%,NiCuAlV : 99.51%|VNiCuCr : 0.49%,8.9,841.2,169.92,3688.1,37.863,509,70.2
EP3086C,2_3500X,NiCuAlV = Al: 33.31%-Ni: 31.49%-Cu: 19.37%-V: 11.39%-Cr: 4.45% | CuNiAl = Cu: 40.4%-Al: 29.61%-Ni: 21.5%-V: 6.0%-Cr: 2.47% | VNiCuCr = V: 34.97%-Al: 18.0%-Ni: 17.36%-Cr: 16.3%-Cu: 13.38% | Unassigned = Cu: 25.6%-Al: 25.0%-Ni: 21.0%-V: 19.58%-Cr: 8.82%,VNiCuCr : 30.75%|NiCuAlV : 69.25%,8.49,802.4,164.9,3672.2,39.165,509,70.3
EP3086C,2_3500X,NiCuAlV = Al: 33.31%-Ni: 31.49%-Cu: 19.37%-V: 11.39%-Cr: 4.45% | CuNiAl = Cu: 40.4%-Al: 29.61%-Ni: 21.5%-V: 6.0%-Cr: 2.47% | VNiCuCr = V: 34.97%-Al: 18.0%-Ni: 17.36%-Cr: 16.3%-Cu: 13.38% | Unassigned = Cu: 25.6%-Al: 25.0%-Ni: 21.0%-V: 19.58%-Cr: 8.82%,CuNiAl : 5.06%|VNiCuCr : 68.71%|Unassigned : 0.25%|NiCuAlV : 25.99%,7.767,734.2,151.99,3483.3,36.193,512,70
EP3086C,2_3500X,NiCuAlV = Al: 33.31%-Ni: 31.49%-Cu: 19.37%-V: 11.39%-Cr: 4.45% | CuNiAl = Cu: 40.4%-Al: 29.61%-Ni: 21.5%-V: 6.0%-Cr: 2.47% | VNiCuCr = V: 34.97%-Al: 18.0%-Ni: 17.36%-Cr: 16.3%-Cu: 13.38% | Unassigned = Cu: 25.6%-Al: 25.0%-Ni: 21.0%-V: 19.58%-Cr: 8.82%,VNiCuCr : 93.83%|CuNiAl : 1.03%|NiCuAlV : 4.52%|Unassigned : 0.62%,6.64,627.6,139.46,3504,37.202,511,70.2
EP3086C,2_3500X,NiCuAlV = Al: 33.31%-Ni: 31.49%-Cu: 19.37%-V: 11.39%-Cr: 4.45% | CuNiAl = Cu: 40.4%-Al: 29.61%-Ni: 21.5%-V: 6.0%-Cr: 2.47% | VNiCuCr = V: 34.97%-Al: 18.0%-Ni: 17.36%-Cr: 16.3%-Cu: 13.38% | Unassigned = Cu: 25.6%-Al: 25.0%-Ni: 21.0%-V: 19.58%-Cr: 8.82%,VNiCuCr : 43.72%|NiCuAlV : 42.38%|Unassigned : 0.32%|CuNiAl : 13.57%,2.901,274.2,87.76,3476.1,33.393,510,70.3
EP3086C,2_3500X,NiCuAlV = Al: 33.31%-Ni: 31.49%-Cu: 19.37%-V: 11.39%-Cr: 4.45% | CuNiAl = Cu: 40.4%-Al: 29.61%-Ni: 21.5%-V: 6.0%-Cr: 2.47% | VNiCuCr = V: 34.97%-Al: 18.0%-Ni: 17.36%-Cr: 16.3%-Cu: 13.38% | Unassigned = Cu: 25.6%-Al: 25.0%-Ni: 21.0%-V: 19.58%-Cr: 8.82%,,8.168,772.1,157.09,3508.5,36.829,510,69.7
EP3086C,2_3500X,NiCuAlV = Al: 33.31%-Ni: 31.49%-Cu: 19.37%-V: 11.39%-Cr: 4.45% | CuNiAl = Cu: 40.4%-Al: 29.61%-Ni: 21.5%-V: 6.0%-Cr: 2.47% | VNiCuCr = V: 34.97%-Al: 18.0%-Ni: 17.36%-Cr: 16.3%-Cu: 13.38% | Unassigned = Cu: 25.6%-Al: 25.0%-Ni: 21.0%-V: 19.58%-Cr: 8.82%,,5.575,526.9,123.27,3351.7,36.247,510,69.8
EP3086C,2_3500X,NiCuAlV = Al: 33.31%-Ni: 31.49%-Cu: 19.37%-V: 11.39%-Cr: 4.45% | CuNiAl = Cu: 40.4%-Al: 29.61%-Ni: 21.5%-V: 6.0%-Cr: 2.47% | VNiCuCr = V: 34.97%-Al: 18.0%-Ni: 17.36%-Cr: 16.3%-Cu: 13.38% | Unassigned = Cu: 25.6%-Al: 25.0%-Ni: 21.0%-V: 19.58%-Cr: 8.82%,,9.136,863.5,164.31,3390.8,38.484,510,69.9
EP3086C,2_3500X,NiCuAlV = Al: 33.31%-Ni: 31.49%-Cu: 19.37%-V: 11.39%-Cr: 4.45% | CuNiAl = Cu: 40.4%-Al: 29.61%-Ni: 21.5%-V: 6.0%-Cr: 2.47% | VNiCuCr = V: 34.97%-Al: 18.0%-Ni: 17.36%-Cr: 16.3%-Cu: 13.38% | Unassigned = Cu: 25.6%-Al: 25.0%-Ni: 21.0%-V: 19.58%-Cr: 8.82%,,6.794,642.2,145.19,3676.2,36.608,510,70
EP3086C,2_3500X,NiCuAlV = Al: 33.31%-Ni: 31.49%-Cu: 19.37%-V: 11.39%-Cr: 4.45% | CuNiAl = Cu: 40.4%-Al: 29.61%-Ni: 21.5%-V: 6.0%-Cr: 2.47% | VNiCuCr = V: 34.97%-Al: 18.0%-Ni: 17.36%-Cr: 16.3%-Cu: 13.38% | Unassigned = Cu: 25.6%-Al: 25.0%-Ni: 21.0%-V: 19.58%-Cr: 8.82%,,7.509,709.8,153.46,3665.1,38.236,509,69.7
EP3086C,2_3500X,NiCuAlV = Al: 33.31%-Ni: 31.49%-Cu: 19.37%-V: 11.39%-Cr: 4.45% | CuNiAl = Cu: 40.4%-Al: 29.61%-Ni: 21.5%-V: 6.0%-Cr: 2.47% | VNiCuCr = V: 34.97%-Al: 18.0%-Ni: 17.36%-Cr: 16.3%-Cu: 13.38% | Unassigned = Cu: 25.6%-Al: 25.0%-Ni: 21.0%-V: 19.58%-Cr: 8.82%,,8.751,827.1,162.63,3478,37.529,511,70.1
EP3086C,2_3500X,NiCuAlV = Al: 33.31%-Ni: 31.49%-Cu: 19.37%-V: 11.39%-Cr: 4.45% | CuNiAl = Cu: 40.4%-Al: 29.61%-Ni: 21.5%-V: 6.0%-Cr: 2.47% | VNiCuCr = V: 34.97%-Al: 18.0%-Ni: 17.36%-Cr: 16.3%-Cu: 13.38% | Unassigned = Cu: 25.6%-Al: 25.0%-Ni: 21.0%-V: 19.58%-Cr: 8.82%,,8.664,818.9,165.95,3637.7,37.337,510,69.6
EP3086C,2_3500X,NiCuAlV = Al: 33.31%-Ni: 31.49%-Cu: 19.37%-V: 11.39%-Cr: 4.45% | CuNiAl = Cu: 40.4%-Al: 29.61%-Ni: 21.5%-V: 6.0%-Cr: 2.47% | VNiCuCr = V: 34.97%-Al: 18.0%-Ni: 17.36%-Cr: 16.3%-Cu: 13.38% | Unassigned = Cu: 25.6%-Al: 25.0%-Ni: 21.0%-V: 19.58%-Cr: 8.82%,CuNiAl : 97.71%|NiCuAlV : 2.29%,5.778,546.2,135.71,3838.1,28.861,510,70
EP3086C,2_3500X,NiCuAlV = Al: 33.31%-Ni: 31.49%-Cu: 19.37%-V: 11.39%-Cr: 4.45% | CuNiAl = Cu: 40.4%-Al: 29.61%-Ni: 21.5%-V: 6.0%-Cr: 2.47% | VNiCuCr = V: 34.97%-Al: 18.0%-Ni: 17.36%-Cr: 16.3%-Cu: 13.38% | Unassigned = Cu: 25.6%-Al: 25.0%-Ni: 21.0%-V: 19.58%-Cr: 8.82%,CuNiAl : 34.09%|VNiCuCr : 63.77%|Unassigned : 2.14%,4.995,472.1,136.33,4475.2,32.283,511,69.7
EP3086C,2_3500X,NiCuAlV = Al: 33.31%-Ni: 31.49%-Cu: 19.37%-V: 11.39%-Cr: 4.45% | CuNiAl = Cu: 40.4%-Al: 29.61%-Ni: 21.5%-V: 6.0%-Cr: 2.47% | VNiCuCr = V: 34.97%-Al: 18.0%-Ni: 17.36%-Cr: 16.3%-Cu: 13.38% | Unassigned = Cu: 25.6%-Al: 25.0%-Ni: 21.0%-V: 19.58%-Cr: 8.82%,VNiCuCr : 1.16%|CuNiAl : 52.48%|Unassigned : 0.54%|NiCuAlV : 45.83%,7.093,670.5,145.49,3533.1,36.041,510,69.8
EP3086C,2_3500X,NiCuAlV = Al: 33.31%-Ni: 31.49%-Cu: 19.37%-V: 11.39%-Cr: 4.45% | CuNiAl = Cu: 40.4%-Al: 29.61%-Ni: 21.5%-V: 6.0%-Cr: 2.47% | VNiCuCr = V: 34.97%-Al: 18.0%-Ni: 17.36%-Cr: 16.3%-Cu: 13.38% | Unassigned = Cu: 25.6%-Al: 25.0%-Ni: 21.0%-V: 19.58%-Cr: 8.82%,NiCuAlV : 16.57%|CuNiAl : 43.83%|Unassigned : 3.08%|VNiCuCr : 36.51%,4.736,447.7,108.8,3152.2,33.282,509,69.9
EP3086C,2_3500X,NiCuAlV = Al: 33.31%-Ni: 31.49%-Cu: 19.37%-V: 11.39%-Cr: 4.45% | CuNiAl = Cu: 40.4%-Al: 29.61%-Ni: 21.5%-V: 6.0%-Cr: 2.47% | VNiCuCr = V: 34.97%-Al: 18.0%-Ni: 17.36%-Cr: 16.3%-Cu: 13.38% | Unassigned = Cu: 25.6%-Al: 25.0%-Ni: 21.0%-V: 19.58%-Cr: 8.82%,Unassigned : 0.28%|NiCuAlV : 25.11%|CuNiAl : 73.73%|VNiCuCr : 0.88%,7.128,673.8,144.67,3481.2,33.576,510,69.6
EP3086C,2_3500X,NiCuAlV = Al: 33.31%-Ni: 31.49%-Cu: 19.37%-V: 11.39%-Cr: 4.45% | CuNiAl = Cu: 40.4%-Al: 29.61%-Ni: 21.5%-V: 6.0%-Cr: 2.47% | VNiCuCr = V: 34.97%-Al: 18.0%-Ni: 17.36%-Cr: 16.3%-Cu: 13.38% | Unassigned = Cu: 25.6%-Al: 25.0%-Ni: 21.0%-V: 19.58%-Cr: 8.82%,NiCuAlV : 25.53%|CuNiAl : 0.04%|VNiCuCr : 74.23%|Unassigned : 0.20%,9.19,868.7,169.01,3538.8,38.659,511,69.6
EP3086C,2_3500X,NiCuAlV = Al: 33.31%-Ni: 31.49%-Cu: 19.37%-V: 11.39%-Cr: 4.45% | CuNiAl = Cu: 40.4%-Al: 29.61%-Ni: 21.5%-V: 6.0%-Cr: 2.47% | VNiCuCr = V: 34.97%-Al: 18.0%-Ni: 17.36%-Cr: 16.3%-Cu: 13.38% | Unassigned = Cu: 25.6%-Al: 25.0%-Ni: 21.0%-V: 19.58%-Cr: 8.82%,NiCuAlV : 35.37%|CuNiAl : 19.02%|VNiCuCr : 44.80%|Unassigned : 0.81%,8.057,761.6,145.44,3108.8,35.913,510,70.1
EP3086C,2_3500X,NiCuAlV = Al: 33.31%-Ni: 31.49%-Cu: 19.37%-V: 11.39%-Cr: 4.45% | CuNiAl = Cu: 40.4%-Al: 29.61%-Ni: 21.5%-V: 6.0%-Cr: 2.47% | VNiCuCr = V: 34.97%-Al: 18.0%-Ni: 17.36%-Cr: 16.3%-Cu: 13.38% | Unassigned = Cu: 25.6%-Al: 25.0%-Ni: 21.0%-V: 19.58%-Cr: 8.82%,NiCuAlV : 71.63%|VNiCuCr : 28.12%|Unassigned : 0.25%,6.225,588.4,139.59,3743.4,30.228,462,70.2
EP3086C,2_3500X,NiCuAlV = Al: 33.31%-Ni: 31.49%-Cu: 19.37%-V: 11.39%-Cr: 4.45% | CuNiAl = Cu: 40.4%-Al: 29.61%-Ni: 21.5%-V: 6.0%-Cr: 2.47% | VNiCuCr = V: 34.97%-Al: 18.0%-Ni: 17.36%-Cr: 16.3%-Cu: 13.38% | Unassigned = Cu: 25.6%-Al: 25.0%-Ni: 21.0%-V: 19.58%-Cr: 8.82%,,4.33,409.2,115.56,3844.5,36.33,510,70
EP3086C,2_3500X,NiCuAlV = Al: 33.31%-Ni: 31.49%-Cu: 19.37%-V: 11.39%-Cr: 4.45% | CuNiAl = Cu: 40.4%-Al: 29.61%-Ni: 21.5%-V: 6.0%-Cr: 2.47% | VNiCuCr = V: 34.97%-Al: 18.0%-Ni: 17.36%-Cr: 16.3%-Cu: 13.38% | Unassigned = Cu: 25.6%-Al: 25.0%-Ni: 21.0%-V: 19.58%-Cr: 8.82%,,3.273,309.4,93.6,3469.7,35.508,509,70.1
EP3086C,2_3500X,NiCuAlV = Al: 33.31%-Ni: 31.49%-Cu: 19.37%-V: 11.39%-Cr: 4.45% | CuNiAl = Cu: 40.4%-Al: 29.61%-Ni: 21.5%-V: 6.0%-Cr: 2.47% | VNiCuCr = V: 34.97%-Al: 18.0%-Ni: 17.36%-Cr: 16.3%-Cu: 13.38% | Unassigned = Cu: 25.6%-Al: 25.0%-Ni: 21.0%-V: 19.58%-Cr: 8.82%,,7.869,743.8,144.43,3144.4,36.084,509,69.6
EP3086C,2_3500X,NiCuAlV = Al: 33.31%-Ni: 31.49%-Cu: 19.37%-V: 11.39%-Cr: 4.45% | CuNiAl = Cu: 40.4%-Al: 29.61%-Ni: 21.5%-V: 6.0%-Cr: 2.47% | VNiCuCr = V: 34.97%-Al: 18.0%-Ni: 17.36%-Cr: 16.3%-Cu: 13.38% | Unassigned = Cu: 25.6%-Al: 25.0%-Ni: 21.0%-V: 19.58%-Cr: 8.82%,,9.93,938.6,169.96,3307.4,36.328,511,69.6
EP3086C,2_3500X,NiCuAlV = Al: 33.31%-Ni: 31.49%-Cu: 19.37%-V: 11.39%-Cr: 4.45% | CuNiAl = Cu: 40.4%-Al: 29.61%-Ni: 21.5%-V: 6.0%-Cr: 2.47% | VNiCuCr = V: 34.97%-Al: 18.0%-Ni: 17.36%-Cr: 16.3%-Cu: 13.38% | Unassigned = Cu: 25.6%-Al: 25.0%-Ni: 21.0%-V: 19.58%-Cr: 8.82%,,6.231,588.9,129.17,3260,33.238,509,70.2
EP3086C,2_3500X,NiCuAlV = Al: 33.31%-Ni: 31.49%-Cu: 19.37%-V: 11.39%-Cr: 4.45% | CuNiAl = Cu: 40.4%-Al: 29.61%-Ni: 21.5%-V: 6.0%-Cr: 2.47% | VNiCuCr = V: 34.97%-Al: 18.0%-Ni: 17.36%-Cr: 16.3%-Cu: 13.38% | Unassigned = Cu: 25.6%-Al: 25.0%-Ni: 21.0%-V: 19.58%-Cr: 8.82%,,8.183,773.5,164.96,3811.6,37.76,510,69.5
EP3086C,2_3500X,NiCuAlV = Al: 33.31%-Ni: 31.49%-Cu: 19.37%-V: 11.39%-Cr: 4.45% | CuNiAl = Cu: 40.4%-Al: 29.61%-Ni: 21.5%-V: 6.0%-Cr: 2.47% | VNiCuCr = V: 34.97%-Al: 18.0%-Ni: 17.36%-Cr: 16.3%-Cu: 13.38% | Unassigned = Cu: 25.6%-Al: 25.0%-Ni: 21.0%-V: 19.58%-Cr: 8.82%,,6.422,607,129.84,3192.2,30.835,509,70
EP3086C,2_3500X,NiCuAlV = Al: 33.31%-Ni: 31.49%-Cu: 19.37%-V: 11.39%-Cr: 4.45% | CuNiAl = Cu: 40.4%-Al: 29.61%-Ni: 21.5%-V: 6.0%-Cr: 2.47% | VNiCuCr = V: 34.97%-Al: 18.0%-Ni: 17.36%-Cr: 16.3%-Cu: 13.38% | Unassigned = Cu: 25.6%-Al: 25.0%-Ni: 21.0%-V: 19.58%-Cr: 8.82%,NiCuAlV : 100.00%,8.484,801.9,166.6,3739.8,37.336,509,70
EP3086C,2_3500X,NiCuAlV = Al: 33.31%-Ni: 31.49%-Cu: 19.37%-V: 11.39%-Cr: 4.45% | CuNiAl = Cu: 40.4%-Al: 29.61%-Ni: 21.5%-V: 6.0%-Cr: 2.47% | VNiCuCr = V: 34.97%-Al: 18.0%-Ni: 17.36%-Cr: 16.3%-Cu: 13.38% | Unassigned = Cu: 25.6%-Al: 25.0%-Ni: 21.0%-V: 19.58%-Cr: 8.82%,NiCuAlV : 100.00%,6.206,586.6,139.6,3755.8,36.192,509,69.7
EP3086C,2_3500X,NiCuAlV = Al: 33.31%-Ni: 31.49%-Cu: 19.37%-V: 11.39%-Cr: 4.45% | CuNiAl = Cu: 40.4%-Al: 29.61%-Ni: 21.5%-V: 6.0%-Cr: 2.47% | VNiCuCr = V: 34.97%-Al: 18.0%-Ni: 17.36%-Cr: 16.3%-Cu: 13.38% | Unassigned = Cu: 25.6%-Al: 25.0%-Ni: 21.0%-V: 19.58%-Cr: 8.82%,NiCuAlV : 95.07%|CuNiAl : 4.93%,5.123,484.2,127.3,3863.6,35.311,509,69.6
EP3086C,2_3500X,NiCuAlV = Al: 33.31%-Ni: 31.49%-Cu: 19.37%-V: 11.39%-Cr: 4.45% | CuNiAl = Cu: 40.4%-Al: 29.61%-Ni: 21.5%-V: 6.0%-Cr: 2.47% | VNiCuCr = V: 34.97%-Al: 18.0%-Ni: 17.36%-Cr: 16.3%-Cu: 13.38% | Unassigned = Cu: 25.6%-Al: 25.0%-Ni: 21.0%-V: 19.58%-Cr: 8.82%,CuNiAl : 96.09%|NiCuAlV : 0.37%|Unassigned : 2.43%|VNiCuCr : 1.11%,1.526,144.2,61.49,3399.2,27.771,509,70.1
EP3086C,2_3500X,NiCuAlV = Al: 33.31%-Ni: 31.49%-Cu: 19.37%-V: 11.39%-Cr: 4.45% | CuNiAl = Cu: 40.4%-Al: 29.61%-Ni: 21.5%-V: 6.0%-Cr: 2.47% | VNiCuCr = V: 34.97%-Al: 18.0%-Ni: 17.36%-Cr: 16.3%-Cu: 13.38% | Unassigned = Cu: 25.6%-Al: 25.0%-Ni: 21.0%-V: 19.58%-Cr: 8.82%,NiCuAlV : 92.52%|CuNiAl : 7.48%,5.137,485.6,121.47,3543,37.888,529,69.8
EP3086C,2_3500X,NiCuAlV = Al: 33.31%-Ni: 31.49%-Cu: 19.37%-V: 11.39%-Cr: 4.45% | CuNiAl = Cu: 40.4%-Al: 29.61%-Ni: 21.5%-V: 6.0%-Cr: 2.47% | VNiCuCr = V: 34.97%-Al: 18.0%-Ni: 17.36%-Cr: 16.3%-Cu: 13.38% | Unassigned = Cu: 25.6%-Al: 25.0%-Ni: 21.0%-V: 19.58%-Cr: 8.82%,CuNiAl : 64.76%|Unassigned : 0.21%|VNiCuCr : 1.73%|NiCuAlV : 33.31%,6.727,635.8,136.29,3320.9,33.484,509,70.1
EP3086C,2_3500X,NiCuAlV = Al: 33.31%-Ni: 31.49%-Cu: 19.37%-V: 11.39%-Cr: 4.45% | CuNiAl = Cu: 40.4%-Al: 29.61%-Ni: 21.5%-V: 6.0%-Cr: 2.47% | VNiCuCr = V: 34.97%-Al: 18.0%-Ni: 17.36%-Cr: 16.3%-Cu: 13.38% | Unassigned = Cu: 25.6%-Al: 25.0%-Ni: 21.0%-V: 19.58%-Cr: 8.82%,CuNiAl : 38.63%|Unassigned : 2.65%|NiCuAlV : 18.17%|VNiCuCr : 40.55%,8.608,813.7,152.62,3165.9,35.438,511,69.5
EP3086C,2_3500X,NiCuAlV = Al: 33.31%-Ni: 31.49%-Cu: 19.37%-V: 11.39%-Cr: 4.45% | CuNiAl = Cu: 40.4%-Al: 29.61%-Ni: 21.5%-V: 6.0%-Cr: 2.47% | VNiCuCr = V: 34.97%-Al: 18.0%-Ni: 17.36%-Cr: 16.3%-Cu: 13.38% | Unassigned = Cu: 25.6%-Al: 25.0%-Ni: 21.0%-V: 19.58%-Cr: 8.82%,Unassigned : 1.34%|CuNiAl : 21.31%|VNiCuCr : 73.30%|NiCuAlV : 4.05%,9.673,914.3,164.86,3221.1,36.386,510,69.8
EP3086C,2_3500X,NiCuAlV = Al: 33.31%-Ni: 31.49%-Cu: 19.37%-V: 11.39%-Cr: 4.45% | CuNiAl = Cu: 40.4%-Al: 29.61%-Ni: 21.5%-V: 6.0%-Cr: 2.47% | VNiCuCr = V: 34.97%-Al: 18.0%-Ni: 17.36%-Cr: 16.3%-Cu: 13.38% | Unassigned = Cu: 25.6%-Al: 25.0%-Ni: 21.0%-V: 19.58%-Cr: 8.82%,,6.68,631.3,140.29,3520,36.736,509,69.9
EP3086C,2_3500X,NiCuAlV = Al: 33.31%-Ni: 31.49%-Cu: 19.37%-V: 11.39%-Cr: 4.45% | CuNiAl = Cu: 40.4%-Al: 29.61%-Ni: 21.5%-V: 6.0%-Cr: 2.47% | VNiCuCr = V: 34.97%-Al: 18.0%-Ni: 17.36%-Cr: 16.3%-Cu: 13.38% | Unassigned = Cu: 25.6%-Al: 25.0%-Ni: 21.0%-V: 19.58%-Cr: 8.82%,,8.415,795.4,158.65,3464.8,39.122,512,70.2
EP3086C,2_3500X,NiCuAlV = Al: 33.31%-Ni: 31.49%-Cu: 19.37%-V: 11.39%-Cr: 4.45% | CuNiAl = Cu: 40.4%-Al: 29.61%-Ni: 21.5%-V: 6.0%-Cr: 2.47% | VNiCuCr = V: 34.97%-Al: 18.0%-Ni: 17.36%-Cr: 16.3%-Cu: 13.38% | Unassigned = Cu: 25.6%-Al: 25.0%-Ni: 21.0%-V: 19.58%-Cr: 8.82%,,7.183,679,134.97,3056.6,30.639,510,70
EP3086C,2_3500X,NiCuAlV = Al: 33.31%-Ni: 31.49%-Cu: 19.37%-V: 11.39%-Cr: 4.45% | CuNiAl = Cu: 40.4%-Al: 29.61%-Ni: 21.5%-V: 6.0%-Cr: 2.47% | VNiCuCr = V: 34.97%-Al: 18.0%-Ni: 17.36%-Cr: 16.3%-Cu: 13.38% | Unassigned = Cu: 25.6%-Al: 25.0%-Ni: 21.0%-V: 19.58%-Cr: 8.82%,,7.318,691.7,151.36,3670.3,37.292,510,70.1
EP3086C,2_3500X,NiCuAlV = Al: 33.31%-Ni: 31.49%-Cu: 19.37%-V: 11.39%-Cr: 4.45% | CuNiAl = Cu: 40.4%-Al: 29.61%-Ni: 21.5%-V: 6.0%-Cr: 2.47% | VNiCuCr = V: 34.97%-Al: 18.0%-Ni: 17.36%-Cr: 16.3%-Cu: 13.38% | Unassigned = Cu: 25.6%-Al: 25.0%-Ni: 21.0%-V: 19.58%-Cr: 8.82%,,5.955,562.9,127.6,3336.8,36.371,511,69.9
EP3086C,2_3500X,NiCuAlV = Al: 33.31%-Ni: 31.49%-Cu: 19.37%-V: 11.39%-Cr: 4.45% | CuNiAl = Cu: 40.4%-Al: 29.61%-Ni: 21.5%-V: 6.0%-Cr: 2.47% | VNiCuCr = V: 34.97%-Al: 18.0%-Ni: 17.36%-Cr: 16.3%-Cu: 13.38% | Unassigned = Cu: 25.6%-Al: 25.0%-Ni: 21.0%-V: 19.58%-Cr: 8.82%,,5.655,534.5,129.36,3601.6,34.276,511,69.9
EP3086C,2_3500X,NiCuAlV = Al: 33.31%-Ni: 31.49%-Cu: 19.37%-V: 11.39%-Cr: 4.45% | CuNiAl = Cu: 40.4%-Al: 29.61%-Ni: 21.5%-V: 6.0%-Cr: 2.47% | VNiCuCr = V: 34.97%-Al: 18.0%-Ni: 17.36%-Cr: 16.3%-Cu: 13.38% | Unassigned = Cu: 25.6%-Al: 25.0%-Ni: 21.0%-V: 19.58%-Cr: 8.82%,,9.539,901.6,169,3409.7,35.36,511,70.1
EP3086C,2_3500X,NiCuAlV = Al: 33.31%-Ni: 31.49%-Cu: 19.37%-V: 11.39%-Cr: 4.45% | CuNiAl = Cu: 40.4%-Al: 29.61%-Ni: 21.5%-V: 6.0%-Cr: 2.47% | VNiCuCr = V: 34.97%-Al: 18.0%-Ni: 17.36%-Cr: 16.3%-Cu: 13.38% | Unassigned = Cu: 25.6%-Al: 25.0%-Ni: 21.0%-V: 19.58%-Cr: 8.82%,NiCuAlV : 5.01%|CuNiAl : 93.15%|Unassigned : 1.84%,2.449,231.5,84.76,3858.6,29.87,509,69.9
EP3086C,2_3500X,NiCuAlV = Al: 33.31%-Ni: 31.49%-Cu: 19.37%-V: 11.39%-Cr: 4.45% | CuNiAl = Cu: 40.4%-Al: 29.61%-Ni: 21.5%-V: 6.0%-Cr: 2.47% | VNiCuCr = V: 34.97%-Al: 18.0%-Ni: 17.36%-Cr: 16.3%-Cu: 13.38% | Unassigned = Cu: 25.6%-Al: 25.0%-Ni: 21.0%-V: 19.58%-Cr: 8.82%,NiCuAlV : 95.52%|VNiCuCr : 4.48%,8.17,772.3,165.26,3829.5,36.639,509,69.7
EP3086C,2_3500X,NiCuAlV = Al: 33.31%-Ni: 31.49%-Cu: 19.37%-V: 11.39%-Cr: 4.45% | CuNiAl = Cu: 40.4%-Al: 29.61%-Ni: 21.5%-V: 6.0%-Cr: 2.47% | VNiCuCr = V: 34.97%-Al: 18.0%-Ni: 17.36%-Cr: 16.3%-Cu: 13.38% | Unassigned = Cu: 25.6%-Al: 25.0%-Ni: 21.0%-V: 19.58%-Cr: 8.82%,VNiCuCr : 47.33%|NiCuAlV : 50.51%|CuNiAl : 2.16%,6.44,608.7,143.76,3811,37.847,510,70.4
EP3086C,2_3500X,NiCuAlV = Al: 33.31%-Ni: 31.49%-Cu: 19.37%-V: 11.39%-Cr: 4.45% | CuNiAl = Cu: 40.4%-Al: 29.61%-Ni: 21.5%-V: 6.0%-Cr: 2.47% | VNiCuCr = V: 34.97%-Al: 18.0%-Ni: 17.36%-Cr: 16.3%-Cu: 13.38% | Unassigned = Cu: 25.6%-Al: 25.0%-Ni: 21.0%-V: 19.58%-Cr: 8.82%,NiCuAlV : 57.97%|VNiCuCr : 24.84%|Unassigned : 2.80%|CuNiAl : 14.39%,8.845,836,163.32,3465.9,36.866,510,70.1
EP3086C,2_3500X,NiCuAlV = Al: 33.31%-Ni: 31.49%-Cu: 19.37%-V: 11.39%-Cr: 4.45% | CuNiAl = Cu: 40.4%-Al: 29.61%-Ni: 21.5%-V: 6.0%-Cr: 2.47% | VNiCuCr = V: 34.97%-Al: 18.0%-Ni: 17.36%-Cr: 16.3%-Cu: 13.38% | Unassigned = Cu: 25.6%-Al: 25.0%-Ni: 21.0%-V: 19.58%-Cr: 8.82%,NiCuAlV : 51.69%|CuNiAl : 15.30%|Unassigned : 1.97%|VNiCuCr : 31.04%,9.133,863.2,152.6,2983.7,33.169,511,70.1
EP3086C,2_3500X,NiCuAlV = Al: 33.31%-Ni: 31.49%-Cu: 19.37%-V: 11.39%-Cr: 4.45% | CuNiAl = Cu: 40.4%-Al: 29.61%-Ni: 21.5%-V: 6.0%-Cr: 2.47% | VNiCuCr = V: 34.97%-Al: 18.0%-Ni: 17.36%-Cr: 16.3%-Cu: 13.38% | Unassigned = Cu: 25.6%-Al: 25.0%-Ni: 21.0%-V: 19.58%-Cr: 8.82%,NiCuAlV : 50.14%|CuNiAl : 49.86%,6.316,596.9,132.74,3376.2,34.885,509,69.6
EP3086C,2_3500X,NiCuAlV = Al: 33.31%-Ni: 31.49%-Cu: 19.37%-V: 11.39%-Cr: 4.45% | CuNiAl = Cu: 40.4%-Al: 29.61%-Ni: 21.5%-V: 6.0%-Cr: 2.47% | VNiCuCr = V: 34.97%-Al: 18.0%-Ni: 17.36%-Cr: 16.3%-Cu: 13.38% | Unassigned = Cu: 25.6%-Al: 25.0%-Ni: 21.0%-V: 19.58%-Cr: 8.82%,CuNiAl : 43.78%|NiCuAlV : 56.22%,3.149,297.7,95.56,3747.3,32.414,511,70.2
EP3086C,2_3500X,NiCuAlV = Al: 33.31%-Ni: 31.49%-Cu: 19.37%-V: 11.39%-Cr: 4.45% | CuNiAl = Cu: 40.4%-Al: 29.61%-Ni: 21.5%-V: 6.0%-Cr: 2.47% | VNiCuCr = V: 34.97%-Al: 18.0%-Ni: 17.36%-Cr: 16.3%-Cu: 13.38% | Unassigned = Cu: 25.6%-Al: 25.0%-Ni: 21.0%-V: 19.58%-Cr: 8.82%,NiCuAlV : 46.84%|CuNiAl : 45.87%|Unassigned : 0.57%|VNiCuCr : 6.73%,8.634,816.1,159.13,3394.3,35.426,509,69.7
EP3086C,2_3500X,NiCuAlV = Al: 33.31%-Ni: 31.49%-Cu: 19.37%-V: 11.39%-Cr: 4.45% | CuNiAl = Cu: 40.4%-Al: 29.61%-Ni: 21.5%-V: 6.0%-Cr: 2.47% | VNiCuCr = V: 34.97%-Al: 18.0%-Ni: 17.36%-Cr: 16.3%-Cu: 13.38% | Unassigned = Cu: 25.6%-Al: 25.0%-Ni: 21.0%-V: 19.58%-Cr: 8.82%,,8.097,765.3,159.03,3616.6,38.482,510,69.8
EP3086C,2_3500X,NiCuAlV = Al: 33.31%-Ni: 31.49%-Cu: 19.37%-V: 11.39%-Cr: 4.45% | CuNiAl = Cu: 40.4%-Al: 29.61%-Ni: 21.5%-V: 6.0%-Cr: 2.47% | VNiCuCr = V: 34.97%-Al: 18.0%-Ni: 17.36%-Cr: 16.3%-Cu: 13.38% | Unassigned = Cu: 25.6%-Al: 25.0%-Ni: 21.0%-V: 19.58%-Cr: 8.82%,,6.875,649.8,127.88,2901.8,31.06,510,70
EP3086C,2_3500X,NiCuAlV = Al: 33.31%-Ni: 31.49%-Cu: 19.37%-V: 11.39%-Cr: 4.45% | CuNiAl = Cu: 40.4%-Al: 29.61%-Ni: 21.5%-V: 6.0%-Cr: 2.47% | VNiCuCr = V: 34.97%-Al: 18.0%-Ni: 17.36%-Cr: 16.3%-Cu: 13.38% | Unassigned = Cu: 25.6%-Al: 25.0%-Ni: 21.0%-V: 19.58%-Cr: 8.82%,,7.994,755.6,152.29,3396.1,37.596,515,69.9
EP3086C,2_3500X,NiCuAlV = Al: 33.31%-Ni: 31.49%-Cu: 19.37%-V: 11.39%-Cr: 4.45% | CuNiAl = Cu: 40.4%-Al: 29.61%-Ni: 21.5%-V: 6.0%-Cr: 2.47% | VNiCuCr = V: 34.97%-Al: 18.0%-Ni: 17.36%-Cr: 16.3%-Cu: 13.38% | Unassigned = Cu: 25.6%-Al: 25.0%-Ni: 21.0%-V: 19.58%-Cr: 8.82%,,5.009,473.5,123.32,3732.9,28.515,513,69.6
EP3086C,2_3500X,NiCuAlV = Al: 33.31%-Ni: 31.49%-Cu: 19.37%-V: 11.39%-Cr: 4.45% | CuNiAl = Cu: 40.4%-Al: 29.61%-Ni: 21.5%-V: 6.0%-Cr: 2.47% | VNiCuCr = V: 34.97%-Al: 18.0%-Ni: 17.36%-Cr: 16.3%-Cu: 13.38% | Unassigned = Cu: 25.6%-Al: 25.0%-Ni: 21.0%-V: 19.58%-Cr: 8.82%,,8.084,764.1,151.54,3330.9,31.222,509,70.1
EP3086C,2_3500X,NiCuAlV = Al: 33.31%-Ni: 31.49%-Cu: 19.37%-V: 11.39%-Cr: 4.45% | CuNiAl = Cu: 40.4%-Al: 29.61%-Ni: 21.5%-V: 6.0%-Cr: 2.47% | VNiCuCr = V: 34.97%-Al: 18.0%-Ni: 17.36%-Cr: 16.3%-Cu: 13.38% | Unassigned = Cu: 25.6%-Al: 25.0%-Ni: 21.0%-V: 19.58%-Cr: 8.82%,,7.419,701.2,136.49,3019.7,35.694,509,69.8
EP3086C,2_3500X,NiCuAlV = Al: 33.31%-Ni: 31.49%-Cu: 19.37%-V: 11.39%-Cr: 4.45% | CuNiAl = Cu: 40.4%-Al: 29.61%-Ni: 21.5%-V: 6.0%-Cr: 2.47% | VNiCuCr = V: 34.97%-Al: 18.0%-Ni: 17.36%-Cr: 16.3%-Cu: 13.38% | Unassigned = Cu: 25.6%-Al: 25.0%-Ni: 21.0%-V: 19.58%-Cr: 8.82%,,7.121,673.1,138.65,3233.6,33.058,510,70.4
EP3086C,2_3500X,NiCuAlV = Al: 33.31%-Ni: 31.49%-Cu: 19.37%-V: 11.39%-Cr: 4.45% | CuNiAl = Cu: 40.4%-Al: 29.61%-Ni: 21.5%-V: 6.0%-Cr: 2.47% | VNiCuCr = V: 34.97%-Al: 18.0%-Ni: 17.36%-Cr: 16.3%-Cu: 13.38% | Unassigned = Cu: 25.6%-Al: 25.0%-Ni: 21.0%-V: 19.58%-Cr: 8.82%,CuNiAl : 25.95%|NiCuAlV : 74.05%,6.5,614.4,136.55,3448.3,35.404,510,69.9
EP3086C,2_3500X,NiCuAlV = Al: 33.31%-Ni: 31.49%-Cu: 19.37%-V: 11.39%-Cr: 4.45% | CuNiAl = Cu: 40.4%-Al: 29.61%-Ni: 21.5%-V: 6.0%-Cr: 2.47% | VNiCuCr = V: 34.97%-Al: 18.0%-Ni: 17.36%-Cr: 16.3%-Cu: 13.38% | Unassigned = Cu: 25.6%-Al: 25.0%-Ni: 21.0%-V: 19.58%-Cr: 8.82%,NiCuAlV : 91.34%|CuNiAl : 2.16%|VNiCuCr : 6.49%,9.692,916.1,175.62,3583.9,39.369,510,70.2
EP3086C,2_3500X,NiCuAlV = Al: 33.31%-Ni: 31.49%-Cu: 19.37%-V: 11.39%-Cr: 4.45% | CuNiAl = Cu: 40.4%-Al: 29.61%-Ni: 21.5%-V: 6.0%-Cr: 2.47% | VNiCuCr = V: 34.97%-Al: 18.0%-Ni: 17.36%-Cr: 16.3%-Cu: 13.38% | Unassigned = Cu: 25.6%-Al: 25.0%-Ni: 21.0%-V: 19.58%-Cr: 8.82%,NiCuAlV : 17.80%|CuNiAl : 69.65%|VNiCuCr : 12.25%|Unassigned : 0.29%,3.152,297.9,90.74,3403.7,32.177,510,70
EP3086C,2_3500X,NiCuAlV = Al: 33.31%-Ni: 31.49%-Cu: 19.37%-V: 11.39%-Cr: 4.45% | CuNiAl = Cu: 40.4%-Al: 29.61%-Ni: 21.5%-V: 6.0%-Cr: 2.47% | VNiCuCr = V: 34.97%-Al: 18.0%-Ni: 17.36%-Cr: 16.3%-Cu: 13.38% | Unassigned = Cu: 25.6%-Al: 25.0%-Ni: 21.0%-V: 19.58%-Cr: 8.82%,CuNiAl : 49.79%|VNiCuCr : 0.33%|NiCuAlV : 49.88%,7.09,670.1,139.75,3293.4,35.435,509,69.9
EP3086C,2_3500X,NiCuAlV = Al: 33.31%-Ni: 31.49%-Cu: 19.37%-V: 11.39%-Cr: 4.45% | CuNiAl = Cu: 40.4%-Al: 29.61%-Ni: 21.5%-V: 6.0%-Cr: 2.47% | VNiCuCr = V: 34.97%-Al: 18.0%-Ni: 17.36%-Cr: 16.3%-Cu: 13.38% | Unassigned = Cu: 25.6%-Al: 25.0%-Ni: 21.0%-V: 19.58%-Cr: 8.82%,VNiCuCr : 66.73%|NiCuAlV : 12.03%|CuNiAl : 18.84%|Unassigned : 2.39%,4.233,400.1,106.92,3416.2,36.092,512,70.2
EP3086C,2_3500X,NiCuAlV = Al: 33.31%-Ni: 31.49%-Cu: 19.37%-V: 11.39%-Cr: 4.45% | CuNiAl = Cu: 40.4%-Al: 29.61%-Ni: 21.5%-V: 6.0%-Cr: 2.47% | VNiCuCr = V: 34.97%-Al: 18.0%-Ni: 17.36%-Cr: 16.3%-Cu: 13.38% | Unassigned = Cu: 25.6%-Al: 25.0%-Ni: 21.0%-V: 19.58%-Cr: 8.82%,VNiCuCr : 90.42%|NiCuAlV : 9.58%,9.175,867.3,164.5,3382.9,39.594,510,69.9
EP3086C,2_3500X,NiCuAlV = Al: 33.31%-Ni: 31.49%-Cu: 19.37%-V: 11.39%-Cr: 4.45% | CuNiAl = Cu: 40.4%-Al: 29.61%-Ni: 21.5%-V: 6.0%-Cr: 2.47% | VNiCuCr = V: 34.97%-Al: 18.0%-Ni: 17.36%-Cr: 16.3%-Cu: 13.38% | Unassigned = Cu: 25.6%-Al: 25.0%-Ni: 21.0%-V: 19.58%-Cr: 8.82%,CuNiAl : 100.00%,5.975,564.8,129.78,3427.8,28.288,509,70.2
EP3086C,2_3500X,NiCuAlV = Al: 33.31%-Ni: 31.49%-Cu: 19.37%-V: 11.39%-Cr: 4.45% | CuNiAl = Cu: 40.4%-Al: 29.61%-Ni: 21.5%-V: 6.0%-Cr: 2.47% | VNiCuCr = V: 34.97%-Al: 18.0%-Ni: 17.36%-Cr: 16.3%-Cu: 13.38% | Unassigned = Cu: 25.6%-Al: 25.0%-Ni: 21.0%-V: 19.58%-Cr: 8.82%,CuNiAl : 92.06%|NiCuAlV : 7.94%,6.292,594.7,132.94,3398.2,33.566,511,70.2
