Repository: giengeb1/ADAMaNT-HEA-indents

File: Indentation Results.csv (part 11 of 64)
Sample,Magnification,Compound Compositions,Indent Composition,Hardness,Hv,Modulus,Stiffness^2 / Load,Pmax,Hmax,Reporting Depth
EP3086C,2_3500X,NiCuAlV = Al: 33.31%-Ni: 31.49%-Cu: 19.37%-V: 11.39%-Cr: 4.45% | CuNiAl = Cu: 40.4%-Al: 29.61%-Ni: 21.5%-V: 6.0%-Cr: 2.47% | VNiCuCr = V: 34.97%-Al: 18.0%-Ni: 17.36%-Cr: 16.3%-Cu: 13.38% | Unassigned = Cu: 25.6%-Al: 25.0%-Ni: 21.0%-V: 19.58%-Cr: 8.82%,,1.845,174.4,69,3491.3,35.502,550,69.9
EP3086C,2_3500X,NiCuAlV = Al: 33.31%-Ni: 31.49%-Cu: 19.37%-V: 11.39%-Cr: 4.45% | CuNiAl = Cu: 40.4%-Al: 29.61%-Ni: 21.5%-V: 6.0%-Cr: 2.47% | VNiCuCr = V: 34.97%-Al: 18.0%-Ni: 17.36%-Cr: 16.3%-Cu: 13.38% | Unassigned = Cu: 25.6%-Al: 25.0%-Ni: 21.0%-V: 19.58%-Cr: 8.82%,,8.287,783.3,154.23,3349.2,35.598,511,69.6
EP3086C,2_3500X,NiCuAlV = Al: 33.31%-Ni: 31.49%-Cu: 19.37%-V: 11.39%-Cr: 4.45% | CuNiAl = Cu: 40.4%-Al: 29.61%-Ni: 21.5%-V: 6.0%-Cr: 2.47% | VNiCuCr = V: 34.97%-Al: 18.0%-Ni: 17.36%-Cr: 16.3%-Cu: 13.38% | Unassigned = Cu: 25.6%-Al: 25.0%-Ni: 21.0%-V: 19.58%-Cr: 8.82%,,2.356,222.7,84.6,3996.1,27.139,509,70.2
EP3086C,2_3500X,NiCuAlV = Al: 33.31%-Ni: 31.49%-Cu: 19.37%-V: 11.39%-Cr: 4.45% | CuNiAl = Cu: 40.4%-Al: 29.61%-Ni: 21.5%-V: 6.0%-Cr: 2.47% | VNiCuCr = V: 34.97%-Al: 18.0%-Ni: 17.36%-Cr: 16.3%-Cu: 13.38% | Unassigned = Cu: 25.6%-Al: 25.0%-Ni: 21.0%-V: 19.58%-Cr: 8.82%,,9.47,895.1,165.6,3316,38.707,509,69.9
EP3086C,2_3500X,NiCuAlV = Al: 33.31%-Ni: 31.49%-Cu: 19.37%-V: 11.39%-Cr: 4.45% | CuNiAl = Cu: 40.4%-Al: 29.61%-Ni: 21.5%-V: 6.0%-Cr: 2.47% | VNiCuCr = V: 34.97%-Al: 18.0%-Ni: 17.36%-Cr: 16.3%-Cu: 13.38% | Unassigned = Cu: 25.6%-Al: 25.0%-Ni: 21.0%-V: 19.58%-Cr: 8.82%,,3.898,368.4,112.5,4067.9,29.783,509,69.7
EP3086C,2_3500X,NiCuAlV = Al: 33.31%-Ni: 31.49%-Cu: 19.37%-V: 11.39%-Cr: 4.45% | CuNiAl = Cu: 40.4%-Al: 29.61%-Ni: 21.5%-V: 6.0%-Cr: 2.47% | VNiCuCr = V: 34.97%-Al: 18.0%-Ni: 17.36%-Cr: 16.3%-Cu: 13.38% | Unassigned = Cu: 25.6%-Al: 25.0%-Ni: 21.0%-V: 19.58%-Cr: 8.82%,,3.682,348,103.43,3698.2,30.595,510,69.8
EP3086C,2_3500X,NiCuAlV = Al: 33.31%-Ni: 31.49%-Cu: 19.37%-V: 11.39%-Cr: 4.45% | CuNiAl = Cu: 40.4%-Al: 29.61%-Ni: 21.5%-V: 6.0%-Cr: 2.47% | VNiCuCr = V: 34.97%-Al: 18.0%-Ni: 17.36%-Cr: 16.3%-Cu: 13.38% | Unassigned = Cu: 25.6%-Al: 25.0%-Ni: 21.0%-V: 19.58%-Cr: 8.82%,,4.259,402.5,109.37,3537.6,32.306,510,70
EP3086C,2_3500X,NiCuAlV = Al: 33.31%-Ni: 31.49%-Cu: 19.37%-V: 11.39%-Cr: 4.45% | CuNiAl = Cu: 40.4%-Al: 29.61%-Ni: 21.5%-V: 6.0%-Cr: 2.47% | VNiCuCr = V: 34.97%-Al: 18.0%-Ni: 17.36%-Cr: 16.3%-Cu: 13.38% | Unassigned = Cu: 25.6%-Al: 25.0%-Ni: 21.0%-V: 19.58%-Cr: 8.82%,VNiCuCr : 57.07%|Unassigned : 3.04%|CuNiAl : 33.68%|NiCuAlV : 6.21%,6.947,656.7,131.82,3031.1,35.568,511,70.1
EP3086C,2_3500X,NiCuAlV = Al: 33.31%-Ni: 31.49%-Cu: 19.37%-V: 11.39%-Cr: 4.45% | CuNiAl = Cu: 40.4%-Al: 29.61%-Ni: 21.5%-V: 6.0%-Cr: 2.47% | VNiCuCr = V: 34.97%-Al: 18.0%-Ni: 17.36%-Cr: 16.3%-Cu: 13.38% | Unassigned = Cu: 25.6%-Al: 25.0%-Ni: 21.0%-V: 19.58%-Cr: 8.82%,NiCuAlV : 48.13%|Unassigned : 1.10%|VNiCuCr : 42.28%|CuNiAl : 8.50%,6.204,586.4,135.55,3566,36.052,510,70.1
EP3086C,2_3500X,NiCuAlV = Al: 33.31%-Ni: 31.49%-Cu: 19.37%-V: 11.39%-Cr: 4.45% | CuNiAl = Cu: 40.4%-Al: 29.61%-Ni: 21.5%-V: 6.0%-Cr: 2.47% | VNiCuCr = V: 34.97%-Al: 18.0%-Ni: 17.36%-Cr: 16.3%-Cu: 13.38% | Unassigned = Cu: 25.6%-Al: 25.0%-Ni: 21.0%-V: 19.58%-Cr: 8.82%,NiCuAlV : 95.75%|VNiCuCr : 0.41%|CuNiAl : 3.85%,8.522,805.5,166.51,3719.5,37.373,507,69.6
EP3086C,2_3500X,NiCuAlV = Al: 33.31%-Ni: 31.49%-Cu: 19.37%-V: 11.39%-Cr: 4.45% | CuNiAl = Cu: 40.4%-Al: 29.61%-Ni: 21.5%-V: 6.0%-Cr: 2.47% | VNiCuCr = V: 34.97%-Al: 18.0%-Ni: 17.36%-Cr: 16.3%-Cu: 13.38% | Unassigned = Cu: 25.6%-Al: 25.0%-Ni: 21.0%-V: 19.58%-Cr: 8.82%,CuNiAl : 27.88%|Unassigned : 1.27%|VNiCuCr : 38.08%|NiCuAlV : 32.77%,5.185,490.1,114,3131.7,32.512,502,70
EP3086C,2_3500X,NiCuAlV = Al: 33.31%-Ni: 31.49%-Cu: 19.37%-V: 11.39%-Cr: 4.45% | CuNiAl = Cu: 40.4%-Al: 29.61%-Ni: 21.5%-V: 6.0%-Cr: 2.47% | VNiCuCr = V: 34.97%-Al: 18.0%-Ni: 17.36%-Cr: 16.3%-Cu: 13.38% | Unassigned = Cu: 25.6%-Al: 25.0%-Ni: 21.0%-V: 19.58%-Cr: 8.82%,CuNiAl : 9.95%|NiCuAlV : 57.40%|VNiCuCr : 32.03%|Unassigned : 0.62%,2.618,247.4,87.49,3830.1,32.441,510,70.1
EP3086C,2_3500X,NiCuAlV = Al: 33.31%-Ni: 31.49%-Cu: 19.37%-V: 11.39%-Cr: 4.45% | CuNiAl = Cu: 40.4%-Al: 29.61%-Ni: 21.5%-V: 6.0%-Cr: 2.47% | VNiCuCr = V: 34.97%-Al: 18.0%-Ni: 17.36%-Cr: 16.3%-Cu: 13.38% | Unassigned = Cu: 25.6%-Al: 25.0%-Ni: 21.0%-V: 19.58%-Cr: 8.82%,CuNiAl : 77.10%|NiCuAlV : 22.90%,7.437,702.9,147.43,3449.3,34.681,509,70
EP3086C,2_3500X,NiCuAlV = Al: 33.31%-Ni: 31.49%-Cu: 19.37%-V: 11.39%-Cr: 4.45% | CuNiAl = Cu: 40.4%-Al: 29.61%-Ni: 21.5%-V: 6.0%-Cr: 2.47% | VNiCuCr = V: 34.97%-Al: 18.0%-Ni: 17.36%-Cr: 16.3%-Cu: 13.38% | Unassigned = Cu: 25.6%-Al: 25.0%-Ni: 21.0%-V: 19.58%-Cr: 8.82%,CuNiAl : 80.77%|NiCuAlV : 19.23%,2.969,280.6,89.25,3504.7,29.806,509,69.8
EP3086C,2_3500X,NiCuAlV = Al: 33.31%-Ni: 31.49%-Cu: 19.37%-V: 11.39%-Cr: 4.45% | CuNiAl = Cu: 40.4%-Al: 29.61%-Ni: 21.5%-V: 6.0%-Cr: 2.47% | VNiCuCr = V: 34.97%-Al: 18.0%-Ni: 17.36%-Cr: 16.3%-Cu: 13.38% | Unassigned = Cu: 25.6%-Al: 25.0%-Ni: 21.0%-V: 19.58%-Cr: 8.82%,NiCuAlV : 20.35%|VNiCuCr : 66.24%|CuNiAl : 12.34%|Unassigned : 1.07%,7.21,681.4,145.37,3471.9,37.085,511,70
EP3086C,2_3500X,NiCuAlV = Al: 33.31%-Ni: 31.49%-Cu: 19.37%-V: 11.39%-Cr: 4.45% | CuNiAl = Cu: 40.4%-Al: 29.61%-Ni: 21.5%-V: 6.0%-Cr: 2.47% | VNiCuCr = V: 34.97%-Al: 18.0%-Ni: 17.36%-Cr: 16.3%-Cu: 13.38% | Unassigned = Cu: 25.6%-Al: 25.0%-Ni: 21.0%-V: 19.58%-Cr: 8.82%,,7.472,706.2,148.98,3496.8,34.686,510,70.3
EP3086C,2_3500X,NiCuAlV = Al: 33.31%-Ni: 31.49%-Cu: 19.37%-V: 11.39%-Cr: 4.45% | CuNiAl = Cu: 40.4%-Al: 29.61%-Ni: 21.5%-V: 6.0%-Cr: 2.47% | VNiCuCr = V: 34.97%-Al: 18.0%-Ni: 17.36%-Cr: 16.3%-Cu: 13.38% | Unassigned = Cu: 25.6%-Al: 25.0%-Ni: 21.0%-V: 19.58%-Cr: 8.82%,,8.189,774.1,158.59,3558,37.577,510,69.7
EP3086C,2_3500X,NiCuAlV = Al: 33.31%-Ni: 31.49%-Cu: 19.37%-V: 11.39%-Cr: 4.45% | CuNiAl = Cu: 40.4%-Al: 29.61%-Ni: 21.5%-V: 6.0%-Cr: 2.47% | VNiCuCr = V: 34.97%-Al: 18.0%-Ni: 17.36%-Cr: 16.3%-Cu: 13.38% | Unassigned = Cu: 25.6%-Al: 25.0%-Ni: 21.0%-V: 19.58%-Cr: 8.82%,,6.382,603.2,139.03,3626,27.911,509,70.2
EP3086C,2_3500X,NiCuAlV = Al: 33.31%-Ni: 31.49%-Cu: 19.37%-V: 11.39%-Cr: 4.45% | CuNiAl = Cu: 40.4%-Al: 29.61%-Ni: 21.5%-V: 6.0%-Cr: 2.47% | VNiCuCr = V: 34.97%-Al: 18.0%-Ni: 17.36%-Cr: 16.3%-Cu: 13.38% | Unassigned = Cu: 25.6%-Al: 25.0%-Ni: 21.0%-V: 19.58%-Cr: 8.82%,,6.802,643,144.83,3655.1,35.639,510,69.4
EP3086C,2_3500X,NiCuAlV = Al: 33.31%-Ni: 31.49%-Cu: 19.37%-V: 11.39%-Cr: 4.45% | CuNiAl = Cu: 40.4%-Al: 29.61%-Ni: 21.5%-V: 6.0%-Cr: 2.47% | VNiCuCr = V: 34.97%-Al: 18.0%-Ni: 17.36%-Cr: 16.3%-Cu: 13.38% | Unassigned = Cu: 25.6%-Al: 25.0%-Ni: 21.0%-V: 19.58%-Cr: 8.82%,,7.853,742.2,146.53,3232.4,32.346,499,69.8
EP3086C,2_3500X,NiCuAlV = Al: 33.31%-Ni: 31.49%-Cu: 19.37%-V: 11.39%-Cr: 4.45% | CuNiAl = Cu: 40.4%-Al: 29.61%-Ni: 21.5%-V: 6.0%-Cr: 2.47% | VNiCuCr = V: 34.97%-Al: 18.0%-Ni: 17.36%-Cr: 16.3%-Cu: 13.38% | Unassigned = Cu: 25.6%-Al: 25.0%-Ni: 21.0%-V: 19.58%-Cr: 8.82%,,9.511,899,161.86,3173.8,39.136,512,70.1
EP3086C,2_3500X,NiCuAlV = Al: 33.31%-Ni: 31.49%-Cu: 19.37%-V: 11.39%-Cr: 4.45% | CuNiAl = Cu: 40.4%-Al: 29.61%-Ni: 21.5%-V: 6.0%-Cr: 2.47% | VNiCuCr = V: 34.97%-Al: 18.0%-Ni: 17.36%-Cr: 16.3%-Cu: 13.38% | Unassigned = Cu: 25.6%-Al: 25.0%-Ni: 21.0%-V: 19.58%-Cr: 8.82%,,5.291,500.1,117.97,3264.5,36.879,511,70.4
EP3086C,2_3500X,NiCuAlV = Al: 33.31%-Ni: 31.49%-Cu: 19.37%-V: 11.39%-Cr: 4.45% | CuNiAl = Cu: 40.4%-Al: 29.61%-Ni: 21.5%-V: 6.0%-Cr: 2.47% | VNiCuCr = V: 34.97%-Al: 18.0%-Ni: 17.36%-Cr: 16.3%-Cu: 13.38% | Unassigned = Cu: 25.6%-Al: 25.0%-Ni: 21.0%-V: 19.58%-Cr: 8.82%,VNiCuCr : 16.45%|NiCuAlV : 3.17%|Unassigned : 5.88%|CuNiAl : 74.51%,4.871,460.4,108.47,3047.1,31.201,490,70.1
EP3086C,2_3500X,NiCuAlV = Al: 33.31%-Ni: 31.49%-Cu: 19.37%-V: 11.39%-Cr: 4.45% | CuNiAl = Cu: 40.4%-Al: 29.61%-Ni: 21.5%-V: 6.0%-Cr: 2.47% | VNiCuCr = V: 34.97%-Al: 18.0%-Ni: 17.36%-Cr: 16.3%-Cu: 13.38% | Unassigned = Cu: 25.6%-Al: 25.0%-Ni: 21.0%-V: 19.58%-Cr: 8.82%,VNiCuCr : 90.87%|Unassigned : 0.53%|NiCuAlV : 0.04%|CuNiAl : 8.55%,4.477,423.1,110.31,3418.4,39.214,536,69.9
EP3086C,2_3500X,NiCuAlV = Al: 33.31%-Ni: 31.49%-Cu: 19.37%-V: 11.39%-Cr: 4.45% | CuNiAl = Cu: 40.4%-Al: 29.61%-Ni: 21.5%-V: 6.0%-Cr: 2.47% | VNiCuCr = V: 34.97%-Al: 18.0%-Ni: 17.36%-Cr: 16.3%-Cu: 13.38% | Unassigned = Cu: 25.6%-Al: 25.0%-Ni: 21.0%-V: 19.58%-Cr: 8.82%,NiCuAlV : 15.91%|CuNiAl : 84.09%,3.751,354.5,97.5,3259.4,31.84,502,69.7
EP3086C,2_3500X,NiCuAlV = Al: 33.31%-Ni: 31.49%-Cu: 19.37%-V: 11.39%-Cr: 4.45% | CuNiAl = Cu: 40.4%-Al: 29.61%-Ni: 21.5%-V: 6.0%-Cr: 2.47% | VNiCuCr = V: 34.97%-Al: 18.0%-Ni: 17.36%-Cr: 16.3%-Cu: 13.38% | Unassigned = Cu: 25.6%-Al: 25.0%-Ni: 21.0%-V: 19.58%-Cr: 8.82%,CuNiAl : 57.15%|NiCuAlV : 38.36%|VNiCuCr : 4.03%|Unassigned : 0.45%,5.606,529.9,126.28,3480.5,33.847,509,69.8
EP3086C,2_3500X,NiCuAlV = Al: 33.31%-Ni: 31.49%-Cu: 19.37%-V: 11.39%-Cr: 4.45% | CuNiAl = Cu: 40.4%-Al: 29.61%-Ni: 21.5%-V: 6.0%-Cr: 2.47% | VNiCuCr = V: 34.97%-Al: 18.0%-Ni: 17.36%-Cr: 16.3%-Cu: 13.38% | Unassigned = Cu: 25.6%-Al: 25.0%-Ni: 21.0%-V: 19.58%-Cr: 8.82%,NiCuAlV : 36.47%|CuNiAl : 14.39%|VNiCuCr : 49.14%,9.867,932.6,174.24,3473.7,39.436,509,70.1
EP3086C,2_3500X,NiCuAlV = Al: 33.31%-Ni: 31.49%-Cu: 19.37%-V: 11.39%-Cr: 4.45% | CuNiAl = Cu: 40.4%-Al: 29.61%-Ni: 21.5%-V: 6.0%-Cr: 2.47% | VNiCuCr = V: 34.97%-Al: 18.0%-Ni: 17.36%-Cr: 16.3%-Cu: 13.38% | Unassigned = Cu: 25.6%-Al: 25.0%-Ni: 21.0%-V: 19.58%-Cr: 8.82%,VNiCuCr : 91.38%|NiCuAlV : 8.62%,9.573,904.8,168.6,3382.8,40.307,512,69.8
EP3086C,2_3500X,NiCuAlV = Al: 33.31%-Ni: 31.49%-Cu: 19.37%-V: 11.39%-Cr: 4.45% | CuNiAl = Cu: 40.4%-Al: 29.61%-Ni: 21.5%-V: 6.0%-Cr: 2.47% | VNiCuCr = V: 34.97%-Al: 18.0%-Ni: 17.36%-Cr: 16.3%-Cu: 13.38% | Unassigned = Cu: 25.6%-Al: 25.0%-Ni: 21.0%-V: 19.58%-Cr: 8.82%,CuNiAl : 4.04%|NiCuAlV : 95.96%,8.317,786.2,160.51,3577.2,37.648,509,70
EP3086C,2_3500X,NiCuAlV = Al: 33.31%-Ni: 31.49%-Cu: 19.37%-V: 11.39%-Cr: 4.45% | CuNiAl = Cu: 40.4%-Al: 29.61%-Ni: 21.5%-V: 6.0%-Cr: 2.47% | VNiCuCr = V: 34.97%-Al: 18.0%-Ni: 17.36%-Cr: 16.3%-Cu: 13.38% | Unassigned = Cu: 25.6%-Al: 25.0%-Ni: 21.0%-V: 19.58%-Cr: 8.82%,VNiCuCr : 41.49%|NiCuAlV : 57.78%|CuNiAl : 0.73%,6.991,660.8,143,3477.9,37.915,510,70
EP3086C,2_3500X,NiCuAlV = Al: 33.31%-Ni: 31.49%-Cu: 19.37%-V: 11.39%-Cr: 4.45% | CuNiAl = Cu: 40.4%-Al: 29.61%-Ni: 21.5%-V: 6.0%-Cr: 2.47% | VNiCuCr = V: 34.97%-Al: 18.0%-Ni: 17.36%-Cr: 16.3%-Cu: 13.38% | Unassigned = Cu: 25.6%-Al: 25.0%-Ni: 21.0%-V: 19.58%-Cr: 8.82%,,8.076,763.3,162.06,3746,40.359,509,70.2
EP3086C,2_3500X,NiCuAlV = Al: 33.31%-Ni: 31.49%-Cu: 19.37%-V: 11.39%-Cr: 4.45% | CuNiAl = Cu: 40.4%-Al: 29.61%-Ni: 21.5%-V: 6.0%-Cr: 2.47% | VNiCuCr = V: 34.97%-Al: 18.0%-Ni: 17.36%-Cr: 16.3%-Cu: 13.38% | Unassigned = Cu: 25.6%-Al: 25.0%-Ni: 21.0%-V: 19.58%-Cr: 8.82%,,7.341,693.9,133.61,2937.6,30.768,507,69.6
EP3086C,2_3500X,NiCuAlV = Al: 33.31%-Ni: 31.49%-Cu: 19.37%-V: 11.39%-Cr: 4.45% | CuNiAl = Cu: 40.4%-Al: 29.61%-Ni: 21.5%-V: 6.0%-Cr: 2.47% | VNiCuCr = V: 34.97%-Al: 18.0%-Ni: 17.36%-Cr: 16.3%-Cu: 13.38% | Unassigned = Cu: 25.6%-Al: 25.0%-Ni: 21.0%-V: 19.58%-Cr: 8.82%,,6.392,604.2,133.23,3357.1,34.399,510,70.3
EP3086C,2_3500X,NiCuAlV = Al: 33.31%-Ni: 31.49%-Cu: 19.37%-V: 11.39%-Cr: 4.45% | CuNiAl = Cu: 40.4%-Al: 29.61%-Ni: 21.5%-V: 6.0%-Cr: 2.47% | VNiCuCr = V: 34.97%-Al: 18.0%-Ni: 17.36%-Cr: 16.3%-Cu: 13.38% | Unassigned = Cu: 25.6%-Al: 25.0%-Ni: 21.0%-V: 19.58%-Cr: 8.82%,,8.971,847.9,156.95,3189.8,37.304,512,70.2
EP3086C,2_3500X,NiCuAlV = Al: 33.31%-Ni: 31.49%-Cu: 19.37%-V: 11.39%-Cr: 4.45% | CuNiAl = Cu: 40.4%-Al: 29.61%-Ni: 21.5%-V: 6.0%-Cr: 2.47% | VNiCuCr = V: 34.97%-Al: 18.0%-Ni: 17.36%-Cr: 16.3%-Cu: 13.38% | Unassigned = Cu: 25.6%-Al: 25.0%-Ni: 21.0%-V: 19.58%-Cr: 8.82%,,9.11,861.1,167.68,3521.8,38.416,508,70.1
EP3086C,2_3500X,NiCuAlV = Al: 33.31%-Ni: 31.49%-Cu: 19.37%-V: 11.39%-Cr: 4.45% | CuNiAl = Cu: 40.4%-Al: 29.61%-Ni: 21.5%-V: 6.0%-Cr: 2.47% | VNiCuCr = V: 34.97%-Al: 18.0%-Ni: 17.36%-Cr: 16.3%-Cu: 13.38% | Unassigned = Cu: 25.6%-Al: 25.0%-Ni: 21.0%-V: 19.58%-Cr: 8.82%,,6.336,598.9,133.99,3420.7,35.537,509,70.2
EP3086C,2_3500X,NiCuAlV = Al: 33.31%-Ni: 31.49%-Cu: 19.37%-V: 11.39%-Cr: 4.45% | CuNiAl = Cu: 40.4%-Al: 29.61%-Ni: 21.5%-V: 6.0%-Cr: 2.47% | VNiCuCr = V: 34.97%-Al: 18.0%-Ni: 17.36%-Cr: 16.3%-Cu: 13.38% | Unassigned = Cu: 25.6%-Al: 25.0%-Ni: 21.0%-V: 19.58%-Cr: 8.82%,,8.257,780.5,151.32,3251.6,34.917,510,70.2
EP3086C,2_3500X,NiCuAlV = Al: 33.31%-Ni: 31.49%-Cu: 19.37%-V: 11.39%-Cr: 4.45% | CuNiAl = Cu: 40.4%-Al: 29.61%-Ni: 21.5%-V: 6.0%-Cr: 2.47% | VNiCuCr = V: 34.97%-Al: 18.0%-Ni: 17.36%-Cr: 16.3%-Cu: 13.38% | Unassigned = Cu: 25.6%-Al: 25.0%-Ni: 21.0%-V: 19.58%-Cr: 8.82%,CuNiAl : 21.63%|NiCuAlV : 78.00%|VNiCuCr : 0.37%,3.476,328.6,97.49,3517.6,34.023,510,70.1
EP3086C,2_3500X,NiCuAlV = Al: 33.31%-Ni: 31.49%-Cu: 19.37%-V: 11.39%-Cr: 4.45% | CuNiAl = Cu: 40.4%-Al: 29.61%-Ni: 21.5%-V: 6.0%-Cr: 2.47% | VNiCuCr = V: 34.97%-Al: 18.0%-Ni: 17.36%-Cr: 16.3%-Cu: 13.38% | Unassigned = Cu: 25.6%-Al: 25.0%-Ni: 21.0%-V: 19.58%-Cr: 8.82%,VNiCuCr : 76.46%|CuNiAl : 22.53%|Unassigned : 1.01%,6.816,644.2,138.12,3356.1,36.935,512,70.1
EP3086C,2_3500X,NiCuAlV = Al: 33.31%-Ni: 31.49%-Cu: 19.37%-V: 11.39%-Cr: 4.45% | CuNiAl = Cu: 40.4%-Al: 29.61%-Ni: 21.5%-V: 6.0%-Cr: 2.47% | VNiCuCr = V: 34.97%-Al: 18.0%-Ni: 17.36%-Cr: 16.3%-Cu: 13.38% | Unassigned = Cu: 25.6%-Al: 25.0%-Ni: 21.0%-V: 19.58%-Cr: 8.82%,NiCuAlV : 69.74%|VNiCuCr : 20.19%|CuNiAl : 10.07%,6.792,641.9,139.78,3439.7,36.718,510,69.7
EP3086C,2_3500X,NiCuAlV = Al: 33.31%-Ni: 31.49%-Cu: 19.37%-V: 11.39%-Cr: 4.45% | CuNiAl = Cu: 40.4%-Al: 29.61%-Ni: 21.5%-V: 6.0%-Cr: 2.47% | VNiCuCr = V: 34.97%-Al: 18.0%-Ni: 17.36%-Cr: 16.3%-Cu: 13.38% | Unassigned = Cu: 25.6%-Al: 25.0%-Ni: 21.0%-V: 19.58%-Cr: 8.82%,NiCuAlV : 93.33%|VNiCuCr : 6.50%|CuNiAl : 0.16%,8.762,828.2,167.52,3656,38.425,509,70
EP3086C,2_3500X,NiCuAlV = Al: 33.31%-Ni: 31.49%-Cu: 19.37%-V: 11.39%-Cr: 4.45% | CuNiAl = Cu: 40.4%-Al: 29.61%-Ni: 21.5%-V: 6.0%-Cr: 2.47% | VNiCuCr = V: 34.97%-Al: 18.0%-Ni: 17.36%-Cr: 16.3%-Cu: 13.38% | Unassigned = Cu: 25.6%-Al: 25.0%-Ni: 21.0%-V: 19.58%-Cr: 8.82%,VNiCuCr : 17.48%|CuNiAl : 79.98%|Unassigned : 2.55%,3.776,356.9,104.35,3664.6,30.854,510,70.1
EP3086C,2_3500X,NiCuAlV = Al: 33.31%-Ni: 31.49%-Cu: 19.37%-V: 11.39%-Cr: 4.45% | CuNiAl = Cu: 40.4%-Al: 29.61%-Ni: 21.5%-V: 6.0%-Cr: 2.47% | VNiCuCr = V: 34.97%-Al: 18.0%-Ni: 17.36%-Cr: 16.3%-Cu: 13.38% | Unassigned = Cu: 25.6%-Al: 25.0%-Ni: 21.0%-V: 19.58%-Cr: 8.82%,CuNiAl : 90.98%|NiCuAlV : 9.02%,4.816,455.2,115.47,3450.3,29.416,510,69.9
EP3086C,2_3500X,NiCuAlV = Al: 33.31%-Ni: 31.49%-Cu: 19.37%-V: 11.39%-Cr: 4.45% | CuNiAl = Cu: 40.4%-Al: 29.61%-Ni: 21.5%-V: 6.0%-Cr: 2.47% | VNiCuCr = V: 34.97%-Al: 18.0%-Ni: 17.36%-Cr: 16.3%-Cu: 13.38% | Unassigned = Cu: 25.6%-Al: 25.0%-Ni: 21.0%-V: 19.58%-Cr: 8.82%,NiCuAlV : 44.06%|CuNiAl : 41.57%|VNiCuCr : 14.37%,2.214,209.2,76.35,3516.7,31.102,509,70.3
EP3086C,2_3500X,NiCuAlV = Al: 33.31%-Ni: 31.49%-Cu: 19.37%-V: 11.39%-Cr: 4.45% | CuNiAl = Cu: 40.4%-Al: 29.61%-Ni: 21.5%-V: 6.0%-Cr: 2.47% | VNiCuCr = V: 34.97%-Al: 18.0%-Ni: 17.36%-Cr: 16.3%-Cu: 13.38% | Unassigned = Cu: 25.6%-Al: 25.0%-Ni: 21.0%-V: 19.58%-Cr: 8.82%,NiCuAlV : 53.53%|VNiCuCr : 12.62%|Unassigned : 0.04%|CuNiAl : 33.81%,7.369,696.6,137.09,3063,35.987,510,70
EP3086C,2_3500X,NiCuAlV = Al: 33.31%-Ni: 31.49%-Cu: 19.37%-V: 11.39%-Cr: 4.45% | CuNiAl = Cu: 40.4%-Al: 29.61%-Ni: 21.5%-V: 6.0%-Cr: 2.47% | VNiCuCr = V: 34.97%-Al: 18.0%-Ni: 17.36%-Cr: 16.3%-Cu: 13.38% | Unassigned = Cu: 25.6%-Al: 25.0%-Ni: 21.0%-V: 19.58%-Cr: 8.82%,,5.493,519.2,129.36,3706.8,30.953,511,70.4
EP3086C,2_3500X,NiCuAlV = Al: 33.31%-Ni: 31.49%-Cu: 19.37%-V: 11.39%-Cr: 4.45% | CuNiAl = Cu: 40.4%-Al: 29.61%-Ni: 21.5%-V: 6.0%-Cr: 2.47% | VNiCuCr = V: 34.97%-Al: 18.0%-Ni: 17.36%-Cr: 16.3%-Cu: 13.38% | Unassigned = Cu: 25.6%-Al: 25.0%-Ni: 21.0%-V: 19.58%-Cr: 8.82%,,7.885,745.2,142.29,3057.2,33.334,509,70
EP3086C,2_3500X,NiCuAlV = Al: 33.31%-Ni: 31.49%-Cu: 19.37%-V: 11.39%-Cr: 4.45% | CuNiAl = Cu: 40.4%-Al: 29.61%-Ni: 21.5%-V: 6.0%-Cr: 2.47% | VNiCuCr = V: 34.97%-Al: 18.0%-Ni: 17.36%-Cr: 16.3%-Cu: 13.38% | Unassigned = Cu: 25.6%-Al: 25.0%-Ni: 21.0%-V: 19.58%-Cr: 8.82%,,1.112,105.1,49.84,3135.2,35.954,546,70.2
EP3086C,2_3500X,NiCuAlV = Al: 33.31%-Ni: 31.49%-Cu: 19.37%-V: 11.39%-Cr: 4.45% | CuNiAl = Cu: 40.4%-Al: 29.61%-Ni: 21.5%-V: 6.0%-Cr: 2.47% | VNiCuCr = V: 34.97%-Al: 18.0%-Ni: 17.36%-Cr: 16.3%-Cu: 13.38% | Unassigned = Cu: 25.6%-Al: 25.0%-Ni: 21.0%-V: 19.58%-Cr: 8.82%,,7.861,743.1,147.13,3251.3,37.339,511,69.9
EP3086C,2_3500X,NiCuAlV = Al: 33.31%-Ni: 31.49%-Cu: 19.37%-V: 11.39%-Cr: 4.45% | CuNiAl = Cu: 40.4%-Al: 29.61%-Ni: 21.5%-V: 6.0%-Cr: 2.47% | VNiCuCr = V: 34.97%-Al: 18.0%-Ni: 17.36%-Cr: 16.3%-Cu: 13.38% | Unassigned = Cu: 25.6%-Al: 25.0%-Ni: 21.0%-V: 19.58%-Cr: 8.82%,,8.861,837.5,155.03,3160.9,38.675,495,69.7
EP3086C,2_3500X,NiCuAlV = Al: 33.31%-Ni: 31.49%-Cu: 19.37%-V: 11.39%-Cr: 4.45% | CuNiAl = Cu: 40.4%-Al: 29.61%-Ni: 21.5%-V: 6.0%-Cr: 2.47% | VNiCuCr = V: 34.97%-Al: 18.0%-Ni: 17.36%-Cr: 16.3%-Cu: 13.38% | Unassigned = Cu: 25.6%-Al: 25.0%-Ni: 21.0%-V: 19.58%-Cr: 8.82%,,8.193,774.4,153.27,3351.3,35.594,511,69.7
EP3086C,2_3500X,NiCuAlV = Al: 33.31%-Ni: 31.49%-Cu: 19.37%-V: 11.39%-Cr: 4.45% | CuNiAl = Cu: 40.4%-Al: 29.61%-Ni: 21.5%-V: 6.0%-Cr: 2.47% | VNiCuCr = V: 34.97%-Al: 18.0%-Ni: 17.36%-Cr: 16.3%-Cu: 13.38% | Unassigned = Cu: 25.6%-Al: 25.0%-Ni: 21.0%-V: 19.58%-Cr: 8.82%,,9.325,881.4,174.76,3693.9,37.383,509,70.1
EP3086C,2_3500X,NiCuAlV = Al: 33.31%-Ni: 31.49%-Cu: 19.37%-V: 11.39%-Cr: 4.45% | CuNiAl = Cu: 40.4%-Al: 29.61%-Ni: 21.5%-V: 6.0%-Cr: 2.47% | VNiCuCr = V: 34.97%-Al: 18.0%-Ni: 17.36%-Cr: 16.3%-Cu: 13.38% | Unassigned = Cu: 25.6%-Al: 25.0%-Ni: 21.0%-V: 19.58%-Cr: 8.82%,NiCuAlV : 72.60%|CuNiAl : 23.56%|VNiCuCr : 3.84%,3.625,342.7,96.15,3287.1,33.778,510,70.2
EP3086C,2_3500X,NiCuAlV = Al: 33.31%-Ni: 31.49%-Cu: 19.37%-V: 11.39%-Cr: 4.45% | CuNiAl = Cu: 40.4%-Al: 29.61%-Ni: 21.5%-V: 6.0%-Cr: 2.47% | VNiCuCr = V: 34.97%-Al: 18.0%-Ni: 17.36%-Cr: 16.3%-Cu: 13.38% | Unassigned = Cu: 25.6%-Al: 25.0%-Ni: 21.0%-V: 19.58%-Cr: 8.82%,NiCuAlV : 90.67%|CuNiAl : 3.50%|VNiCuCr : 5.22%|Unassigned : 0.62%,5.483,518.3,125.81,3533.9,35.819,508,70.2
EP3086C,2_3500X,NiCuAlV = Al: 33.31%-Ni: 31.49%-Cu: 19.37%-V: 11.39%-Cr: 4.45% | CuNiAl = Cu: 40.4%-Al: 29.61%-Ni: 21.5%-V: 6.0%-Cr: 2.47% | VNiCuCr = V: 34.97%-Al: 18.0%-Ni: 17.36%-Cr: 16.3%-Cu: 13.38% | Unassigned = Cu: 25.6%-Al: 25.0%-Ni: 21.0%-V: 19.58%-Cr: 8.82%,NiCuAlV : 46.50%|VNiCuCr : 20.44%|CuNiAl : 31.46%|Unassigned : 1.60%,6.176,583.8,125.73,3134.3,35.193,511,70.2
EP3086C,2_3500X,NiCuAlV = Al: 33.31%-Ni: 31.49%-Cu: 19.37%-V: 11.39%-Cr: 4.45% | CuNiAl = Cu: 40.4%-Al: 29.61%-Ni: 21.5%-V: 6.0%-Cr: 2.47% | VNiCuCr = V: 34.97%-Al: 18.0%-Ni: 17.36%-Cr: 16.3%-Cu: 13.38% | Unassigned = Cu: 25.6%-Al: 25.0%-Ni: 21.0%-V: 19.58%-Cr: 8.82%,VNiCuCr : 90.34%|CuNiAl : 6.17%|NiCuAlV : 2.96%|Unassigned : 0.53%,8.933,844.3,161.02,3348.9,37.99,511,69.8
EP3086C,2_3500X,NiCuAlV = Al: 33.31%-Ni: 31.49%-Cu: 19.37%-V: 11.39%-Cr: 4.45% | CuNiAl = Cu: 40.4%-Al: 29.61%-Ni: 21.5%-V: 6.0%-Cr: 2.47% | VNiCuCr = V: 34.97%-Al: 18.0%-Ni: 17.36%-Cr: 16.3%-Cu: 13.38% | Unassigned = Cu: 25.6%-Al: 25.0%-Ni: 21.0%-V: 19.58%-Cr: 8.82%,CuNiAl : 0.08%|NiCuAlV : 68.92%|Unassigned : 0.85%|VNiCuCr : 30.15%,6.56,620.1,144.64,3781.4,37.775,509,70.3
EP3086C,2_3500X,NiCuAlV = Al: 33.31%-Ni: 31.49%-Cu: 19.37%-V: 11.39%-Cr: 4.45% | CuNiAl = Cu: 40.4%-Al: 29.61%-Ni: 21.5%-V: 6.0%-Cr: 2.47% | VNiCuCr = V: 34.97%-Al: 18.0%-Ni: 17.36%-Cr: 16.3%-Cu: 13.38% | Unassigned = Cu: 25.6%-Al: 25.0%-Ni: 21.0%-V: 19.58%-Cr: 8.82%,NiCuAlV : 6.78%|VNiCuCr : 3.95%|Unassigned : 1.11%|CuNiAl : 88.16%,4.301,406.6,111.59,3633.2,31.084,510,70.7
EP3086C,2_3500X,NiCuAlV = Al: 33.31%-Ni: 31.49%-Cu: 19.37%-V: 11.39%-Cr: 4.45% | CuNiAl = Cu: 40.4%-Al: 29.61%-Ni: 21.5%-V: 6.0%-Cr: 2.47% | VNiCuCr = V: 34.97%-Al: 18.0%-Ni: 17.36%-Cr: 16.3%-Cu: 13.38% | Unassigned = Cu: 25.6%-Al: 25.0%-Ni: 21.0%-V: 19.58%-Cr: 8.82%,NiCuAlV : 67.25%|VNiCuCr : 24.05%|CuNiAl : 8.70%,3.934,371.9,104.36,3518,35.314,511,70.1
EP3086C,2_3500X,NiCuAlV = Al: 33.31%-Ni: 31.49%-Cu: 19.37%-V: 11.39%-Cr: 4.45% | CuNiAl = Cu: 40.4%-Al: 29.61%-Ni: 21.5%-V: 6.0%-Cr: 2.47% | VNiCuCr = V: 34.97%-Al: 18.0%-Ni: 17.36%-Cr: 16.3%-Cu: 13.38% | Unassigned = Cu: 25.6%-Al: 25.0%-Ni: 21.0%-V: 19.58%-Cr: 8.82%,VNiCuCr : 20.91%|NiCuAlV : 76.91%|CuNiAl : 0.65%|Unassigned : 1.53%,8.65,817.6,161.46,3474.5,37.379,510,70.2
EP3086C,2_3500X,NiCuAlV = Al: 33.31%-Ni: 31.49%-Cu: 19.37%-V: 11.39%-Cr: 4.45% | CuNiAl = Cu: 40.4%-Al: 29.61%-Ni: 21.5%-V: 6.0%-Cr: 2.47% | VNiCuCr = V: 34.97%-Al: 18.0%-Ni: 17.36%-Cr: 16.3%-Cu: 13.38% | Unassigned = Cu: 25.6%-Al: 25.0%-Ni: 21.0%-V: 19.58%-Cr: 8.82%,,8.461,799.7,161.46,3553.1,36.773,509,70.4
EP3086C,2_3500X,NiCuAlV = Al: 33.31%-Ni: 31.49%-Cu: 19.37%-V: 11.39%-Cr: 4.45% | CuNiAl = Cu: 40.4%-Al: 29.61%-Ni: 21.5%-V: 6.0%-Cr: 2.47% | VNiCuCr = V: 34.97%-Al: 18.0%-Ni: 17.36%-Cr: 16.3%-Cu: 13.38% | Unassigned = Cu: 25.6%-Al: 25.0%-Ni: 21.0%-V: 19.58%-Cr: 8.82%,,5.159,487.7,113.75,3134.9,32.494,510,69.8
EP3086C,2_3500X,NiCuAlV = Al: 33.31%-Ni: 31.49%-Cu: 19.37%-V: 11.39%-Cr: 4.45% | CuNiAl = Cu: 40.4%-Al: 29.61%-Ni: 21.5%-V: 6.0%-Cr: 2.47% | VNiCuCr = V: 34.97%-Al: 18.0%-Ni: 17.36%-Cr: 16.3%-Cu: 13.38% | Unassigned = Cu: 25.6%-Al: 25.0%-Ni: 21.0%-V: 19.58%-Cr: 8.82%,,6.459,610.5,130.94,3221.8,35.465,511,70.2
EP3086C,2_3500X,NiCuAlV = Al: 33.31%-Ni: 31.49%-Cu: 19.37%-V: 11.39%-Cr: 4.45% | CuNiAl = Cu: 40.4%-Al: 29.61%-Ni: 21.5%-V: 6.0%-Cr: 2.47% | VNiCuCr = V: 34.97%-Al: 18.0%-Ni: 17.36%-Cr: 16.3%-Cu: 13.38% | Unassigned = Cu: 25.6%-Al: 25.0%-Ni: 21.0%-V: 19.58%-Cr: 8.82%,,7,661.6,145.64,3586.8,30.13,509,69.5
EP3086C,2_3500X,NiCuAlV = Al: 33.31%-Ni: 31.49%-Cu: 19.37%-V: 11.39%-Cr: 4.45% | CuNiAl = Cu: 40.4%-Al: 29.61%-Ni: 21.5%-V: 6.0%-Cr: 2.47% | VNiCuCr = V: 34.97%-Al: 18.0%-Ni: 17.36%-Cr: 16.3%-Cu: 13.38% | Unassigned = Cu: 25.6%-Al: 25.0%-Ni: 21.0%-V: 19.58%-Cr: 8.82%,,7.627,720.9,148.4,3402.4,34.076,511,69.9
EP3086C,2_3500X,NiCuAlV = Al: 33.31%-Ni: 31.49%-Cu: 19.37%-V: 11.39%-Cr: 4.45% | CuNiAl = Cu: 40.4%-Al: 29.61%-Ni: 21.5%-V: 6.0%-Cr: 2.47% | VNiCuCr = V: 34.97%-Al: 18.0%-Ni: 17.36%-Cr: 16.3%-Cu: 13.38% | Unassigned = Cu: 25.6%-Al: 25.0%-Ni: 21.0%-V: 19.58%-Cr: 8.82%,,6.452,609.8,135.18,3413,35.023,509,69.8
EP3086C,2_3500X,NiCuAlV = Al: 33.31%-Ni: 31.49%-Cu: 19.37%-V: 11.39%-Cr: 4.45% | CuNiAl = Cu: 40.4%-Al: 29.61%-Ni: 21.5%-V: 6.0%-Cr: 2.47% | VNiCuCr = V: 34.97%-Al: 18.0%-Ni: 17.36%-Cr: 16.3%-Cu: 13.38% | Unassigned = Cu: 25.6%-Al: 25.0%-Ni: 21.0%-V: 19.58%-Cr: 8.82%,,5.306,501.5,117.31,3222.8,36.45,509,70.1
EP3086C,2_3500X,NiCuAlV = Al: 33.31%-Ni: 31.49%-Cu: 19.37%-V: 11.39%-Cr: 4.45% | CuNiAl = Cu: 40.4%-Al: 29.61%-Ni: 21.5%-V: 6.0%-Cr: 2.47% | VNiCuCr = V: 34.97%-Al: 18.0%-Ni: 17.36%-Cr: 16.3%-Cu: 13.38% | Unassigned = Cu: 25.6%-Al: 25.0%-Ni: 21.0%-V: 19.58%-Cr: 8.82%,,7.342,694,145.14,3399.4,38.952,510,70
EP3086C,2_3500X,NiCuAlV = Al: 33.31%-Ni: 31.49%-Cu: 19.37%-V: 11.39%-Cr: 4.45% | CuNiAl = Cu: 40.4%-Al: 29.61%-Ni: 21.5%-V: 6.0%-Cr: 2.47% | VNiCuCr = V: 34.97%-Al: 18.0%-Ni: 17.36%-Cr: 16.3%-Cu: 13.38% | Unassigned = Cu: 25.6%-Al: 25.0%-Ni: 21.0%-V: 19.58%-Cr: 8.82%,,5.92,559.6,127.38,3346.6,35.323,511,69.4
EP3086C,2_3500X,NiCuAlV = Al: 33.31%-Ni: 31.49%-Cu: 19.37%-V: 11.39%-Cr: 4.45% | CuNiAl = Cu: 40.4%-Al: 29.61%-Ni: 21.5%-V: 6.0%-Cr: 2.47% | VNiCuCr = V: 34.97%-Al: 18.0%-Ni: 17.36%-Cr: 16.3%-Cu: 13.38% | Unassigned = Cu: 25.6%-Al: 25.0%-Ni: 21.0%-V: 19.58%-Cr: 8.82%,,6.466,611.1,141.01,3669.7,35.357,509,69.9
EP3086C,2_3500X,NiCuAlV = Al: 33.31%-Ni: 31.49%-Cu: 19.37%-V: 11.39%-Cr: 4.45% | CuNiAl = Cu: 40.4%-Al: 29.61%-Ni: 21.5%-V: 6.0%-Cr: 2.47% | VNiCuCr = V: 34.97%-Al: 18.0%-Ni: 17.36%-Cr: 16.3%-Cu: 13.38% | Unassigned = Cu: 25.6%-Al: 25.0%-Ni: 21.0%-V: 19.58%-Cr: 8.82%,,5.246,495.9,121.96,3494.4,33.646,510,69.8
EP3086C,2_3500X,NiCuAlV = Al: 33.31%-Ni: 31.49%-Cu: 19.37%-V: 11.39%-Cr: 4.45% | CuNiAl = Cu: 40.4%-Al: 29.61%-Ni: 21.5%-V: 6.0%-Cr: 2.47% | VNiCuCr = V: 34.97%-Al: 18.0%-Ni: 17.36%-Cr: 16.3%-Cu: 13.38% | Unassigned = Cu: 25.6%-Al: 25.0%-Ni: 21.0%-V: 19.58%-Cr: 8.82%,,5.791,547.4,129.44,3520.2,37.619,510,69.3
EP3086C,2_3500X,NiCuAlV = Al: 33.31%-Ni: 31.49%-Cu: 19.37%-V: 11.39%-Cr: 4.45% | CuNiAl = Cu: 40.4%-Al: 29.61%-Ni: 21.5%-V: 6.0%-Cr: 2.47% | VNiCuCr = V: 34.97%-Al: 18.0%-Ni: 17.36%-Cr: 16.3%-Cu: 13.38% | Unassigned = Cu: 25.6%-Al: 25.0%-Ni: 21.0%-V: 19.58%-Cr: 8.82%,,4.664,440.8,115.55,3567.5,35.381,511,70
EP3086C,2_3500X,NiCuAlV = Al: 33.31%-Ni: 31.49%-Cu: 19.37%-V: 11.39%-Cr: 4.45% | CuNiAl = Cu: 40.4%-Al: 29.61%-Ni: 21.5%-V: 6.0%-Cr: 2.47% | VNiCuCr = V: 34.97%-Al: 18.0%-Ni: 17.36%-Cr: 16.3%-Cu: 13.38% | Unassigned = Cu: 25.6%-Al: 25.0%-Ni: 21.0%-V: 19.58%-Cr: 8.82%,,8.215,776.5,150.32,3230.4,36.087,511,70
EP3086C,2_3500X,NiCuAlV = Al: 33.31%-Ni: 31.49%-Cu: 19.37%-V: 11.39%-Cr: 4.45% | CuNiAl = Cu: 40.4%-Al: 29.61%-Ni: 21.5%-V: 6.0%-Cr: 2.47% | VNiCuCr = V: 34.97%-Al: 18.0%-Ni: 17.36%-Cr: 16.3%-Cu: 13.38% | Unassigned = Cu: 25.6%-Al: 25.0%-Ni: 21.0%-V: 19.58%-Cr: 8.82%,,2.612,246.9,90.18,4058.4,31.474,509,70.1
EP3086C,2_3500X,NiCuAlV = Al: 33.31%-Ni: 31.49%-Cu: 19.37%-V: 11.39%-Cr: 4.45% | CuNiAl = Cu: 40.4%-Al: 29.61%-Ni: 21.5%-V: 6.0%-Cr: 2.47% | VNiCuCr = V: 34.97%-Al: 18.0%-Ni: 17.36%-Cr: 16.3%-Cu: 13.38% | Unassigned = Cu: 25.6%-Al: 25.0%-Ni: 21.0%-V: 19.58%-Cr: 8.82%,,6.474,611.9,130.04,3175.5,33.306,510,70
EP3086C,2_3500X,NiCuAlV = Al: 33.31%-Ni: 31.49%-Cu: 19.37%-V: 11.39%-Cr: 4.45% | CuNiAl = Cu: 40.4%-Al: 29.61%-Ni: 21.5%-V: 6.0%-Cr: 2.47% | VNiCuCr = V: 34.97%-Al: 18.0%-Ni: 17.36%-Cr: 16.3%-Cu: 13.38% | Unassigned = Cu: 25.6%-Al: 25.0%-Ni: 21.0%-V: 19.58%-Cr: 8.82%,,5.99,566.2,114.79,2745.2,33.441,510,70.2
EP3086C,2_3500X,NiCuAlV = Al: 33.31%-Ni: 31.49%-Cu: 19.37%-V: 11.39%-Cr: 4.45% | CuNiAl = Cu: 40.4%-Al: 29.61%-Ni: 21.5%-V: 6.0%-Cr: 2.47% | VNiCuCr = V: 34.97%-Al: 18.0%-Ni: 17.36%-Cr: 16.3%-Cu: 13.38% | Unassigned = Cu: 25.6%-Al: 25.0%-Ni: 21.0%-V: 19.58%-Cr: 8.82%,,4.992,471.9,108.37,2967.9,36.067,516,70
EP3086C,2_3500X,NiCuAlV = Al: 33.31%-Ni: 31.49%-Cu: 19.37%-V: 11.39%-Cr: 4.45% | CuNiAl = Cu: 40.4%-Al: 29.61%-Ni: 21.5%-V: 6.0%-Cr: 2.47% | VNiCuCr = V: 34.97%-Al: 18.0%-Ni: 17.36%-Cr: 16.3%-Cu: 13.38% | Unassigned = Cu: 25.6%-Al: 25.0%-Ni: 21.0%-V: 19.58%-Cr: 8.82%,,6.622,625.9,142.17,3634.7,36.494,509,69.5
EP3086C,2_3500X,NiCuAlV = Al: 33.31%-Ni: 31.49%-Cu: 19.37%-V: 11.39%-Cr: 4.45% | CuNiAl = Cu: 40.4%-Al: 29.61%-Ni: 21.5%-V: 6.0%-Cr: 2.47% | VNiCuCr = V: 34.97%-Al: 18.0%-Ni: 17.36%-Cr: 16.3%-Cu: 13.38% | Unassigned = Cu: 25.6%-Al: 25.0%-Ni: 21.0%-V: 19.58%-Cr: 8.82%,,9.664,913.4,157.98,2994.4,37.564,510,70
EP3086C,2_3500X,NiCuAlV = Al: 33.31%-Ni: 31.49%-Cu: 19.37%-V: 11.39%-Cr: 4.45% | CuNiAl = Cu: 40.4%-Al: 29.61%-Ni: 21.5%-V: 6.0%-Cr: 2.47% | VNiCuCr = V: 34.97%-Al: 18.0%-Ni: 17.36%-Cr: 16.3%-Cu: 13.38% | Unassigned = Cu: 25.6%-Al: 25.0%-Ni: 21.0%-V: 19.58%-Cr: 8.82%,,6.224,588.2,134.44,3503.7,35.254,511,69.5
EP3086C,2_3500X,NiCuAlV = Al: 33.31%-Ni: 31.49%-Cu: 19.37%-V: 11.39%-Cr: 4.45% | CuNiAl = Cu: 40.4%-Al: 29.61%-Ni: 21.5%-V: 6.0%-Cr: 2.47% | VNiCuCr = V: 34.97%-Al: 18.0%-Ni: 17.36%-Cr: 16.3%-Cu: 13.38% | Unassigned = Cu: 25.6%-Al: 25.0%-Ni: 21.0%-V: 19.58%-Cr: 8.82%,,4.364,412.5,110.79,3536.3,32.615,509,70
EP3086C,2_3500X,NiCuAlV = Al: 33.31%-Ni: 31.49%-Cu: 19.37%-V: 11.39%-Cr: 4.45% | CuNiAl = Cu: 40.4%-Al: 29.61%-Ni: 21.5%-V: 6.0%-Cr: 2.47% | VNiCuCr = V: 34.97%-Al: 18.0%-Ni: 17.36%-Cr: 16.3%-Cu: 13.38% | Unassigned = Cu: 25.6%-Al: 25.0%-Ni: 21.0%-V: 19.58%-Cr: 8.82%,,5.909,558.5,122.68,3135.6,33.891,509,70
EP3086C,2_3500X,NiCuAlV = Al: 33.31%-Ni: 31.49%-Cu: 19.37%-V: 11.39%-Cr: 4.45% | CuNiAl = Cu: 40.4%-Al: 29.61%-Ni: 21.5%-V: 6.0%-Cr: 2.47% | VNiCuCr = V: 34.97%-Al: 18.0%-Ni: 17.36%-Cr: 16.3%-Cu: 13.38% | Unassigned = Cu: 25.6%-Al: 25.0%-Ni: 21.0%-V: 19.58%-Cr: 8.82%,,5.414,511.8,122.24,3400,31.299,509,69.8
EP3086C,2_3500X,NiCuAlV = Al: 33.31%-Ni: 31.49%-Cu: 19.37%-V: 11.39%-Cr: 4.45% | CuNiAl = Cu: 40.4%-Al: 29.61%-Ni: 21.5%-V: 6.0%-Cr: 2.47% | VNiCuCr = V: 34.97%-Al: 18.0%-Ni: 17.36%-Cr: 16.3%-Cu: 13.38% | Unassigned = Cu: 25.6%-Al: 25.0%-Ni: 21.0%-V: 19.58%-Cr: 8.82%,,5.84,552,130.88,3559.8,35.053,511,70.1
EP3086C,2_3500X,NiCuAlV = Al: 33.31%-Ni: 31.49%-Cu: 19.37%-V: 11.39%-Cr: 4.45% | CuNiAl = Cu: 40.4%-Al: 29.61%-Ni: 21.5%-V: 6.0%-Cr: 2.47% | VNiCuCr = V: 34.97%-Al: 18.0%-Ni: 17.36%-Cr: 16.3%-Cu: 13.38% | Unassigned = Cu: 25.6%-Al: 25.0%-Ni: 21.0%-V: 19.58%-Cr: 8.82%,,8.698,822.1,156.56,3275.8,38.195,510,70.2
EP3086C,2_3500X,NiCuAlV = Al: 33.31%-Ni: 31.49%-Cu: 19.37%-V: 11.39%-Cr: 4.45% | CuNiAl = Cu: 40.4%-Al: 29.61%-Ni: 21.5%-V: 6.0%-Cr: 2.47% | VNiCuCr = V: 34.97%-Al: 18.0%-Ni: 17.36%-Cr: 16.3%-Cu: 13.38% | Unassigned = Cu: 25.6%-Al: 25.0%-Ni: 21.0%-V: 19.58%-Cr: 8.82%,,6.797,642.4,137.01,3317.6,34.933,511,69.9
EP3086C,2_3500X,NiCuAlV = Al: 33.31%-Ni: 31.49%-Cu: 19.37%-V: 11.39%-Cr: 4.45% | CuNiAl = Cu: 40.4%-Al: 29.61%-Ni: 21.5%-V: 6.0%-Cr: 2.47% | VNiCuCr = V: 34.97%-Al: 18.0%-Ni: 17.36%-Cr: 16.3%-Cu: 13.38% | Unassigned = Cu: 25.6%-Al: 25.0%-Ni: 21.0%-V: 19.58%-Cr: 8.82%,,4.959,468.7,117.05,3434.2,35.409,509,69.4
EP3086C,2_3500X,NiCuAlV = Al: 33.31%-Ni: 31.49%-Cu: 19.37%-V: 11.39%-Cr: 4.45% | CuNiAl = Cu: 40.4%-Al: 29.61%-Ni: 21.5%-V: 6.0%-Cr: 2.47% | VNiCuCr = V: 34.97%-Al: 18.0%-Ni: 17.36%-Cr: 16.3%-Cu: 13.38% | Unassigned = Cu: 25.6%-Al: 25.0%-Ni: 21.0%-V: 19.58%-Cr: 8.82%,,6.577,621.6,137.56,3452.8,36.586,510,69.9
EP3086C,2_3500X,NiCuAlV = Al: 33.31%-Ni: 31.49%-Cu: 19.37%-V: 11.39%-Cr: 4.45% | CuNiAl = Cu: 40.4%-Al: 29.61%-Ni: 21.5%-V: 6.0%-Cr: 2.47% | VNiCuCr = V: 34.97%-Al: 18.0%-Ni: 17.36%-Cr: 16.3%-Cu: 13.38% | Unassigned = Cu: 25.6%-Al: 25.0%-Ni: 21.0%-V: 19.58%-Cr: 8.82%,,8.332,787.5,149.68,3161.9,30.501,502,70.2
EP3086C,2_3500X,NiCuAlV = Al: 33.31%-Ni: 31.49%-Cu: 19.37%-V: 11.39%-Cr: 4.45% | CuNiAl = Cu: 40.4%-Al: 29.61%-Ni: 21.5%-V: 6.0%-Cr: 2.47% | VNiCuCr = V: 34.97%-Al: 18.0%-Ni: 17.36%-Cr: 16.3%-Cu: 13.38% | Unassigned = Cu: 25.6%-Al: 25.0%-Ni: 21.0%-V: 19.58%-Cr: 8.82%,,3.72,351.6,103.6,3671.4,27.662,510,69.3
EP3086C,2_3500X,NiCuAlV = Al: 33.31%-Ni: 31.49%-Cu: 19.37%-V: 11.39%-Cr: 4.45% | CuNiAl = Cu: 40.4%-Al: 29.61%-Ni: 21.5%-V: 6.0%-Cr: 2.47% | VNiCuCr = V: 34.97%-Al: 18.0%-Ni: 17.36%-Cr: 16.3%-Cu: 13.38% | Unassigned = Cu: 25.6%-Al: 25.0%-Ni: 21.0%-V: 19.58%-Cr: 8.82%,,8.88,839.3,156.71,3213.6,36.578,509,70.1
EP3086C,2_3500X,NiCuAlV = Al: 33.31%-Ni: 31.49%-Cu: 19.37%-V: 11.39%-Cr: 4.45% | CuNiAl = Cu: 40.4%-Al: 29.61%-Ni: 21.5%-V: 6.0%-Cr: 2.47% | VNiCuCr = V: 34.97%-Al: 18.0%-Ni: 17.36%-Cr: 16.3%-Cu: 13.38% | Unassigned = Cu: 25.6%-Al: 25.0%-Ni: 21.0%-V: 19.58%-Cr: 8.82%,,5.332,504,113.72,3031.7,36.364,511,69.4
EP3086C,2_3500X,NiCuAlV = Al: 33.31%-Ni: 31.49%-Cu: 19.37%-V: 11.39%-Cr: 4.45% | CuNiAl = Cu: 40.4%-Al: 29.61%-Ni: 21.5%-V: 6.0%-Cr: 2.47% | VNiCuCr = V: 34.97%-Al: 18.0%-Ni: 17.36%-Cr: 16.3%-Cu: 13.38% | Unassigned = Cu: 25.6%-Al: 25.0%-Ni: 21.0%-V: 19.58%-Cr: 8.82%,,4.508,426.1,106.62,3191.4,33.418,510,69.7
EP3086C,2_3500X,NiCuAlV = Al: 33.31%-Ni: 31.49%-Cu: 19.37%-V: 11.39%-Cr: 4.45% | CuNiAl = Cu: 40.4%-Al: 29.61%-Ni: 21.5%-V: 6.0%-Cr: 2.47% | VNiCuCr = V: 34.97%-Al: 18.0%-Ni: 17.36%-Cr: 16.3%-Cu: 13.38% | Unassigned = Cu: 25.6%-Al: 25.0%-Ni: 21.0%-V: 19.58%-Cr: 8.82%,,7.512,710,140.09,3122.5,34.579,510,70.1
EP3086C,2_3500X,NiCuAlV = Al: 33.31%-Ni: 31.49%-Cu: 19.37%-V: 11.39%-Cr: 4.45% | CuNiAl = Cu: 40.4%-Al: 29.61%-Ni: 21.5%-V: 6.0%-Cr: 2.47% | VNiCuCr = V: 34.97%-Al: 18.0%-Ni: 17.36%-Cr: 16.3%-Cu: 13.38% | Unassigned = Cu: 25.6%-Al: 25.0%-Ni: 21.0%-V: 19.58%-Cr: 8.82%,,5.729,541.5,133.94,3781.4,37.133,510,70.3
EP3086C,2_3500X,NiCuAlV = Al: 33.31%-Ni: 31.49%-Cu: 19.37%-V: 11.39%-Cr: 4.45% | CuNiAl = Cu: 40.4%-Al: 29.61%-Ni: 21.5%-V: 6.0%-Cr: 2.47% | VNiCuCr = V: 34.97%-Al: 18.0%-Ni: 17.36%-Cr: 16.3%-Cu: 13.38% | Unassigned = Cu: 25.6%-Al: 25.0%-Ni: 21.0%-V: 19.58%-Cr: 8.82%,,8.367,790.9,148.82,3117.4,34.87,510,70
EP3086C,2_3500X,NiCuAlV = Al: 33.31%-Ni: 31.49%-Cu: 19.37%-V: 11.39%-Cr: 4.45% | CuNiAl = Cu: 40.4%-Al: 29.61%-Ni: 21.5%-V: 6.0%-Cr: 2.47% | VNiCuCr = V: 34.97%-Al: 18.0%-Ni: 17.36%-Cr: 16.3%-Cu: 13.38% | Unassigned = Cu: 25.6%-Al: 25.0%-Ni: 21.0%-V: 19.58%-Cr: 8.82%,,8.344,788.7,153.69,3306.5,36.198,510,69.6
EP3086C,2_3500X,NiCuAlV = Al: 33.31%-Ni: 31.49%-Cu: 19.37%-V: 11.39%-Cr: 4.45% | CuNiAl = Cu: 40.4%-Al: 29.61%-Ni: 21.5%-V: 6.0%-Cr: 2.47% | VNiCuCr = V: 34.97%-Al: 18.0%-Ni: 17.36%-Cr: 16.3%-Cu: 13.38% | Unassigned = Cu: 25.6%-Al: 25.0%-Ni: 21.0%-V: 19.58%-Cr: 8.82%,,7.024,663.9,147.08,3637.2,36.358,510,70
EP3086C,2_3500X,NiCuAlV = Al: 33.31%-Ni: 31.49%-Cu: 19.37%-V: 11.39%-Cr: 4.45% | CuNiAl = Cu: 40.4%-Al: 29.61%-Ni: 21.5%-V: 6.0%-Cr: 2.47% | VNiCuCr = V: 34.97%-Al: 18.0%-Ni: 17.36%-Cr: 16.3%-Cu: 13.38% | Unassigned = Cu: 25.6%-Al: 25.0%-Ni: 21.0%-V: 19.58%-Cr: 8.82%,,8.671,819.6,152.39,3134.8,36.815,510,69.7
EP3086C,2_3500X,NiCuAlV = Al: 33.31%-Ni: 31.49%-Cu: 19.37%-V: 11.39%-Cr: 4.45% | CuNiAl = Cu: 40.4%-Al: 29.61%-Ni: 21.5%-V: 6.0%-Cr: 2.47% | VNiCuCr = V: 34.97%-Al: 18.0%-Ni: 17.36%-Cr: 16.3%-Cu: 13.38% | Unassigned = Cu: 25.6%-Al: 25.0%-Ni: 21.0%-V: 19.58%-Cr: 8.82%,,5.994,566.6,123.43,3124.7,34.555,511,69.7
EP3086C,2_3500X,NiCuAlV = Al: 33.31%-Ni: 31.49%-Cu: 19.37%-V: 11.39%-Cr: 4.45% | CuNiAl = Cu: 40.4%-Al: 29.61%-Ni: 21.5%-V: 6.0%-Cr: 2.47% | VNiCuCr = V: 34.97%-Al: 18.0%-Ni: 17.36%-Cr: 16.3%-Cu: 13.38% | Unassigned = Cu: 25.6%-Al: 25.0%-Ni: 21.0%-V: 19.58%-Cr: 8.82%,,7.752,732.7,155.71,3640.5,37.469,509,70.1
EP3086C,2_3500X,NiCuAlV = Al: 33.31%-Ni: 31.49%-Cu: 19.37%-V: 11.39%-Cr: 4.45% | CuNiAl = Cu: 40.4%-Al: 29.61%-Ni: 21.5%-V: 6.0%-Cr: 2.47% | VNiCuCr = V: 34.97%-Al: 18.0%-Ni: 17.36%-Cr: 16.3%-Cu: 13.38% | Unassigned = Cu: 25.6%-Al: 25.0%-Ni: 21.0%-V: 19.58%-Cr: 8.82%,,8.585,811.5,158.33,3383.5,37.598,511,69.9
EP3086C,2_3500X,NiCuAlV = Al: 33.31%-Ni: 31.49%-Cu: 19.37%-V: 11.39%-Cr: 4.45% | CuNiAl = Cu: 40.4%-Al: 29.61%-Ni: 21.5%-V: 6.0%-Cr: 2.47% | VNiCuCr = V: 34.97%-Al: 18.0%-Ni: 17.36%-Cr: 16.3%-Cu: 13.38% | Unassigned = Cu: 25.6%-Al: 25.0%-Ni: 21.0%-V: 19.58%-Cr: 8.82%,,7.337,693.5,144.25,3365.6,36.729,509,69.9
EP3086C,2_3500X,NiCuAlV = Al: 33.31%-Ni: 31.49%-Cu: 19.37%-V: 11.39%-Cr: 4.45% | CuNiAl = Cu: 40.4%-Al: 29.61%-Ni: 21.5%-V: 6.0%-Cr: 2.47% | VNiCuCr = V: 34.97%-Al: 18.0%-Ni: 17.36%-Cr: 16.3%-Cu: 13.38% | Unassigned = Cu: 25.6%-Al: 25.0%-Ni: 21.0%-V: 19.58%-Cr: 8.82%,,4.475,423,118.98,3919.1,33.689,510,70.6
EP3086C,2_3500X,NiCuAlV = Al: 33.31%-Ni: 31.49%-Cu: 19.37%-V: 11.39%-Cr: 4.45% | CuNiAl = Cu: 40.4%-Al: 29.61%-Ni: 21.5%-V: 6.0%-Cr: 2.47% | VNiCuCr = V: 34.97%-Al: 18.0%-Ni: 17.36%-Cr: 16.3%-Cu: 13.38% | Unassigned = Cu: 25.6%-Al: 25.0%-Ni: 21.0%-V: 19.58%-Cr: 8.82%,,3.832,362.2,97.38,3182.2,33.802,510,70.4
EP3086C,2_3500X,NiCuAlV = Al: 33.31%-Ni: 31.49%-Cu: 19.37%-V: 11.39%-Cr: 4.45% | CuNiAl = Cu: 40.4%-Al: 29.61%-Ni: 21.5%-V: 6.0%-Cr: 2.47% | VNiCuCr = V: 34.97%-Al: 18.0%-Ni: 17.36%-Cr: 16.3%-Cu: 13.38% | Unassigned = Cu: 25.6%-Al: 25.0%-Ni: 21.0%-V: 19.58%-Cr: 8.82%,,8.596,812.4,153,3184.2,34.503,509,69.9
EP3086C,2_3500X,NiCuAlV = Al: 33.31%-Ni: 31.49%-Cu: 19.37%-V: 11.39%-Cr: 4.45% | CuNiAl = Cu: 40.4%-Al: 29.61%-Ni: 21.5%-V: 6.0%-Cr: 2.47% | VNiCuCr = V: 34.97%-Al: 18.0%-Ni: 17.36%-Cr: 16.3%-Cu: 13.38% | Unassigned = Cu: 25.6%-Al: 25.0%-Ni: 21.0%-V: 19.58%-Cr: 8.82%,,5.973,564.6,123.71,3148.6,33.748,510,69.7
EP3087A,2_1750X,NiTiCuAl = Ni: 25.47%-Al: 23.89%-Ti: 22.9%-Cu: 17.13%-Mn: 10.61% | TiCuAlNi = Mn: 40.8%-Ti: 24.47%-Al: 17.16%-Cu: 10.81%-Ni: 6.75% | CuAlTiNi = Mn: 35.59%-Cu: 33.54%-Al: 18.06%-Ti: 6.89%-Ni: 5.92% | TiNiCuAl = Ti: 40.15%-Mn: 16.57%-Al: 15.88%-Ni: 14.62%-Cu: 12.77% | Unassigned = Al: 21.35%-Mn: 21.12%-Cu: 20.55%-Ti: 19.28%-Ni: 17.69%,,6.839,646.4,149.44,3841.2,30.852,512,70.7
EP3087A,2_1750X,NiTiCuAl = Ni: 25.47%-Al: 23.89%-Ti: 22.9%-Cu: 17.13%-Mn: 10.61% | TiCuAlNi = Mn: 40.8%-Ti: 24.47%-Al: 17.16%-Cu: 10.81%-Ni: 6.75% | CuAlTiNi = Mn: 35.59%-Cu: 33.54%-Al: 18.06%-Ti: 6.89%-Ni: 5.92% | TiNiCuAl = Ti: 40.15%-Mn: 16.57%-Al: 15.88%-Ni: 14.62%-Cu: 12.77% | Unassigned = Al: 21.35%-Mn: 21.12%-Cu: 20.55%-Ti: 19.28%-Ni: 17.69%,,12.314,1163.9,224.32,4257.3,33.897,508,68.7
EP3087A,2_1750X,NiTiCuAl = Ni: 25.47%-Al: 23.89%-Ti: 22.9%-Cu: 17.13%-Mn: 10.61% | TiCuAlNi = Mn: 40.8%-Ti: 24.47%-Al: 17.16%-Cu: 10.81%-Ni: 6.75% | CuAlTiNi = Mn: 35.59%-Cu: 33.54%-Al: 18.06%-Ti: 6.89%-Ni: 5.92% | TiNiCuAl = Ti: 40.15%-Mn: 16.57%-Al: 15.88%-Ni: 14.62%-Cu: 12.77% | Unassigned = Al: 21.35%-Mn: 21.12%-Cu: 20.55%-Ti: 19.28%-Ni: 17.69%,,13.105,1238.7,234.06,4287,33.743,508,69.9
EP3087A,2_1750X,NiTiCuAl = Ni: 25.47%-Al: 23.89%-Ti: 22.9%-Cu: 17.13%-Mn: 10.61% | TiCuAlNi = Mn: 40.8%-Ti: 24.47%-Al: 17.16%-Cu: 10.81%-Ni: 6.75% | CuAlTiNi = Mn: 35.59%-Cu: 33.54%-Al: 18.06%-Ti: 6.89%-Ni: 5.92% | TiNiCuAl = Ti: 40.15%-Mn: 16.57%-Al: 15.88%-Ni: 14.62%-Cu: 12.77% | Unassigned = Al: 21.35%-Mn: 21.12%-Cu: 20.55%-Ti: 19.28%-Ni: 17.69%,,4.414,417.3,131.76,4766.8,27.767,510,70.3
EP3087A,2_1750X,NiTiCuAl = Ni: 25.47%-Al: 23.89%-Ti: 22.9%-Cu: 17.13%-Mn: 10.61% | TiCuAlNi = Mn: 40.8%-Ti: 24.47%-Al: 17.16%-Cu: 10.81%-Ni: 6.75% | CuAlTiNi = Mn: 35.59%-Cu: 33.54%-Al: 18.06%-Ti: 6.89%-Ni: 5.92% | TiNiCuAl = Ti: 40.15%-Mn: 16.57%-Al: 15.88%-Ni: 14.62%-Cu: 12.77% | Unassigned = Al: 21.35%-Mn: 21.12%-Cu: 20.55%-Ti: 19.28%-Ni: 17.69%,,5.274,498.5,134.44,4135.8,24.895,507,70.9
EP3087A,2_1750X,NiTiCuAl = Ni: 25.47%-Al: 23.89%-Ti: 22.9%-Cu: 17.13%-Mn: 10.61% | TiCuAlNi = Mn: 40.8%-Ti: 24.47%-Al: 17.16%-Cu: 10.81%-Ni: 6.75% | CuAlTiNi = Mn: 35.59%-Cu: 33.54%-Al: 18.06%-Ti: 6.89%-Ni: 5.92% | TiNiCuAl = Ti: 40.15%-Mn: 16.57%-Al: 15.88%-Ni: 14.62%-Cu: 12.77% | Unassigned = Al: 21.35%-Mn: 21.12%-Cu: 20.55%-Ti: 19.28%-Ni: 17.69%,,10.022,947.3,192.01,4033.7,31.006,511,70.2
EP3087A,2_1750X,NiTiCuAl = Ni: 25.47%-Al: 23.89%-Ti: 22.9%-Cu: 17.13%-Mn: 10.61% | TiCuAlNi = Mn: 40.8%-Ti: 24.47%-Al: 17.16%-Cu: 10.81%-Ni: 6.75% | CuAlTiNi = Mn: 35.59%-Cu: 33.54%-Al: 18.06%-Ti: 6.89%-Ni: 5.92% | TiNiCuAl = Ti: 40.15%-Mn: 16.57%-Al: 15.88%-Ni: 14.62%-Cu: 12.77% | Unassigned = Al: 21.35%-Mn: 21.12%-Cu: 20.55%-Ti: 19.28%-Ni: 17.69%,,5.678,536.7,147.57,4526.1,30.346,511,69.3
EP3087A,2_1750X,NiTiCuAl = Ni: 25.47%-Al: 23.89%-Ti: 22.9%-Cu: 17.13%-Mn: 10.61% | TiCuAlNi = Mn: 40.8%-Ti: 24.47%-Al: 17.16%-Cu: 10.81%-Ni: 6.75% | CuAlTiNi = Mn: 35.59%-Cu: 33.54%-Al: 18.06%-Ti: 6.89%-Ni: 5.92% | TiNiCuAl = Ti: 40.15%-Mn: 16.57%-Al: 15.88%-Ni: 14.62%-Cu: 12.77% | Unassigned = Al: 21.35%-Mn: 21.12%-Cu: 20.55%-Ti: 19.28%-Ni: 17.69%,,3.7,349.8,109.15,4057.8,27.322,507,70.3
EP3087A,2_1750X,NiTiCuAl = Ni: 25.47%-Al: 23.89%-Ti: 22.9%-Cu: 17.13%-Mn: 10.61% | TiCuAlNi = Mn: 40.8%-Ti: 24.47%-Al: 17.16%-Cu: 10.81%-Ni: 6.75% | CuAlTiNi = Mn: 35.59%-Cu: 33.54%-Al: 18.06%-Ti: 6.89%-Ni: 5.92% | TiNiCuAl = Ti: 40.15%-Mn: 16.57%-Al: 15.88%-Ni: 14.62%-Cu: 12.77% | Unassigned = Al: 21.35%-Mn: 21.12%-Cu: 20.55%-Ti: 19.28%-Ni: 17.69%,,6.841,646.6,147.93,3774.4,27.635,508,69.5
EP3087A,2_1750X,NiTiCuAl = Ni: 25.47%-Al: 23.89%-Ti: 22.9%-Cu: 17.13%-Mn: 10.61% | TiCuAlNi = Mn: 40.8%-Ti: 24.47%-Al: 17.16%-Cu: 10.81%-Ni: 6.75% | CuAlTiNi = Mn: 35.59%-Cu: 33.54%-Al: 18.06%-Ti: 6.89%-Ni: 5.92% | TiNiCuAl = Ti: 40.15%-Mn: 16.57%-Al: 15.88%-Ni: 14.62%-Cu: 12.77% | Unassigned = Al: 21.35%-Mn: 21.12%-Cu: 20.55%-Ti: 19.28%-Ni: 17.69%,,3.334,315.1,94.68,3480.3,27.831,510,70.3
EP3087A,2_1750X,NiTiCuAl = Ni: 25.47%-Al: 23.89%-Ti: 22.9%-Cu: 17.13%-Mn: 10.61% | TiCuAlNi = Mn: 40.8%-Ti: 24.47%-Al: 17.16%-Cu: 10.81%-Ni: 6.75% | CuAlTiNi = Mn: 35.59%-Cu: 33.54%-Al: 18.06%-Ti: 6.89%-Ni: 5.92% | TiNiCuAl = Ti: 40.15%-Mn: 16.57%-Al: 15.88%-Ni: 14.62%-Cu: 12.77% | Unassigned = Al: 21.35%-Mn: 21.12%-Cu: 20.55%-Ti: 19.28%-Ni: 17.69%,,7.096,670.7,157.26,4046.8,26.451,509,70.2
EP3087A,2_1750X,NiTiCuAl = Ni: 25.47%-Al: 23.89%-Ti: 22.9%-Cu: 17.13%-Mn: 10.61% | TiCuAlNi = Mn: 40.8%-Ti: 24.47%-Al: 17.16%-Cu: 10.81%-Ni: 6.75% | CuAlTiNi = Mn: 35.59%-Cu: 33.54%-Al: 18.06%-Ti: 6.89%-Ni: 5.92% | TiNiCuAl = Ti: 40.15%-Mn: 16.57%-Al: 15.88%-Ni: 14.62%-Cu: 12.77% | Unassigned = Al: 21.35%-Mn: 21.12%-Cu: 20.55%-Ti: 19.28%-Ni: 17.69%,,14.076,1330.5,235.86,4042.2,31.094,509,70.5
