Repository: giengeb1/ADAMaNT-HEA-indents

File: Indentation Results.csv (part 12 of 64)
Sample,Magnification,Compound Compositions,Indent Composition,Hardness,Hv,Modulus,Stiffness^2 / Load,Pmax,Hmax,Reporting Depth
EP3087A,2_1750X,NiTiCuAl = Ni: 25.47%-Al: 23.89%-Ti: 22.9%-Cu: 17.13%-Mn: 10.61% | TiCuAlNi = Mn: 40.8%-Ti: 24.47%-Al: 17.16%-Cu: 10.81%-Ni: 6.75% | CuAlTiNi = Mn: 35.59%-Cu: 33.54%-Al: 18.06%-Ti: 6.89%-Ni: 5.92% | TiNiCuAl = Ti: 40.15%-Mn: 16.57%-Al: 15.88%-Ni: 14.62%-Cu: 12.77% | Unassigned = Al: 21.35%-Mn: 21.12%-Cu: 20.55%-Ti: 19.28%-Ni: 17.69%,,3.59,339.3,106.03,3969.6,25.059,508,70.3
EP3087A,2_1750X,NiTiCuAl = Ni: 25.47%-Al: 23.89%-Ti: 22.9%-Cu: 17.13%-Mn: 10.61% | TiCuAlNi = Mn: 40.8%-Ti: 24.47%-Al: 17.16%-Cu: 10.81%-Ni: 6.75% | CuAlTiNi = Mn: 35.59%-Cu: 33.54%-Al: 18.06%-Ti: 6.89%-Ni: 5.92% | TiNiCuAl = Ti: 40.15%-Mn: 16.57%-Al: 15.88%-Ni: 14.62%-Cu: 12.77% | Unassigned = Al: 21.35%-Mn: 21.12%-Cu: 20.55%-Ti: 19.28%-Ni: 17.69%,,9.648,911.9,182.19,3834.1,23.915,480,70.1
EP3087A,2_1750X,NiTiCuAl = Ni: 25.47%-Al: 23.89%-Ti: 22.9%-Cu: 17.13%-Mn: 10.61% | TiCuAlNi = Mn: 40.8%-Ti: 24.47%-Al: 17.16%-Cu: 10.81%-Ni: 6.75% | CuAlTiNi = Mn: 35.59%-Cu: 33.54%-Al: 18.06%-Ti: 6.89%-Ni: 5.92% | TiNiCuAl = Ti: 40.15%-Mn: 16.57%-Al: 15.88%-Ni: 14.62%-Cu: 12.77% | Unassigned = Al: 21.35%-Mn: 21.12%-Cu: 20.55%-Ti: 19.28%-Ni: 17.69%,,14.396,1360.8,193.4,2842.9,33.697,526,70.1
EP3087A,2_1750X,NiTiCuAl = Ni: 25.47%-Al: 23.89%-Ti: 22.9%-Cu: 17.13%-Mn: 10.61% | TiCuAlNi = Mn: 40.8%-Ti: 24.47%-Al: 17.16%-Cu: 10.81%-Ni: 6.75% | CuAlTiNi = Mn: 35.59%-Cu: 33.54%-Al: 18.06%-Ti: 6.89%-Ni: 5.92% | TiNiCuAl = Ti: 40.15%-Mn: 16.57%-Al: 15.88%-Ni: 14.62%-Cu: 12.77% | Unassigned = Al: 21.35%-Mn: 21.12%-Cu: 20.55%-Ti: 19.28%-Ni: 17.69%,,2.018,190.8,75.87,3821.4,24.504,509,70.3
EP3087A,2_1750X,NiTiCuAl = Ni: 25.47%-Al: 23.89%-Ti: 22.9%-Cu: 17.13%-Mn: 10.61% | TiCuAlNi = Mn: 40.8%-Ti: 24.47%-Al: 17.16%-Cu: 10.81%-Ni: 6.75% | CuAlTiNi = Mn: 35.59%-Cu: 33.54%-Al: 18.06%-Ti: 6.89%-Ni: 5.92% | TiNiCuAl = Ti: 40.15%-Mn: 16.57%-Al: 15.88%-Ni: 14.62%-Cu: 12.77% | Unassigned = Al: 21.35%-Mn: 21.12%-Cu: 20.55%-Ti: 19.28%-Ni: 17.69%,,8.382,792.2,170.17,3926.7,32.538,512,69.9
EP3087A,2_1750X,NiTiCuAl = Ni: 25.47%-Al: 23.89%-Ti: 22.9%-Cu: 17.13%-Mn: 10.61% | TiCuAlNi = Mn: 40.8%-Ti: 24.47%-Al: 17.16%-Cu: 10.81%-Ni: 6.75% | CuAlTiNi = Mn: 35.59%-Cu: 33.54%-Al: 18.06%-Ti: 6.89%-Ni: 5.92% | TiNiCuAl = Ti: 40.15%-Mn: 16.57%-Al: 15.88%-Ni: 14.62%-Cu: 12.77% | Unassigned = Al: 21.35%-Mn: 21.12%-Cu: 20.55%-Ti: 19.28%-Ni: 17.69%,,7.117,672.7,156.91,4019.2,26.636,508,70.6
EP3087A,2_1750X,NiTiCuAl = Ni: 25.47%-Al: 23.89%-Ti: 22.9%-Cu: 17.13%-Mn: 10.61% | TiCuAlNi = Mn: 40.8%-Ti: 24.47%-Al: 17.16%-Cu: 10.81%-Ni: 6.75% | CuAlTiNi = Mn: 35.59%-Cu: 33.54%-Al: 18.06%-Ti: 6.89%-Ni: 5.92% | TiNiCuAl = Ti: 40.15%-Mn: 16.57%-Al: 15.88%-Ni: 14.62%-Cu: 12.77% | Unassigned = Al: 21.35%-Mn: 21.12%-Cu: 20.55%-Ti: 19.28%-Ni: 17.69%,,23.846,2253.9,311.7,3712.8,45.32,510,69.9
EP3087A,2_1750X,NiTiCuAl = Ni: 25.47%-Al: 23.89%-Ti: 22.9%-Cu: 17.13%-Mn: 10.61% | TiCuAlNi = Mn: 40.8%-Ti: 24.47%-Al: 17.16%-Cu: 10.81%-Ni: 6.75% | CuAlTiNi = Mn: 35.59%-Cu: 33.54%-Al: 18.06%-Ti: 6.89%-Ni: 5.92% | TiNiCuAl = Ti: 40.15%-Mn: 16.57%-Al: 15.88%-Ni: 14.62%-Cu: 12.77% | Unassigned = Al: 21.35%-Mn: 21.12%-Cu: 20.55%-Ti: 19.28%-Ni: 17.69%,TiCuAlNi : 13.20%|NiTiCuAl : 83.18%|Unassigned : 3.62%,8.509,804.3,172.8,3971.4,33.298,509,69.1
EP3087A,2_1750X,NiTiCuAl = Ni: 25.47%-Al: 23.89%-Ti: 22.9%-Cu: 17.13%-Mn: 10.61% | TiCuAlNi = Mn: 40.8%-Ti: 24.47%-Al: 17.16%-Cu: 10.81%-Ni: 6.75% | CuAlTiNi = Mn: 35.59%-Cu: 33.54%-Al: 18.06%-Ti: 6.89%-Ni: 5.92% | TiNiCuAl = Ti: 40.15%-Mn: 16.57%-Al: 15.88%-Ni: 14.62%-Cu: 12.77% | Unassigned = Al: 21.35%-Mn: 21.12%-Cu: 20.55%-Ti: 19.28%-Ni: 17.69%,NiTiCuAl : 96.87%|Unassigned : 3.13%,11.639,1100.1,219.41,4344.6,29.423,474,70.3
EP3087A,2_1750X,NiTiCuAl = Ni: 25.47%-Al: 23.89%-Ti: 22.9%-Cu: 17.13%-Mn: 10.61% | TiCuAlNi = Mn: 40.8%-Ti: 24.47%-Al: 17.16%-Cu: 10.81%-Ni: 6.75% | CuAlTiNi = Mn: 35.59%-Cu: 33.54%-Al: 18.06%-Ti: 6.89%-Ni: 5.92% | TiNiCuAl = Ti: 40.15%-Mn: 16.57%-Al: 15.88%-Ni: 14.62%-Cu: 12.77% | Unassigned = Al: 21.35%-Mn: 21.12%-Cu: 20.55%-Ti: 19.28%-Ni: 17.69%,NiTiCuAl : 58.02%|TiCuAlNi : 40.69%|Unassigned : 1.28%,22.283,2106.2,268.34,3142.9,38.883,511,70.1
EP3087A,2_1750X,NiTiCuAl = Ni: 25.47%-Al: 23.89%-Ti: 22.9%-Cu: 17.13%-Mn: 10.61% | TiCuAlNi = Mn: 40.8%-Ti: 24.47%-Al: 17.16%-Cu: 10.81%-Ni: 6.75% | CuAlTiNi = Mn: 35.59%-Cu: 33.54%-Al: 18.06%-Ti: 6.89%-Ni: 5.92% | TiNiCuAl = Ti: 40.15%-Mn: 16.57%-Al: 15.88%-Ni: 14.62%-Cu: 12.77% | Unassigned = Al: 21.35%-Mn: 21.12%-Cu: 20.55%-Ti: 19.28%-Ni: 17.69%,NiTiCuAl : 99.93%|Unassigned : 0.07%,7.914,748,169.02,4110.1,31.599,508,70.4
EP3087A,2_1750X,NiTiCuAl = Ni: 25.47%-Al: 23.89%-Ti: 22.9%-Cu: 17.13%-Mn: 10.61% | TiCuAlNi = Mn: 40.8%-Ti: 24.47%-Al: 17.16%-Cu: 10.81%-Ni: 6.75% | CuAlTiNi = Mn: 35.59%-Cu: 33.54%-Al: 18.06%-Ti: 6.89%-Ni: 5.92% | TiNiCuAl = Ti: 40.15%-Mn: 16.57%-Al: 15.88%-Ni: 14.62%-Cu: 12.77% | Unassigned = Al: 21.35%-Mn: 21.12%-Cu: 20.55%-Ti: 19.28%-Ni: 17.69%,NiTiCuAl : 89.31%|CuAlTiNi : 10.69%,8.903,841.5,176.25,3926.5,26.425,509,70.3
EP3087A,2_1750X,NiTiCuAl = Ni: 25.47%-Al: 23.89%-Ti: 22.9%-Cu: 17.13%-Mn: 10.61% | TiCuAlNi = Mn: 40.8%-Ti: 24.47%-Al: 17.16%-Cu: 10.81%-Ni: 6.75% | CuAlTiNi = Mn: 35.59%-Cu: 33.54%-Al: 18.06%-Ti: 6.89%-Ni: 5.92% | TiNiCuAl = Ti: 40.15%-Mn: 16.57%-Al: 15.88%-Ni: 14.62%-Cu: 12.77% | Unassigned = Al: 21.35%-Mn: 21.12%-Cu: 20.55%-Ti: 19.28%-Ni: 17.69%,CuAlTiNi : 11.94%|TiCuAlNi : 23.71%|NiTiCuAl : 64.34%,14.62,1381.9,247.03,4195.3,34.861,509,69
EP3087A,2_1750X,NiTiCuAl = Ni: 25.47%-Al: 23.89%-Ti: 22.9%-Cu: 17.13%-Mn: 10.61% | TiCuAlNi = Mn: 40.8%-Ti: 24.47%-Al: 17.16%-Cu: 10.81%-Ni: 6.75% | CuAlTiNi = Mn: 35.59%-Cu: 33.54%-Al: 18.06%-Ti: 6.89%-Ni: 5.92% | TiNiCuAl = Ti: 40.15%-Mn: 16.57%-Al: 15.88%-Ni: 14.62%-Cu: 12.77% | Unassigned = Al: 21.35%-Mn: 21.12%-Cu: 20.55%-Ti: 19.28%-Ni: 17.69%,NiTiCuAl : 100.00%,8.388,792.9,171.2,3969.7,29.912,508,70.7
EP3087A,2_1750X,NiTiCuAl = Ni: 25.47%-Al: 23.89%-Ti: 22.9%-Cu: 17.13%-Mn: 10.61% | TiCuAlNi = Mn: 40.8%-Ti: 24.47%-Al: 17.16%-Cu: 10.81%-Ni: 6.75% | CuAlTiNi = Mn: 35.59%-Cu: 33.54%-Al: 18.06%-Ti: 6.89%-Ni: 5.92% | TiNiCuAl = Ti: 40.15%-Mn: 16.57%-Al: 15.88%-Ni: 14.62%-Cu: 12.77% | Unassigned = Al: 21.35%-Mn: 21.12%-Cu: 20.55%-Ti: 19.28%-Ni: 17.69%,NiTiCuAl : 99.61%|CuAlTiNi : 0.39%,11.226,1061.1,206.17,4058.7,31.071,512,70
EP3087A,2_1750X,NiTiCuAl = Ni: 25.47%-Al: 23.89%-Ti: 22.9%-Cu: 17.13%-Mn: 10.61% | TiCuAlNi = Mn: 40.8%-Ti: 24.47%-Al: 17.16%-Cu: 10.81%-Ni: 6.75% | CuAlTiNi = Mn: 35.59%-Cu: 33.54%-Al: 18.06%-Ti: 6.89%-Ni: 5.92% | TiNiCuAl = Ti: 40.15%-Mn: 16.57%-Al: 15.88%-Ni: 14.62%-Cu: 12.77% | Unassigned = Al: 21.35%-Mn: 21.12%-Cu: 20.55%-Ti: 19.28%-Ni: 17.69%,NiTiCuAl : 20.02%|TiCuAlNi : 70.67%|CuAlTiNi : 9.31%,17.469,1651.1,228.1,3083.5,39.328,508,70.3
EP3087A,2_1750X,NiTiCuAl = Ni: 25.47%-Al: 23.89%-Ti: 22.9%-Cu: 17.13%-Mn: 10.61% | TiCuAlNi = Mn: 40.8%-Ti: 24.47%-Al: 17.16%-Cu: 10.81%-Ni: 6.75% | CuAlTiNi = Mn: 35.59%-Cu: 33.54%-Al: 18.06%-Ti: 6.89%-Ni: 5.92% | TiNiCuAl = Ti: 40.15%-Mn: 16.57%-Al: 15.88%-Ni: 14.62%-Cu: 12.77% | Unassigned = Al: 21.35%-Mn: 21.12%-Cu: 20.55%-Ti: 19.28%-Ni: 17.69%,CuAlTiNi : 33.71%|TiCuAlNi : 53.32%|NiTiCuAl : 12.98%,7.808,738,175.1,4428,33.399,511,69.9
EP3087A,2_1750X,NiTiCuAl = Ni: 25.47%-Al: 23.89%-Ti: 22.9%-Cu: 17.13%-Mn: 10.61% | TiCuAlNi = Mn: 40.8%-Ti: 24.47%-Al: 17.16%-Cu: 10.81%-Ni: 6.75% | CuAlTiNi = Mn: 35.59%-Cu: 33.54%-Al: 18.06%-Ti: 6.89%-Ni: 5.92% | TiNiCuAl = Ti: 40.15%-Mn: 16.57%-Al: 15.88%-Ni: 14.62%-Cu: 12.77% | Unassigned = Al: 21.35%-Mn: 21.12%-Cu: 20.55%-Ti: 19.28%-Ni: 17.69%,NiTiCuAl : 100.00%,13.011,1229.8,220.3,3908.9,34.401,512,70.2
EP3087A,2_1750X,NiTiCuAl = Ni: 25.47%-Al: 23.89%-Ti: 22.9%-Cu: 17.13%-Mn: 10.61% | TiCuAlNi = Mn: 40.8%-Ti: 24.47%-Al: 17.16%-Cu: 10.81%-Ni: 6.75% | CuAlTiNi = Mn: 35.59%-Cu: 33.54%-Al: 18.06%-Ti: 6.89%-Ni: 5.92% | TiNiCuAl = Ti: 40.15%-Mn: 16.57%-Al: 15.88%-Ni: 14.62%-Cu: 12.77% | Unassigned = Al: 21.35%-Mn: 21.12%-Cu: 20.55%-Ti: 19.28%-Ni: 17.69%,NiTiCuAl : 100.00%,12.793,1209.2,219.71,3958,34.585,509,69.8
EP3087A,2_1750X,NiTiCuAl = Ni: 25.47%-Al: 23.89%-Ti: 22.9%-Cu: 17.13%-Mn: 10.61% | TiCuAlNi = Mn: 40.8%-Ti: 24.47%-Al: 17.16%-Cu: 10.81%-Ni: 6.75% | CuAlTiNi = Mn: 35.59%-Cu: 33.54%-Al: 18.06%-Ti: 6.89%-Ni: 5.92% | TiNiCuAl = Ti: 40.15%-Mn: 16.57%-Al: 15.88%-Ni: 14.62%-Cu: 12.77% | Unassigned = Al: 21.35%-Mn: 21.12%-Cu: 20.55%-Ti: 19.28%-Ni: 17.69%,NiTiCuAl : 100.00%,13.405,1267.1,233.22,4166.5,32.834,509,70
EP3087A,2_1750X,NiTiCuAl = Ni: 25.47%-Al: 23.89%-Ti: 22.9%-Cu: 17.13%-Mn: 10.61% | TiCuAlNi = Mn: 40.8%-Ti: 24.47%-Al: 17.16%-Cu: 10.81%-Ni: 6.75% | CuAlTiNi = Mn: 35.59%-Cu: 33.54%-Al: 18.06%-Ti: 6.89%-Ni: 5.92% | TiNiCuAl = Ti: 40.15%-Mn: 16.57%-Al: 15.88%-Ni: 14.62%-Cu: 12.77% | Unassigned = Al: 21.35%-Mn: 21.12%-Cu: 20.55%-Ti: 19.28%-Ni: 17.69%,NiTiCuAl : 100.00%,9.786,925,190,4059.3,29.714,508,69.3
EP3087A,2_1750X,NiTiCuAl = Ni: 25.47%-Al: 23.89%-Ti: 22.9%-Cu: 17.13%-Mn: 10.61% | TiCuAlNi = Mn: 40.8%-Ti: 24.47%-Al: 17.16%-Cu: 10.81%-Ni: 6.75% | CuAlTiNi = Mn: 35.59%-Cu: 33.54%-Al: 18.06%-Ti: 6.89%-Ni: 5.92% | TiNiCuAl = Ti: 40.15%-Mn: 16.57%-Al: 15.88%-Ni: 14.62%-Cu: 12.77% | Unassigned = Al: 21.35%-Mn: 21.12%-Cu: 20.55%-Ti: 19.28%-Ni: 17.69%,NiTiCuAl : 80.45%|CuAlTiNi : 15.49%|TiCuAlNi : 4.06%,13.979,1321.3,230.14,3909.7,30.605,462,70.4
EP3087A,2_1750X,NiTiCuAl = Ni: 25.47%-Al: 23.89%-Ti: 22.9%-Cu: 17.13%-Mn: 10.61% | TiCuAlNi = Mn: 40.8%-Ti: 24.47%-Al: 17.16%-Cu: 10.81%-Ni: 6.75% | CuAlTiNi = Mn: 35.59%-Cu: 33.54%-Al: 18.06%-Ti: 6.89%-Ni: 5.92% | TiNiCuAl = Ti: 40.15%-Mn: 16.57%-Al: 15.88%-Ni: 14.62%-Cu: 12.77% | Unassigned = Al: 21.35%-Mn: 21.12%-Cu: 20.55%-Ti: 19.28%-Ni: 17.69%,TiCuAlNi : 3.37%|CuAlTiNi : 11.20%|NiTiCuAl : 85.42%,8.707,823,170.56,3794.8,28.841,510,70.3
EP3087A,2_1750X,NiTiCuAl = Ni: 25.47%-Al: 23.89%-Ti: 22.9%-Cu: 17.13%-Mn: 10.61% | TiCuAlNi = Mn: 40.8%-Ti: 24.47%-Al: 17.16%-Cu: 10.81%-Ni: 6.75% | CuAlTiNi = Mn: 35.59%-Cu: 33.54%-Al: 18.06%-Ti: 6.89%-Ni: 5.92% | TiNiCuAl = Ti: 40.15%-Mn: 16.57%-Al: 15.88%-Ni: 14.62%-Cu: 12.77% | Unassigned = Al: 21.35%-Mn: 21.12%-Cu: 20.55%-Ti: 19.28%-Ni: 17.69%,NiTiCuAl : 90.08%|CuAlTiNi : 8.37%|TiCuAlNi : 1.55%,5.124,484.3,125.71,3778.4,29.682,506,69.9
EP3087A,2_1750X,NiTiCuAl = Ni: 25.47%-Al: 23.89%-Ti: 22.9%-Cu: 17.13%-Mn: 10.61% | TiCuAlNi = Mn: 40.8%-Ti: 24.47%-Al: 17.16%-Cu: 10.81%-Ni: 6.75% | CuAlTiNi = Mn: 35.59%-Cu: 33.54%-Al: 18.06%-Ti: 6.89%-Ni: 5.92% | TiNiCuAl = Ti: 40.15%-Mn: 16.57%-Al: 15.88%-Ni: 14.62%-Cu: 12.77% | Unassigned = Al: 21.35%-Mn: 21.12%-Cu: 20.55%-Ti: 19.28%-Ni: 17.69%,NiTiCuAl : 71.71%|CuAlTiNi : 28.29%,11.617,1098,202.76,3814.4,29.31,508,69.9
EP3087A,2_1750X,NiTiCuAl = Ni: 25.47%-Al: 23.89%-Ti: 22.9%-Cu: 17.13%-Mn: 10.61% | TiCuAlNi = Mn: 40.8%-Ti: 24.47%-Al: 17.16%-Cu: 10.81%-Ni: 6.75% | CuAlTiNi = Mn: 35.59%-Cu: 33.54%-Al: 18.06%-Ti: 6.89%-Ni: 5.92% | TiNiCuAl = Ti: 40.15%-Mn: 16.57%-Al: 15.88%-Ni: 14.62%-Cu: 12.77% | Unassigned = Al: 21.35%-Mn: 21.12%-Cu: 20.55%-Ti: 19.28%-Ni: 17.69%,NiTiCuAl : 100.00%,10.764,1017.4,204,4158.7,32.605,508,69.9
EP3087A,2_1750X,NiTiCuAl = Ni: 25.47%-Al: 23.89%-Ti: 22.9%-Cu: 17.13%-Mn: 10.61% | TiCuAlNi = Mn: 40.8%-Ti: 24.47%-Al: 17.16%-Cu: 10.81%-Ni: 6.75% | CuAlTiNi = Mn: 35.59%-Cu: 33.54%-Al: 18.06%-Ti: 6.89%-Ni: 5.92% | TiNiCuAl = Ti: 40.15%-Mn: 16.57%-Al: 15.88%-Ni: 14.62%-Cu: 12.77% | Unassigned = Al: 21.35%-Mn: 21.12%-Cu: 20.55%-Ti: 19.28%-Ni: 17.69%,NiTiCuAl : 100.00%,9.909,936.6,197.6,4282.1,32.716,509,69.8
EP3087A,2_1750X,NiTiCuAl = Ni: 25.47%-Al: 23.89%-Ti: 22.9%-Cu: 17.13%-Mn: 10.61% | TiCuAlNi = Mn: 40.8%-Ti: 24.47%-Al: 17.16%-Cu: 10.81%-Ni: 6.75% | CuAlTiNi = Mn: 35.59%-Cu: 33.54%-Al: 18.06%-Ti: 6.89%-Ni: 5.92% | TiNiCuAl = Ti: 40.15%-Mn: 16.57%-Al: 15.88%-Ni: 14.62%-Cu: 12.77% | Unassigned = Al: 21.35%-Mn: 21.12%-Cu: 20.55%-Ti: 19.28%-Ni: 17.69%,NiTiCuAl : 97.47%|CuAlTiNi : 2.53%,10.49,991.5,201.09,4166.1,28.707,509,69.3
EP3087A,2_1750X,NiTiCuAl = Ni: 25.47%-Al: 23.89%-Ti: 22.9%-Cu: 17.13%-Mn: 10.61% | TiCuAlNi = Mn: 40.8%-Ti: 24.47%-Al: 17.16%-Cu: 10.81%-Ni: 6.75% | CuAlTiNi = Mn: 35.59%-Cu: 33.54%-Al: 18.06%-Ti: 6.89%-Ni: 5.92% | TiNiCuAl = Ti: 40.15%-Mn: 16.57%-Al: 15.88%-Ni: 14.62%-Cu: 12.77% | Unassigned = Al: 21.35%-Mn: 21.12%-Cu: 20.55%-Ti: 19.28%-Ni: 17.69%,NiTiCuAl : 100.00%,13.809,1305.3,231.47,3995,32.597,511,69.7
EP3087A,2_1750X,NiTiCuAl = Ni: 25.47%-Al: 23.89%-Ti: 22.9%-Cu: 17.13%-Mn: 10.61% | TiCuAlNi = Mn: 40.8%-Ti: 24.47%-Al: 17.16%-Cu: 10.81%-Ni: 6.75% | CuAlTiNi = Mn: 35.59%-Cu: 33.54%-Al: 18.06%-Ti: 6.89%-Ni: 5.92% | TiNiCuAl = Ti: 40.15%-Mn: 16.57%-Al: 15.88%-Ni: 14.62%-Cu: 12.77% | Unassigned = Al: 21.35%-Mn: 21.12%-Cu: 20.55%-Ti: 19.28%-Ni: 17.69%,NiTiCuAl : 100.00%,11.111,1050.2,204.96,4060.4,31.203,508,69.6
EP3087A,2_1750X,NiTiCuAl = Ni: 25.47%-Al: 23.89%-Ti: 22.9%-Cu: 17.13%-Mn: 10.61% | TiCuAlNi = Mn: 40.8%-Ti: 24.47%-Al: 17.16%-Cu: 10.81%-Ni: 6.75% | CuAlTiNi = Mn: 35.59%-Cu: 33.54%-Al: 18.06%-Ti: 6.89%-Ni: 5.92% | TiNiCuAl = Ti: 40.15%-Mn: 16.57%-Al: 15.88%-Ni: 14.62%-Cu: 12.77% | Unassigned = Al: 21.35%-Mn: 21.12%-Cu: 20.55%-Ti: 19.28%-Ni: 17.69%,NiTiCuAl : 72.53%|CuAlTiNi : 27.47%,2.335,220.7,81.38,3755.7,30.503,509,69.3
EP3087A,2_1750X,NiTiCuAl = Ni: 25.47%-Al: 23.89%-Ti: 22.9%-Cu: 17.13%-Mn: 10.61% | TiCuAlNi = Mn: 40.8%-Ti: 24.47%-Al: 17.16%-Cu: 10.81%-Ni: 6.75% | CuAlTiNi = Mn: 35.59%-Cu: 33.54%-Al: 18.06%-Ti: 6.89%-Ni: 5.92% | TiNiCuAl = Ti: 40.15%-Mn: 16.57%-Al: 15.88%-Ni: 14.62%-Cu: 12.77% | Unassigned = Al: 21.35%-Mn: 21.12%-Cu: 20.55%-Ti: 19.28%-Ni: 17.69%,NiTiCuAl : 96.18%|CuAlTiNi : 0.71%|TiCuAlNi : 3.11%,12.878,1217.2,238.48,4498.8,32.32,509,68.9
EP3087A,2_1750X,NiTiCuAl = Ni: 25.47%-Al: 23.89%-Ti: 22.9%-Cu: 17.13%-Mn: 10.61% | TiCuAlNi = Mn: 40.8%-Ti: 24.47%-Al: 17.16%-Cu: 10.81%-Ni: 6.75% | CuAlTiNi = Mn: 35.59%-Cu: 33.54%-Al: 18.06%-Ti: 6.89%-Ni: 5.92% | TiNiCuAl = Ti: 40.15%-Mn: 16.57%-Al: 15.88%-Ni: 14.62%-Cu: 12.77% | Unassigned = Al: 21.35%-Mn: 21.12%-Cu: 20.55%-Ti: 19.28%-Ni: 17.69%,NiTiCuAl : 100.00%,13.742,1298.9,243.98,4374.5,34.915,510,70.1
EP3087A,2_1750X,NiTiCuAl = Ni: 25.47%-Al: 23.89%-Ti: 22.9%-Cu: 17.13%-Mn: 10.61% | TiCuAlNi = Mn: 40.8%-Ti: 24.47%-Al: 17.16%-Cu: 10.81%-Ni: 6.75% | CuAlTiNi = Mn: 35.59%-Cu: 33.54%-Al: 18.06%-Ti: 6.89%-Ni: 5.92% | TiNiCuAl = Ti: 40.15%-Mn: 16.57%-Al: 15.88%-Ni: 14.62%-Cu: 12.77% | Unassigned = Al: 21.35%-Mn: 21.12%-Cu: 20.55%-Ti: 19.28%-Ni: 17.69%,CuAlTiNi : 0.41%|NiTiCuAl : 99.59%,2.802,264.9,91.02,3853.5,28.331,508,69.2
EP3087A,2_1750X,NiTiCuAl = Ni: 25.47%-Al: 23.89%-Ti: 22.9%-Cu: 17.13%-Mn: 10.61% | TiCuAlNi = Mn: 40.8%-Ti: 24.47%-Al: 17.16%-Cu: 10.81%-Ni: 6.75% | CuAlTiNi = Mn: 35.59%-Cu: 33.54%-Al: 18.06%-Ti: 6.89%-Ni: 5.92% | TiNiCuAl = Ti: 40.15%-Mn: 16.57%-Al: 15.88%-Ni: 14.62%-Cu: 12.77% | Unassigned = Al: 21.35%-Mn: 21.12%-Cu: 20.55%-Ti: 19.28%-Ni: 17.69%,NiTiCuAl : 100.00%,12.58,1189,219.81,4028.2,34.376,511,69.7
EP3087A,2_1750X,NiTiCuAl = Ni: 25.47%-Al: 23.89%-Ti: 22.9%-Cu: 17.13%-Mn: 10.61% | TiCuAlNi = Mn: 40.8%-Ti: 24.47%-Al: 17.16%-Cu: 10.81%-Ni: 6.75% | CuAlTiNi = Mn: 35.59%-Cu: 33.54%-Al: 18.06%-Ti: 6.89%-Ni: 5.92% | TiNiCuAl = Ti: 40.15%-Mn: 16.57%-Al: 15.88%-Ni: 14.62%-Cu: 12.77% | Unassigned = Al: 21.35%-Mn: 21.12%-Cu: 20.55%-Ti: 19.28%-Ni: 17.69%,NiTiCuAl : 100.00%,12.5,1181.5,220.61,4077.9,33.302,511,68.9
EP3087A,2_1750X,NiTiCuAl = Ni: 25.47%-Al: 23.89%-Ti: 22.9%-Cu: 17.13%-Mn: 10.61% | TiCuAlNi = Mn: 40.8%-Ti: 24.47%-Al: 17.16%-Cu: 10.81%-Ni: 6.75% | CuAlTiNi = Mn: 35.59%-Cu: 33.54%-Al: 18.06%-Ti: 6.89%-Ni: 5.92% | TiNiCuAl = Ti: 40.15%-Mn: 16.57%-Al: 15.88%-Ni: 14.62%-Cu: 12.77% | Unassigned = Al: 21.35%-Mn: 21.12%-Cu: 20.55%-Ti: 19.28%-Ni: 17.69%,NiTiCuAl : 100.00%,12.841,1213.7,209.84,3654.2,28.985,509,70.4
EP3087A,2_1750X,NiTiCuAl = Ni: 25.47%-Al: 23.89%-Ti: 22.9%-Cu: 17.13%-Mn: 10.61% | TiCuAlNi = Mn: 40.8%-Ti: 24.47%-Al: 17.16%-Cu: 10.81%-Ni: 6.75% | CuAlTiNi = Mn: 35.59%-Cu: 33.54%-Al: 18.06%-Ti: 6.89%-Ni: 5.92% | TiNiCuAl = Ti: 40.15%-Mn: 16.57%-Al: 15.88%-Ni: 14.62%-Cu: 12.77% | Unassigned = Al: 21.35%-Mn: 21.12%-Cu: 20.55%-Ti: 19.28%-Ni: 17.69%,NiTiCuAl : 17.90%|CuAlTiNi : 81.20%|Unassigned : 0.90%,6.542,618.4,140.38,3597.7,20.228,508,69.2
EP3087A,2_1750X,NiTiCuAl = Ni: 25.47%-Al: 23.89%-Ti: 22.9%-Cu: 17.13%-Mn: 10.61% | TiCuAlNi = Mn: 40.8%-Ti: 24.47%-Al: 17.16%-Cu: 10.81%-Ni: 6.75% | CuAlTiNi = Mn: 35.59%-Cu: 33.54%-Al: 18.06%-Ti: 6.89%-Ni: 5.92% | TiNiCuAl = Ti: 40.15%-Mn: 16.57%-Al: 15.88%-Ni: 14.62%-Cu: 12.77% | Unassigned = Al: 21.35%-Mn: 21.12%-Cu: 20.55%-Ti: 19.28%-Ni: 17.69%,CuAlTiNi : 12.73%|TiCuAlNi : 87.27%,0.178,16.8,22.06,4280.4,37.302,561,67.6
EP3087A,2_1750X,NiTiCuAl = Ni: 25.47%-Al: 23.89%-Ti: 22.9%-Cu: 17.13%-Mn: 10.61% | TiCuAlNi = Mn: 40.8%-Ti: 24.47%-Al: 17.16%-Cu: 10.81%-Ni: 6.75% | CuAlTiNi = Mn: 35.59%-Cu: 33.54%-Al: 18.06%-Ti: 6.89%-Ni: 5.92% | TiNiCuAl = Ti: 40.15%-Mn: 16.57%-Al: 15.88%-Ni: 14.62%-Cu: 12.77% | Unassigned = Al: 21.35%-Mn: 21.12%-Cu: 20.55%-Ti: 19.28%-Ni: 17.69%,TiCuAlNi : 40.22%|NiTiCuAl : 49.66%|CuAlTiNi : 10.12%,3.712,350.8,111.15,4189.2,27.564,507,69.9
EP3087A,2_1750X,NiTiCuAl = Ni: 25.47%-Al: 23.89%-Ti: 22.9%-Cu: 17.13%-Mn: 10.61% | TiCuAlNi = Mn: 40.8%-Ti: 24.47%-Al: 17.16%-Cu: 10.81%-Ni: 6.75% | CuAlTiNi = Mn: 35.59%-Cu: 33.54%-Al: 18.06%-Ti: 6.89%-Ni: 5.92% | TiNiCuAl = Ti: 40.15%-Mn: 16.57%-Al: 15.88%-Ni: 14.62%-Cu: 12.77% | Unassigned = Al: 21.35%-Mn: 21.12%-Cu: 20.55%-Ti: 19.28%-Ni: 17.69%,NiTiCuAl : 73.54%|CuAlTiNi : 26.46%,14.782,1397.2,242.04,4015,28.607,485,70.5
EP3087A,2_1750X,NiTiCuAl = Ni: 25.47%-Al: 23.89%-Ti: 22.9%-Cu: 17.13%-Mn: 10.61% | TiCuAlNi = Mn: 40.8%-Ti: 24.47%-Al: 17.16%-Cu: 10.81%-Ni: 6.75% | CuAlTiNi = Mn: 35.59%-Cu: 33.54%-Al: 18.06%-Ti: 6.89%-Ni: 5.92% | TiNiCuAl = Ti: 40.15%-Mn: 16.57%-Al: 15.88%-Ni: 14.62%-Cu: 12.77% | Unassigned = Al: 21.35%-Mn: 21.12%-Cu: 20.55%-Ti: 19.28%-Ni: 17.69%,NiTiCuAl : 100.00%,9.71,917.8,189.38,4068.5,31.951,510,69.9
EP3087A,2_1750X,NiTiCuAl = Ni: 25.47%-Al: 23.89%-Ti: 22.9%-Cu: 17.13%-Mn: 10.61% | TiCuAlNi = Mn: 40.8%-Ti: 24.47%-Al: 17.16%-Cu: 10.81%-Ni: 6.75% | CuAlTiNi = Mn: 35.59%-Cu: 33.54%-Al: 18.06%-Ti: 6.89%-Ni: 5.92% | TiNiCuAl = Ti: 40.15%-Mn: 16.57%-Al: 15.88%-Ni: 14.62%-Cu: 12.77% | Unassigned = Al: 21.35%-Mn: 21.12%-Cu: 20.55%-Ti: 19.28%-Ni: 17.69%,NiTiCuAl : 100.00%,12.721,1202.4,220.76,4012.7,34.325,509,70.1
EP3087A,2_1750X,NiTiCuAl = Ni: 25.47%-Al: 23.89%-Ti: 22.9%-Cu: 17.13%-Mn: 10.61% | TiCuAlNi = Mn: 40.8%-Ti: 24.47%-Al: 17.16%-Cu: 10.81%-Ni: 6.75% | CuAlTiNi = Mn: 35.59%-Cu: 33.54%-Al: 18.06%-Ti: 6.89%-Ni: 5.92% | TiNiCuAl = Ti: 40.15%-Mn: 16.57%-Al: 15.88%-Ni: 14.62%-Cu: 12.77% | Unassigned = Al: 21.35%-Mn: 21.12%-Cu: 20.55%-Ti: 19.28%-Ni: 17.69%,NiTiCuAl : 100.00%,10.606,1002.5,205.56,4274.4,30.123,509,69.8
EP3087A,2_1750X,NiTiCuAl = Ni: 25.47%-Al: 23.89%-Ti: 22.9%-Cu: 17.13%-Mn: 10.61% | TiCuAlNi = Mn: 40.8%-Ti: 24.47%-Al: 17.16%-Cu: 10.81%-Ni: 6.75% | CuAlTiNi = Mn: 35.59%-Cu: 33.54%-Al: 18.06%-Ti: 6.89%-Ni: 5.92% | TiNiCuAl = Ti: 40.15%-Mn: 16.57%-Al: 15.88%-Ni: 14.62%-Cu: 12.77% | Unassigned = Al: 21.35%-Mn: 21.12%-Cu: 20.55%-Ti: 19.28%-Ni: 17.69%,NiTiCuAl : 49.29%|CuAlTiNi : 50.71%,7.261,686.3,142.55,3330.8,26.436,510,70.1
EP3087A,2_1750X,NiTiCuAl = Ni: 25.47%-Al: 23.89%-Ti: 22.9%-Cu: 17.13%-Mn: 10.61% | TiCuAlNi = Mn: 40.8%-Ti: 24.47%-Al: 17.16%-Cu: 10.81%-Ni: 6.75% | CuAlTiNi = Mn: 35.59%-Cu: 33.54%-Al: 18.06%-Ti: 6.89%-Ni: 5.92% | TiNiCuAl = Ti: 40.15%-Mn: 16.57%-Al: 15.88%-Ni: 14.62%-Cu: 12.77% | Unassigned = Al: 21.35%-Mn: 21.12%-Cu: 20.55%-Ti: 19.28%-Ni: 17.69%,NiTiCuAl : 100.00%,4.576,432.5,125.63,4225.6,30.468,509,70
EP3087A,2_1750X,NiTiCuAl = Ni: 25.47%-Al: 23.89%-Ti: 22.9%-Cu: 17.13%-Mn: 10.61% | TiCuAlNi = Mn: 40.8%-Ti: 24.47%-Al: 17.16%-Cu: 10.81%-Ni: 6.75% | CuAlTiNi = Mn: 35.59%-Cu: 33.54%-Al: 18.06%-Ti: 6.89%-Ni: 5.92% | TiNiCuAl = Ti: 40.15%-Mn: 16.57%-Al: 15.88%-Ni: 14.62%-Cu: 12.77% | Unassigned = Al: 21.35%-Mn: 21.12%-Cu: 20.55%-Ti: 19.28%-Ni: 17.69%,NiTiCuAl : 100.00%,9.296,878.7,189.82,4265.2,33.407,510,69.8
EP3087A,2_1750X,NiTiCuAl = Ni: 25.47%-Al: 23.89%-Ti: 22.9%-Cu: 17.13%-Mn: 10.61% | TiCuAlNi = Mn: 40.8%-Ti: 24.47%-Al: 17.16%-Cu: 10.81%-Ni: 6.75% | CuAlTiNi = Mn: 35.59%-Cu: 33.54%-Al: 18.06%-Ti: 6.89%-Ni: 5.92% | TiNiCuAl = Ti: 40.15%-Mn: 16.57%-Al: 15.88%-Ni: 14.62%-Cu: 12.77% | Unassigned = Al: 21.35%-Mn: 21.12%-Cu: 20.55%-Ti: 19.28%-Ni: 17.69%,NiTiCuAl : 99.07%|CuAlTiNi : 0.93%,9.321,881,185.79,4102.2,31.951,511,69.8
EP3087A,2_1750X,NiTiCuAl = Ni: 25.47%-Al: 23.89%-Ti: 22.9%-Cu: 17.13%-Mn: 10.61% | TiCuAlNi = Mn: 40.8%-Ti: 24.47%-Al: 17.16%-Cu: 10.81%-Ni: 6.75% | CuAlTiNi = Mn: 35.59%-Cu: 33.54%-Al: 18.06%-Ti: 6.89%-Ni: 5.92% | TiNiCuAl = Ti: 40.15%-Mn: 16.57%-Al: 15.88%-Ni: 14.62%-Cu: 12.77% | Unassigned = Al: 21.35%-Mn: 21.12%-Cu: 20.55%-Ti: 19.28%-Ni: 17.69%,NiTiCuAl : 100.00%,1.929,182.4,72.19,3640.7,29.907,507,69.4
EP3087A,2_1750X,NiTiCuAl = Ni: 25.47%-Al: 23.89%-Ti: 22.9%-Cu: 17.13%-Mn: 10.61% | TiCuAlNi = Mn: 40.8%-Ti: 24.47%-Al: 17.16%-Cu: 10.81%-Ni: 6.75% | CuAlTiNi = Mn: 35.59%-Cu: 33.54%-Al: 18.06%-Ti: 6.89%-Ni: 5.92% | TiNiCuAl = Ti: 40.15%-Mn: 16.57%-Al: 15.88%-Ni: 14.62%-Cu: 12.77% | Unassigned = Al: 21.35%-Mn: 21.12%-Cu: 20.55%-Ti: 19.28%-Ni: 17.69%,NiTiCuAl : 100.00%,13.794,1303.8,220.6,3695.5,32.702,509,70.1
EP3087A,2_1750X,NiTiCuAl = Ni: 25.47%-Al: 23.89%-Ti: 22.9%-Cu: 17.13%-Mn: 10.61% | TiCuAlNi = Mn: 40.8%-Ti: 24.47%-Al: 17.16%-Cu: 10.81%-Ni: 6.75% | CuAlTiNi = Mn: 35.59%-Cu: 33.54%-Al: 18.06%-Ti: 6.89%-Ni: 5.92% | TiNiCuAl = Ti: 40.15%-Mn: 16.57%-Al: 15.88%-Ni: 14.62%-Cu: 12.77% | Unassigned = Al: 21.35%-Mn: 21.12%-Cu: 20.55%-Ti: 19.28%-Ni: 17.69%,NiTiCuAl : 99.78%|CuAlTiNi : 0.22%,6.179,584,143.47,3959.2,29.942,508,70.3
EP3087A,2_1750X,NiTiCuAl = Ni: 25.47%-Al: 23.89%-Ti: 22.9%-Cu: 17.13%-Mn: 10.61% | TiCuAlNi = Mn: 40.8%-Ti: 24.47%-Al: 17.16%-Cu: 10.81%-Ni: 6.75% | CuAlTiNi = Mn: 35.59%-Cu: 33.54%-Al: 18.06%-Ti: 6.89%-Ni: 5.92% | TiNiCuAl = Ti: 40.15%-Mn: 16.57%-Al: 15.88%-Ni: 14.62%-Cu: 12.77% | Unassigned = Al: 21.35%-Mn: 21.12%-Cu: 20.55%-Ti: 19.28%-Ni: 17.69%,CuAlTiNi : 32.46%|NiTiCuAl : 67.54%,12.311,1163.7,209.23,3792.9,27.346,509,69.8
EP3087A,2_1750X,NiTiCuAl = Ni: 25.47%-Al: 23.89%-Ti: 22.9%-Cu: 17.13%-Mn: 10.61% | TiCuAlNi = Mn: 40.8%-Ti: 24.47%-Al: 17.16%-Cu: 10.81%-Ni: 6.75% | CuAlTiNi = Mn: 35.59%-Cu: 33.54%-Al: 18.06%-Ti: 6.89%-Ni: 5.92% | TiNiCuAl = Ti: 40.15%-Mn: 16.57%-Al: 15.88%-Ni: 14.62%-Cu: 12.77% | Unassigned = Al: 21.35%-Mn: 21.12%-Cu: 20.55%-Ti: 19.28%-Ni: 17.69%,NiTiCuAl : 11.80%|CuAlTiNi : 39.47%|TiCuAlNi : 48.73%,20.559,1943.2,219.33,2456.6,28.055,509,69.2
EP3087A,2_1750X,NiTiCuAl = Ni: 25.47%-Al: 23.89%-Ti: 22.9%-Cu: 17.13%-Mn: 10.61% | TiCuAlNi = Mn: 40.8%-Ti: 24.47%-Al: 17.16%-Cu: 10.81%-Ni: 6.75% | CuAlTiNi = Mn: 35.59%-Cu: 33.54%-Al: 18.06%-Ti: 6.89%-Ni: 5.92% | TiNiCuAl = Ti: 40.15%-Mn: 16.57%-Al: 15.88%-Ni: 14.62%-Cu: 12.77% | Unassigned = Al: 21.35%-Mn: 21.12%-Cu: 20.55%-Ti: 19.28%-Ni: 17.69%,CuAlTiNi : 25.32%|TiCuAlNi : 74.68%,15.279,1444.2,209.39,3059.7,39.24,510,69.9
EP3087A,2_1750X,NiTiCuAl = Ni: 25.47%-Al: 23.89%-Ti: 22.9%-Cu: 17.13%-Mn: 10.61% | TiCuAlNi = Mn: 40.8%-Ti: 24.47%-Al: 17.16%-Cu: 10.81%-Ni: 6.75% | CuAlTiNi = Mn: 35.59%-Cu: 33.54%-Al: 18.06%-Ti: 6.89%-Ni: 5.92% | TiNiCuAl = Ti: 40.15%-Mn: 16.57%-Al: 15.88%-Ni: 14.62%-Cu: 12.77% | Unassigned = Al: 21.35%-Mn: 21.12%-Cu: 20.55%-Ti: 19.28%-Ni: 17.69%,TiCuAlNi : 90.54%|CuAlTiNi : 9.46%,17.187,1624.5,224.47,3052.4,37.664,510,69.5
EP3087A,2_1750X,NiTiCuAl = Ni: 25.47%-Al: 23.89%-Ti: 22.9%-Cu: 17.13%-Mn: 10.61% | TiCuAlNi = Mn: 40.8%-Ti: 24.47%-Al: 17.16%-Cu: 10.81%-Ni: 6.75% | CuAlTiNi = Mn: 35.59%-Cu: 33.54%-Al: 18.06%-Ti: 6.89%-Ni: 5.92% | TiNiCuAl = Ti: 40.15%-Mn: 16.57%-Al: 15.88%-Ni: 14.62%-Cu: 12.77% | Unassigned = Al: 21.35%-Mn: 21.12%-Cu: 20.55%-Ti: 19.28%-Ni: 17.69%,CuAlTiNi : 47.78%|TiCuAlNi : 49.98%|Unassigned : 0.15%|NiTiCuAl : 2.10%,13.088,1237.1,183.97,2874.3,32.809,510,70.4
EP3087A,2_1750X,NiTiCuAl = Ni: 25.47%-Al: 23.89%-Ti: 22.9%-Cu: 17.13%-Mn: 10.61% | TiCuAlNi = Mn: 40.8%-Ti: 24.47%-Al: 17.16%-Cu: 10.81%-Ni: 6.75% | CuAlTiNi = Mn: 35.59%-Cu: 33.54%-Al: 18.06%-Ti: 6.89%-Ni: 5.92% | TiNiCuAl = Ti: 40.15%-Mn: 16.57%-Al: 15.88%-Ni: 14.62%-Cu: 12.77% | Unassigned = Al: 21.35%-Mn: 21.12%-Cu: 20.55%-Ti: 19.28%-Ni: 17.69%,CuAlTiNi : 88.23%|TiCuAlNi : 11.77%,7.537,712.4,148.11,3432.4,26.781,509,69.6
EP3087A,2_1750X,NiTiCuAl = Ni: 25.47%-Al: 23.89%-Ti: 22.9%-Cu: 17.13%-Mn: 10.61% | TiCuAlNi = Mn: 40.8%-Ti: 24.47%-Al: 17.16%-Cu: 10.81%-Ni: 6.75% | CuAlTiNi = Mn: 35.59%-Cu: 33.54%-Al: 18.06%-Ti: 6.89%-Ni: 5.92% | TiNiCuAl = Ti: 40.15%-Mn: 16.57%-Al: 15.88%-Ni: 14.62%-Cu: 12.77% | Unassigned = Al: 21.35%-Mn: 21.12%-Cu: 20.55%-Ti: 19.28%-Ni: 17.69%,TiCuAlNi : 19.09%|CuAlTiNi : 18.65%|NiTiCuAl : 62.27%,13.039,1232.4,227.3,4107.7,32.55,508,69.7
EP3087A,2_1750X,NiTiCuAl = Ni: 25.47%-Al: 23.89%-Ti: 22.9%-Cu: 17.13%-Mn: 10.61% | TiCuAlNi = Mn: 40.8%-Ti: 24.47%-Al: 17.16%-Cu: 10.81%-Ni: 6.75% | CuAlTiNi = Mn: 35.59%-Cu: 33.54%-Al: 18.06%-Ti: 6.89%-Ni: 5.92% | TiNiCuAl = Ti: 40.15%-Mn: 16.57%-Al: 15.88%-Ni: 14.62%-Cu: 12.77% | Unassigned = Al: 21.35%-Mn: 21.12%-Cu: 20.55%-Ti: 19.28%-Ni: 17.69%,TiCuAlNi : 30.58%|CuAlTiNi : 8.74%|NiTiCuAl : 60.67%,8.595,812.4,172.7,3927.8,30.938,510,70
EP3087A,2_1750X,NiTiCuAl = Ni: 25.47%-Al: 23.89%-Ti: 22.9%-Cu: 17.13%-Mn: 10.61% | TiCuAlNi = Mn: 40.8%-Ti: 24.47%-Al: 17.16%-Cu: 10.81%-Ni: 6.75% | CuAlTiNi = Mn: 35.59%-Cu: 33.54%-Al: 18.06%-Ti: 6.89%-Ni: 5.92% | TiNiCuAl = Ti: 40.15%-Mn: 16.57%-Al: 15.88%-Ni: 14.62%-Cu: 12.77% | Unassigned = Al: 21.35%-Mn: 21.12%-Cu: 20.55%-Ti: 19.28%-Ni: 17.69%,NiTiCuAl : 100.00%,11.092,1048.4,210.9,4265.9,33.546,511,70.4
EP3087A,2_1750X,NiTiCuAl = Ni: 25.47%-Al: 23.89%-Ti: 22.9%-Cu: 17.13%-Mn: 10.61% | TiCuAlNi = Mn: 40.8%-Ti: 24.47%-Al: 17.16%-Cu: 10.81%-Ni: 6.75% | CuAlTiNi = Mn: 35.59%-Cu: 33.54%-Al: 18.06%-Ti: 6.89%-Ni: 5.92% | TiNiCuAl = Ti: 40.15%-Mn: 16.57%-Al: 15.88%-Ni: 14.62%-Cu: 12.77% | Unassigned = Al: 21.35%-Mn: 21.12%-Cu: 20.55%-Ti: 19.28%-Ni: 17.69%,NiTiCuAl : 100.00%,9.423,890.7,186.3,4076.7,32.472,509,70.1
EP3087A,2_1750X,NiTiCuAl = Ni: 25.47%-Al: 23.89%-Ti: 22.9%-Cu: 17.13%-Mn: 10.61% | TiCuAlNi = Mn: 40.8%-Ti: 24.47%-Al: 17.16%-Cu: 10.81%-Ni: 6.75% | CuAlTiNi = Mn: 35.59%-Cu: 33.54%-Al: 18.06%-Ti: 6.89%-Ni: 5.92% | TiNiCuAl = Ti: 40.15%-Mn: 16.57%-Al: 15.88%-Ni: 14.62%-Cu: 12.77% | Unassigned = Al: 21.35%-Mn: 21.12%-Cu: 20.55%-Ti: 19.28%-Ni: 17.69%,NiTiCuAl : 43.44%|CuAlTiNi : 56.56%,3.999,377.9,114.3,4082.4,26.797,524,70.1
EP3087A,2_1750X,NiTiCuAl = Ni: 25.47%-Al: 23.89%-Ti: 22.9%-Cu: 17.13%-Mn: 10.61% | TiCuAlNi = Mn: 40.8%-Ti: 24.47%-Al: 17.16%-Cu: 10.81%-Ni: 6.75% | CuAlTiNi = Mn: 35.59%-Cu: 33.54%-Al: 18.06%-Ti: 6.89%-Ni: 5.92% | TiNiCuAl = Ti: 40.15%-Mn: 16.57%-Al: 15.88%-Ni: 14.62%-Cu: 12.77% | Unassigned = Al: 21.35%-Mn: 21.12%-Cu: 20.55%-Ti: 19.28%-Ni: 17.69%,TiCuAlNi : 8.17%|CuAlTiNi : 90.05%|Unassigned : 1.78%,4.027,380.6,112.41,3933.1,22.105,508,69.5
EP3087A,2_1750X,NiTiCuAl = Ni: 25.47%-Al: 23.89%-Ti: 22.9%-Cu: 17.13%-Mn: 10.61% | TiCuAlNi = Mn: 40.8%-Ti: 24.47%-Al: 17.16%-Cu: 10.81%-Ni: 6.75% | CuAlTiNi = Mn: 35.59%-Cu: 33.54%-Al: 18.06%-Ti: 6.89%-Ni: 5.92% | TiNiCuAl = Ti: 40.15%-Mn: 16.57%-Al: 15.88%-Ni: 14.62%-Cu: 12.77% | Unassigned = Al: 21.35%-Mn: 21.12%-Cu: 20.55%-Ti: 19.28%-Ni: 17.69%,NiTiCuAl : 100.00%,10.364,979.6,190.17,3837.9,32.554,510,70
EP3087A,2_1750X,NiTiCuAl = Ni: 25.47%-Al: 23.89%-Ti: 22.9%-Cu: 17.13%-Mn: 10.61% | TiCuAlNi = Mn: 40.8%-Ti: 24.47%-Al: 17.16%-Cu: 10.81%-Ni: 6.75% | CuAlTiNi = Mn: 35.59%-Cu: 33.54%-Al: 18.06%-Ti: 6.89%-Ni: 5.92% | TiNiCuAl = Ti: 40.15%-Mn: 16.57%-Al: 15.88%-Ni: 14.62%-Cu: 12.77% | Unassigned = Al: 21.35%-Mn: 21.12%-Cu: 20.55%-Ti: 19.28%-Ni: 17.69%,NiTiCuAl : 100.00%,14.838,1402.4,236.75,3857.7,31.719,510,70.2
EP3087A,2_1750X,NiTiCuAl = Ni: 25.47%-Al: 23.89%-Ti: 22.9%-Cu: 17.13%-Mn: 10.61% | TiCuAlNi = Mn: 40.8%-Ti: 24.47%-Al: 17.16%-Cu: 10.81%-Ni: 6.75% | CuAlTiNi = Mn: 35.59%-Cu: 33.54%-Al: 18.06%-Ti: 6.89%-Ni: 5.92% | TiNiCuAl = Ti: 40.15%-Mn: 16.57%-Al: 15.88%-Ni: 14.62%-Cu: 12.77% | Unassigned = Al: 21.35%-Mn: 21.12%-Cu: 20.55%-Ti: 19.28%-Ni: 17.69%,NiTiCuAl : 0.22%|TiCuAlNi : 86.75%|CuAlTiNi : 13.03%,21.997,2079.2,260.16,3030.3,38.981,510,70.2
EP3087A,2_1750X,NiTiCuAl = Ni: 25.47%-Al: 23.89%-Ti: 22.9%-Cu: 17.13%-Mn: 10.61% | TiCuAlNi = Mn: 40.8%-Ti: 24.47%-Al: 17.16%-Cu: 10.81%-Ni: 6.75% | CuAlTiNi = Mn: 35.59%-Cu: 33.54%-Al: 18.06%-Ti: 6.89%-Ni: 5.92% | TiNiCuAl = Ti: 40.15%-Mn: 16.57%-Al: 15.88%-Ni: 14.62%-Cu: 12.77% | Unassigned = Al: 21.35%-Mn: 21.12%-Cu: 20.55%-Ti: 19.28%-Ni: 17.69%,NiTiCuAl : 66.17%|CuAlTiNi : 32.95%|Unassigned : 0.88%,7.042,665.6,167.05,4527.3,26.979,509,69.9
EP3087A,2_1750X,NiTiCuAl = Ni: 25.47%-Al: 23.89%-Ti: 22.9%-Cu: 17.13%-Mn: 10.61% | TiCuAlNi = Mn: 40.8%-Ti: 24.47%-Al: 17.16%-Cu: 10.81%-Ni: 6.75% | CuAlTiNi = Mn: 35.59%-Cu: 33.54%-Al: 18.06%-Ti: 6.89%-Ni: 5.92% | TiNiCuAl = Ti: 40.15%-Mn: 16.57%-Al: 15.88%-Ni: 14.62%-Cu: 12.77% | Unassigned = Al: 21.35%-Mn: 21.12%-Cu: 20.55%-Ti: 19.28%-Ni: 17.69%,CuAlTiNi : 25.09%|NiTiCuAl : 74.91%,10.135,958,201.86,4340.4,27.176,508,70.2
EP3087A,2_1750X,NiTiCuAl = Ni: 25.47%-Al: 23.89%-Ti: 22.9%-Cu: 17.13%-Mn: 10.61% | TiCuAlNi = Mn: 40.8%-Ti: 24.47%-Al: 17.16%-Cu: 10.81%-Ni: 6.75% | CuAlTiNi = Mn: 35.59%-Cu: 33.54%-Al: 18.06%-Ti: 6.89%-Ni: 5.92% | TiNiCuAl = Ti: 40.15%-Mn: 16.57%-Al: 15.88%-Ni: 14.62%-Cu: 12.77% | Unassigned = Al: 21.35%-Mn: 21.12%-Cu: 20.55%-Ti: 19.28%-Ni: 17.69%,NiTiCuAl : 99.41%|CuAlTiNi : 0.59%,3.607,341,114.55,4540.3,31.102,509,69.4
EP3087A,2_1750X,NiTiCuAl = Ni: 25.47%-Al: 23.89%-Ti: 22.9%-Cu: 17.13%-Mn: 10.61% | TiCuAlNi = Mn: 40.8%-Ti: 24.47%-Al: 17.16%-Cu: 10.81%-Ni: 6.75% | CuAlTiNi = Mn: 35.59%-Cu: 33.54%-Al: 18.06%-Ti: 6.89%-Ni: 5.92% | TiNiCuAl = Ti: 40.15%-Mn: 16.57%-Al: 15.88%-Ni: 14.62%-Cu: 12.77% | Unassigned = Al: 21.35%-Mn: 21.12%-Cu: 20.55%-Ti: 19.28%-Ni: 17.69%,NiTiCuAl : 85.94%|CuAlTiNi : 14.06%,9.058,856.2,184.28,4163,28.523,511,70.1
EP3087A,2_1750X,NiTiCuAl = Ni: 25.47%-Al: 23.89%-Ti: 22.9%-Cu: 17.13%-Mn: 10.61% | TiCuAlNi = Mn: 40.8%-Ti: 24.47%-Al: 17.16%-Cu: 10.81%-Ni: 6.75% | CuAlTiNi = Mn: 35.59%-Cu: 33.54%-Al: 18.06%-Ti: 6.89%-Ni: 5.92% | TiNiCuAl = Ti: 40.15%-Mn: 16.57%-Al: 15.88%-Ni: 14.62%-Cu: 12.77% | Unassigned = Al: 21.35%-Mn: 21.12%-Cu: 20.55%-Ti: 19.28%-Ni: 17.69%,CuAlTiNi : 98.92%|Unassigned : 1.03%|TiCuAlNi : 0.05%,4.315,407.9,116.85,3934.7,23.538,508,70.3
EP3087A,2_1750X,NiTiCuAl = Ni: 25.47%-Al: 23.89%-Ti: 22.9%-Cu: 17.13%-Mn: 10.61% | TiCuAlNi = Mn: 40.8%-Ti: 24.47%-Al: 17.16%-Cu: 10.81%-Ni: 6.75% | CuAlTiNi = Mn: 35.59%-Cu: 33.54%-Al: 18.06%-Ti: 6.89%-Ni: 5.92% | TiNiCuAl = Ti: 40.15%-Mn: 16.57%-Al: 15.88%-Ni: 14.62%-Cu: 12.77% | Unassigned = Al: 21.35%-Mn: 21.12%-Cu: 20.55%-Ti: 19.28%-Ni: 17.69%,CuAlTiNi : 16.31%|NiTiCuAl : 24.57%|TiCuAlNi : 58.18%|Unassigned : 0.94%,21.257,2009.2,247.28,2889.9,40.032,512,69.8
EP3087A,2_1750X,NiTiCuAl = Ni: 25.47%-Al: 23.89%-Ti: 22.9%-Cu: 17.13%-Mn: 10.61% | TiCuAlNi = Mn: 40.8%-Ti: 24.47%-Al: 17.16%-Cu: 10.81%-Ni: 6.75% | CuAlTiNi = Mn: 35.59%-Cu: 33.54%-Al: 18.06%-Ti: 6.89%-Ni: 5.92% | TiNiCuAl = Ti: 40.15%-Mn: 16.57%-Al: 15.88%-Ni: 14.62%-Cu: 12.77% | Unassigned = Al: 21.35%-Mn: 21.12%-Cu: 20.55%-Ti: 19.28%-Ni: 17.69%,NiTiCuAl : 93.25%|TiCuAlNi : 6.75%,11.946,1129.2,222.52,4328.8,29.668,495,70.4
EP3087A,2_1750X,NiTiCuAl = Ni: 25.47%-Al: 23.89%-Ti: 22.9%-Cu: 17.13%-Mn: 10.61% | TiCuAlNi = Mn: 40.8%-Ti: 24.47%-Al: 17.16%-Cu: 10.81%-Ni: 6.75% | CuAlTiNi = Mn: 35.59%-Cu: 33.54%-Al: 18.06%-Ti: 6.89%-Ni: 5.92% | TiNiCuAl = Ti: 40.15%-Mn: 16.57%-Al: 15.88%-Ni: 14.62%-Cu: 12.77% | Unassigned = Al: 21.35%-Mn: 21.12%-Cu: 20.55%-Ti: 19.28%-Ni: 17.69%,NiTiCuAl : 91.90%|TiNiCuAl : 8.10%,8.718,824,224.36,6023,35.554,512,70.3
EP3087A,2_1750X,NiTiCuAl = Ni: 25.47%-Al: 23.89%-Ti: 22.9%-Cu: 17.13%-Mn: 10.61% | TiCuAlNi = Mn: 40.8%-Ti: 24.47%-Al: 17.16%-Cu: 10.81%-Ni: 6.75% | CuAlTiNi = Mn: 35.59%-Cu: 33.54%-Al: 18.06%-Ti: 6.89%-Ni: 5.92% | TiNiCuAl = Ti: 40.15%-Mn: 16.57%-Al: 15.88%-Ni: 14.62%-Cu: 12.77% | Unassigned = Al: 21.35%-Mn: 21.12%-Cu: 20.55%-Ti: 19.28%-Ni: 17.69%,NiTiCuAl : 100.00%,6.388,603.8,150.63,4172.6,29.893,510,70.5
EP3087A,2_1750X,NiTiCuAl = Ni: 25.47%-Al: 23.89%-Ti: 22.9%-Cu: 17.13%-Mn: 10.61% | TiCuAlNi = Mn: 40.8%-Ti: 24.47%-Al: 17.16%-Cu: 10.81%-Ni: 6.75% | CuAlTiNi = Mn: 35.59%-Cu: 33.54%-Al: 18.06%-Ti: 6.89%-Ni: 5.92% | TiNiCuAl = Ti: 40.15%-Mn: 16.57%-Al: 15.88%-Ni: 14.62%-Cu: 12.77% | Unassigned = Al: 21.35%-Mn: 21.12%-Cu: 20.55%-Ti: 19.28%-Ni: 17.69%,NiTiCuAl : 1.93%|CuAlTiNi : 17.88%|TiCuAlNi : 79.32%|Unassigned : 0.88%,21.069,1991.5,251.22,2991.6,37.883,508,70.1
EP3087A,2_1750X,NiTiCuAl = Ni: 25.47%-Al: 23.89%-Ti: 22.9%-Cu: 17.13%-Mn: 10.61% | TiCuAlNi = Mn: 40.8%-Ti: 24.47%-Al: 17.16%-Cu: 10.81%-Ni: 6.75% | CuAlTiNi = Mn: 35.59%-Cu: 33.54%-Al: 18.06%-Ti: 6.89%-Ni: 5.92% | TiNiCuAl = Ti: 40.15%-Mn: 16.57%-Al: 15.88%-Ni: 14.62%-Cu: 12.77% | Unassigned = Al: 21.35%-Mn: 21.12%-Cu: 20.55%-Ti: 19.28%-Ni: 17.69%,CuAlTiNi : 11.29%|NiTiCuAl : 77.57%|TiCuAlNi : 11.14%,8.749,827,182.37,4235.5,33.961,509,69.8
EP3087A,2_1750X,NiTiCuAl = Ni: 25.47%-Al: 23.89%-Ti: 22.9%-Cu: 17.13%-Mn: 10.61% | TiCuAlNi = Mn: 40.8%-Ti: 24.47%-Al: 17.16%-Cu: 10.81%-Ni: 6.75% | CuAlTiNi = Mn: 35.59%-Cu: 33.54%-Al: 18.06%-Ti: 6.89%-Ni: 5.92% | TiNiCuAl = Ti: 40.15%-Mn: 16.57%-Al: 15.88%-Ni: 14.62%-Cu: 12.77% | Unassigned = Al: 21.35%-Mn: 21.12%-Cu: 20.55%-Ti: 19.28%-Ni: 17.69%,NiTiCuAl : 5.64%|CuAlTiNi : 57.84%|TiCuAlNi : 36.51%,15.777,1491.3,200.51,2757,38.377,509,70.2
EP3087A,2_1750X,NiTiCuAl = Ni: 25.47%-Al: 23.89%-Ti: 22.9%-Cu: 17.13%-Mn: 10.61% | TiCuAlNi = Mn: 40.8%-Ti: 24.47%-Al: 17.16%-Cu: 10.81%-Ni: 6.75% | CuAlTiNi = Mn: 35.59%-Cu: 33.54%-Al: 18.06%-Ti: 6.89%-Ni: 5.92% | TiNiCuAl = Ti: 40.15%-Mn: 16.57%-Al: 15.88%-Ni: 14.62%-Cu: 12.77% | Unassigned = Al: 21.35%-Mn: 21.12%-Cu: 20.55%-Ti: 19.28%-Ni: 17.69%,NiTiCuAl : 100.00%,11.243,1062.7,199.45,3836.2,34.379,509,70.2
EP3087A,2_1750X,NiTiCuAl = Ni: 25.47%-Al: 23.89%-Ti: 22.9%-Cu: 17.13%-Mn: 10.61% | TiCuAlNi = Mn: 40.8%-Ti: 24.47%-Al: 17.16%-Cu: 10.81%-Ni: 6.75% | CuAlTiNi = Mn: 35.59%-Cu: 33.54%-Al: 18.06%-Ti: 6.89%-Ni: 5.92% | TiNiCuAl = Ti: 40.15%-Mn: 16.57%-Al: 15.88%-Ni: 14.62%-Cu: 12.77% | Unassigned = Al: 21.35%-Mn: 21.12%-Cu: 20.55%-Ti: 19.28%-Ni: 17.69%,NiTiCuAl : 100.00%,2.437,230.4,82.92,3727.2,29.591,508,69.9
EP3087A,2_1750X,NiTiCuAl = Ni: 25.47%-Al: 23.89%-Ti: 22.9%-Cu: 17.13%-Mn: 10.61% | TiCuAlNi = Mn: 40.8%-Ti: 24.47%-Al: 17.16%-Cu: 10.81%-Ni: 6.75% | CuAlTiNi = Mn: 35.59%-Cu: 33.54%-Al: 18.06%-Ti: 6.89%-Ni: 5.92% | TiNiCuAl = Ti: 40.15%-Mn: 16.57%-Al: 15.88%-Ni: 14.62%-Cu: 12.77% | Unassigned = Al: 21.35%-Mn: 21.12%-Cu: 20.55%-Ti: 19.28%-Ni: 17.69%,NiTiCuAl : 82.10%|TiCuAlNi : 17.90%,0,0,0,0,24.574,506,68
EP3087A,2_1750X,NiTiCuAl = Ni: 25.47%-Al: 23.89%-Ti: 22.9%-Cu: 17.13%-Mn: 10.61% | TiCuAlNi = Mn: 40.8%-Ti: 24.47%-Al: 17.16%-Cu: 10.81%-Ni: 6.75% | CuAlTiNi = Mn: 35.59%-Cu: 33.54%-Al: 18.06%-Ti: 6.89%-Ni: 5.92% | TiNiCuAl = Ti: 40.15%-Mn: 16.57%-Al: 15.88%-Ni: 14.62%-Cu: 12.77% | Unassigned = Al: 21.35%-Mn: 21.12%-Cu: 20.55%-Ti: 19.28%-Ni: 17.69%,TiCuAlNi : 4.16%|CuAlTiNi : 35.36%|NiTiCuAl : 60.48%,6.247,590.4,144.48,3966.1,27.592,511,69.9
EP3087A,2_1750X,NiTiCuAl = Ni: 25.47%-Al: 23.89%-Ti: 22.9%-Cu: 17.13%-Mn: 10.61% | TiCuAlNi = Mn: 40.8%-Ti: 24.47%-Al: 17.16%-Cu: 10.81%-Ni: 6.75% | CuAlTiNi = Mn: 35.59%-Cu: 33.54%-Al: 18.06%-Ti: 6.89%-Ni: 5.92% | TiNiCuAl = Ti: 40.15%-Mn: 16.57%-Al: 15.88%-Ni: 14.62%-Cu: 12.77% | Unassigned = Al: 21.35%-Mn: 21.12%-Cu: 20.55%-Ti: 19.28%-Ni: 17.69%,NiTiCuAl : 100.00%,9.398,888.3,186.89,4109.3,29.531,511,69.8
EP3087A,2_1750X,NiTiCuAl = Ni: 25.47%-Al: 23.89%-Ti: 22.9%-Cu: 17.13%-Mn: 10.61% | TiCuAlNi = Mn: 40.8%-Ti: 24.47%-Al: 17.16%-Cu: 10.81%-Ni: 6.75% | CuAlTiNi = Mn: 35.59%-Cu: 33.54%-Al: 18.06%-Ti: 6.89%-Ni: 5.92% | TiNiCuAl = Ti: 40.15%-Mn: 16.57%-Al: 15.88%-Ni: 14.62%-Cu: 12.77% | Unassigned = Al: 21.35%-Mn: 21.12%-Cu: 20.55%-Ti: 19.28%-Ni: 17.69%,NiTiCuAl : 100.00%,11.766,1112.1,223.27,4419.4,33.929,509,69.8
EP3087A,2_1750X,NiTiCuAl = Ni: 25.47%-Al: 23.89%-Ti: 22.9%-Cu: 17.13%-Mn: 10.61% | TiCuAlNi = Mn: 40.8%-Ti: 24.47%-Al: 17.16%-Cu: 10.81%-Ni: 6.75% | CuAlTiNi = Mn: 35.59%-Cu: 33.54%-Al: 18.06%-Ti: 6.89%-Ni: 5.92% | TiNiCuAl = Ti: 40.15%-Mn: 16.57%-Al: 15.88%-Ni: 14.62%-Cu: 12.77% | Unassigned = Al: 21.35%-Mn: 21.12%-Cu: 20.55%-Ti: 19.28%-Ni: 17.69%,NiTiCuAl : 76.33%|CuAlTiNi : 23.67%,12.086,1142.4,212.96,3978.4,27.101,509,69.8
EP3087A,2_1750X,NiTiCuAl = Ni: 25.47%-Al: 23.89%-Ti: 22.9%-Cu: 17.13%-Mn: 10.61% | TiCuAlNi = Mn: 40.8%-Ti: 24.47%-Al: 17.16%-Cu: 10.81%-Ni: 6.75% | CuAlTiNi = Mn: 35.59%-Cu: 33.54%-Al: 18.06%-Ti: 6.89%-Ni: 5.92% | TiNiCuAl = Ti: 40.15%-Mn: 16.57%-Al: 15.88%-Ni: 14.62%-Cu: 12.77% | Unassigned = Al: 21.35%-Mn: 21.12%-Cu: 20.55%-Ti: 19.28%-Ni: 17.69%,CuAlTiNi : 58.92%|NiTiCuAl : 40.19%|Unassigned : 0.89%,8.36,790.2,179.64,4319,26.62,511,69.9
EP3087A,2_1750X,NiTiCuAl = Ni: 25.47%-Al: 23.89%-Ti: 22.9%-Cu: 17.13%-Mn: 10.61% | TiCuAlNi = Mn: 40.8%-Ti: 24.47%-Al: 17.16%-Cu: 10.81%-Ni: 6.75% | CuAlTiNi = Mn: 35.59%-Cu: 33.54%-Al: 18.06%-Ti: 6.89%-Ni: 5.92% | TiNiCuAl = Ti: 40.15%-Mn: 16.57%-Al: 15.88%-Ni: 14.62%-Cu: 12.77% | Unassigned = Al: 21.35%-Mn: 21.12%-Cu: 20.55%-Ti: 19.28%-Ni: 17.69%,NiTiCuAl : 100.00%,9.559,903.5,193.58,4287.7,33.188,510,70.1
EP3087A,2_1750X,NiTiCuAl = Ni: 25.47%-Al: 23.89%-Ti: 22.9%-Cu: 17.13%-Mn: 10.61% | TiCuAlNi = Mn: 40.8%-Ti: 24.47%-Al: 17.16%-Cu: 10.81%-Ni: 6.75% | CuAlTiNi = Mn: 35.59%-Cu: 33.54%-Al: 18.06%-Ti: 6.89%-Ni: 5.92% | TiNiCuAl = Ti: 40.15%-Mn: 16.57%-Al: 15.88%-Ni: 14.62%-Cu: 12.77% | Unassigned = Al: 21.35%-Mn: 21.12%-Cu: 20.55%-Ti: 19.28%-Ni: 17.69%,NiTiCuAl : 100.00%,13.717,1296.5,253,4647.6,34.242,510,68.7
EP3087A,2_1750X,NiTiCuAl = Ni: 25.47%-Al: 23.89%-Ti: 22.9%-Cu: 17.13%-Mn: 10.61% | TiCuAlNi = Mn: 40.8%-Ti: 24.47%-Al: 17.16%-Cu: 10.81%-Ni: 6.75% | CuAlTiNi = Mn: 35.59%-Cu: 33.54%-Al: 18.06%-Ti: 6.89%-Ni: 5.92% | TiNiCuAl = Ti: 40.15%-Mn: 16.57%-Al: 15.88%-Ni: 14.62%-Cu: 12.77% | Unassigned = Al: 21.35%-Mn: 21.12%-Cu: 20.55%-Ti: 19.28%-Ni: 17.69%,NiTiCuAl : 99.93%|CuAlTiNi : 0.07%,7.838,740.9,168.26,4118.9,28.143,507,70
EP3087A,2_1750X,NiTiCuAl = Ni: 25.47%-Al: 23.89%-Ti: 22.9%-Cu: 17.13%-Mn: 10.61% | TiCuAlNi = Mn: 40.8%-Ti: 24.47%-Al: 17.16%-Cu: 10.81%-Ni: 6.75% | CuAlTiNi = Mn: 35.59%-Cu: 33.54%-Al: 18.06%-Ti: 6.89%-Ni: 5.92% | TiNiCuAl = Ti: 40.15%-Mn: 16.57%-Al: 15.88%-Ni: 14.62%-Cu: 12.77% | Unassigned = Al: 21.35%-Mn: 21.12%-Cu: 20.55%-Ti: 19.28%-Ni: 17.69%,NiTiCuAl : 21.03%|CuAlTiNi : 7.28%|TiCuAlNi : 71.60%|Unassigned : 0.10%,19.118,1807,235.23,2962.7,38.378,512,69.9
EP3087A,2_1750X,NiTiCuAl = Ni: 25.47%-Al: 23.89%-Ti: 22.9%-Cu: 17.13%-Mn: 10.61% | TiCuAlNi = Mn: 40.8%-Ti: 24.47%-Al: 17.16%-Cu: 10.81%-Ni: 6.75% | CuAlTiNi = Mn: 35.59%-Cu: 33.54%-Al: 18.06%-Ti: 6.89%-Ni: 5.92% | TiNiCuAl = Ti: 40.15%-Mn: 16.57%-Al: 15.88%-Ni: 14.62%-Cu: 12.77% | Unassigned = Al: 21.35%-Mn: 21.12%-Cu: 20.55%-Ti: 19.28%-Ni: 17.69%,NiTiCuAl : 100.00%,10.192,963.3,204.76,4419.4,32.263,510,69.8
EP3087A,2_1750X,NiTiCuAl = Ni: 25.47%-Al: 23.89%-Ti: 22.9%-Cu: 17.13%-Mn: 10.61% | TiCuAlNi = Mn: 40.8%-Ti: 24.47%-Al: 17.16%-Cu: 10.81%-Ni: 6.75% | CuAlTiNi = Mn: 35.59%-Cu: 33.54%-Al: 18.06%-Ti: 6.89%-Ni: 5.92% | TiNiCuAl = Ti: 40.15%-Mn: 16.57%-Al: 15.88%-Ni: 14.62%-Cu: 12.77% | Unassigned = Al: 21.35%-Mn: 21.12%-Cu: 20.55%-Ti: 19.28%-Ni: 17.69%,NiTiCuAl : 100.00%,8.048,760.7,171.88,4160.9,33.171,522,69.9
EP3087A,2_1750X,NiTiCuAl = Ni: 25.47%-Al: 23.89%-Ti: 22.9%-Cu: 17.13%-Mn: 10.61% | TiCuAlNi = Mn: 40.8%-Ti: 24.47%-Al: 17.16%-Cu: 10.81%-Ni: 6.75% | CuAlTiNi = Mn: 35.59%-Cu: 33.54%-Al: 18.06%-Ti: 6.89%-Ni: 5.92% | TiNiCuAl = Ti: 40.15%-Mn: 16.57%-Al: 15.88%-Ni: 14.62%-Cu: 12.77% | Unassigned = Al: 21.35%-Mn: 21.12%-Cu: 20.55%-Ti: 19.28%-Ni: 17.69%,NiTiCuAl : 100.00%,10.853,1025.9,216.85,4566.1,32.868,510,70.1
EP3087A,2_1750X,NiTiCuAl = Ni: 25.47%-Al: 23.89%-Ti: 22.9%-Cu: 17.13%-Mn: 10.61% | TiCuAlNi = Mn: 40.8%-Ti: 24.47%-Al: 17.16%-Cu: 10.81%-Ni: 6.75% | CuAlTiNi = Mn: 35.59%-Cu: 33.54%-Al: 18.06%-Ti: 6.89%-Ni: 5.92% | TiNiCuAl = Ti: 40.15%-Mn: 16.57%-Al: 15.88%-Ni: 14.62%-Cu: 12.77% | Unassigned = Al: 21.35%-Mn: 21.12%-Cu: 20.55%-Ti: 19.28%-Ni: 17.69%,NiTiCuAl : 100.00%,14.212,1343.3,232.43,3908.6,35.337,511,69.9
