Repository: giengeb1/ADAMaNT-HEA-indents

File: Indentation Results.csv (part 13 of 64)
Sample,Magnification,Compound Compositions,Indent Composition,Hardness,Hv,Modulus,Stiffness^2 / Load,Pmax,Hmax,Reporting Depth
EP3087A,2_1750X,NiTiCuAl = Ni: 25.47%-Al: 23.89%-Ti: 22.9%-Cu: 17.13%-Mn: 10.61% | TiCuAlNi = Mn: 40.8%-Ti: 24.47%-Al: 17.16%-Cu: 10.81%-Ni: 6.75% | CuAlTiNi = Mn: 35.59%-Cu: 33.54%-Al: 18.06%-Ti: 6.89%-Ni: 5.92% | TiNiCuAl = Ti: 40.15%-Mn: 16.57%-Al: 15.88%-Ni: 14.62%-Cu: 12.77% | Unassigned = Al: 21.35%-Mn: 21.12%-Cu: 20.55%-Ti: 19.28%-Ni: 17.69%,NiTiCuAl : 100.00%,2.391,226,80.34,3584.2,30.232,508,69.6
EP3087A,2_1750X,NiTiCuAl = Ni: 25.47%-Al: 23.89%-Ti: 22.9%-Cu: 17.13%-Mn: 10.61% | TiCuAlNi = Mn: 40.8%-Ti: 24.47%-Al: 17.16%-Cu: 10.81%-Ni: 6.75% | CuAlTiNi = Mn: 35.59%-Cu: 33.54%-Al: 18.06%-Ti: 6.89%-Ni: 5.92% | TiNiCuAl = Ti: 40.15%-Mn: 16.57%-Al: 15.88%-Ni: 14.62%-Cu: 12.77% | Unassigned = Al: 21.35%-Mn: 21.12%-Cu: 20.55%-Ti: 19.28%-Ni: 17.69%,NiTiCuAl : 98.28%|TiCuAlNi : 1.72%,3.619,342,105.82,3925,29.661,508,70.4
EP3087A,2_1750X,NiTiCuAl = Ni: 25.47%-Al: 23.89%-Ti: 22.9%-Cu: 17.13%-Mn: 10.61% | TiCuAlNi = Mn: 40.8%-Ti: 24.47%-Al: 17.16%-Cu: 10.81%-Ni: 6.75% | CuAlTiNi = Mn: 35.59%-Cu: 33.54%-Al: 18.06%-Ti: 6.89%-Ni: 5.92% | TiNiCuAl = Ti: 40.15%-Mn: 16.57%-Al: 15.88%-Ni: 14.62%-Cu: 12.77% | Unassigned = Al: 21.35%-Mn: 21.12%-Cu: 20.55%-Ti: 19.28%-Ni: 17.69%,TiCuAlNi : 19.44%|CuAlTiNi : 21.66%|NiTiCuAl : 58.90%,14.312,1352.8,236.27,3986.4,33.652,509,69.8
EP3087A,2_1750X,NiTiCuAl = Ni: 25.47%-Al: 23.89%-Ti: 22.9%-Cu: 17.13%-Mn: 10.61% | TiCuAlNi = Mn: 40.8%-Ti: 24.47%-Al: 17.16%-Cu: 10.81%-Ni: 6.75% | CuAlTiNi = Mn: 35.59%-Cu: 33.54%-Al: 18.06%-Ti: 6.89%-Ni: 5.92% | TiNiCuAl = Ti: 40.15%-Mn: 16.57%-Al: 15.88%-Ni: 14.62%-Cu: 12.77% | Unassigned = Al: 21.35%-Mn: 21.12%-Cu: 20.55%-Ti: 19.28%-Ni: 17.69%,NiTiCuAl : 80.05%|CuAlTiNi : 19.95%,9.46,894.2,191.7,4263.5,31.208,508,70.4
EP3087A,2_1750X,NiTiCuAl = Ni: 25.47%-Al: 23.89%-Ti: 22.9%-Cu: 17.13%-Mn: 10.61% | TiCuAlNi = Mn: 40.8%-Ti: 24.47%-Al: 17.16%-Cu: 10.81%-Ni: 6.75% | CuAlTiNi = Mn: 35.59%-Cu: 33.54%-Al: 18.06%-Ti: 6.89%-Ni: 5.92% | TiNiCuAl = Ti: 40.15%-Mn: 16.57%-Al: 15.88%-Ni: 14.62%-Cu: 12.77% | Unassigned = Al: 21.35%-Mn: 21.12%-Cu: 20.55%-Ti: 19.28%-Ni: 17.69%,NiTiCuAl : 100.00%,9.397,888.2,188.15,4157,32.224,509,69.9
EP3087A,2_1750X,NiTiCuAl = Ni: 25.47%-Al: 23.89%-Ti: 22.9%-Cu: 17.13%-Mn: 10.61% | TiCuAlNi = Mn: 40.8%-Ti: 24.47%-Al: 17.16%-Cu: 10.81%-Ni: 6.75% | CuAlTiNi = Mn: 35.59%-Cu: 33.54%-Al: 18.06%-Ti: 6.89%-Ni: 5.92% | TiNiCuAl = Ti: 40.15%-Mn: 16.57%-Al: 15.88%-Ni: 14.62%-Cu: 12.77% | Unassigned = Al: 21.35%-Mn: 21.12%-Cu: 20.55%-Ti: 19.28%-Ni: 17.69%,NiTiCuAl : 100.00%,10.19,963.1,201.63,4308.6,30.803,509,70.3
EP3087A,2_1750X,NiTiCuAl = Ni: 25.47%-Al: 23.89%-Ti: 22.9%-Cu: 17.13%-Mn: 10.61% | TiCuAlNi = Mn: 40.8%-Ti: 24.47%-Al: 17.16%-Cu: 10.81%-Ni: 6.75% | CuAlTiNi = Mn: 35.59%-Cu: 33.54%-Al: 18.06%-Ti: 6.89%-Ni: 5.92% | TiNiCuAl = Ti: 40.15%-Mn: 16.57%-Al: 15.88%-Ni: 14.62%-Cu: 12.77% | Unassigned = Al: 21.35%-Mn: 21.12%-Cu: 20.55%-Ti: 19.28%-Ni: 17.69%,NiTiCuAl : 100.00%,11.699,1105.8,221.18,4376.2,31.704,508,69.5
EP3087A,2_1750X,NiTiCuAl = Ni: 25.47%-Al: 23.89%-Ti: 22.9%-Cu: 17.13%-Mn: 10.61% | TiCuAlNi = Mn: 40.8%-Ti: 24.47%-Al: 17.16%-Cu: 10.81%-Ni: 6.75% | CuAlTiNi = Mn: 35.59%-Cu: 33.54%-Al: 18.06%-Ti: 6.89%-Ni: 5.92% | TiNiCuAl = Ti: 40.15%-Mn: 16.57%-Al: 15.88%-Ni: 14.62%-Cu: 12.77% | Unassigned = Al: 21.35%-Mn: 21.12%-Cu: 20.55%-Ti: 19.28%-Ni: 17.69%,NiTiCuAl : 80.30%|CuAlTiNi : 19.70%,5.12,483.9,126.61,3828.3,28.302,508,70.3
EP3087A,2_1750X,NiTiCuAl = Ni: 25.47%-Al: 23.89%-Ti: 22.9%-Cu: 17.13%-Mn: 10.61% | TiCuAlNi = Mn: 40.8%-Ti: 24.47%-Al: 17.16%-Cu: 10.81%-Ni: 6.75% | CuAlTiNi = Mn: 35.59%-Cu: 33.54%-Al: 18.06%-Ti: 6.89%-Ni: 5.92% | TiNiCuAl = Ti: 40.15%-Mn: 16.57%-Al: 15.88%-Ni: 14.62%-Cu: 12.77% | Unassigned = Al: 21.35%-Mn: 21.12%-Cu: 20.55%-Ti: 19.28%-Ni: 17.69%,NiTiCuAl : 100.00%,15.095,1426.8,249.24,4121.5,30.475,509,70.1
EP3087A,2_1750X,NiTiCuAl = Ni: 25.47%-Al: 23.89%-Ti: 22.9%-Cu: 17.13%-Mn: 10.61% | TiCuAlNi = Mn: 40.8%-Ti: 24.47%-Al: 17.16%-Cu: 10.81%-Ni: 6.75% | CuAlTiNi = Mn: 35.59%-Cu: 33.54%-Al: 18.06%-Ti: 6.89%-Ni: 5.92% | TiNiCuAl = Ti: 40.15%-Mn: 16.57%-Al: 15.88%-Ni: 14.62%-Cu: 12.77% | Unassigned = Al: 21.35%-Mn: 21.12%-Cu: 20.55%-Ti: 19.28%-Ni: 17.69%,NiTiCuAl : 39.71%|CuAlTiNi : 59.44%|TiCuAlNi : 0.85%,7.323,692.1,169.94,4484.6,28.734,509,70.5
EP3087A,2_1750X,NiTiCuAl = Ni: 25.47%-Al: 23.89%-Ti: 22.9%-Cu: 17.13%-Mn: 10.61% | TiCuAlNi = Mn: 40.8%-Ti: 24.47%-Al: 17.16%-Cu: 10.81%-Ni: 6.75% | CuAlTiNi = Mn: 35.59%-Cu: 33.54%-Al: 18.06%-Ti: 6.89%-Ni: 5.92% | TiNiCuAl = Ti: 40.15%-Mn: 16.57%-Al: 15.88%-Ni: 14.62%-Cu: 12.77% | Unassigned = Al: 21.35%-Mn: 21.12%-Cu: 20.55%-Ti: 19.28%-Ni: 17.69%,TiCuAlNi : 83.18%|NiTiCuAl : 16.82%,9.952,940.7,171.52,3351.9,43.442,510,69.8
EP3087A,2_1750X,NiTiCuAl = Ni: 25.47%-Al: 23.89%-Ti: 22.9%-Cu: 17.13%-Mn: 10.61% | TiCuAlNi = Mn: 40.8%-Ti: 24.47%-Al: 17.16%-Cu: 10.81%-Ni: 6.75% | CuAlTiNi = Mn: 35.59%-Cu: 33.54%-Al: 18.06%-Ti: 6.89%-Ni: 5.92% | TiNiCuAl = Ti: 40.15%-Mn: 16.57%-Al: 15.88%-Ni: 14.62%-Cu: 12.77% | Unassigned = Al: 21.35%-Mn: 21.12%-Cu: 20.55%-Ti: 19.28%-Ni: 17.69%,NiTiCuAl : 100.00%,12.406,1172.6,224.77,4237.8,32.101,510,70.1
EP3087A,2_1750X,NiTiCuAl = Ni: 25.47%-Al: 23.89%-Ti: 22.9%-Cu: 17.13%-Mn: 10.61% | TiCuAlNi = Mn: 40.8%-Ti: 24.47%-Al: 17.16%-Cu: 10.81%-Ni: 6.75% | CuAlTiNi = Mn: 35.59%-Cu: 33.54%-Al: 18.06%-Ti: 6.89%-Ni: 5.92% | TiNiCuAl = Ti: 40.15%-Mn: 16.57%-Al: 15.88%-Ni: 14.62%-Cu: 12.77% | Unassigned = Al: 21.35%-Mn: 21.12%-Cu: 20.55%-Ti: 19.28%-Ni: 17.69%,NiTiCuAl : 100.00%,12.294,1162,223.37,4233.2,33.557,511,69.5
EP3087A,2_1750X,NiTiCuAl = Ni: 25.47%-Al: 23.89%-Ti: 22.9%-Cu: 17.13%-Mn: 10.61% | TiCuAlNi = Mn: 40.8%-Ti: 24.47%-Al: 17.16%-Cu: 10.81%-Ni: 6.75% | CuAlTiNi = Mn: 35.59%-Cu: 33.54%-Al: 18.06%-Ti: 6.89%-Ni: 5.92% | TiNiCuAl = Ti: 40.15%-Mn: 16.57%-Al: 15.88%-Ni: 14.62%-Cu: 12.77% | Unassigned = Al: 21.35%-Mn: 21.12%-Cu: 20.55%-Ti: 19.28%-Ni: 17.69%,NiTiCuAl : 96.06%|TiCuAlNi : 3.94%,9.31,880,188.49,4208.9,31.339,509,69.8
EP3087A,2_1750X,NiTiCuAl = Ni: 25.47%-Al: 23.89%-Ti: 22.9%-Cu: 17.13%-Mn: 10.61% | TiCuAlNi = Mn: 40.8%-Ti: 24.47%-Al: 17.16%-Cu: 10.81%-Ni: 6.75% | CuAlTiNi = Mn: 35.59%-Cu: 33.54%-Al: 18.06%-Ti: 6.89%-Ni: 5.92% | TiNiCuAl = Ti: 40.15%-Mn: 16.57%-Al: 15.88%-Ni: 14.62%-Cu: 12.77% | Unassigned = Al: 21.35%-Mn: 21.12%-Cu: 20.55%-Ti: 19.28%-Ni: 17.69%,TiCuAlNi : 15.95%|NiTiCuAl : 54.00%|CuAlTiNi : 28.22%|TiNiCuAl : 1.83%,10.371,980.3,199.13,4145.8,32.91,511,70.6
EP3087A,2_1750X,NiTiCuAl = Ni: 25.47%-Al: 23.89%-Ti: 22.9%-Cu: 17.13%-Mn: 10.61% | TiCuAlNi = Mn: 40.8%-Ti: 24.47%-Al: 17.16%-Cu: 10.81%-Ni: 6.75% | CuAlTiNi = Mn: 35.59%-Cu: 33.54%-Al: 18.06%-Ti: 6.89%-Ni: 5.92% | TiNiCuAl = Ti: 40.15%-Mn: 16.57%-Al: 15.88%-Ni: 14.62%-Cu: 12.77% | Unassigned = Al: 21.35%-Mn: 21.12%-Cu: 20.55%-Ti: 19.28%-Ni: 17.69%,CuAlTiNi : 20.98%|NiTiCuAl : 79.02%,12.222,1155.2,204.77,3685.7,30.349,509,70.2
EP3087A,2_1750X,NiTiCuAl = Ni: 25.47%-Al: 23.89%-Ti: 22.9%-Cu: 17.13%-Mn: 10.61% | TiCuAlNi = Mn: 40.8%-Ti: 24.47%-Al: 17.16%-Cu: 10.81%-Ni: 6.75% | CuAlTiNi = Mn: 35.59%-Cu: 33.54%-Al: 18.06%-Ti: 6.89%-Ni: 5.92% | TiNiCuAl = Ti: 40.15%-Mn: 16.57%-Al: 15.88%-Ni: 14.62%-Cu: 12.77% | Unassigned = Al: 21.35%-Mn: 21.12%-Cu: 20.55%-Ti: 19.28%-Ni: 17.69%,NiTiCuAl : 90.24%|CuAlTiNi : 9.76%,6.918,653.9,147.03,3690.8,30.01,509,69.8
EP3087A,2_1750X,NiTiCuAl = Ni: 25.47%-Al: 23.89%-Ti: 22.9%-Cu: 17.13%-Mn: 10.61% | TiCuAlNi = Mn: 40.8%-Ti: 24.47%-Al: 17.16%-Cu: 10.81%-Ni: 6.75% | CuAlTiNi = Mn: 35.59%-Cu: 33.54%-Al: 18.06%-Ti: 6.89%-Ni: 5.92% | TiNiCuAl = Ti: 40.15%-Mn: 16.57%-Al: 15.88%-Ni: 14.62%-Cu: 12.77% | Unassigned = Al: 21.35%-Mn: 21.12%-Cu: 20.55%-Ti: 19.28%-Ni: 17.69%,NiTiCuAl : 52.72%|TiCuAlNi : 26.18%|CuAlTiNi : 21.10%,0.154,14.6,10.26,1120.1,28.973,507,68.7
EP3087A,2_1750X,NiTiCuAl = Ni: 25.47%-Al: 23.89%-Ti: 22.9%-Cu: 17.13%-Mn: 10.61% | TiCuAlNi = Mn: 40.8%-Ti: 24.47%-Al: 17.16%-Cu: 10.81%-Ni: 6.75% | CuAlTiNi = Mn: 35.59%-Cu: 33.54%-Al: 18.06%-Ti: 6.89%-Ni: 5.92% | TiNiCuAl = Ti: 40.15%-Mn: 16.57%-Al: 15.88%-Ni: 14.62%-Cu: 12.77% | Unassigned = Al: 21.35%-Mn: 21.12%-Cu: 20.55%-Ti: 19.28%-Ni: 17.69%,CuAlTiNi : 69.74%|NiTiCuAl : 30.26%,4.215,398.4,120.7,4272.7,25.567,510,69.9
EP3087A,2_1750X,NiTiCuAl = Ni: 25.47%-Al: 23.89%-Ti: 22.9%-Cu: 17.13%-Mn: 10.61% | TiCuAlNi = Mn: 40.8%-Ti: 24.47%-Al: 17.16%-Cu: 10.81%-Ni: 6.75% | CuAlTiNi = Mn: 35.59%-Cu: 33.54%-Al: 18.06%-Ti: 6.89%-Ni: 5.92% | TiNiCuAl = Ti: 40.15%-Mn: 16.57%-Al: 15.88%-Ni: 14.62%-Cu: 12.77% | Unassigned = Al: 21.35%-Mn: 21.12%-Cu: 20.55%-Ti: 19.28%-Ni: 17.69%,NiTiCuAl : 56.32%|CuAlTiNi : 43.68%,5.159,487.6,129.53,3957.4,25.966,508,70.2
EP3087A,2_1750X,NiTiCuAl = Ni: 25.47%-Al: 23.89%-Ti: 22.9%-Cu: 17.13%-Mn: 10.61% | TiCuAlNi = Mn: 40.8%-Ti: 24.47%-Al: 17.16%-Cu: 10.81%-Ni: 6.75% | CuAlTiNi = Mn: 35.59%-Cu: 33.54%-Al: 18.06%-Ti: 6.89%-Ni: 5.92% | TiNiCuAl = Ti: 40.15%-Mn: 16.57%-Al: 15.88%-Ni: 14.62%-Cu: 12.77% | Unassigned = Al: 21.35%-Mn: 21.12%-Cu: 20.55%-Ti: 19.28%-Ni: 17.69%,NiTiCuAl : 84.19%|Unassigned : 0.30%|CuAlTiNi : 15.51%,1.991,188.2,81.19,4387.9,23.108,509,70.2
EP3087A,2_1750X,NiTiCuAl = Ni: 25.47%-Al: 23.89%-Ti: 22.9%-Cu: 17.13%-Mn: 10.61% | TiCuAlNi = Mn: 40.8%-Ti: 24.47%-Al: 17.16%-Cu: 10.81%-Ni: 6.75% | CuAlTiNi = Mn: 35.59%-Cu: 33.54%-Al: 18.06%-Ti: 6.89%-Ni: 5.92% | TiNiCuAl = Ti: 40.15%-Mn: 16.57%-Al: 15.88%-Ni: 14.62%-Cu: 12.77% | Unassigned = Al: 21.35%-Mn: 21.12%-Cu: 20.55%-Ti: 19.28%-Ni: 17.69%,NiTiCuAl : 95.27%|CuAlTiNi : 4.73%,7.828,739.9,175.95,4453.6,30.49,509,70.6
EP3087A,2_1750X,NiTiCuAl = Ni: 25.47%-Al: 23.89%-Ti: 22.9%-Cu: 17.13%-Mn: 10.61% | TiCuAlNi = Mn: 40.8%-Ti: 24.47%-Al: 17.16%-Cu: 10.81%-Ni: 6.75% | CuAlTiNi = Mn: 35.59%-Cu: 33.54%-Al: 18.06%-Ti: 6.89%-Ni: 5.92% | TiNiCuAl = Ti: 40.15%-Mn: 16.57%-Al: 15.88%-Ni: 14.62%-Cu: 12.77% | Unassigned = Al: 21.35%-Mn: 21.12%-Cu: 20.55%-Ti: 19.28%-Ni: 17.69%,NiTiCuAl : 57.30%|CuAlTiNi : 8.72%|TiCuAlNi : 33.98%,15.836,1496.8,201.59,2771.2,32.28,509,70
EP3087A,2_1750X,NiTiCuAl = Ni: 25.47%-Al: 23.89%-Ti: 22.9%-Cu: 17.13%-Mn: 10.61% | TiCuAlNi = Mn: 40.8%-Ti: 24.47%-Al: 17.16%-Cu: 10.81%-Ni: 6.75% | CuAlTiNi = Mn: 35.59%-Cu: 33.54%-Al: 18.06%-Ti: 6.89%-Ni: 5.92% | TiNiCuAl = Ti: 40.15%-Mn: 16.57%-Al: 15.88%-Ni: 14.62%-Cu: 12.77% | Unassigned = Al: 21.35%-Mn: 21.12%-Cu: 20.55%-Ti: 19.28%-Ni: 17.69%,NiTiCuAl : 78.02%|TiCuAlNi : 18.58%|CuAlTiNi : 3.40%,12.954,1224.4,232.53,4291.1,31.749,510,70.2
EP3087A,2_1750X,NiTiCuAl = Ni: 25.47%-Al: 23.89%-Ti: 22.9%-Cu: 17.13%-Mn: 10.61% | TiCuAlNi = Mn: 40.8%-Ti: 24.47%-Al: 17.16%-Cu: 10.81%-Ni: 6.75% | CuAlTiNi = Mn: 35.59%-Cu: 33.54%-Al: 18.06%-Ti: 6.89%-Ni: 5.92% | TiNiCuAl = Ti: 40.15%-Mn: 16.57%-Al: 15.88%-Ni: 14.62%-Cu: 12.77% | Unassigned = Al: 21.35%-Mn: 21.12%-Cu: 20.55%-Ti: 19.28%-Ni: 17.69%,TiCuAlNi : 96.33%|CuAlTiNi : 3.67%,20.952,1980.4,243.06,2851.7,40.14,510,70.2
EP3087A,2_1750X,NiTiCuAl = Ni: 25.47%-Al: 23.89%-Ti: 22.9%-Cu: 17.13%-Mn: 10.61% | TiCuAlNi = Mn: 40.8%-Ti: 24.47%-Al: 17.16%-Cu: 10.81%-Ni: 6.75% | CuAlTiNi = Mn: 35.59%-Cu: 33.54%-Al: 18.06%-Ti: 6.89%-Ni: 5.92% | TiNiCuAl = Ti: 40.15%-Mn: 16.57%-Al: 15.88%-Ni: 14.62%-Cu: 12.77% | Unassigned = Al: 21.35%-Mn: 21.12%-Cu: 20.55%-Ti: 19.28%-Ni: 17.69%,CuAlTiNi : 32.68%|NiTiCuAl : 67.32%,9.335,882.3,186.81,4133.7,29.931,512,69.7
EP3087A,2_1750X,NiTiCuAl = Ni: 25.47%-Al: 23.89%-Ti: 22.9%-Cu: 17.13%-Mn: 10.61% | TiCuAlNi = Mn: 40.8%-Ti: 24.47%-Al: 17.16%-Cu: 10.81%-Ni: 6.75% | CuAlTiNi = Mn: 35.59%-Cu: 33.54%-Al: 18.06%-Ti: 6.89%-Ni: 5.92% | TiNiCuAl = Ti: 40.15%-Mn: 16.57%-Al: 15.88%-Ni: 14.62%-Cu: 12.77% | Unassigned = Al: 21.35%-Mn: 21.12%-Cu: 20.55%-Ti: 19.28%-Ni: 17.69%,NiTiCuAl : 100.00%,14.203,1342.5,243.02,4204.4,32.925,514,69.9
EP3087A,2_1750X,NiTiCuAl = Ni: 25.47%-Al: 23.89%-Ti: 22.9%-Cu: 17.13%-Mn: 10.61% | TiCuAlNi = Mn: 40.8%-Ti: 24.47%-Al: 17.16%-Cu: 10.81%-Ni: 6.75% | CuAlTiNi = Mn: 35.59%-Cu: 33.54%-Al: 18.06%-Ti: 6.89%-Ni: 5.92% | TiNiCuAl = Ti: 40.15%-Mn: 16.57%-Al: 15.88%-Ni: 14.62%-Cu: 12.77% | Unassigned = Al: 21.35%-Mn: 21.12%-Cu: 20.55%-Ti: 19.28%-Ni: 17.69%,NiTiCuAl : 100.00%,13.94,1317.6,247.55,4414.7,34.244,510,69.9
EP3087A,2_1750X,NiTiCuAl = Ni: 25.47%-Al: 23.89%-Ti: 22.9%-Cu: 17.13%-Mn: 10.61% | TiCuAlNi = Mn: 40.8%-Ti: 24.47%-Al: 17.16%-Cu: 10.81%-Ni: 6.75% | CuAlTiNi = Mn: 35.59%-Cu: 33.54%-Al: 18.06%-Ti: 6.89%-Ni: 5.92% | TiNiCuAl = Ti: 40.15%-Mn: 16.57%-Al: 15.88%-Ni: 14.62%-Cu: 12.77% | Unassigned = Al: 21.35%-Mn: 21.12%-Cu: 20.55%-Ti: 19.28%-Ni: 17.69%,NiTiCuAl : 100.00%,3.527,333.4,110.04,4323.2,28.383,510,70.5
EP3087A,2_1750X,NiTiCuAl = Ni: 25.47%-Al: 23.89%-Ti: 22.9%-Cu: 17.13%-Mn: 10.61% | TiCuAlNi = Mn: 40.8%-Ti: 24.47%-Al: 17.16%-Cu: 10.81%-Ni: 6.75% | CuAlTiNi = Mn: 35.59%-Cu: 33.54%-Al: 18.06%-Ti: 6.89%-Ni: 5.92% | TiNiCuAl = Ti: 40.15%-Mn: 16.57%-Al: 15.88%-Ni: 14.62%-Cu: 12.77% | Unassigned = Al: 21.35%-Mn: 21.12%-Cu: 20.55%-Ti: 19.28%-Ni: 17.69%,NiTiCuAl : 27.54%|TiCuAlNi : 3.74%|CuAlTiNi : 68.72%,3.653,345.3,103.04,3702.8,25.567,507,70.2
EP3087A,2_1750X,NiTiCuAl = Ni: 25.47%-Al: 23.89%-Ti: 22.9%-Cu: 17.13%-Mn: 10.61% | TiCuAlNi = Mn: 40.8%-Ti: 24.47%-Al: 17.16%-Cu: 10.81%-Ni: 6.75% | CuAlTiNi = Mn: 35.59%-Cu: 33.54%-Al: 18.06%-Ti: 6.89%-Ni: 5.92% | TiNiCuAl = Ti: 40.15%-Mn: 16.57%-Al: 15.88%-Ni: 14.62%-Cu: 12.77% | Unassigned = Al: 21.35%-Mn: 21.12%-Cu: 20.55%-Ti: 19.28%-Ni: 17.69%,NiTiCuAl : 100.00%,11.546,1091.3,200.84,3778.4,30.554,509,70.4
EP3087A,2_1750X,NiTiCuAl = Ni: 25.47%-Al: 23.89%-Ti: 22.9%-Cu: 17.13%-Mn: 10.61% | TiCuAlNi = Mn: 40.8%-Ti: 24.47%-Al: 17.16%-Cu: 10.81%-Ni: 6.75% | CuAlTiNi = Mn: 35.59%-Cu: 33.54%-Al: 18.06%-Ti: 6.89%-Ni: 5.92% | TiNiCuAl = Ti: 40.15%-Mn: 16.57%-Al: 15.88%-Ni: 14.62%-Cu: 12.77% | Unassigned = Al: 21.35%-Mn: 21.12%-Cu: 20.55%-Ti: 19.28%-Ni: 17.69%,NiTiCuAl : 94.43%|CuAlTiNi : 5.57%,12.148,1148.3,205.01,3716.9,28.564,509,70.5
EP3087A,2_1750X,NiTiCuAl = Ni: 25.47%-Al: 23.89%-Ti: 22.9%-Cu: 17.13%-Mn: 10.61% | TiCuAlNi = Mn: 40.8%-Ti: 24.47%-Al: 17.16%-Cu: 10.81%-Ni: 6.75% | CuAlTiNi = Mn: 35.59%-Cu: 33.54%-Al: 18.06%-Ti: 6.89%-Ni: 5.92% | TiNiCuAl = Ti: 40.15%-Mn: 16.57%-Al: 15.88%-Ni: 14.62%-Cu: 12.77% | Unassigned = Al: 21.35%-Mn: 21.12%-Cu: 20.55%-Ti: 19.28%-Ni: 17.69%,NiTiCuAl : 100.00%,8.058,761.7,157.8,3584.7,29.344,508,69.6
EP3087A,2_1750X,NiTiCuAl = Ni: 25.47%-Al: 23.89%-Ti: 22.9%-Cu: 17.13%-Mn: 10.61% | TiCuAlNi = Mn: 40.8%-Ti: 24.47%-Al: 17.16%-Cu: 10.81%-Ni: 6.75% | CuAlTiNi = Mn: 35.59%-Cu: 33.54%-Al: 18.06%-Ti: 6.89%-Ni: 5.92% | TiNiCuAl = Ti: 40.15%-Mn: 16.57%-Al: 15.88%-Ni: 14.62%-Cu: 12.77% | Unassigned = Al: 21.35%-Mn: 21.12%-Cu: 20.55%-Ti: 19.28%-Ni: 17.69%,CuAlTiNi : 40.34%|NiTiCuAl : 59.66%,11.911,1125.8,194.79,3477.7,23.715,509,69.7
EP3087A,2_1750X,NiTiCuAl = Ni: 25.47%-Al: 23.89%-Ti: 22.9%-Cu: 17.13%-Mn: 10.61% | TiCuAlNi = Mn: 40.8%-Ti: 24.47%-Al: 17.16%-Cu: 10.81%-Ni: 6.75% | CuAlTiNi = Mn: 35.59%-Cu: 33.54%-Al: 18.06%-Ti: 6.89%-Ni: 5.92% | TiNiCuAl = Ti: 40.15%-Mn: 16.57%-Al: 15.88%-Ni: 14.62%-Cu: 12.77% | Unassigned = Al: 21.35%-Mn: 21.12%-Cu: 20.55%-Ti: 19.28%-Ni: 17.69%,CuAlTiNi : 71.14%|NiTiCuAl : 28.86%,4.683,442.7,118.42,3714.5,23.251,509,70.3
EP3087A,2_1750X,NiTiCuAl = Ni: 25.47%-Al: 23.89%-Ti: 22.9%-Cu: 17.13%-Mn: 10.61% | TiCuAlNi = Mn: 40.8%-Ti: 24.47%-Al: 17.16%-Cu: 10.81%-Ni: 6.75% | CuAlTiNi = Mn: 35.59%-Cu: 33.54%-Al: 18.06%-Ti: 6.89%-Ni: 5.92% | TiNiCuAl = Ti: 40.15%-Mn: 16.57%-Al: 15.88%-Ni: 14.62%-Cu: 12.77% | Unassigned = Al: 21.35%-Mn: 21.12%-Cu: 20.55%-Ti: 19.28%-Ni: 17.69%,NiTiCuAl : 100.00%,9.342,883,185.62,4087.3,29.522,508,70
EP3087A,2_1750X,NiTiCuAl = Ni: 25.47%-Al: 23.89%-Ti: 22.9%-Cu: 17.13%-Mn: 10.61% | TiCuAlNi = Mn: 40.8%-Ti: 24.47%-Al: 17.16%-Cu: 10.81%-Ni: 6.75% | CuAlTiNi = Mn: 35.59%-Cu: 33.54%-Al: 18.06%-Ti: 6.89%-Ni: 5.92% | TiNiCuAl = Ti: 40.15%-Mn: 16.57%-Al: 15.88%-Ni: 14.62%-Cu: 12.77% | Unassigned = Al: 21.35%-Mn: 21.12%-Cu: 20.55%-Ti: 19.28%-Ni: 17.69%,NiTiCuAl : 100.00%,12.657,1196.4,229.11,4285.6,33.562,509,69.5
EP3087A,2_1750X,NiTiCuAl = Ni: 25.47%-Al: 23.89%-Ti: 22.9%-Cu: 17.13%-Mn: 10.61% | TiCuAlNi = Mn: 40.8%-Ti: 24.47%-Al: 17.16%-Cu: 10.81%-Ni: 6.75% | CuAlTiNi = Mn: 35.59%-Cu: 33.54%-Al: 18.06%-Ti: 6.89%-Ni: 5.92% | TiNiCuAl = Ti: 40.15%-Mn: 16.57%-Al: 15.88%-Ni: 14.62%-Cu: 12.77% | Unassigned = Al: 21.35%-Mn: 21.12%-Cu: 20.55%-Ti: 19.28%-Ni: 17.69%,NiTiCuAl : 99.05%|CuAlTiNi : 0.95%,15.337,1449.6,255.66,4226.8,31.693,508,70.3
EP3087A,2_1750X,NiTiCuAl = Ni: 25.47%-Al: 23.89%-Ti: 22.9%-Cu: 17.13%-Mn: 10.61% | TiCuAlNi = Mn: 40.8%-Ti: 24.47%-Al: 17.16%-Cu: 10.81%-Ni: 6.75% | CuAlTiNi = Mn: 35.59%-Cu: 33.54%-Al: 18.06%-Ti: 6.89%-Ni: 5.92% | TiNiCuAl = Ti: 40.15%-Mn: 16.57%-Al: 15.88%-Ni: 14.62%-Cu: 12.77% | Unassigned = Al: 21.35%-Mn: 21.12%-Cu: 20.55%-Ti: 19.28%-Ni: 17.69%,TiCuAlNi : 89.58%|CuAlTiNi : 8.77%|Unassigned : 0.89%|NiTiCuAl : 0.76%,21.558,2037.6,262.38,3135.6,44.445,511,70.5
EP3087A,2_1750X,NiTiCuAl = Ni: 25.47%-Al: 23.89%-Ti: 22.9%-Cu: 17.13%-Mn: 10.61% | TiCuAlNi = Mn: 40.8%-Ti: 24.47%-Al: 17.16%-Cu: 10.81%-Ni: 6.75% | CuAlTiNi = Mn: 35.59%-Cu: 33.54%-Al: 18.06%-Ti: 6.89%-Ni: 5.92% | TiNiCuAl = Ti: 40.15%-Mn: 16.57%-Al: 15.88%-Ni: 14.62%-Cu: 12.77% | Unassigned = Al: 21.35%-Mn: 21.12%-Cu: 20.55%-Ti: 19.28%-Ni: 17.69%,Unassigned : 0.20%|CuAlTiNi : 46.17%|NiTiCuAl : 51.86%|TiCuAlNi : 1.77%,4.905,463.6,126.93,4013.8,25.627,509,69.7
EP3087A,2_1750X,NiTiCuAl = Ni: 25.47%-Al: 23.89%-Ti: 22.9%-Cu: 17.13%-Mn: 10.61% | TiCuAlNi = Mn: 40.8%-Ti: 24.47%-Al: 17.16%-Cu: 10.81%-Ni: 6.75% | CuAlTiNi = Mn: 35.59%-Cu: 33.54%-Al: 18.06%-Ti: 6.89%-Ni: 5.92% | TiNiCuAl = Ti: 40.15%-Mn: 16.57%-Al: 15.88%-Ni: 14.62%-Cu: 12.77% | Unassigned = Al: 21.35%-Mn: 21.12%-Cu: 20.55%-Ti: 19.28%-Ni: 17.69%,CuAlTiNi : 96.66%|NiTiCuAl : 3.34%,4.14,391.3,107.5,3527.5,22.373,509,70
EP3087A,2_1750X,NiTiCuAl = Ni: 25.47%-Al: 23.89%-Ti: 22.9%-Cu: 17.13%-Mn: 10.61% | TiCuAlNi = Mn: 40.8%-Ti: 24.47%-Al: 17.16%-Cu: 10.81%-Ni: 6.75% | CuAlTiNi = Mn: 35.59%-Cu: 33.54%-Al: 18.06%-Ti: 6.89%-Ni: 5.92% | TiNiCuAl = Ti: 40.15%-Mn: 16.57%-Al: 15.88%-Ni: 14.62%-Cu: 12.77% | Unassigned = Al: 21.35%-Mn: 21.12%-Cu: 20.55%-Ti: 19.28%-Ni: 17.69%,NiTiCuAl : 99.68%|CuAlTiNi : 0.32%,13.761,1300.7,244.34,4379.7,33.684,510,70.6
EP3087A,2_1750X,NiTiCuAl = Ni: 25.47%-Al: 23.89%-Ti: 22.9%-Cu: 17.13%-Mn: 10.61% | TiCuAlNi = Mn: 40.8%-Ti: 24.47%-Al: 17.16%-Cu: 10.81%-Ni: 6.75% | CuAlTiNi = Mn: 35.59%-Cu: 33.54%-Al: 18.06%-Ti: 6.89%-Ni: 5.92% | TiNiCuAl = Ti: 40.15%-Mn: 16.57%-Al: 15.88%-Ni: 14.62%-Cu: 12.77% | Unassigned = Al: 21.35%-Mn: 21.12%-Cu: 20.55%-Ti: 19.28%-Ni: 17.69%,NiTiCuAl : 100.00%,8.803,832,182.08,4196.9,32.566,509,70.5
EP3087A,2_1750X,NiTiCuAl = Ni: 25.47%-Al: 23.89%-Ti: 22.9%-Cu: 17.13%-Mn: 10.61% | TiCuAlNi = Mn: 40.8%-Ti: 24.47%-Al: 17.16%-Cu: 10.81%-Ni: 6.75% | CuAlTiNi = Mn: 35.59%-Cu: 33.54%-Al: 18.06%-Ti: 6.89%-Ni: 5.92% | TiNiCuAl = Ti: 40.15%-Mn: 16.57%-Al: 15.88%-Ni: 14.62%-Cu: 12.77% | Unassigned = Al: 21.35%-Mn: 21.12%-Cu: 20.55%-Ti: 19.28%-Ni: 17.69%,NiTiCuAl : 97.40%|CuAlTiNi : 1.22%|TiCuAlNi : 1.39%,8.427,796.5,182.12,4387.5,29.016,509,69.8
EP3087A,2_1750X,NiTiCuAl = Ni: 25.47%-Al: 23.89%-Ti: 22.9%-Cu: 17.13%-Mn: 10.61% | TiCuAlNi = Mn: 40.8%-Ti: 24.47%-Al: 17.16%-Cu: 10.81%-Ni: 6.75% | CuAlTiNi = Mn: 35.59%-Cu: 33.54%-Al: 18.06%-Ti: 6.89%-Ni: 5.92% | TiNiCuAl = Ti: 40.15%-Mn: 16.57%-Al: 15.88%-Ni: 14.62%-Cu: 12.77% | Unassigned = Al: 21.35%-Mn: 21.12%-Cu: 20.55%-Ti: 19.28%-Ni: 17.69%,NiTiCuAl : 34.43%|CuAlTiNi : 45.09%|TiCuAlNi : 20.49%,6.265,592.2,141.57,3814.3,28.222,507,69.9
EP3087A,2_1750X,NiTiCuAl = Ni: 25.47%-Al: 23.89%-Ti: 22.9%-Cu: 17.13%-Mn: 10.61% | TiCuAlNi = Mn: 40.8%-Ti: 24.47%-Al: 17.16%-Cu: 10.81%-Ni: 6.75% | CuAlTiNi = Mn: 35.59%-Cu: 33.54%-Al: 18.06%-Ti: 6.89%-Ni: 5.92% | TiNiCuAl = Ti: 40.15%-Mn: 16.57%-Al: 15.88%-Ni: 14.62%-Cu: 12.77% | Unassigned = Al: 21.35%-Mn: 21.12%-Cu: 20.55%-Ti: 19.28%-Ni: 17.69%,CuAlTiNi : 13.79%|NiTiCuAl : 86.19%|Unassigned : 0.02%,11.145,1053.4,192.72,3650.1,25.015,509,69.9
EP3087A,2_1750X,NiTiCuAl = Ni: 25.47%-Al: 23.89%-Ti: 22.9%-Cu: 17.13%-Mn: 10.61% | TiCuAlNi = Mn: 40.8%-Ti: 24.47%-Al: 17.16%-Cu: 10.81%-Ni: 6.75% | CuAlTiNi = Mn: 35.59%-Cu: 33.54%-Al: 18.06%-Ti: 6.89%-Ni: 5.92% | TiNiCuAl = Ti: 40.15%-Mn: 16.57%-Al: 15.88%-Ni: 14.62%-Cu: 12.77% | Unassigned = Al: 21.35%-Mn: 21.12%-Cu: 20.55%-Ti: 19.28%-Ni: 17.69%,CuAlTiNi : 86.14%|NiTiCuAl : 7.39%|Unassigned : 0.89%|TiCuAlNi : 5.59%,6.225,588.4,140.73,3797.4,23.594,509,69.8
EP3087A,2_1750X,NiTiCuAl = Ni: 25.47%-Al: 23.89%-Ti: 22.9%-Cu: 17.13%-Mn: 10.61% | TiCuAlNi = Mn: 40.8%-Ti: 24.47%-Al: 17.16%-Cu: 10.81%-Ni: 6.75% | CuAlTiNi = Mn: 35.59%-Cu: 33.54%-Al: 18.06%-Ti: 6.89%-Ni: 5.92% | TiNiCuAl = Ti: 40.15%-Mn: 16.57%-Al: 15.88%-Ni: 14.62%-Cu: 12.77% | Unassigned = Al: 21.35%-Mn: 21.12%-Cu: 20.55%-Ti: 19.28%-Ni: 17.69%,TiCuAlNi : 71.09%|NiTiCuAl : 8.42%|CuAlTiNi : 20.49%,13.827,1307,198.49,3091.9,37.157,508,70.1
EP3087A,2_1750X,NiTiCuAl = Ni: 25.47%-Al: 23.89%-Ti: 22.9%-Cu: 17.13%-Mn: 10.61% | TiCuAlNi = Mn: 40.8%-Ti: 24.47%-Al: 17.16%-Cu: 10.81%-Ni: 6.75% | CuAlTiNi = Mn: 35.59%-Cu: 33.54%-Al: 18.06%-Ti: 6.89%-Ni: 5.92% | TiNiCuAl = Ti: 40.15%-Mn: 16.57%-Al: 15.88%-Ni: 14.62%-Cu: 12.77% | Unassigned = Al: 21.35%-Mn: 21.12%-Cu: 20.55%-Ti: 19.28%-Ni: 17.69%,CuAlTiNi : 46.68%|NiTiCuAl : 52.90%|Unassigned : 0.41%,11.532,1090,194.01,3569.3,27.18,509,69.8
EP3087A,2_1750X,NiTiCuAl = Ni: 25.47%-Al: 23.89%-Ti: 22.9%-Cu: 17.13%-Mn: 10.61% | TiCuAlNi = Mn: 40.8%-Ti: 24.47%-Al: 17.16%-Cu: 10.81%-Ni: 6.75% | CuAlTiNi = Mn: 35.59%-Cu: 33.54%-Al: 18.06%-Ti: 6.89%-Ni: 5.92% | TiNiCuAl = Ti: 40.15%-Mn: 16.57%-Al: 15.88%-Ni: 14.62%-Cu: 12.77% | Unassigned = Al: 21.35%-Mn: 21.12%-Cu: 20.55%-Ti: 19.28%-Ni: 17.69%,CuAlTiNi : 35.15%|NiTiCuAl : 64.85%,9.566,904.1,190.13,4156.7,27.435,510,69.8
EP3087A,2_1750X,NiTiCuAl = Ni: 25.47%-Al: 23.89%-Ti: 22.9%-Cu: 17.13%-Mn: 10.61% | TiCuAlNi = Mn: 40.8%-Ti: 24.47%-Al: 17.16%-Cu: 10.81%-Ni: 6.75% | CuAlTiNi = Mn: 35.59%-Cu: 33.54%-Al: 18.06%-Ti: 6.89%-Ni: 5.92% | TiNiCuAl = Ti: 40.15%-Mn: 16.57%-Al: 15.88%-Ni: 14.62%-Cu: 12.77% | Unassigned = Al: 21.35%-Mn: 21.12%-Cu: 20.55%-Ti: 19.28%-Ni: 17.69%,NiTiCuAl : 100.00%,10.527,995,200.79,4142.6,29.851,510,69.5
EP3087A,2_1750X,NiTiCuAl = Ni: 25.47%-Al: 23.89%-Ti: 22.9%-Cu: 17.13%-Mn: 10.61% | TiCuAlNi = Mn: 40.8%-Ti: 24.47%-Al: 17.16%-Cu: 10.81%-Ni: 6.75% | CuAlTiNi = Mn: 35.59%-Cu: 33.54%-Al: 18.06%-Ti: 6.89%-Ni: 5.92% | TiNiCuAl = Ti: 40.15%-Mn: 16.57%-Al: 15.88%-Ni: 14.62%-Cu: 12.77% | Unassigned = Al: 21.35%-Mn: 21.12%-Cu: 20.55%-Ti: 19.28%-Ni: 17.69%,NiTiCuAl : 100.00%,10.647,1006.3,206.54,4293.5,32.337,512,70
EP3087A,2_1750X,NiTiCuAl = Ni: 25.47%-Al: 23.89%-Ti: 22.9%-Cu: 17.13%-Mn: 10.61% | TiCuAlNi = Mn: 40.8%-Ti: 24.47%-Al: 17.16%-Cu: 10.81%-Ni: 6.75% | CuAlTiNi = Mn: 35.59%-Cu: 33.54%-Al: 18.06%-Ti: 6.89%-Ni: 5.92% | TiNiCuAl = Ti: 40.15%-Mn: 16.57%-Al: 15.88%-Ni: 14.62%-Cu: 12.77% | Unassigned = Al: 21.35%-Mn: 21.12%-Cu: 20.55%-Ti: 19.28%-Ni: 17.69%,NiTiCuAl : 31.52%|CuAlTiNi : 20.44%|TiCuAlNi : 48.04%,7.26,686.3,173.45,4683.3,32.968,506,70.1
EP3087A,2_1750X,NiTiCuAl = Ni: 25.47%-Al: 23.89%-Ti: 22.9%-Cu: 17.13%-Mn: 10.61% | TiCuAlNi = Mn: 40.8%-Ti: 24.47%-Al: 17.16%-Cu: 10.81%-Ni: 6.75% | CuAlTiNi = Mn: 35.59%-Cu: 33.54%-Al: 18.06%-Ti: 6.89%-Ni: 5.92% | TiNiCuAl = Ti: 40.15%-Mn: 16.57%-Al: 15.88%-Ni: 14.62%-Cu: 12.77% | Unassigned = Al: 21.35%-Mn: 21.12%-Cu: 20.55%-Ti: 19.28%-Ni: 17.69%,NiTiCuAl : 100.00%,7.141,675,159.04,4100.9,30.677,512,70.2
EP3087A,2_1750X,NiTiCuAl = Ni: 25.47%-Al: 23.89%-Ti: 22.9%-Cu: 17.13%-Mn: 10.61% | TiCuAlNi = Mn: 40.8%-Ti: 24.47%-Al: 17.16%-Cu: 10.81%-Ni: 6.75% | CuAlTiNi = Mn: 35.59%-Cu: 33.54%-Al: 18.06%-Ti: 6.89%-Ni: 5.92% | TiNiCuAl = Ti: 40.15%-Mn: 16.57%-Al: 15.88%-Ni: 14.62%-Cu: 12.77% | Unassigned = Al: 21.35%-Mn: 21.12%-Cu: 20.55%-Ti: 19.28%-Ni: 17.69%,NiTiCuAl : 100.00%,13.535,1279.4,235.64,4196.4,33.531,511,69.7
EP3087A,2_1750X,NiTiCuAl = Ni: 25.47%-Al: 23.89%-Ti: 22.9%-Cu: 17.13%-Mn: 10.61% | TiCuAlNi = Mn: 40.8%-Ti: 24.47%-Al: 17.16%-Cu: 10.81%-Ni: 6.75% | CuAlTiNi = Mn: 35.59%-Cu: 33.54%-Al: 18.06%-Ti: 6.89%-Ni: 5.92% | TiNiCuAl = Ti: 40.15%-Mn: 16.57%-Al: 15.88%-Ni: 14.62%-Cu: 12.77% | Unassigned = Al: 21.35%-Mn: 21.12%-Cu: 20.55%-Ti: 19.28%-Ni: 17.69%,NiTiCuAl : 100.00%,6.761,639,157.62,4266.1,30.07,510,69.9
EP3087A,2_1750X,NiTiCuAl = Ni: 25.47%-Al: 23.89%-Ti: 22.9%-Cu: 17.13%-Mn: 10.61% | TiCuAlNi = Mn: 40.8%-Ti: 24.47%-Al: 17.16%-Cu: 10.81%-Ni: 6.75% | CuAlTiNi = Mn: 35.59%-Cu: 33.54%-Al: 18.06%-Ti: 6.89%-Ni: 5.92% | TiNiCuAl = Ti: 40.15%-Mn: 16.57%-Al: 15.88%-Ni: 14.62%-Cu: 12.77% | Unassigned = Al: 21.35%-Mn: 21.12%-Cu: 20.55%-Ti: 19.28%-Ni: 17.69%,NiTiCuAl : 89.07%|CuAlTiNi : 10.93%,13.457,1272,235.1,4204.9,30.032,508,69.6
EP3087A,2_1750X,NiTiCuAl = Ni: 25.47%-Al: 23.89%-Ti: 22.9%-Cu: 17.13%-Mn: 10.61% | TiCuAlNi = Mn: 40.8%-Ti: 24.47%-Al: 17.16%-Cu: 10.81%-Ni: 6.75% | CuAlTiNi = Mn: 35.59%-Cu: 33.54%-Al: 18.06%-Ti: 6.89%-Ni: 5.92% | TiNiCuAl = Ti: 40.15%-Mn: 16.57%-Al: 15.88%-Ni: 14.62%-Cu: 12.77% | Unassigned = Al: 21.35%-Mn: 21.12%-Cu: 20.55%-Ti: 19.28%-Ni: 17.69%,NiTiCuAl : 100.00%,13.586,1284.1,241.58,4355.5,33.593,510,70.3
EP3087A,2_1750X,NiTiCuAl = Ni: 25.47%-Al: 23.89%-Ti: 22.9%-Cu: 17.13%-Mn: 10.61% | TiCuAlNi = Mn: 40.8%-Ti: 24.47%-Al: 17.16%-Cu: 10.81%-Ni: 6.75% | CuAlTiNi = Mn: 35.59%-Cu: 33.54%-Al: 18.06%-Ti: 6.89%-Ni: 5.92% | TiNiCuAl = Ti: 40.15%-Mn: 16.57%-Al: 15.88%-Ni: 14.62%-Cu: 12.77% | Unassigned = Al: 21.35%-Mn: 21.12%-Cu: 20.55%-Ti: 19.28%-Ni: 17.69%,NiTiCuAl : 69.59%|CuAlTiNi : 11.97%|TiCuAlNi : 18.44%,10.577,999.8,199.74,4084.8,28.105,511,70.3
EP3087A,2_1750X,NiTiCuAl = Ni: 25.47%-Al: 23.89%-Ti: 22.9%-Cu: 17.13%-Mn: 10.61% | TiCuAlNi = Mn: 40.8%-Ti: 24.47%-Al: 17.16%-Cu: 10.81%-Ni: 6.75% | CuAlTiNi = Mn: 35.59%-Cu: 33.54%-Al: 18.06%-Ti: 6.89%-Ni: 5.92% | TiNiCuAl = Ti: 40.15%-Mn: 16.57%-Al: 15.88%-Ni: 14.62%-Cu: 12.77% | Unassigned = Al: 21.35%-Mn: 21.12%-Cu: 20.55%-Ti: 19.28%-Ni: 17.69%,NiTiCuAl : 77.40%|TiCuAlNi : 21.07%|CuAlTiNi : 1.53%,11.65,1101.2,209.28,4010.3,36.07,510,69.7
EP3087A,2_1750X,NiTiCuAl = Ni: 25.47%-Al: 23.89%-Ti: 22.9%-Cu: 17.13%-Mn: 10.61% | TiCuAlNi = Mn: 40.8%-Ti: 24.47%-Al: 17.16%-Cu: 10.81%-Ni: 6.75% | CuAlTiNi = Mn: 35.59%-Cu: 33.54%-Al: 18.06%-Ti: 6.89%-Ni: 5.92% | TiNiCuAl = Ti: 40.15%-Mn: 16.57%-Al: 15.88%-Ni: 14.62%-Cu: 12.77% | Unassigned = Al: 21.35%-Mn: 21.12%-Cu: 20.55%-Ti: 19.28%-Ni: 17.69%,TiCuAlNi : 77.86%|CuAlTiNi : 22.14%,25.259,2387.5,315.77,3577.2,35.847,488,70.3
EP3087A,2_1750X,NiTiCuAl = Ni: 25.47%-Al: 23.89%-Ti: 22.9%-Cu: 17.13%-Mn: 10.61% | TiCuAlNi = Mn: 40.8%-Ti: 24.47%-Al: 17.16%-Cu: 10.81%-Ni: 6.75% | CuAlTiNi = Mn: 35.59%-Cu: 33.54%-Al: 18.06%-Ti: 6.89%-Ni: 5.92% | TiNiCuAl = Ti: 40.15%-Mn: 16.57%-Al: 15.88%-Ni: 14.62%-Cu: 12.77% | Unassigned = Al: 21.35%-Mn: 21.12%-Cu: 20.55%-Ti: 19.28%-Ni: 17.69%,CuAlTiNi : 88.80%|TiCuAlNi : 11.20%,3.512,332,99.88,3638.5,25.022,507,69.8
EP3087A,2_1750X,NiTiCuAl = Ni: 25.47%-Al: 23.89%-Ti: 22.9%-Cu: 17.13%-Mn: 10.61% | TiCuAlNi = Mn: 40.8%-Ti: 24.47%-Al: 17.16%-Cu: 10.81%-Ni: 6.75% | CuAlTiNi = Mn: 35.59%-Cu: 33.54%-Al: 18.06%-Ti: 6.89%-Ni: 5.92% | TiNiCuAl = Ti: 40.15%-Mn: 16.57%-Al: 15.88%-Ni: 14.62%-Cu: 12.77% | Unassigned = Al: 21.35%-Mn: 21.12%-Cu: 20.55%-Ti: 19.28%-Ni: 17.69%,CuAlTiNi : 4.71%|NiTiCuAl : 82.80%|TiCuAlNi : 12.49%,7.082,669.4,152.1,3825.8,36.99,506,69.8
EP3087A,2_1750X,NiTiCuAl = Ni: 25.47%-Al: 23.89%-Ti: 22.9%-Cu: 17.13%-Mn: 10.61% | TiCuAlNi = Mn: 40.8%-Ti: 24.47%-Al: 17.16%-Cu: 10.81%-Ni: 6.75% | CuAlTiNi = Mn: 35.59%-Cu: 33.54%-Al: 18.06%-Ti: 6.89%-Ni: 5.92% | TiNiCuAl = Ti: 40.15%-Mn: 16.57%-Al: 15.88%-Ni: 14.62%-Cu: 12.77% | Unassigned = Al: 21.35%-Mn: 21.12%-Cu: 20.55%-Ti: 19.28%-Ni: 17.69%,TiCuAlNi : 15.16%|NiTiCuAl : 82.18%|Unassigned : 2.66%,1.054,99.6,45.61,2811.1,26.66,508,69.9
EP3087A,2_1750X,NiTiCuAl = Ni: 25.47%-Al: 23.89%-Ti: 22.9%-Cu: 17.13%-Mn: 10.61% | TiCuAlNi = Mn: 40.8%-Ti: 24.47%-Al: 17.16%-Cu: 10.81%-Ni: 6.75% | CuAlTiNi = Mn: 35.59%-Cu: 33.54%-Al: 18.06%-Ti: 6.89%-Ni: 5.92% | TiNiCuAl = Ti: 40.15%-Mn: 16.57%-Al: 15.88%-Ni: 14.62%-Cu: 12.77% | Unassigned = Al: 21.35%-Mn: 21.12%-Cu: 20.55%-Ti: 19.28%-Ni: 17.69%,TiCuAlNi : 26.10%|CuAlTiNi : 42.68%|NiTiCuAl : 31.22%,7.984,754.6,167.44,4009.5,28.497,509,69.7
EP3087A,2_1750X,NiTiCuAl = Ni: 25.47%-Al: 23.89%-Ti: 22.9%-Cu: 17.13%-Mn: 10.61% | TiCuAlNi = Mn: 40.8%-Ti: 24.47%-Al: 17.16%-Cu: 10.81%-Ni: 6.75% | CuAlTiNi = Mn: 35.59%-Cu: 33.54%-Al: 18.06%-Ti: 6.89%-Ni: 5.92% | TiNiCuAl = Ti: 40.15%-Mn: 16.57%-Al: 15.88%-Ni: 14.62%-Cu: 12.77% | Unassigned = Al: 21.35%-Mn: 21.12%-Cu: 20.55%-Ti: 19.28%-Ni: 17.69%,NiTiCuAl : 100.00%,9.994,944.7,199.69,4321.9,30.917,510,69.8
EP3087A,2_1750X,NiTiCuAl = Ni: 25.47%-Al: 23.89%-Ti: 22.9%-Cu: 17.13%-Mn: 10.61% | TiCuAlNi = Mn: 40.8%-Ti: 24.47%-Al: 17.16%-Cu: 10.81%-Ni: 6.75% | CuAlTiNi = Mn: 35.59%-Cu: 33.54%-Al: 18.06%-Ti: 6.89%-Ni: 5.92% | TiNiCuAl = Ti: 40.15%-Mn: 16.57%-Al: 15.88%-Ni: 14.62%-Cu: 12.77% | Unassigned = Al: 21.35%-Mn: 21.12%-Cu: 20.55%-Ti: 19.28%-Ni: 17.69%,NiTiCuAl : 45.16%|CuAlTiNi : 53.93%|Unassigned : 0.91%,10.27,970.7,191.76,3928.9,28.542,508,69.9
EP3087A,2_1750X,NiTiCuAl = Ni: 25.47%-Al: 23.89%-Ti: 22.9%-Cu: 17.13%-Mn: 10.61% | TiCuAlNi = Mn: 40.8%-Ti: 24.47%-Al: 17.16%-Cu: 10.81%-Ni: 6.75% | CuAlTiNi = Mn: 35.59%-Cu: 33.54%-Al: 18.06%-Ti: 6.89%-Ni: 5.92% | TiNiCuAl = Ti: 40.15%-Mn: 16.57%-Al: 15.88%-Ni: 14.62%-Cu: 12.77% | Unassigned = Al: 21.35%-Mn: 21.12%-Cu: 20.55%-Ti: 19.28%-Ni: 17.69%,CuAlTiNi : 1.63%|TiCuAlNi : 87.90%|NiTiCuAl : 10.46%,16.687,1577.2,227.44,3213.3,39.386,518,70.4
EP3087A,2_1750X,NiTiCuAl = Ni: 25.47%-Al: 23.89%-Ti: 22.9%-Cu: 17.13%-Mn: 10.61% | TiCuAlNi = Mn: 40.8%-Ti: 24.47%-Al: 17.16%-Cu: 10.81%-Ni: 6.75% | CuAlTiNi = Mn: 35.59%-Cu: 33.54%-Al: 18.06%-Ti: 6.89%-Ni: 5.92% | TiNiCuAl = Ti: 40.15%-Mn: 16.57%-Al: 15.88%-Ni: 14.62%-Cu: 12.77% | Unassigned = Al: 21.35%-Mn: 21.12%-Cu: 20.55%-Ti: 19.28%-Ni: 17.69%,TiCuAlNi : 0.07%|NiTiCuAl : 98.71%|CuAlTiNi : 1.22%,7.676,725.6,173.32,4424,31.213,510,69.6
EP3087A,2_1750X,NiTiCuAl = Ni: 25.47%-Al: 23.89%-Ti: 22.9%-Cu: 17.13%-Mn: 10.61% | TiCuAlNi = Mn: 40.8%-Ti: 24.47%-Al: 17.16%-Cu: 10.81%-Ni: 6.75% | CuAlTiNi = Mn: 35.59%-Cu: 33.54%-Al: 18.06%-Ti: 6.89%-Ni: 5.92% | TiNiCuAl = Ti: 40.15%-Mn: 16.57%-Al: 15.88%-Ni: 14.62%-Cu: 12.77% | Unassigned = Al: 21.35%-Mn: 21.12%-Cu: 20.55%-Ti: 19.28%-Ni: 17.69%,NiTiCuAl : 100.00%,10.549,997.1,206.73,4339.2,33.42,511,69.6
EP3087A,2_1750X,NiTiCuAl = Ni: 25.47%-Al: 23.89%-Ti: 22.9%-Cu: 17.13%-Mn: 10.61% | TiCuAlNi = Mn: 40.8%-Ti: 24.47%-Al: 17.16%-Cu: 10.81%-Ni: 6.75% | CuAlTiNi = Mn: 35.59%-Cu: 33.54%-Al: 18.06%-Ti: 6.89%-Ni: 5.92% | TiNiCuAl = Ti: 40.15%-Mn: 16.57%-Al: 15.88%-Ni: 14.62%-Cu: 12.77% | Unassigned = Al: 21.35%-Mn: 21.12%-Cu: 20.55%-Ti: 19.28%-Ni: 17.69%,NiTiCuAl : 100.00%,10.418,984.7,197.9,4084.4,32.775,510,70.4
EP3087A,2_1750X,NiTiCuAl = Ni: 25.47%-Al: 23.89%-Ti: 22.9%-Cu: 17.13%-Mn: 10.61% | TiCuAlNi = Mn: 40.8%-Ti: 24.47%-Al: 17.16%-Cu: 10.81%-Ni: 6.75% | CuAlTiNi = Mn: 35.59%-Cu: 33.54%-Al: 18.06%-Ti: 6.89%-Ni: 5.92% | TiNiCuAl = Ti: 40.15%-Mn: 16.57%-Al: 15.88%-Ni: 14.62%-Cu: 12.77% | Unassigned = Al: 21.35%-Mn: 21.12%-Cu: 20.55%-Ti: 19.28%-Ni: 17.69%,NiTiCuAl : 100.00%,12.538,1185.1,228.4,4306.2,33.599,512,69.9
EP3087A,2_1750X,NiTiCuAl = Ni: 25.47%-Al: 23.89%-Ti: 22.9%-Cu: 17.13%-Mn: 10.61% | TiCuAlNi = Mn: 40.8%-Ti: 24.47%-Al: 17.16%-Cu: 10.81%-Ni: 6.75% | CuAlTiNi = Mn: 35.59%-Cu: 33.54%-Al: 18.06%-Ti: 6.89%-Ni: 5.92% | TiNiCuAl = Ti: 40.15%-Mn: 16.57%-Al: 15.88%-Ni: 14.62%-Cu: 12.77% | Unassigned = Al: 21.35%-Mn: 21.12%-Cu: 20.55%-Ti: 19.28%-Ni: 17.69%,NiTiCuAl : 100.00%,10.669,1008.4,199.97,4058.7,31.576,509,70.1
EP3087A,2_1750X,NiTiCuAl = Ni: 25.47%-Al: 23.89%-Ti: 22.9%-Cu: 17.13%-Mn: 10.61% | TiCuAlNi = Mn: 40.8%-Ti: 24.47%-Al: 17.16%-Cu: 10.81%-Ni: 6.75% | CuAlTiNi = Mn: 35.59%-Cu: 33.54%-Al: 18.06%-Ti: 6.89%-Ni: 5.92% | TiNiCuAl = Ti: 40.15%-Mn: 16.57%-Al: 15.88%-Ni: 14.62%-Cu: 12.77% | Unassigned = Al: 21.35%-Mn: 21.12%-Cu: 20.55%-Ti: 19.28%-Ni: 17.69%,NiTiCuAl : 86.98%|CuAlTiNi : 13.02%,10.742,1015.3,198.64,3987.8,30.478,509,70.5
EP3087A,2_1750X,NiTiCuAl = Ni: 25.47%-Al: 23.89%-Ti: 22.9%-Cu: 17.13%-Mn: 10.61% | TiCuAlNi = Mn: 40.8%-Ti: 24.47%-Al: 17.16%-Cu: 10.81%-Ni: 6.75% | CuAlTiNi = Mn: 35.59%-Cu: 33.54%-Al: 18.06%-Ti: 6.89%-Ni: 5.92% | TiNiCuAl = Ti: 40.15%-Mn: 16.57%-Al: 15.88%-Ni: 14.62%-Cu: 12.77% | Unassigned = Al: 21.35%-Mn: 21.12%-Cu: 20.55%-Ti: 19.28%-Ni: 17.69%,TiCuAlNi : 18.54%|CuAlTiNi : 72.12%|NiTiCuAl : 9.34%,6.477,612.2,150.06,4087.1,24.766,507,71
EP3087A,2_1750X,NiTiCuAl = Ni: 25.47%-Al: 23.89%-Ti: 22.9%-Cu: 17.13%-Mn: 10.61% | TiCuAlNi = Mn: 40.8%-Ti: 24.47%-Al: 17.16%-Cu: 10.81%-Ni: 6.75% | CuAlTiNi = Mn: 35.59%-Cu: 33.54%-Al: 18.06%-Ti: 6.89%-Ni: 5.92% | TiNiCuAl = Ti: 40.15%-Mn: 16.57%-Al: 15.88%-Ni: 14.62%-Cu: 12.77% | Unassigned = Al: 21.35%-Mn: 21.12%-Cu: 20.55%-Ti: 19.28%-Ni: 17.69%,NiTiCuAl : 99.66%|TiCuAlNi : 0.34%,13.703,1295.2,231.72,4033.5,31.027,509,70
EP3087A,2_1750X,NiTiCuAl = Ni: 25.47%-Al: 23.89%-Ti: 22.9%-Cu: 17.13%-Mn: 10.61% | TiCuAlNi = Mn: 40.8%-Ti: 24.47%-Al: 17.16%-Cu: 10.81%-Ni: 6.75% | CuAlTiNi = Mn: 35.59%-Cu: 33.54%-Al: 18.06%-Ti: 6.89%-Ni: 5.92% | TiNiCuAl = Ti: 40.15%-Mn: 16.57%-Al: 15.88%-Ni: 14.62%-Cu: 12.77% | Unassigned = Al: 21.35%-Mn: 21.12%-Cu: 20.55%-Ti: 19.28%-Ni: 17.69%,NiTiCuAl : 83.36%|CuAlTiNi : 16.64%,12.496,1181.2,220.27,4069.4,28.151,509,70.3
EP3087A,2_1750X,NiTiCuAl = Ni: 25.47%-Al: 23.89%-Ti: 22.9%-Cu: 17.13%-Mn: 10.61% | TiCuAlNi = Mn: 40.8%-Ti: 24.47%-Al: 17.16%-Cu: 10.81%-Ni: 6.75% | CuAlTiNi = Mn: 35.59%-Cu: 33.54%-Al: 18.06%-Ti: 6.89%-Ni: 5.92% | TiNiCuAl = Ti: 40.15%-Mn: 16.57%-Al: 15.88%-Ni: 14.62%-Cu: 12.77% | Unassigned = Al: 21.35%-Mn: 21.12%-Cu: 20.55%-Ti: 19.28%-Ni: 17.69%,CuAlTiNi : 80.42%|TiCuAlNi : 19.58%,2.774,262.2,88.67,3703.7,20.391,507,69.6
EP3087A,2_1750X,NiTiCuAl = Ni: 25.47%-Al: 23.89%-Ti: 22.9%-Cu: 17.13%-Mn: 10.61% | TiCuAlNi = Mn: 40.8%-Ti: 24.47%-Al: 17.16%-Cu: 10.81%-Ni: 6.75% | CuAlTiNi = Mn: 35.59%-Cu: 33.54%-Al: 18.06%-Ti: 6.89%-Ni: 5.92% | TiNiCuAl = Ti: 40.15%-Mn: 16.57%-Al: 15.88%-Ni: 14.62%-Cu: 12.77% | Unassigned = Al: 21.35%-Mn: 21.12%-Cu: 20.55%-Ti: 19.28%-Ni: 17.69%,CuAlTiNi : 72.70%|TiCuAlNi : 27.30%,7.65,723,166.35,4139.6,29.77,509,68.7
EP3087A,2_1750X,NiTiCuAl = Ni: 25.47%-Al: 23.89%-Ti: 22.9%-Cu: 17.13%-Mn: 10.61% | TiCuAlNi = Mn: 40.8%-Ti: 24.47%-Al: 17.16%-Cu: 10.81%-Ni: 6.75% | CuAlTiNi = Mn: 35.59%-Cu: 33.54%-Al: 18.06%-Ti: 6.89%-Ni: 5.92% | TiNiCuAl = Ti: 40.15%-Mn: 16.57%-Al: 15.88%-Ni: 14.62%-Cu: 12.77% | Unassigned = Al: 21.35%-Mn: 21.12%-Cu: 20.55%-Ti: 19.28%-Ni: 17.69%,TiCuAlNi : 2.71%|CuAlTiNi : 71.82%|Unassigned : 0.05%|NiTiCuAl : 25.42%,7.881,745,156.98,3632.8,23.116,509,69.9
EP3087A,2_1750X,NiTiCuAl = Ni: 25.47%-Al: 23.89%-Ti: 22.9%-Cu: 17.13%-Mn: 10.61% | TiCuAlNi = Mn: 40.8%-Ti: 24.47%-Al: 17.16%-Cu: 10.81%-Ni: 6.75% | CuAlTiNi = Mn: 35.59%-Cu: 33.54%-Al: 18.06%-Ti: 6.89%-Ni: 5.92% | TiNiCuAl = Ti: 40.15%-Mn: 16.57%-Al: 15.88%-Ni: 14.62%-Cu: 12.77% | Unassigned = Al: 21.35%-Mn: 21.12%-Cu: 20.55%-Ti: 19.28%-Ni: 17.69%,NiTiCuAl : 81.89%|CuAlTiNi : 18.11%,8.172,772.5,167.85,3933.6,29.299,525,69.3
EP3087A,2_1750X,NiTiCuAl = Ni: 25.47%-Al: 23.89%-Ti: 22.9%-Cu: 17.13%-Mn: 10.61% | TiCuAlNi = Mn: 40.8%-Ti: 24.47%-Al: 17.16%-Cu: 10.81%-Ni: 6.75% | CuAlTiNi = Mn: 35.59%-Cu: 33.54%-Al: 18.06%-Ti: 6.89%-Ni: 5.92% | TiNiCuAl = Ti: 40.15%-Mn: 16.57%-Al: 15.88%-Ni: 14.62%-Cu: 12.77% | Unassigned = Al: 21.35%-Mn: 21.12%-Cu: 20.55%-Ti: 19.28%-Ni: 17.69%,NiTiCuAl : 100.00%,9.196,869.2,188.58,4264.2,32.311,511,70
EP3087A,2_1750X,NiTiCuAl = Ni: 25.47%-Al: 23.89%-Ti: 22.9%-Cu: 17.13%-Mn: 10.61% | TiCuAlNi = Mn: 40.8%-Ti: 24.47%-Al: 17.16%-Cu: 10.81%-Ni: 6.75% | CuAlTiNi = Mn: 35.59%-Cu: 33.54%-Al: 18.06%-Ti: 6.89%-Ni: 5.92% | TiNiCuAl = Ti: 40.15%-Mn: 16.57%-Al: 15.88%-Ni: 14.62%-Cu: 12.77% | Unassigned = Al: 21.35%-Mn: 21.12%-Cu: 20.55%-Ti: 19.28%-Ni: 17.69%,NiTiCuAl : 39.23%|TiCuAlNi : 60.77%,13.111,1239.3,210.16,3587.3,34.009,511,69.3
EP3087A,2_1750X,NiTiCuAl = Ni: 25.47%-Al: 23.89%-Ti: 22.9%-Cu: 17.13%-Mn: 10.61% | TiCuAlNi = Mn: 40.8%-Ti: 24.47%-Al: 17.16%-Cu: 10.81%-Ni: 6.75% | CuAlTiNi = Mn: 35.59%-Cu: 33.54%-Al: 18.06%-Ti: 6.89%-Ni: 5.92% | TiNiCuAl = Ti: 40.15%-Mn: 16.57%-Al: 15.88%-Ni: 14.62%-Cu: 12.77% | Unassigned = Al: 21.35%-Mn: 21.12%-Cu: 20.55%-Ti: 19.28%-Ni: 17.69%,Unassigned : 0.02%|CuAlTiNi : 48.29%|NiTiCuAl : 51.69%,7.9,746.7,165.34,3964.2,27.27,509,70
EP3087A,2_1750X,NiTiCuAl = Ni: 25.47%-Al: 23.89%-Ti: 22.9%-Cu: 17.13%-Mn: 10.61% | TiCuAlNi = Mn: 40.8%-Ti: 24.47%-Al: 17.16%-Cu: 10.81%-Ni: 6.75% | CuAlTiNi = Mn: 35.59%-Cu: 33.54%-Al: 18.06%-Ti: 6.89%-Ni: 5.92% | TiNiCuAl = Ti: 40.15%-Mn: 16.57%-Al: 15.88%-Ni: 14.62%-Cu: 12.77% | Unassigned = Al: 21.35%-Mn: 21.12%-Cu: 20.55%-Ti: 19.28%-Ni: 17.69%,NiTiCuAl : 77.73%|CuAlTiNi : 22.27%,4.246,401.4,124.5,4483.9,26.548,509,70
EP3087A,2_1750X,NiTiCuAl = Ni: 25.47%-Al: 23.89%-Ti: 22.9%-Cu: 17.13%-Mn: 10.61% | TiCuAlNi = Mn: 40.8%-Ti: 24.47%-Al: 17.16%-Cu: 10.81%-Ni: 6.75% | CuAlTiNi = Mn: 35.59%-Cu: 33.54%-Al: 18.06%-Ti: 6.89%-Ni: 5.92% | TiNiCuAl = Ti: 40.15%-Mn: 16.57%-Al: 15.88%-Ni: 14.62%-Cu: 12.77% | Unassigned = Al: 21.35%-Mn: 21.12%-Cu: 20.55%-Ti: 19.28%-Ni: 17.69%,CuAlTiNi : 39.96%|NiTiCuAl : 60.04%,8.02,758.1,168.72,4043.1,28.432,510,69.6
EP3087A,2_1750X,NiTiCuAl = Ni: 25.47%-Al: 23.89%-Ti: 22.9%-Cu: 17.13%-Mn: 10.61% | TiCuAlNi = Mn: 40.8%-Ti: 24.47%-Al: 17.16%-Cu: 10.81%-Ni: 6.75% | CuAlTiNi = Mn: 35.59%-Cu: 33.54%-Al: 18.06%-Ti: 6.89%-Ni: 5.92% | TiNiCuAl = Ti: 40.15%-Mn: 16.57%-Al: 15.88%-Ni: 14.62%-Cu: 12.77% | Unassigned = Al: 21.35%-Mn: 21.12%-Cu: 20.55%-Ti: 19.28%-Ni: 17.69%,NiTiCuAl : 100.00%,2.13,201.3,82.57,4235.9,28.221,509,70.5
EP3087A,2_1750X,NiTiCuAl = Ni: 25.47%-Al: 23.89%-Ti: 22.9%-Cu: 17.13%-Mn: 10.61% | TiCuAlNi = Mn: 40.8%-Ti: 24.47%-Al: 17.16%-Cu: 10.81%-Ni: 6.75% | CuAlTiNi = Mn: 35.59%-Cu: 33.54%-Al: 18.06%-Ti: 6.89%-Ni: 5.92% | TiNiCuAl = Ti: 40.15%-Mn: 16.57%-Al: 15.88%-Ni: 14.62%-Cu: 12.77% | Unassigned = Al: 21.35%-Mn: 21.12%-Cu: 20.55%-Ti: 19.28%-Ni: 17.69%,NiTiCuAl : 100.00%,13.649,1290.1,237.32,4210.9,34.723,510,70.6
EP3087A,2_1750X,NiTiCuAl = Ni: 25.47%-Al: 23.89%-Ti: 22.9%-Cu: 17.13%-Mn: 10.61% | TiCuAlNi = Mn: 40.8%-Ti: 24.47%-Al: 17.16%-Cu: 10.81%-Ni: 6.75% | CuAlTiNi = Mn: 35.59%-Cu: 33.54%-Al: 18.06%-Ti: 6.89%-Ni: 5.92% | TiNiCuAl = Ti: 40.15%-Mn: 16.57%-Al: 15.88%-Ni: 14.62%-Cu: 12.77% | Unassigned = Al: 21.35%-Mn: 21.12%-Cu: 20.55%-Ti: 19.28%-Ni: 17.69%,NiTiCuAl : 100.00%,11.957,1130.2,221.75,4302.8,34.047,510,70.3
EP3087A,2_1750X,NiTiCuAl = Ni: 25.47%-Al: 23.89%-Ti: 22.9%-Cu: 17.13%-Mn: 10.61% | TiCuAlNi = Mn: 40.8%-Ti: 24.47%-Al: 17.16%-Cu: 10.81%-Ni: 6.75% | CuAlTiNi = Mn: 35.59%-Cu: 33.54%-Al: 18.06%-Ti: 6.89%-Ni: 5.92% | TiNiCuAl = Ti: 40.15%-Mn: 16.57%-Al: 15.88%-Ni: 14.62%-Cu: 12.77% | Unassigned = Al: 21.35%-Mn: 21.12%-Cu: 20.55%-Ti: 19.28%-Ni: 17.69%,NiTiCuAl : 93.70%|CuAlTiNi : 6.30%,7.458,704.9,158.14,3887.3,26.992,496,70.1
EP3087A,2_1750X,NiTiCuAl = Ni: 25.47%-Al: 23.89%-Ti: 22.9%-Cu: 17.13%-Mn: 10.61% | TiCuAlNi = Mn: 40.8%-Ti: 24.47%-Al: 17.16%-Cu: 10.81%-Ni: 6.75% | CuAlTiNi = Mn: 35.59%-Cu: 33.54%-Al: 18.06%-Ti: 6.89%-Ni: 5.92% | TiNiCuAl = Ti: 40.15%-Mn: 16.57%-Al: 15.88%-Ni: 14.62%-Cu: 12.77% | Unassigned = Al: 21.35%-Mn: 21.12%-Cu: 20.55%-Ti: 19.28%-Ni: 17.69%,NiTiCuAl : 96.21%|CuAlTiNi : 2.91%|TiCuAlNi : 0.88%,15.05,1422.6,250.44,4166.3,32.254,507,69.8
EP3087A,2_1750X,NiTiCuAl = Ni: 25.47%-Al: 23.89%-Ti: 22.9%-Cu: 17.13%-Mn: 10.61% | TiCuAlNi = Mn: 40.8%-Ti: 24.47%-Al: 17.16%-Cu: 10.81%-Ni: 6.75% | CuAlTiNi = Mn: 35.59%-Cu: 33.54%-Al: 18.06%-Ti: 6.89%-Ni: 5.92% | TiNiCuAl = Ti: 40.15%-Mn: 16.57%-Al: 15.88%-Ni: 14.62%-Cu: 12.77% | Unassigned = Al: 21.35%-Mn: 21.12%-Cu: 20.55%-Ti: 19.28%-Ni: 17.69%,CuAlTiNi : 59.47%|NiTiCuAl : 40.53%,8.51,804.3,173.46,3997.6,26.493,512,69.6
EP3087A,2_1750X,NiTiCuAl = Ni: 25.47%-Al: 23.89%-Ti: 22.9%-Cu: 17.13%-Mn: 10.61% | TiCuAlNi = Mn: 40.8%-Ti: 24.47%-Al: 17.16%-Cu: 10.81%-Ni: 6.75% | CuAlTiNi = Mn: 35.59%-Cu: 33.54%-Al: 18.06%-Ti: 6.89%-Ni: 5.92% | TiNiCuAl = Ti: 40.15%-Mn: 16.57%-Al: 15.88%-Ni: 14.62%-Cu: 12.77% | Unassigned = Al: 21.35%-Mn: 21.12%-Cu: 20.55%-Ti: 19.28%-Ni: 17.69%,CuAlTiNi : 72.34%|Unassigned : 0.85%|TiCuAlNi : 26.81%,6.88,650.3,148.52,3778.5,26.77,510,70.1
