Repository: giengeb1/ADAMaNT-HEA-indents

File: Indentation Results.csv (part 14 of 64)
Sample,Magnification,Compound Compositions,Indent Composition,Hardness,Hv,Modulus,Stiffness^2 / Load,Pmax,Hmax,Reporting Depth
EP3087A,2_1750X,NiTiCuAl = Ni: 25.47%-Al: 23.89%-Ti: 22.9%-Cu: 17.13%-Mn: 10.61% | TiCuAlNi = Mn: 40.8%-Ti: 24.47%-Al: 17.16%-Cu: 10.81%-Ni: 6.75% | CuAlTiNi = Mn: 35.59%-Cu: 33.54%-Al: 18.06%-Ti: 6.89%-Ni: 5.92% | TiNiCuAl = Ti: 40.15%-Mn: 16.57%-Al: 15.88%-Ni: 14.62%-Cu: 12.77% | Unassigned = Al: 21.35%-Mn: 21.12%-Cu: 20.55%-Ti: 19.28%-Ni: 17.69%,TiCuAlNi : 76.31%|CuAlTiNi : 23.69%,22.33,2110.6,257.75,2941.5,35.239,509,70.2
EP3087A,2_1750X,NiTiCuAl = Ni: 25.47%-Al: 23.89%-Ti: 22.9%-Cu: 17.13%-Mn: 10.61% | TiCuAlNi = Mn: 40.8%-Ti: 24.47%-Al: 17.16%-Cu: 10.81%-Ni: 6.75% | CuAlTiNi = Mn: 35.59%-Cu: 33.54%-Al: 18.06%-Ti: 6.89%-Ni: 5.92% | TiNiCuAl = Ti: 40.15%-Mn: 16.57%-Al: 15.88%-Ni: 14.62%-Cu: 12.77% | Unassigned = Al: 21.35%-Mn: 21.12%-Cu: 20.55%-Ti: 19.28%-Ni: 17.69%,TiCuAlNi : 58.11%|CuAlTiNi : 38.39%|NiTiCuAl : 3.49%,17.868,1688.9,209.03,2609.3,30.4,509,70.3
EP3087A,2_1750X,NiTiCuAl = Ni: 25.47%-Al: 23.89%-Ti: 22.9%-Cu: 17.13%-Mn: 10.61% | TiCuAlNi = Mn: 40.8%-Ti: 24.47%-Al: 17.16%-Cu: 10.81%-Ni: 6.75% | CuAlTiNi = Mn: 35.59%-Cu: 33.54%-Al: 18.06%-Ti: 6.89%-Ni: 5.92% | TiNiCuAl = Ti: 40.15%-Mn: 16.57%-Al: 15.88%-Ni: 14.62%-Cu: 12.77% | Unassigned = Al: 21.35%-Mn: 21.12%-Cu: 20.55%-Ti: 19.28%-Ni: 17.69%,CuAlTiNi : 18.01%|NiTiCuAl : 71.49%|TiCuAlNi : 2.41%|TiNiCuAl : 8.08%,31.797,3005.4,304.81,2690,32.422,508,69.5
EP3087A,2_1750X,NiTiCuAl = Ni: 25.47%-Al: 23.89%-Ti: 22.9%-Cu: 17.13%-Mn: 10.61% | TiCuAlNi = Mn: 40.8%-Ti: 24.47%-Al: 17.16%-Cu: 10.81%-Ni: 6.75% | CuAlTiNi = Mn: 35.59%-Cu: 33.54%-Al: 18.06%-Ti: 6.89%-Ni: 5.92% | TiNiCuAl = Ti: 40.15%-Mn: 16.57%-Al: 15.88%-Ni: 14.62%-Cu: 12.77% | Unassigned = Al: 21.35%-Mn: 21.12%-Cu: 20.55%-Ti: 19.28%-Ni: 17.69%,NiTiCuAl : 100.00%,9.62,909.3,187,4019.5,31.836,510,70.1
EP3087A,2_1750X,NiTiCuAl = Ni: 25.47%-Al: 23.89%-Ti: 22.9%-Cu: 17.13%-Mn: 10.61% | TiCuAlNi = Mn: 40.8%-Ti: 24.47%-Al: 17.16%-Cu: 10.81%-Ni: 6.75% | CuAlTiNi = Mn: 35.59%-Cu: 33.54%-Al: 18.06%-Ti: 6.89%-Ni: 5.92% | TiNiCuAl = Ti: 40.15%-Mn: 16.57%-Al: 15.88%-Ni: 14.62%-Cu: 12.77% | Unassigned = Al: 21.35%-Mn: 21.12%-Cu: 20.55%-Ti: 19.28%-Ni: 17.69%,NiTiCuAl : 28.31%|CuAlTiNi : 31.38%|TiCuAlNi : 40.31%,18.9,1786.4,222.08,2727.2,29.64,510,69.4
EP3087A,2_1750X,NiTiCuAl = Ni: 25.47%-Al: 23.89%-Ti: 22.9%-Cu: 17.13%-Mn: 10.61% | TiCuAlNi = Mn: 40.8%-Ti: 24.47%-Al: 17.16%-Cu: 10.81%-Ni: 6.75% | CuAlTiNi = Mn: 35.59%-Cu: 33.54%-Al: 18.06%-Ti: 6.89%-Ni: 5.92% | TiNiCuAl = Ti: 40.15%-Mn: 16.57%-Al: 15.88%-Ni: 14.62%-Cu: 12.77% | Unassigned = Al: 21.35%-Mn: 21.12%-Cu: 20.55%-Ti: 19.28%-Ni: 17.69%,NiTiCuAl : 100.00%,3.617,341.9,107.45,4035.8,27.133,509,69.6
EP3087A,2_1750X,NiTiCuAl = Ni: 25.47%-Al: 23.89%-Ti: 22.9%-Cu: 17.13%-Mn: 10.61% | TiCuAlNi = Mn: 40.8%-Ti: 24.47%-Al: 17.16%-Cu: 10.81%-Ni: 6.75% | CuAlTiNi = Mn: 35.59%-Cu: 33.54%-Al: 18.06%-Ti: 6.89%-Ni: 5.92% | TiNiCuAl = Ti: 40.15%-Mn: 16.57%-Al: 15.88%-Ni: 14.62%-Cu: 12.77% | Unassigned = Al: 21.35%-Mn: 21.12%-Cu: 20.55%-Ti: 19.28%-Ni: 17.69%,NiTiCuAl : 100.00%,8.013,757.4,169.24,4069.1,31.635,509,69.9
EP3087A,2_1750X,NiTiCuAl = Ni: 25.47%-Al: 23.89%-Ti: 22.9%-Cu: 17.13%-Mn: 10.61% | TiCuAlNi = Mn: 40.8%-Ti: 24.47%-Al: 17.16%-Cu: 10.81%-Ni: 6.75% | CuAlTiNi = Mn: 35.59%-Cu: 33.54%-Al: 18.06%-Ti: 6.89%-Ni: 5.92% | TiNiCuAl = Ti: 40.15%-Mn: 16.57%-Al: 15.88%-Ni: 14.62%-Cu: 12.77% | Unassigned = Al: 21.35%-Mn: 21.12%-Cu: 20.55%-Ti: 19.28%-Ni: 17.69%,NiTiCuAl : 100.00%,11.994,1133.7,229.42,4534.5,33.499,511,70.3
EP3087A,2_1750X,NiTiCuAl = Ni: 25.47%-Al: 23.89%-Ti: 22.9%-Cu: 17.13%-Mn: 10.61% | TiCuAlNi = Mn: 40.8%-Ti: 24.47%-Al: 17.16%-Cu: 10.81%-Ni: 6.75% | CuAlTiNi = Mn: 35.59%-Cu: 33.54%-Al: 18.06%-Ti: 6.89%-Ni: 5.92% | TiNiCuAl = Ti: 40.15%-Mn: 16.57%-Al: 15.88%-Ni: 14.62%-Cu: 12.77% | Unassigned = Al: 21.35%-Mn: 21.12%-Cu: 20.55%-Ti: 19.28%-Ni: 17.69%,NiTiCuAl : 100.00%,9.981,943.4,194.36,4135,32.731,509,69.5
EP3087A,2_1750X,NiTiCuAl = Ni: 25.47%-Al: 23.89%-Ti: 22.9%-Cu: 17.13%-Mn: 10.61% | TiCuAlNi = Mn: 40.8%-Ti: 24.47%-Al: 17.16%-Cu: 10.81%-Ni: 6.75% | CuAlTiNi = Mn: 35.59%-Cu: 33.54%-Al: 18.06%-Ti: 6.89%-Ni: 5.92% | TiNiCuAl = Ti: 40.15%-Mn: 16.57%-Al: 15.88%-Ni: 14.62%-Cu: 12.77% | Unassigned = Al: 21.35%-Mn: 21.12%-Cu: 20.55%-Ti: 19.28%-Ni: 17.69%,NiTiCuAl : 100.00%,10.634,1005.1,203.47,4192.1,31.387,509,70.1
EP3087A,2_1750X,NiTiCuAl = Ni: 25.47%-Al: 23.89%-Ti: 22.9%-Cu: 17.13%-Mn: 10.61% | TiCuAlNi = Mn: 40.8%-Ti: 24.47%-Al: 17.16%-Cu: 10.81%-Ni: 6.75% | CuAlTiNi = Mn: 35.59%-Cu: 33.54%-Al: 18.06%-Ti: 6.89%-Ni: 5.92% | TiNiCuAl = Ti: 40.15%-Mn: 16.57%-Al: 15.88%-Ni: 14.62%-Cu: 12.77% | Unassigned = Al: 21.35%-Mn: 21.12%-Cu: 20.55%-Ti: 19.28%-Ni: 17.69%,NiTiCuAl : 99.11%|TiNiCuAl : 0.89%,16.32,1542.6,226.7,3268,37.279,512,70.5
EP3087A,2_1750X,NiTiCuAl = Ni: 25.47%-Al: 23.89%-Ti: 22.9%-Cu: 17.13%-Mn: 10.61% | TiCuAlNi = Mn: 40.8%-Ti: 24.47%-Al: 17.16%-Cu: 10.81%-Ni: 6.75% | CuAlTiNi = Mn: 35.59%-Cu: 33.54%-Al: 18.06%-Ti: 6.89%-Ni: 5.92% | TiNiCuAl = Ti: 40.15%-Mn: 16.57%-Al: 15.88%-Ni: 14.62%-Cu: 12.77% | Unassigned = Al: 21.35%-Mn: 21.12%-Cu: 20.55%-Ti: 19.28%-Ni: 17.69%,TiCuAlNi : 85.41%|CuAlTiNi : 11.83%|NiTiCuAl : 2.76%,9.347,883.5,156.76,3055,30.292,510,69.9
EP3087A,2_1750X,NiTiCuAl = Ni: 25.47%-Al: 23.89%-Ti: 22.9%-Cu: 17.13%-Mn: 10.61% | TiCuAlNi = Mn: 40.8%-Ti: 24.47%-Al: 17.16%-Cu: 10.81%-Ni: 6.75% | CuAlTiNi = Mn: 35.59%-Cu: 33.54%-Al: 18.06%-Ti: 6.89%-Ni: 5.92% | TiNiCuAl = Ti: 40.15%-Mn: 16.57%-Al: 15.88%-Ni: 14.62%-Cu: 12.77% | Unassigned = Al: 21.35%-Mn: 21.12%-Cu: 20.55%-Ti: 19.28%-Ni: 17.69%,NiTiCuAl : 98.12%|CuAlTiNi : 0.46%|Unassigned : 0.53%|TiNiCuAl : 0.89%,25.262,2387.7,266.41,2740.8,35.959,512,70.1
EP3087A,2_1750X,NiTiCuAl = Ni: 25.47%-Al: 23.89%-Ti: 22.9%-Cu: 17.13%-Mn: 10.61% | TiCuAlNi = Mn: 40.8%-Ti: 24.47%-Al: 17.16%-Cu: 10.81%-Ni: 6.75% | CuAlTiNi = Mn: 35.59%-Cu: 33.54%-Al: 18.06%-Ti: 6.89%-Ni: 5.92% | TiNiCuAl = Ti: 40.15%-Mn: 16.57%-Al: 15.88%-Ni: 14.62%-Cu: 12.77% | Unassigned = Al: 21.35%-Mn: 21.12%-Cu: 20.55%-Ti: 19.28%-Ni: 17.69%,CuAlTiNi : 56.35%|NiTiCuAl : 43.65%,9.453,893.5,167.01,3370.5,24.348,506,69.8
EP3087A,2_1750X,NiTiCuAl = Ni: 25.47%-Al: 23.89%-Ti: 22.9%-Cu: 17.13%-Mn: 10.61% | TiCuAlNi = Mn: 40.8%-Ti: 24.47%-Al: 17.16%-Cu: 10.81%-Ni: 6.75% | CuAlTiNi = Mn: 35.59%-Cu: 33.54%-Al: 18.06%-Ti: 6.89%-Ni: 5.92% | TiNiCuAl = Ti: 40.15%-Mn: 16.57%-Al: 15.88%-Ni: 14.62%-Cu: 12.77% | Unassigned = Al: 21.35%-Mn: 21.12%-Cu: 20.55%-Ti: 19.28%-Ni: 17.69%,NiTiCuAl : 99.83%|CuAlTiNi : 0.17%,12.246,1157.5,204.5,3670.2,25.302,512,70.2
EP3087A,2_1750X,NiTiCuAl = Ni: 25.47%-Al: 23.89%-Ti: 22.9%-Cu: 17.13%-Mn: 10.61% | TiCuAlNi = Mn: 40.8%-Ti: 24.47%-Al: 17.16%-Cu: 10.81%-Ni: 6.75% | CuAlTiNi = Mn: 35.59%-Cu: 33.54%-Al: 18.06%-Ti: 6.89%-Ni: 5.92% | TiNiCuAl = Ti: 40.15%-Mn: 16.57%-Al: 15.88%-Ni: 14.62%-Cu: 12.77% | Unassigned = Al: 21.35%-Mn: 21.12%-Cu: 20.55%-Ti: 19.28%-Ni: 17.69%,CuAlTiNi : 99.58%|TiCuAlNi : 0.42%,2.694,254.6,77.02,2939,20.658,506,70.7
EP3087A,2_1750X,NiTiCuAl = Ni: 25.47%-Al: 23.89%-Ti: 22.9%-Cu: 17.13%-Mn: 10.61% | TiCuAlNi = Mn: 40.8%-Ti: 24.47%-Al: 17.16%-Cu: 10.81%-Ni: 6.75% | CuAlTiNi = Mn: 35.59%-Cu: 33.54%-Al: 18.06%-Ti: 6.89%-Ni: 5.92% | TiNiCuAl = Ti: 40.15%-Mn: 16.57%-Al: 15.88%-Ni: 14.62%-Cu: 12.77% | Unassigned = Al: 21.35%-Mn: 21.12%-Cu: 20.55%-Ti: 19.28%-Ni: 17.69%,NiTiCuAl : 98.82%|CuAlTiNi : 1.18%,13.62,1287.3,237.88,4236.1,33.223,510,70.1
EP3087A,2_1750X,NiTiCuAl = Ni: 25.47%-Al: 23.89%-Ti: 22.9%-Cu: 17.13%-Mn: 10.61% | TiCuAlNi = Mn: 40.8%-Ti: 24.47%-Al: 17.16%-Cu: 10.81%-Ni: 6.75% | CuAlTiNi = Mn: 35.59%-Cu: 33.54%-Al: 18.06%-Ti: 6.89%-Ni: 5.92% | TiNiCuAl = Ti: 40.15%-Mn: 16.57%-Al: 15.88%-Ni: 14.62%-Cu: 12.77% | Unassigned = Al: 21.35%-Mn: 21.12%-Cu: 20.55%-Ti: 19.28%-Ni: 17.69%,NiTiCuAl : 99.24%|CuAlTiNi : 0.76%,11.905,1125.2,223.98,4391.1,33.375,511,69.8
EP3087A,2_1750X,NiTiCuAl = Ni: 25.47%-Al: 23.89%-Ti: 22.9%-Cu: 17.13%-Mn: 10.61% | TiCuAlNi = Mn: 40.8%-Ti: 24.47%-Al: 17.16%-Cu: 10.81%-Ni: 6.75% | CuAlTiNi = Mn: 35.59%-Cu: 33.54%-Al: 18.06%-Ti: 6.89%-Ni: 5.92% | TiNiCuAl = Ti: 40.15%-Mn: 16.57%-Al: 15.88%-Ni: 14.62%-Cu: 12.77% | Unassigned = Al: 21.35%-Mn: 21.12%-Cu: 20.55%-Ti: 19.28%-Ni: 17.69%,NiTiCuAl : 85.45%|CuAlTiNi : 14.55%,9.749,921.5,187.95,3999.8,28.819,509,70.2
EP3087A,2_1750X,NiTiCuAl = Ni: 25.47%-Al: 23.89%-Ti: 22.9%-Cu: 17.13%-Mn: 10.61% | TiCuAlNi = Mn: 40.8%-Ti: 24.47%-Al: 17.16%-Cu: 10.81%-Ni: 6.75% | CuAlTiNi = Mn: 35.59%-Cu: 33.54%-Al: 18.06%-Ti: 6.89%-Ni: 5.92% | TiNiCuAl = Ti: 40.15%-Mn: 16.57%-Al: 15.88%-Ni: 14.62%-Cu: 12.77% | Unassigned = Al: 21.35%-Mn: 21.12%-Cu: 20.55%-Ti: 19.28%-Ni: 17.69%,NiTiCuAl : 100.00%,6.815,644.2,156.96,4199.4,27.689,510,70.2
EP3087A,2_1750X,NiTiCuAl = Ni: 25.47%-Al: 23.89%-Ti: 22.9%-Cu: 17.13%-Mn: 10.61% | TiCuAlNi = Mn: 40.8%-Ti: 24.47%-Al: 17.16%-Cu: 10.81%-Ni: 6.75% | CuAlTiNi = Mn: 35.59%-Cu: 33.54%-Al: 18.06%-Ti: 6.89%-Ni: 5.92% | TiNiCuAl = Ti: 40.15%-Mn: 16.57%-Al: 15.88%-Ni: 14.62%-Cu: 12.77% | Unassigned = Al: 21.35%-Mn: 21.12%-Cu: 20.55%-Ti: 19.28%-Ni: 17.69%,NiTiCuAl : 100.00%,12.835,1213.1,227.54,4179.3,31.216,509,69.4
EP3087A,2_1750X,NiTiCuAl = Ni: 25.47%-Al: 23.89%-Ti: 22.9%-Cu: 17.13%-Mn: 10.61% | TiCuAlNi = Mn: 40.8%-Ti: 24.47%-Al: 17.16%-Cu: 10.81%-Ni: 6.75% | CuAlTiNi = Mn: 35.59%-Cu: 33.54%-Al: 18.06%-Ti: 6.89%-Ni: 5.92% | TiNiCuAl = Ti: 40.15%-Mn: 16.57%-Al: 15.88%-Ni: 14.62%-Cu: 12.77% | Unassigned = Al: 21.35%-Mn: 21.12%-Cu: 20.55%-Ti: 19.28%-Ni: 17.69%,NiTiCuAl : 100.00%,8.345,788.8,176.07,4182,32.329,512,70
EP3087A,2_1750X,NiTiCuAl = Ni: 25.47%-Al: 23.89%-Ti: 22.9%-Cu: 17.13%-Mn: 10.61% | TiCuAlNi = Mn: 40.8%-Ti: 24.47%-Al: 17.16%-Cu: 10.81%-Ni: 6.75% | CuAlTiNi = Mn: 35.59%-Cu: 33.54%-Al: 18.06%-Ti: 6.89%-Ni: 5.92% | TiNiCuAl = Ti: 40.15%-Mn: 16.57%-Al: 15.88%-Ni: 14.62%-Cu: 12.77% | Unassigned = Al: 21.35%-Mn: 21.12%-Cu: 20.55%-Ti: 19.28%-Ni: 17.69%,NiTiCuAl : 100.00%,9.954,940.9,192.52,4079.6,32.665,511,69.5
EP3087A,2_1750X,NiTiCuAl = Ni: 25.47%-Al: 23.89%-Ti: 22.9%-Cu: 17.13%-Mn: 10.61% | TiCuAlNi = Mn: 40.8%-Ti: 24.47%-Al: 17.16%-Cu: 10.81%-Ni: 6.75% | CuAlTiNi = Mn: 35.59%-Cu: 33.54%-Al: 18.06%-Ti: 6.89%-Ni: 5.92% | TiNiCuAl = Ti: 40.15%-Mn: 16.57%-Al: 15.88%-Ni: 14.62%-Cu: 12.77% | Unassigned = Al: 21.35%-Mn: 21.12%-Cu: 20.55%-Ti: 19.28%-Ni: 17.69%,NiTiCuAl : 100.00%,5.647,533.8,138.49,4070,27.702,509,69.8
EP3087A,2_1750X,NiTiCuAl = Ni: 25.47%-Al: 23.89%-Ti: 22.9%-Cu: 17.13%-Mn: 10.61% | TiCuAlNi = Mn: 40.8%-Ti: 24.47%-Al: 17.16%-Cu: 10.81%-Ni: 6.75% | CuAlTiNi = Mn: 35.59%-Cu: 33.54%-Al: 18.06%-Ti: 6.89%-Ni: 5.92% | TiNiCuAl = Ti: 40.15%-Mn: 16.57%-Al: 15.88%-Ni: 14.62%-Cu: 12.77% | Unassigned = Al: 21.35%-Mn: 21.12%-Cu: 20.55%-Ti: 19.28%-Ni: 17.69%,NiTiCuAl : 100.00%,6.526,616.8,147.39,3929,30.74,509,69.9
EP3087A,2_1750X,NiTiCuAl = Ni: 25.47%-Al: 23.89%-Ti: 22.9%-Cu: 17.13%-Mn: 10.61% | TiCuAlNi = Mn: 40.8%-Ti: 24.47%-Al: 17.16%-Cu: 10.81%-Ni: 6.75% | CuAlTiNi = Mn: 35.59%-Cu: 33.54%-Al: 18.06%-Ti: 6.89%-Ni: 5.92% | TiNiCuAl = Ti: 40.15%-Mn: 16.57%-Al: 15.88%-Ni: 14.62%-Cu: 12.77% | Unassigned = Al: 21.35%-Mn: 21.12%-Cu: 20.55%-Ti: 19.28%-Ni: 17.69%,NiTiCuAl : 100.00%,11.48,1085.1,213,4189.7,32.892,510,70.3
EP3087A,2_1750X,NiTiCuAl = Ni: 25.47%-Al: 23.89%-Ti: 22.9%-Cu: 17.13%-Mn: 10.61% | TiCuAlNi = Mn: 40.8%-Ti: 24.47%-Al: 17.16%-Cu: 10.81%-Ni: 6.75% | CuAlTiNi = Mn: 35.59%-Cu: 33.54%-Al: 18.06%-Ti: 6.89%-Ni: 5.92% | TiNiCuAl = Ti: 40.15%-Mn: 16.57%-Al: 15.88%-Ni: 14.62%-Cu: 12.77% | Unassigned = Al: 21.35%-Mn: 21.12%-Cu: 20.55%-Ti: 19.28%-Ni: 17.69%,CuAlTiNi : 46.54%|NiTiCuAl : 31.47%|TiCuAlNi : 21.99%,8.715,823.7,146.97,2928.4,28.156,509,69.9
EP3087A,2_1750X,NiTiCuAl = Ni: 25.47%-Al: 23.89%-Ti: 22.9%-Cu: 17.13%-Mn: 10.61% | TiCuAlNi = Mn: 40.8%-Ti: 24.47%-Al: 17.16%-Cu: 10.81%-Ni: 6.75% | CuAlTiNi = Mn: 35.59%-Cu: 33.54%-Al: 18.06%-Ti: 6.89%-Ni: 5.92% | TiNiCuAl = Ti: 40.15%-Mn: 16.57%-Al: 15.88%-Ni: 14.62%-Cu: 12.77% | Unassigned = Al: 21.35%-Mn: 21.12%-Cu: 20.55%-Ti: 19.28%-Ni: 17.69%,NiTiCuAl : 19.98%|Unassigned : 1.07%|CuAlTiNi : 75.49%|TiCuAlNi : 1.76%|TiNiCuAl : 1.71%,3.027,286.1,97.65,4050.3,26.162,509,69.8
EP3087A,2_1750X,NiTiCuAl = Ni: 25.47%-Al: 23.89%-Ti: 22.9%-Cu: 17.13%-Mn: 10.61% | TiCuAlNi = Mn: 40.8%-Ti: 24.47%-Al: 17.16%-Cu: 10.81%-Ni: 6.75% | CuAlTiNi = Mn: 35.59%-Cu: 33.54%-Al: 18.06%-Ti: 6.89%-Ni: 5.92% | TiNiCuAl = Ti: 40.15%-Mn: 16.57%-Al: 15.88%-Ni: 14.62%-Cu: 12.77% | Unassigned = Al: 21.35%-Mn: 21.12%-Cu: 20.55%-Ti: 19.28%-Ni: 17.69%,NiTiCuAl : 30.40%|CuAlTiNi : 44.92%|TiCuAlNi : 24.68%,6.671,630.6,149.55,3945.7,28.955,507,70.1
EP3087A,2_1750X,NiTiCuAl = Ni: 25.47%-Al: 23.89%-Ti: 22.9%-Cu: 17.13%-Mn: 10.61% | TiCuAlNi = Mn: 40.8%-Ti: 24.47%-Al: 17.16%-Cu: 10.81%-Ni: 6.75% | CuAlTiNi = Mn: 35.59%-Cu: 33.54%-Al: 18.06%-Ti: 6.89%-Ni: 5.92% | TiNiCuAl = Ti: 40.15%-Mn: 16.57%-Al: 15.88%-Ni: 14.62%-Cu: 12.77% | Unassigned = Al: 21.35%-Mn: 21.12%-Cu: 20.55%-Ti: 19.28%-Ni: 17.69%,TiCuAlNi : 66.74%|CuAlTiNi : 32.38%|Unassigned : 0.88%,6.17,583.2,150.49,4309.7,31.084,512,69.6
EP3087A,2_1750X,NiTiCuAl = Ni: 25.47%-Al: 23.89%-Ti: 22.9%-Cu: 17.13%-Mn: 10.61% | TiCuAlNi = Mn: 40.8%-Ti: 24.47%-Al: 17.16%-Cu: 10.81%-Ni: 6.75% | CuAlTiNi = Mn: 35.59%-Cu: 33.54%-Al: 18.06%-Ti: 6.89%-Ni: 5.92% | TiNiCuAl = Ti: 40.15%-Mn: 16.57%-Al: 15.88%-Ni: 14.62%-Cu: 12.77% | Unassigned = Al: 21.35%-Mn: 21.12%-Cu: 20.55%-Ti: 19.28%-Ni: 17.69%,CuAlTiNi : 98.46%|TiCuAlNi : 1.54%,5.732,541.8,124.25,3306.1,19.566,508,69.9
EP3087A,2_1750X,NiTiCuAl = Ni: 25.47%-Al: 23.89%-Ti: 22.9%-Cu: 17.13%-Mn: 10.61% | TiCuAlNi = Mn: 40.8%-Ti: 24.47%-Al: 17.16%-Cu: 10.81%-Ni: 6.75% | CuAlTiNi = Mn: 35.59%-Cu: 33.54%-Al: 18.06%-Ti: 6.89%-Ni: 5.92% | TiNiCuAl = Ti: 40.15%-Mn: 16.57%-Al: 15.88%-Ni: 14.62%-Cu: 12.77% | Unassigned = Al: 21.35%-Mn: 21.12%-Cu: 20.55%-Ti: 19.28%-Ni: 17.69%,CuAlTiNi : 12.00%|TiCuAlNi : 82.26%|NiTiCuAl : 5.74%,22.493,2126,266.07,3072.1,42.138,507,69.7
EP3087A,2_1750X,NiTiCuAl = Ni: 25.47%-Al: 23.89%-Ti: 22.9%-Cu: 17.13%-Mn: 10.61% | TiCuAlNi = Mn: 40.8%-Ti: 24.47%-Al: 17.16%-Cu: 10.81%-Ni: 6.75% | CuAlTiNi = Mn: 35.59%-Cu: 33.54%-Al: 18.06%-Ti: 6.89%-Ni: 5.92% | TiNiCuAl = Ti: 40.15%-Mn: 16.57%-Al: 15.88%-Ni: 14.62%-Cu: 12.77% | Unassigned = Al: 21.35%-Mn: 21.12%-Cu: 20.55%-Ti: 19.28%-Ni: 17.69%,NiTiCuAl : 59.00%|TiCuAlNi : 32.85%|CuAlTiNi : 8.15%,12.723,1202.6,191.03,3150.7,35.793,510,70.3
EP3087A,2_1750X,NiTiCuAl = Ni: 25.47%-Al: 23.89%-Ti: 22.9%-Cu: 17.13%-Mn: 10.61% | TiCuAlNi = Mn: 40.8%-Ti: 24.47%-Al: 17.16%-Cu: 10.81%-Ni: 6.75% | CuAlTiNi = Mn: 35.59%-Cu: 33.54%-Al: 18.06%-Ti: 6.89%-Ni: 5.92% | TiNiCuAl = Ti: 40.15%-Mn: 16.57%-Al: 15.88%-Ni: 14.62%-Cu: 12.77% | Unassigned = Al: 21.35%-Mn: 21.12%-Cu: 20.55%-Ti: 19.28%-Ni: 17.69%,NiTiCuAl : 100.00%,12.346,1166.9,225.92,4294.7,33.12,510,69.7
EP3087A,2_1750X,NiTiCuAl = Ni: 25.47%-Al: 23.89%-Ti: 22.9%-Cu: 17.13%-Mn: 10.61% | TiCuAlNi = Mn: 40.8%-Ti: 24.47%-Al: 17.16%-Cu: 10.81%-Ni: 6.75% | CuAlTiNi = Mn: 35.59%-Cu: 33.54%-Al: 18.06%-Ti: 6.89%-Ni: 5.92% | TiNiCuAl = Ti: 40.15%-Mn: 16.57%-Al: 15.88%-Ni: 14.62%-Cu: 12.77% | Unassigned = Al: 21.35%-Mn: 21.12%-Cu: 20.55%-Ti: 19.28%-Ni: 17.69%,NiTiCuAl : 100.00%,8.686,821,181.51,4230.9,32.183,509,69.5
EP3087A,2_1750X,NiTiCuAl = Ni: 25.47%-Al: 23.89%-Ti: 22.9%-Cu: 17.13%-Mn: 10.61% | TiCuAlNi = Mn: 40.8%-Ti: 24.47%-Al: 17.16%-Cu: 10.81%-Ni: 6.75% | CuAlTiNi = Mn: 35.59%-Cu: 33.54%-Al: 18.06%-Ti: 6.89%-Ni: 5.92% | TiNiCuAl = Ti: 40.15%-Mn: 16.57%-Al: 15.88%-Ni: 14.62%-Cu: 12.77% | Unassigned = Al: 21.35%-Mn: 21.12%-Cu: 20.55%-Ti: 19.28%-Ni: 17.69%,NiTiCuAl : 100.00%,9.281,877.2,191.83,4349.2,33.586,509,70.2
EP3087A,2_1750X,NiTiCuAl = Ni: 25.47%-Al: 23.89%-Ti: 22.9%-Cu: 17.13%-Mn: 10.61% | TiCuAlNi = Mn: 40.8%-Ti: 24.47%-Al: 17.16%-Cu: 10.81%-Ni: 6.75% | CuAlTiNi = Mn: 35.59%-Cu: 33.54%-Al: 18.06%-Ti: 6.89%-Ni: 5.92% | TiNiCuAl = Ti: 40.15%-Mn: 16.57%-Al: 15.88%-Ni: 14.62%-Cu: 12.77% | Unassigned = Al: 21.35%-Mn: 21.12%-Cu: 20.55%-Ti: 19.28%-Ni: 17.69%,NiTiCuAl : 100.00%,6.279,593.5,147,4064.5,30.464,511,69.9
EP3087A,2_1750X,NiTiCuAl = Ni: 25.47%-Al: 23.89%-Ti: 22.9%-Cu: 17.13%-Mn: 10.61% | TiCuAlNi = Mn: 40.8%-Ti: 24.47%-Al: 17.16%-Cu: 10.81%-Ni: 6.75% | CuAlTiNi = Mn: 35.59%-Cu: 33.54%-Al: 18.06%-Ti: 6.89%-Ni: 5.92% | TiNiCuAl = Ti: 40.15%-Mn: 16.57%-Al: 15.88%-Ni: 14.62%-Cu: 12.77% | Unassigned = Al: 21.35%-Mn: 21.12%-Cu: 20.55%-Ti: 19.28%-Ni: 17.69%,NiTiCuAl : 100.00%,4.234,400.2,116.83,4012.7,28.269,509,69.8
EP3087A,2_1750X,NiTiCuAl = Ni: 25.47%-Al: 23.89%-Ti: 22.9%-Cu: 17.13%-Mn: 10.61% | TiCuAlNi = Mn: 40.8%-Ti: 24.47%-Al: 17.16%-Cu: 10.81%-Ni: 6.75% | CuAlTiNi = Mn: 35.59%-Cu: 33.54%-Al: 18.06%-Ti: 6.89%-Ni: 5.92% | TiNiCuAl = Ti: 40.15%-Mn: 16.57%-Al: 15.88%-Ni: 14.62%-Cu: 12.77% | Unassigned = Al: 21.35%-Mn: 21.12%-Cu: 20.55%-Ti: 19.28%-Ni: 17.69%,NiTiCuAl : 90.59%|CuAlTiNi : 9.41%,8.333,787.7,170.62,3967,27.853,509,69.7
EP3087A,2_1750X,NiTiCuAl = Ni: 25.47%-Al: 23.89%-Ti: 22.9%-Cu: 17.13%-Mn: 10.61% | TiCuAlNi = Mn: 40.8%-Ti: 24.47%-Al: 17.16%-Cu: 10.81%-Ni: 6.75% | CuAlTiNi = Mn: 35.59%-Cu: 33.54%-Al: 18.06%-Ti: 6.89%-Ni: 5.92% | TiNiCuAl = Ti: 40.15%-Mn: 16.57%-Al: 15.88%-Ni: 14.62%-Cu: 12.77% | Unassigned = Al: 21.35%-Mn: 21.12%-Cu: 20.55%-Ti: 19.28%-Ni: 17.69%,CuAlTiNi : 1.38%|NiTiCuAl : 98.62%,11.73,1108.7,218.13,4265.7,31.776,510,69.4
EP3087A,2_1750X,NiTiCuAl = Ni: 25.47%-Al: 23.89%-Ti: 22.9%-Cu: 17.13%-Mn: 10.61% | TiCuAlNi = Mn: 40.8%-Ti: 24.47%-Al: 17.16%-Cu: 10.81%-Ni: 6.75% | CuAlTiNi = Mn: 35.59%-Cu: 33.54%-Al: 18.06%-Ti: 6.89%-Ni: 5.92% | TiNiCuAl = Ti: 40.15%-Mn: 16.57%-Al: 15.88%-Ni: 14.62%-Cu: 12.77% | Unassigned = Al: 21.35%-Mn: 21.12%-Cu: 20.55%-Ti: 19.28%-Ni: 17.69%,NiTiCuAl : 100.00%,11.409,1078.3,214.96,4280.4,33.01,509,70.5
EP3087A,2_1750X,NiTiCuAl = Ni: 25.47%-Al: 23.89%-Ti: 22.9%-Cu: 17.13%-Mn: 10.61% | TiCuAlNi = Mn: 40.8%-Ti: 24.47%-Al: 17.16%-Cu: 10.81%-Ni: 6.75% | CuAlTiNi = Mn: 35.59%-Cu: 33.54%-Al: 18.06%-Ti: 6.89%-Ni: 5.92% | TiNiCuAl = Ti: 40.15%-Mn: 16.57%-Al: 15.88%-Ni: 14.62%-Cu: 12.77% | Unassigned = Al: 21.35%-Mn: 21.12%-Cu: 20.55%-Ti: 19.28%-Ni: 17.69%,TiCuAlNi : 13.05%|CuAlTiNi : 42.62%|NiTiCuAl : 44.32%,6.55,619.1,151.62,4113.6,27.59,509,70.1
EP3087A,2_1750X,NiTiCuAl = Ni: 25.47%-Al: 23.89%-Ti: 22.9%-Cu: 17.13%-Mn: 10.61% | TiCuAlNi = Mn: 40.8%-Ti: 24.47%-Al: 17.16%-Cu: 10.81%-Ni: 6.75% | CuAlTiNi = Mn: 35.59%-Cu: 33.54%-Al: 18.06%-Ti: 6.89%-Ni: 5.92% | TiNiCuAl = Ti: 40.15%-Mn: 16.57%-Al: 15.88%-Ni: 14.62%-Cu: 12.77% | Unassigned = Al: 21.35%-Mn: 21.12%-Cu: 20.55%-Ti: 19.28%-Ni: 17.69%,NiTiCuAl : 46.05%|CuAlTiNi : 53.95%,7.612,719.5,156.29,3731.5,22.433,507,70.1
EP3087A,2_1750X,NiTiCuAl = Ni: 25.47%-Al: 23.89%-Ti: 22.9%-Cu: 17.13%-Mn: 10.61% | TiCuAlNi = Mn: 40.8%-Ti: 24.47%-Al: 17.16%-Cu: 10.81%-Ni: 6.75% | CuAlTiNi = Mn: 35.59%-Cu: 33.54%-Al: 18.06%-Ti: 6.89%-Ni: 5.92% | TiNiCuAl = Ti: 40.15%-Mn: 16.57%-Al: 15.88%-Ni: 14.62%-Cu: 12.77% | Unassigned = Al: 21.35%-Mn: 21.12%-Cu: 20.55%-Ti: 19.28%-Ni: 17.69%,TiCuAlNi : 85.50%|NiTiCuAl : 14.50%,17.985,1699.9,230.98,3058.6,40.311,511,69.7
EP3087A,2_1750X,NiTiCuAl = Ni: 25.47%-Al: 23.89%-Ti: 22.9%-Cu: 17.13%-Mn: 10.61% | TiCuAlNi = Mn: 40.8%-Ti: 24.47%-Al: 17.16%-Cu: 10.81%-Ni: 6.75% | CuAlTiNi = Mn: 35.59%-Cu: 33.54%-Al: 18.06%-Ti: 6.89%-Ni: 5.92% | TiNiCuAl = Ti: 40.15%-Mn: 16.57%-Al: 15.88%-Ni: 14.62%-Cu: 12.77% | Unassigned = Al: 21.35%-Mn: 21.12%-Cu: 20.55%-Ti: 19.28%-Ni: 17.69%,NiTiCuAl : 95.23%|TiNiCuAl : 1.95%|TiCuAlNi : 2.82%,19.948,1885.5,245.58,3045.1,38.155,510,69.5
EP3087A,2_1750X,NiTiCuAl = Ni: 25.47%-Al: 23.89%-Ti: 22.9%-Cu: 17.13%-Mn: 10.61% | TiCuAlNi = Mn: 40.8%-Ti: 24.47%-Al: 17.16%-Cu: 10.81%-Ni: 6.75% | CuAlTiNi = Mn: 35.59%-Cu: 33.54%-Al: 18.06%-Ti: 6.89%-Ni: 5.92% | TiNiCuAl = Ti: 40.15%-Mn: 16.57%-Al: 15.88%-Ni: 14.62%-Cu: 12.77% | Unassigned = Al: 21.35%-Mn: 21.12%-Cu: 20.55%-Ti: 19.28%-Ni: 17.69%,NiTiCuAl : 13.69%|TiCuAlNi : 83.04%|CuAlTiNi : 3.27%,11.436,1080.9,179.04,3139.4,41.65,509,70.4
EP3087A,2_1750X,NiTiCuAl = Ni: 25.47%-Al: 23.89%-Ti: 22.9%-Cu: 17.13%-Mn: 10.61% | TiCuAlNi = Mn: 40.8%-Ti: 24.47%-Al: 17.16%-Cu: 10.81%-Ni: 6.75% | CuAlTiNi = Mn: 35.59%-Cu: 33.54%-Al: 18.06%-Ti: 6.89%-Ni: 5.92% | TiNiCuAl = Ti: 40.15%-Mn: 16.57%-Al: 15.88%-Ni: 14.62%-Cu: 12.77% | Unassigned = Al: 21.35%-Mn: 21.12%-Cu: 20.55%-Ti: 19.28%-Ni: 17.69%,TiCuAlNi : 54.27%|CuAlTiNi : 44.82%|Unassigned : 0.89%|NiTiCuAl : 0.02%,16.578,1566.9,214.51,2935.9,34.24,510,70.2
EP3087A,2_1750X,NiTiCuAl = Ni: 25.47%-Al: 23.89%-Ti: 22.9%-Cu: 17.13%-Mn: 10.61% | TiCuAlNi = Mn: 40.8%-Ti: 24.47%-Al: 17.16%-Cu: 10.81%-Ni: 6.75% | CuAlTiNi = Mn: 35.59%-Cu: 33.54%-Al: 18.06%-Ti: 6.89%-Ni: 5.92% | TiNiCuAl = Ti: 40.15%-Mn: 16.57%-Al: 15.88%-Ni: 14.62%-Cu: 12.77% | Unassigned = Al: 21.35%-Mn: 21.12%-Cu: 20.55%-Ti: 19.28%-Ni: 17.69%,NiTiCuAl : 81.88%|TiCuAlNi : 14.91%|CuAlTiNi : 3.21%,5.433,513.6,136.47,4133.4,30.397,512,70.6
EP3087A,2_1750X,NiTiCuAl = Ni: 25.47%-Al: 23.89%-Ti: 22.9%-Cu: 17.13%-Mn: 10.61% | TiCuAlNi = Mn: 40.8%-Ti: 24.47%-Al: 17.16%-Cu: 10.81%-Ni: 6.75% | CuAlTiNi = Mn: 35.59%-Cu: 33.54%-Al: 18.06%-Ti: 6.89%-Ni: 5.92% | TiNiCuAl = Ti: 40.15%-Mn: 16.57%-Al: 15.88%-Ni: 14.62%-Cu: 12.77% | Unassigned = Al: 21.35%-Mn: 21.12%-Cu: 20.55%-Ti: 19.28%-Ni: 17.69%,NiTiCuAl : 100.00%,6.997,661.4,157.55,4115.8,31.816,511,69.9
EP3087A,2_1750X,NiTiCuAl = Ni: 25.47%-Al: 23.89%-Ti: 22.9%-Cu: 17.13%-Mn: 10.61% | TiCuAlNi = Mn: 40.8%-Ti: 24.47%-Al: 17.16%-Cu: 10.81%-Ni: 6.75% | CuAlTiNi = Mn: 35.59%-Cu: 33.54%-Al: 18.06%-Ti: 6.89%-Ni: 5.92% | TiNiCuAl = Ti: 40.15%-Mn: 16.57%-Al: 15.88%-Ni: 14.62%-Cu: 12.77% | Unassigned = Al: 21.35%-Mn: 21.12%-Cu: 20.55%-Ti: 19.28%-Ni: 17.69%,NiTiCuAl : 100.00%,11.595,1096,219.2,4350.7,33.459,511,70.2
EP3087A,2_1750X,NiTiCuAl = Ni: 25.47%-Al: 23.89%-Ti: 22.9%-Cu: 17.13%-Mn: 10.61% | TiCuAlNi = Mn: 40.8%-Ti: 24.47%-Al: 17.16%-Cu: 10.81%-Ni: 6.75% | CuAlTiNi = Mn: 35.59%-Cu: 33.54%-Al: 18.06%-Ti: 6.89%-Ni: 5.92% | TiNiCuAl = Ti: 40.15%-Mn: 16.57%-Al: 15.88%-Ni: 14.62%-Cu: 12.77% | Unassigned = Al: 21.35%-Mn: 21.12%-Cu: 20.55%-Ti: 19.28%-Ni: 17.69%,NiTiCuAl : 100.00%,9.892,935,194.55,4179.1,30.846,509,69.6
EP3087A,2_1750X,NiTiCuAl = Ni: 25.47%-Al: 23.89%-Ti: 22.9%-Cu: 17.13%-Mn: 10.61% | TiCuAlNi = Mn: 40.8%-Ti: 24.47%-Al: 17.16%-Cu: 10.81%-Ni: 6.75% | CuAlTiNi = Mn: 35.59%-Cu: 33.54%-Al: 18.06%-Ti: 6.89%-Ni: 5.92% | TiNiCuAl = Ti: 40.15%-Mn: 16.57%-Al: 15.88%-Ni: 14.62%-Cu: 12.77% | Unassigned = Al: 21.35%-Mn: 21.12%-Cu: 20.55%-Ti: 19.28%-Ni: 17.69%,NiTiCuAl : 70.55%|CuAlTiNi : 2.49%|TiCuAlNi : 26.96%,17.34,1639,242.86,3442.9,39.132,511,70.3
EP3087A,2_1750X,NiTiCuAl = Ni: 25.47%-Al: 23.89%-Ti: 22.9%-Cu: 17.13%-Mn: 10.61% | TiCuAlNi = Mn: 40.8%-Ti: 24.47%-Al: 17.16%-Cu: 10.81%-Ni: 6.75% | CuAlTiNi = Mn: 35.59%-Cu: 33.54%-Al: 18.06%-Ti: 6.89%-Ni: 5.92% | TiNiCuAl = Ti: 40.15%-Mn: 16.57%-Al: 15.88%-Ni: 14.62%-Cu: 12.77% | Unassigned = Al: 21.35%-Mn: 21.12%-Cu: 20.55%-Ti: 19.28%-Ni: 17.69%,NiTiCuAl : 100.00%,10.314,974.9,201.99,4268.3,30.614,509,70.4
EP3087A,2_1750X,NiTiCuAl = Ni: 25.47%-Al: 23.89%-Ti: 22.9%-Cu: 17.13%-Mn: 10.61% | TiCuAlNi = Mn: 40.8%-Ti: 24.47%-Al: 17.16%-Cu: 10.81%-Ni: 6.75% | CuAlTiNi = Mn: 35.59%-Cu: 33.54%-Al: 18.06%-Ti: 6.89%-Ni: 5.92% | TiNiCuAl = Ti: 40.15%-Mn: 16.57%-Al: 15.88%-Ni: 14.62%-Cu: 12.77% | Unassigned = Al: 21.35%-Mn: 21.12%-Cu: 20.55%-Ti: 19.28%-Ni: 17.69%,NiTiCuAl : 50.46%|CuAlTiNi : 49.54%,6.38,603.1,150.22,4155.7,28.236,508,70.1
EP3087A,2_1750X,NiTiCuAl = Ni: 25.47%-Al: 23.89%-Ti: 22.9%-Cu: 17.13%-Mn: 10.61% | TiCuAlNi = Mn: 40.8%-Ti: 24.47%-Al: 17.16%-Cu: 10.81%-Ni: 6.75% | CuAlTiNi = Mn: 35.59%-Cu: 33.54%-Al: 18.06%-Ti: 6.89%-Ni: 5.92% | TiNiCuAl = Ti: 40.15%-Mn: 16.57%-Al: 15.88%-Ni: 14.62%-Cu: 12.77% | Unassigned = Al: 21.35%-Mn: 21.12%-Cu: 20.55%-Ti: 19.28%-Ni: 17.69%,NiTiCuAl : 87.00%|CuAlTiNi : 12.66%|TiCuAlNi : 0.34%,5.864,554.2,140.57,4024.2,30.138,509,70.4
EP3087A,2_1750X,NiTiCuAl = Ni: 25.47%-Al: 23.89%-Ti: 22.9%-Cu: 17.13%-Mn: 10.61% | TiCuAlNi = Mn: 40.8%-Ti: 24.47%-Al: 17.16%-Cu: 10.81%-Ni: 6.75% | CuAlTiNi = Mn: 35.59%-Cu: 33.54%-Al: 18.06%-Ti: 6.89%-Ni: 5.92% | TiNiCuAl = Ti: 40.15%-Mn: 16.57%-Al: 15.88%-Ni: 14.62%-Cu: 12.77% | Unassigned = Al: 21.35%-Mn: 21.12%-Cu: 20.55%-Ti: 19.28%-Ni: 17.69%,NiTiCuAl : 100.00%,9.336,882.5,189.58,4238,32.108,509,69.9
EP3087A,2_1750X,NiTiCuAl = Ni: 25.47%-Al: 23.89%-Ti: 22.9%-Cu: 17.13%-Mn: 10.61% | TiCuAlNi = Mn: 40.8%-Ti: 24.47%-Al: 17.16%-Cu: 10.81%-Ni: 6.75% | CuAlTiNi = Mn: 35.59%-Cu: 33.54%-Al: 18.06%-Ti: 6.89%-Ni: 5.92% | TiNiCuAl = Ti: 40.15%-Mn: 16.57%-Al: 15.88%-Ni: 14.62%-Cu: 12.77% | Unassigned = Al: 21.35%-Mn: 21.12%-Cu: 20.55%-Ti: 19.28%-Ni: 17.69%,TiCuAlNi : 41.64%|Unassigned : 1.58%|CuAlTiNi : 24.55%|NiTiCuAl : 32.23%,7.364,696,153.44,3736.4,26.228,509,70.6
EP3087A,2_1750X,NiTiCuAl = Ni: 25.47%-Al: 23.89%-Ti: 22.9%-Cu: 17.13%-Mn: 10.61% | TiCuAlNi = Mn: 40.8%-Ti: 24.47%-Al: 17.16%-Cu: 10.81%-Ni: 6.75% | CuAlTiNi = Mn: 35.59%-Cu: 33.54%-Al: 18.06%-Ti: 6.89%-Ni: 5.92% | TiNiCuAl = Ti: 40.15%-Mn: 16.57%-Al: 15.88%-Ni: 14.62%-Cu: 12.77% | Unassigned = Al: 21.35%-Mn: 21.12%-Cu: 20.55%-Ti: 19.28%-Ni: 17.69%,NiTiCuAl : 25.74%|Unassigned : 3.41%|CuAlTiNi : 70.86%,9.969,942.3,182.14,3708.8,27.985,491,70.2
EP3087A,2_1750X,NiTiCuAl = Ni: 25.47%-Al: 23.89%-Ti: 22.9%-Cu: 17.13%-Mn: 10.61% | TiCuAlNi = Mn: 40.8%-Ti: 24.47%-Al: 17.16%-Cu: 10.81%-Ni: 6.75% | CuAlTiNi = Mn: 35.59%-Cu: 33.54%-Al: 18.06%-Ti: 6.89%-Ni: 5.92% | TiNiCuAl = Ti: 40.15%-Mn: 16.57%-Al: 15.88%-Ni: 14.62%-Cu: 12.77% | Unassigned = Al: 21.35%-Mn: 21.12%-Cu: 20.55%-Ti: 19.28%-Ni: 17.69%,CuAlTiNi : 36.42%|NiTiCuAl : 63.58%,5.044,476.8,134.82,4345.3,30.412,508,70.4
EP3087A,2_1750X,NiTiCuAl = Ni: 25.47%-Al: 23.89%-Ti: 22.9%-Cu: 17.13%-Mn: 10.61% | TiCuAlNi = Mn: 40.8%-Ti: 24.47%-Al: 17.16%-Cu: 10.81%-Ni: 6.75% | CuAlTiNi = Mn: 35.59%-Cu: 33.54%-Al: 18.06%-Ti: 6.89%-Ni: 5.92% | TiNiCuAl = Ti: 40.15%-Mn: 16.57%-Al: 15.88%-Ni: 14.62%-Cu: 12.77% | Unassigned = Al: 21.35%-Mn: 21.12%-Cu: 20.55%-Ti: 19.28%-Ni: 17.69%,NiTiCuAl : 100.00%,7.131,674,155.6,3953.3,31.63,510,69.5
EP3087A,2_1750X,NiTiCuAl = Ni: 25.47%-Al: 23.89%-Ti: 22.9%-Cu: 17.13%-Mn: 10.61% | TiCuAlNi = Mn: 40.8%-Ti: 24.47%-Al: 17.16%-Cu: 10.81%-Ni: 6.75% | CuAlTiNi = Mn: 35.59%-Cu: 33.54%-Al: 18.06%-Ti: 6.89%-Ni: 5.92% | TiNiCuAl = Ti: 40.15%-Mn: 16.57%-Al: 15.88%-Ni: 14.62%-Cu: 12.77% | Unassigned = Al: 21.35%-Mn: 21.12%-Cu: 20.55%-Ti: 19.28%-Ni: 17.69%,NiTiCuAl : 100.00%,11.744,1110,209.3,3978,31.158,508,69.5
EP3087A,2_1750X,NiTiCuAl = Ni: 25.47%-Al: 23.89%-Ti: 22.9%-Cu: 17.13%-Mn: 10.61% | TiCuAlNi = Mn: 40.8%-Ti: 24.47%-Al: 17.16%-Cu: 10.81%-Ni: 6.75% | CuAlTiNi = Mn: 35.59%-Cu: 33.54%-Al: 18.06%-Ti: 6.89%-Ni: 5.92% | TiNiCuAl = Ti: 40.15%-Mn: 16.57%-Al: 15.88%-Ni: 14.62%-Cu: 12.77% | Unassigned = Al: 21.35%-Mn: 21.12%-Cu: 20.55%-Ti: 19.28%-Ni: 17.69%,NiTiCuAl : 23.27%|CuAlTiNi : 22.88%|TiCuAlNi : 53.85%,19.575,1850.2,245.5,3101.5,36.542,511,70
EP3087A,2_1750X,NiTiCuAl = Ni: 25.47%-Al: 23.89%-Ti: 22.9%-Cu: 17.13%-Mn: 10.61% | TiCuAlNi = Mn: 40.8%-Ti: 24.47%-Al: 17.16%-Cu: 10.81%-Ni: 6.75% | CuAlTiNi = Mn: 35.59%-Cu: 33.54%-Al: 18.06%-Ti: 6.89%-Ni: 5.92% | TiNiCuAl = Ti: 40.15%-Mn: 16.57%-Al: 15.88%-Ni: 14.62%-Cu: 12.77% | Unassigned = Al: 21.35%-Mn: 21.12%-Cu: 20.55%-Ti: 19.28%-Ni: 17.69%,CuAlTiNi : 61.02%|NiTiCuAl : 38.98%,13.061,1234.6,232.87,4265.9,26.572,510,69.9
EP3087A,2_1750X,NiTiCuAl = Ni: 25.47%-Al: 23.89%-Ti: 22.9%-Cu: 17.13%-Mn: 10.61% | TiCuAlNi = Mn: 40.8%-Ti: 24.47%-Al: 17.16%-Cu: 10.81%-Ni: 6.75% | CuAlTiNi = Mn: 35.59%-Cu: 33.54%-Al: 18.06%-Ti: 6.89%-Ni: 5.92% | TiNiCuAl = Ti: 40.15%-Mn: 16.57%-Al: 15.88%-Ni: 14.62%-Cu: 12.77% | Unassigned = Al: 21.35%-Mn: 21.12%-Cu: 20.55%-Ti: 19.28%-Ni: 17.69%,CuAlTiNi : 13.81%|NiTiCuAl : 86.19%,7.799,737.2,167.33,4100.1,29.254,510,69.6
EP3087A,2_1750X,NiTiCuAl = Ni: 25.47%-Al: 23.89%-Ti: 22.9%-Cu: 17.13%-Mn: 10.61% | TiCuAlNi = Mn: 40.8%-Ti: 24.47%-Al: 17.16%-Cu: 10.81%-Ni: 6.75% | CuAlTiNi = Mn: 35.59%-Cu: 33.54%-Al: 18.06%-Ti: 6.89%-Ni: 5.92% | TiNiCuAl = Ti: 40.15%-Mn: 16.57%-Al: 15.88%-Ni: 14.62%-Cu: 12.77% | Unassigned = Al: 21.35%-Mn: 21.12%-Cu: 20.55%-Ti: 19.28%-Ni: 17.69%,NiTiCuAl : 37.27%|CuAlTiNi : 62.73%,8.857,837.2,167.99,3634.2,23.516,510,70.1
EP3087A,2_1750X,NiTiCuAl = Ni: 25.47%-Al: 23.89%-Ti: 22.9%-Cu: 17.13%-Mn: 10.61% | TiCuAlNi = Mn: 40.8%-Ti: 24.47%-Al: 17.16%-Cu: 10.81%-Ni: 6.75% | CuAlTiNi = Mn: 35.59%-Cu: 33.54%-Al: 18.06%-Ti: 6.89%-Ni: 5.92% | TiNiCuAl = Ti: 40.15%-Mn: 16.57%-Al: 15.88%-Ni: 14.62%-Cu: 12.77% | Unassigned = Al: 21.35%-Mn: 21.12%-Cu: 20.55%-Ti: 19.28%-Ni: 17.69%,CuAlTiNi : 22.63%|NiTiCuAl : 44.26%|Unassigned : 0.78%|TiCuAlNi : 32.33%,9.889,934.7,188.69,3970.9,31.144,510,69.9
EP3087A,2_1750X,NiTiCuAl = Ni: 25.47%-Al: 23.89%-Ti: 22.9%-Cu: 17.13%-Mn: 10.61% | TiCuAlNi = Mn: 40.8%-Ti: 24.47%-Al: 17.16%-Cu: 10.81%-Ni: 6.75% | CuAlTiNi = Mn: 35.59%-Cu: 33.54%-Al: 18.06%-Ti: 6.89%-Ni: 5.92% | TiNiCuAl = Ti: 40.15%-Mn: 16.57%-Al: 15.88%-Ni: 14.62%-Cu: 12.77% | Unassigned = Al: 21.35%-Mn: 21.12%-Cu: 20.55%-Ti: 19.28%-Ni: 17.69%,CuAlTiNi : 57.18%|NiTiCuAl : 21.82%|TiCuAlNi : 21.00%,9.57,904.5,185.17,3973.8,30.185,507,69.9
EP3087A,2_1750X,NiTiCuAl = Ni: 25.47%-Al: 23.89%-Ti: 22.9%-Cu: 17.13%-Mn: 10.61% | TiCuAlNi = Mn: 40.8%-Ti: 24.47%-Al: 17.16%-Cu: 10.81%-Ni: 6.75% | CuAlTiNi = Mn: 35.59%-Cu: 33.54%-Al: 18.06%-Ti: 6.89%-Ni: 5.92% | TiNiCuAl = Ti: 40.15%-Mn: 16.57%-Al: 15.88%-Ni: 14.62%-Cu: 12.77% | Unassigned = Al: 21.35%-Mn: 21.12%-Cu: 20.55%-Ti: 19.28%-Ni: 17.69%,TiCuAlNi : 6.41%|CuAlTiNi : 76.29%|NiTiCuAl : 17.30%,12.621,1192.9,211.87,3778.2,29.855,509,70.4
EP3087A,2_1750X,NiTiCuAl = Ni: 25.47%-Al: 23.89%-Ti: 22.9%-Cu: 17.13%-Mn: 10.61% | TiCuAlNi = Mn: 40.8%-Ti: 24.47%-Al: 17.16%-Cu: 10.81%-Ni: 6.75% | CuAlTiNi = Mn: 35.59%-Cu: 33.54%-Al: 18.06%-Ti: 6.89%-Ni: 5.92% | TiNiCuAl = Ti: 40.15%-Mn: 16.57%-Al: 15.88%-Ni: 14.62%-Cu: 12.77% | Unassigned = Al: 21.35%-Mn: 21.12%-Cu: 20.55%-Ti: 19.28%-Ni: 17.69%,TiCuAlNi : 14.37%|NiTiCuAl : 46.90%|CuAlTiNi : 38.73%,4.423,418.1,120.59,4060.8,33.698,508,70.7
EP3087A,2_1750X,NiTiCuAl = Ni: 25.47%-Al: 23.89%-Ti: 22.9%-Cu: 17.13%-Mn: 10.61% | TiCuAlNi = Mn: 40.8%-Ti: 24.47%-Al: 17.16%-Cu: 10.81%-Ni: 6.75% | CuAlTiNi = Mn: 35.59%-Cu: 33.54%-Al: 18.06%-Ti: 6.89%-Ni: 5.92% | TiNiCuAl = Ti: 40.15%-Mn: 16.57%-Al: 15.88%-Ni: 14.62%-Cu: 12.77% | Unassigned = Al: 21.35%-Mn: 21.12%-Cu: 20.55%-Ti: 19.28%-Ni: 17.69%,NiTiCuAl : 100.00%,14.436,1364.5,250.43,4343.7,34.241,511,69.8
EP3087A,2_1750X,NiTiCuAl = Ni: 25.47%-Al: 23.89%-Ti: 22.9%-Cu: 17.13%-Mn: 10.61% | TiCuAlNi = Mn: 40.8%-Ti: 24.47%-Al: 17.16%-Cu: 10.81%-Ni: 6.75% | CuAlTiNi = Mn: 35.59%-Cu: 33.54%-Al: 18.06%-Ti: 6.89%-Ni: 5.92% | TiNiCuAl = Ti: 40.15%-Mn: 16.57%-Al: 15.88%-Ni: 14.62%-Cu: 12.77% | Unassigned = Al: 21.35%-Mn: 21.12%-Cu: 20.55%-Ti: 19.28%-Ni: 17.69%,NiTiCuAl : 100.00%,10.379,981,201.3,4217.7,33.193,511,70.7
EP3087A,2_1750X,NiTiCuAl = Ni: 25.47%-Al: 23.89%-Ti: 22.9%-Cu: 17.13%-Mn: 10.61% | TiCuAlNi = Mn: 40.8%-Ti: 24.47%-Al: 17.16%-Cu: 10.81%-Ni: 6.75% | CuAlTiNi = Mn: 35.59%-Cu: 33.54%-Al: 18.06%-Ti: 6.89%-Ni: 5.92% | TiNiCuAl = Ti: 40.15%-Mn: 16.57%-Al: 15.88%-Ni: 14.62%-Cu: 12.77% | Unassigned = Al: 21.35%-Mn: 21.12%-Cu: 20.55%-Ti: 19.28%-Ni: 17.69%,CuAlTiNi : 94.37%|Unassigned : 5.63%,7.039,665.3,148.31,3683.7,21.554,509,70.7
EP3087A,2_1750X,NiTiCuAl = Ni: 25.47%-Al: 23.89%-Ti: 22.9%-Cu: 17.13%-Mn: 10.61% | TiCuAlNi = Mn: 40.8%-Ti: 24.47%-Al: 17.16%-Cu: 10.81%-Ni: 6.75% | CuAlTiNi = Mn: 35.59%-Cu: 33.54%-Al: 18.06%-Ti: 6.89%-Ni: 5.92% | TiNiCuAl = Ti: 40.15%-Mn: 16.57%-Al: 15.88%-Ni: 14.62%-Cu: 12.77% | Unassigned = Al: 21.35%-Mn: 21.12%-Cu: 20.55%-Ti: 19.28%-Ni: 17.69%,CuAlTiNi : 89.74%|Unassigned : 2.61%|TiCuAlNi : 7.65%,4.949,467.8,124.79,3860.3,24.49,508,70
EP3087A,2_1750X,NiTiCuAl = Ni: 25.47%-Al: 23.89%-Ti: 22.9%-Cu: 17.13%-Mn: 10.61% | TiCuAlNi = Mn: 40.8%-Ti: 24.47%-Al: 17.16%-Cu: 10.81%-Ni: 6.75% | CuAlTiNi = Mn: 35.59%-Cu: 33.54%-Al: 18.06%-Ti: 6.89%-Ni: 5.92% | TiNiCuAl = Ti: 40.15%-Mn: 16.57%-Al: 15.88%-Ni: 14.62%-Cu: 12.77% | Unassigned = Al: 21.35%-Mn: 21.12%-Cu: 20.55%-Ti: 19.28%-Ni: 17.69%,TiCuAlNi : 54.95%|CuAlTiNi : 24.03%|NiTiCuAl : 21.02%,5.36,506.7,139.31,4333.6,32.048,508,70.2
EP3087A,2_1750X,NiTiCuAl = Ni: 25.47%-Al: 23.89%-Ti: 22.9%-Cu: 17.13%-Mn: 10.61% | TiCuAlNi = Mn: 40.8%-Ti: 24.47%-Al: 17.16%-Cu: 10.81%-Ni: 6.75% | CuAlTiNi = Mn: 35.59%-Cu: 33.54%-Al: 18.06%-Ti: 6.89%-Ni: 5.92% | TiNiCuAl = Ti: 40.15%-Mn: 16.57%-Al: 15.88%-Ni: 14.62%-Cu: 12.77% | Unassigned = Al: 21.35%-Mn: 21.12%-Cu: 20.55%-Ti: 19.28%-Ni: 17.69%,TiCuAlNi : 5.94%|CuAlTiNi : 13.33%|NiTiCuAl : 80.73%,8.543,807.5,175.48,4060.8,29.048,509,70.1
EP3087A,2_1750X,NiTiCuAl = Ni: 25.47%-Al: 23.89%-Ti: 22.9%-Cu: 17.13%-Mn: 10.61% | TiCuAlNi = Mn: 40.8%-Ti: 24.47%-Al: 17.16%-Cu: 10.81%-Ni: 6.75% | CuAlTiNi = Mn: 35.59%-Cu: 33.54%-Al: 18.06%-Ti: 6.89%-Ni: 5.92% | TiNiCuAl = Ti: 40.15%-Mn: 16.57%-Al: 15.88%-Ni: 14.62%-Cu: 12.77% | Unassigned = Al: 21.35%-Mn: 21.12%-Cu: 20.55%-Ti: 19.28%-Ni: 17.69%,NiTiCuAl : 100.00%,3.511,331.9,106.72,4106,28.817,509,70
EP3087A,2_1750X,NiTiCuAl = Ni: 25.47%-Al: 23.89%-Ti: 22.9%-Cu: 17.13%-Mn: 10.61% | TiCuAlNi = Mn: 40.8%-Ti: 24.47%-Al: 17.16%-Cu: 10.81%-Ni: 6.75% | CuAlTiNi = Mn: 35.59%-Cu: 33.54%-Al: 18.06%-Ti: 6.89%-Ni: 5.92% | TiNiCuAl = Ti: 40.15%-Mn: 16.57%-Al: 15.88%-Ni: 14.62%-Cu: 12.77% | Unassigned = Al: 21.35%-Mn: 21.12%-Cu: 20.55%-Ti: 19.28%-Ni: 17.69%,NiTiCuAl : 100.00%,5.49,518.9,130.49,3767.3,29.13,508,69.7
EP3087A,2_1750X,NiTiCuAl = Ni: 25.47%-Al: 23.89%-Ti: 22.9%-Cu: 17.13%-Mn: 10.61% | TiCuAlNi = Mn: 40.8%-Ti: 24.47%-Al: 17.16%-Cu: 10.81%-Ni: 6.75% | CuAlTiNi = Mn: 35.59%-Cu: 33.54%-Al: 18.06%-Ti: 6.89%-Ni: 5.92% | TiNiCuAl = Ti: 40.15%-Mn: 16.57%-Al: 15.88%-Ni: 14.62%-Cu: 12.77% | Unassigned = Al: 21.35%-Mn: 21.12%-Cu: 20.55%-Ti: 19.28%-Ni: 17.69%,NiTiCuAl : 47.21%|CuAlTiNi : 51.91%|Unassigned : 0.88%,6.732,636.3,147.1,3798,24.388,509,69.8
EP3087A,2_1750X,NiTiCuAl = Ni: 25.47%-Al: 23.89%-Ti: 22.9%-Cu: 17.13%-Mn: 10.61% | TiCuAlNi = Mn: 40.8%-Ti: 24.47%-Al: 17.16%-Cu: 10.81%-Ni: 6.75% | CuAlTiNi = Mn: 35.59%-Cu: 33.54%-Al: 18.06%-Ti: 6.89%-Ni: 5.92% | TiNiCuAl = Ti: 40.15%-Mn: 16.57%-Al: 15.88%-Ni: 14.62%-Cu: 12.77% | Unassigned = Al: 21.35%-Mn: 21.12%-Cu: 20.55%-Ti: 19.28%-Ni: 17.69%,NiTiCuAl : 92.02%|CuAlTiNi : 7.98%,9.921,937.7,187.38,3910,27.978,509,70.2
EP3087A,2_1750X,NiTiCuAl = Ni: 25.47%-Al: 23.89%-Ti: 22.9%-Cu: 17.13%-Mn: 10.61% | TiCuAlNi = Mn: 40.8%-Ti: 24.47%-Al: 17.16%-Cu: 10.81%-Ni: 6.75% | CuAlTiNi = Mn: 35.59%-Cu: 33.54%-Al: 18.06%-Ti: 6.89%-Ni: 5.92% | TiNiCuAl = Ti: 40.15%-Mn: 16.57%-Al: 15.88%-Ni: 14.62%-Cu: 12.77% | Unassigned = Al: 21.35%-Mn: 21.12%-Cu: 20.55%-Ti: 19.28%-Ni: 17.69%,NiTiCuAl : 100.00%,5.756,544.1,140.17,4080.6,33.012,533,70.1
EP3087A,2_1750X,NiTiCuAl = Ni: 25.47%-Al: 23.89%-Ti: 22.9%-Cu: 17.13%-Mn: 10.61% | TiCuAlNi = Mn: 40.8%-Ti: 24.47%-Al: 17.16%-Cu: 10.81%-Ni: 6.75% | CuAlTiNi = Mn: 35.59%-Cu: 33.54%-Al: 18.06%-Ti: 6.89%-Ni: 5.92% | TiNiCuAl = Ti: 40.15%-Mn: 16.57%-Al: 15.88%-Ni: 14.62%-Cu: 12.77% | Unassigned = Al: 21.35%-Mn: 21.12%-Cu: 20.55%-Ti: 19.28%-Ni: 17.69%,NiTiCuAl : 100.00%,11.413,1078.8,183.2,3271.8,32.812,509,69.8
EP3087A,2_1750X,NiTiCuAl = Ni: 25.47%-Al: 23.89%-Ti: 22.9%-Cu: 17.13%-Mn: 10.61% | TiCuAlNi = Mn: 40.8%-Ti: 24.47%-Al: 17.16%-Cu: 10.81%-Ni: 6.75% | CuAlTiNi = Mn: 35.59%-Cu: 33.54%-Al: 18.06%-Ti: 6.89%-Ni: 5.92% | TiNiCuAl = Ti: 40.15%-Mn: 16.57%-Al: 15.88%-Ni: 14.62%-Cu: 12.77% | Unassigned = Al: 21.35%-Mn: 21.12%-Cu: 20.55%-Ti: 19.28%-Ni: 17.69%,NiTiCuAl : 86.78%|CuAlTiNi : 9.60%|TiCuAlNi : 3.62%,10.718,1013.1,201.9,4104.7,33.049,509,70
EP3087A,2_1750X,NiTiCuAl = Ni: 25.47%-Al: 23.89%-Ti: 22.9%-Cu: 17.13%-Mn: 10.61% | TiCuAlNi = Mn: 40.8%-Ti: 24.47%-Al: 17.16%-Cu: 10.81%-Ni: 6.75% | CuAlTiNi = Mn: 35.59%-Cu: 33.54%-Al: 18.06%-Ti: 6.89%-Ni: 5.92% | TiNiCuAl = Ti: 40.15%-Mn: 16.57%-Al: 15.88%-Ni: 14.62%-Cu: 12.77% | Unassigned = Al: 21.35%-Mn: 21.12%-Cu: 20.55%-Ti: 19.28%-Ni: 17.69%,TiCuAlNi : 57.82%|CuAlTiNi : 41.30%|Unassigned : 0.89%,23.842,2253.6,266.07,2898.3,36.623,510,69.8
EP3087A,2_1750X,NiTiCuAl = Ni: 25.47%-Al: 23.89%-Ti: 22.9%-Cu: 17.13%-Mn: 10.61% | TiCuAlNi = Mn: 40.8%-Ti: 24.47%-Al: 17.16%-Cu: 10.81%-Ni: 6.75% | CuAlTiNi = Mn: 35.59%-Cu: 33.54%-Al: 18.06%-Ti: 6.89%-Ni: 5.92% | TiNiCuAl = Ti: 40.15%-Mn: 16.57%-Al: 15.88%-Ni: 14.62%-Cu: 12.77% | Unassigned = Al: 21.35%-Mn: 21.12%-Cu: 20.55%-Ti: 19.28%-Ni: 17.69%,TiCuAlNi : 69.66%|NiTiCuAl : 5.00%|CuAlTiNi : 25.34%,8.238,778.6,143.27,2962,35.56,509,70
EP3087A,2_1750X,NiTiCuAl = Ni: 25.47%-Al: 23.89%-Ti: 22.9%-Cu: 17.13%-Mn: 10.61% | TiCuAlNi = Mn: 40.8%-Ti: 24.47%-Al: 17.16%-Cu: 10.81%-Ni: 6.75% | CuAlTiNi = Mn: 35.59%-Cu: 33.54%-Al: 18.06%-Ti: 6.89%-Ni: 5.92% | TiNiCuAl = Ti: 40.15%-Mn: 16.57%-Al: 15.88%-Ni: 14.62%-Cu: 12.77% | Unassigned = Al: 21.35%-Mn: 21.12%-Cu: 20.55%-Ti: 19.28%-Ni: 17.69%,CuAlTiNi : 32.04%|TiCuAlNi : 41.37%|NiTiCuAl : 26.59%,20.924,1977.7,266.53,3311.6,38.462,512,69.8
EP3087A,2_1750X,NiTiCuAl = Ni: 25.47%-Al: 23.89%-Ti: 22.9%-Cu: 17.13%-Mn: 10.61% | TiCuAlNi = Mn: 40.8%-Ti: 24.47%-Al: 17.16%-Cu: 10.81%-Ni: 6.75% | CuAlTiNi = Mn: 35.59%-Cu: 33.54%-Al: 18.06%-Ti: 6.89%-Ni: 5.92% | TiNiCuAl = Ti: 40.15%-Mn: 16.57%-Al: 15.88%-Ni: 14.62%-Cu: 12.77% | Unassigned = Al: 21.35%-Mn: 21.12%-Cu: 20.55%-Ti: 19.28%-Ni: 17.69%,NiTiCuAl : 100.00%,10.236,967.5,204.67,4397.7,31.754,509,69.5
EP3087A,2_1750X,NiTiCuAl = Ni: 25.47%-Al: 23.89%-Ti: 22.9%-Cu: 17.13%-Mn: 10.61% | TiCuAlNi = Mn: 40.8%-Ti: 24.47%-Al: 17.16%-Cu: 10.81%-Ni: 6.75% | CuAlTiNi = Mn: 35.59%-Cu: 33.54%-Al: 18.06%-Ti: 6.89%-Ni: 5.92% | TiNiCuAl = Ti: 40.15%-Mn: 16.57%-Al: 15.88%-Ni: 14.62%-Cu: 12.77% | Unassigned = Al: 21.35%-Mn: 21.12%-Cu: 20.55%-Ti: 19.28%-Ni: 17.69%,NiTiCuAl : 32.04%|CuAlTiNi : 67.08%|Unassigned : 0.89%,2.587,244.5,83.82,3578.3,21.8,508,69.8
EP3087A,2_1750X,NiTiCuAl = Ni: 25.47%-Al: 23.89%-Ti: 22.9%-Cu: 17.13%-Mn: 10.61% | TiCuAlNi = Mn: 40.8%-Ti: 24.47%-Al: 17.16%-Cu: 10.81%-Ni: 6.75% | CuAlTiNi = Mn: 35.59%-Cu: 33.54%-Al: 18.06%-Ti: 6.89%-Ni: 5.92% | TiNiCuAl = Ti: 40.15%-Mn: 16.57%-Al: 15.88%-Ni: 14.62%-Cu: 12.77% | Unassigned = Al: 21.35%-Mn: 21.12%-Cu: 20.55%-Ti: 19.28%-Ni: 17.69%,NiTiCuAl : 60.31%|CuAlTiNi : 33.37%|TiCuAlNi : 6.15%|Unassigned : 0.17%,9.496,897.6,177.19,3714.9,27.334,509,69.8
EP3087A,2_1750X,NiTiCuAl = Ni: 25.47%-Al: 23.89%-Ti: 22.9%-Cu: 17.13%-Mn: 10.61% | TiCuAlNi = Mn: 40.8%-Ti: 24.47%-Al: 17.16%-Cu: 10.81%-Ni: 6.75% | CuAlTiNi = Mn: 35.59%-Cu: 33.54%-Al: 18.06%-Ti: 6.89%-Ni: 5.92% | TiNiCuAl = Ti: 40.15%-Mn: 16.57%-Al: 15.88%-Ni: 14.62%-Cu: 12.77% | Unassigned = Al: 21.35%-Mn: 21.12%-Cu: 20.55%-Ti: 19.28%-Ni: 17.69%,NiTiCuAl : 88.97%|CuAlTiNi : 11.03%,13.211,1248.7,219.32,3821.8,27.215,509,69.9
EP3087A,2_1750X,NiTiCuAl = Ni: 25.47%-Al: 23.89%-Ti: 22.9%-Cu: 17.13%-Mn: 10.61% | TiCuAlNi = Mn: 40.8%-Ti: 24.47%-Al: 17.16%-Cu: 10.81%-Ni: 6.75% | CuAlTiNi = Mn: 35.59%-Cu: 33.54%-Al: 18.06%-Ti: 6.89%-Ni: 5.92% | TiNiCuAl = Ti: 40.15%-Mn: 16.57%-Al: 15.88%-Ni: 14.62%-Cu: 12.77% | Unassigned = Al: 21.35%-Mn: 21.12%-Cu: 20.55%-Ti: 19.28%-Ni: 17.69%,CuAlTiNi : 82.02%|TiCuAlNi : 7.34%|NiTiCuAl : 9.75%|Unassigned : 0.89%,7.112,672.2,147.32,3603,25.509,509,70
EP3087A,2_1750X,NiTiCuAl = Ni: 25.47%-Al: 23.89%-Ti: 22.9%-Cu: 17.13%-Mn: 10.61% | TiCuAlNi = Mn: 40.8%-Ti: 24.47%-Al: 17.16%-Cu: 10.81%-Ni: 6.75% | CuAlTiNi = Mn: 35.59%-Cu: 33.54%-Al: 18.06%-Ti: 6.89%-Ni: 5.92% | TiNiCuAl = Ti: 40.15%-Mn: 16.57%-Al: 15.88%-Ni: 14.62%-Cu: 12.77% | Unassigned = Al: 21.35%-Mn: 21.12%-Cu: 20.55%-Ti: 19.28%-Ni: 17.69%,CuAlTiNi : 16.02%|NiTiCuAl : 83.98%,9.091,859.3,182.71,4089.7,27.789,488,70.2
EP3087A,2_1750X,NiTiCuAl = Ni: 25.47%-Al: 23.89%-Ti: 22.9%-Cu: 17.13%-Mn: 10.61% | TiCuAlNi = Mn: 40.8%-Ti: 24.47%-Al: 17.16%-Cu: 10.81%-Ni: 6.75% | CuAlTiNi = Mn: 35.59%-Cu: 33.54%-Al: 18.06%-Ti: 6.89%-Ni: 5.92% | TiNiCuAl = Ti: 40.15%-Mn: 16.57%-Al: 15.88%-Ni: 14.62%-Cu: 12.77% | Unassigned = Al: 21.35%-Mn: 21.12%-Cu: 20.55%-Ti: 19.28%-Ni: 17.69%,NiTiCuAl : 99.98%|CuAlTiNi : 0.02%,10.667,1008.2,202.6,4149.2,31.313,508,69.6
