Repository: giengeb1/ADAMaNT-HEA-indents

File: Indentation Results.csv (part 15 of 64)
Sample,Magnification,Compound Compositions,Indent Composition,Hardness,Hv,Modulus,Stiffness^2 / Load,Pmax,Hmax,Reporting Depth
EP3087A,2_1750X,NiTiCuAl = Ni: 25.47%-Al: 23.89%-Ti: 22.9%-Cu: 17.13%-Mn: 10.61% | TiCuAlNi = Mn: 40.8%-Ti: 24.47%-Al: 17.16%-Cu: 10.81%-Ni: 6.75% | CuAlTiNi = Mn: 35.59%-Cu: 33.54%-Al: 18.06%-Ti: 6.89%-Ni: 5.92% | TiNiCuAl = Ti: 40.15%-Mn: 16.57%-Al: 15.88%-Ni: 14.62%-Cu: 12.77% | Unassigned = Al: 21.35%-Mn: 21.12%-Cu: 20.55%-Ti: 19.28%-Ni: 17.69%,NiTiCuAl : 100.00%,6.76,638.9,155.6,4171.2,31.136,511,69.5
EP3087A,2_1750X,NiTiCuAl = Ni: 25.47%-Al: 23.89%-Ti: 22.9%-Cu: 17.13%-Mn: 10.61% | TiCuAlNi = Mn: 40.8%-Ti: 24.47%-Al: 17.16%-Cu: 10.81%-Ni: 6.75% | CuAlTiNi = Mn: 35.59%-Cu: 33.54%-Al: 18.06%-Ti: 6.89%-Ni: 5.92% | TiNiCuAl = Ti: 40.15%-Mn: 16.57%-Al: 15.88%-Ni: 14.62%-Cu: 12.77% | Unassigned = Al: 21.35%-Mn: 21.12%-Cu: 20.55%-Ti: 19.28%-Ni: 17.69%,NiTiCuAl : 100.00%,7.226,683,164.2,4281.8,30.876,508,70.3
EP3087A,2_1750X,NiTiCuAl = Ni: 25.47%-Al: 23.89%-Ti: 22.9%-Cu: 17.13%-Mn: 10.61% | TiCuAlNi = Mn: 40.8%-Ti: 24.47%-Al: 17.16%-Cu: 10.81%-Ni: 6.75% | CuAlTiNi = Mn: 35.59%-Cu: 33.54%-Al: 18.06%-Ti: 6.89%-Ni: 5.92% | TiNiCuAl = Ti: 40.15%-Mn: 16.57%-Al: 15.88%-Ni: 14.62%-Cu: 12.77% | Unassigned = Al: 21.35%-Mn: 21.12%-Cu: 20.55%-Ti: 19.28%-Ni: 17.69%,NiTiCuAl : 97.15%|CuAlTiNi : 2.85%,13.638,1289.1,231.48,4046.1,31.841,509,69.9
EP3087A,2_1750X,NiTiCuAl = Ni: 25.47%-Al: 23.89%-Ti: 22.9%-Cu: 17.13%-Mn: 10.61% | TiCuAlNi = Mn: 40.8%-Ti: 24.47%-Al: 17.16%-Cu: 10.81%-Ni: 6.75% | CuAlTiNi = Mn: 35.59%-Cu: 33.54%-Al: 18.06%-Ti: 6.89%-Ni: 5.92% | TiNiCuAl = Ti: 40.15%-Mn: 16.57%-Al: 15.88%-Ni: 14.62%-Cu: 12.77% | Unassigned = Al: 21.35%-Mn: 21.12%-Cu: 20.55%-Ti: 19.28%-Ni: 17.69%,NiTiCuAl : 71.80%|CuAlTiNi : 27.75%|Unassigned : 0.44%,20.432,1931.3,228.03,2634.6,30.78,509,70
EP3087A,2_1750X,NiTiCuAl = Ni: 25.47%-Al: 23.89%-Ti: 22.9%-Cu: 17.13%-Mn: 10.61% | TiCuAlNi = Mn: 40.8%-Ti: 24.47%-Al: 17.16%-Cu: 10.81%-Ni: 6.75% | CuAlTiNi = Mn: 35.59%-Cu: 33.54%-Al: 18.06%-Ti: 6.89%-Ni: 5.92% | TiNiCuAl = Ti: 40.15%-Mn: 16.57%-Al: 15.88%-Ni: 14.62%-Cu: 12.77% | Unassigned = Al: 21.35%-Mn: 21.12%-Cu: 20.55%-Ti: 19.28%-Ni: 17.69%,NiTiCuAl : 93.75%|CuAlTiNi : 0.02%|TiCuAlNi : 6.23%,12.332,1165.6,220.02,4116.1,33.121,508,69.7
EP3087A,2_1750X,NiTiCuAl = Ni: 25.47%-Al: 23.89%-Ti: 22.9%-Cu: 17.13%-Mn: 10.61% | TiCuAlNi = Mn: 40.8%-Ti: 24.47%-Al: 17.16%-Cu: 10.81%-Ni: 6.75% | CuAlTiNi = Mn: 35.59%-Cu: 33.54%-Al: 18.06%-Ti: 6.89%-Ni: 5.92% | TiNiCuAl = Ti: 40.15%-Mn: 16.57%-Al: 15.88%-Ni: 14.62%-Cu: 12.77% | Unassigned = Al: 21.35%-Mn: 21.12%-Cu: 20.55%-Ti: 19.28%-Ni: 17.69%,TiCuAlNi : 100.00%,14.687,1388.3,196.56,2863.7,42.748,512,69.9
EP3087A,2_1750X,NiTiCuAl = Ni: 25.47%-Al: 23.89%-Ti: 22.9%-Cu: 17.13%-Mn: 10.61% | TiCuAlNi = Mn: 40.8%-Ti: 24.47%-Al: 17.16%-Cu: 10.81%-Ni: 6.75% | CuAlTiNi = Mn: 35.59%-Cu: 33.54%-Al: 18.06%-Ti: 6.89%-Ni: 5.92% | TiNiCuAl = Ti: 40.15%-Mn: 16.57%-Al: 15.88%-Ni: 14.62%-Cu: 12.77% | Unassigned = Al: 21.35%-Mn: 21.12%-Cu: 20.55%-Ti: 19.28%-Ni: 17.69%,NiTiCuAl : 60.45%|CuAlTiNi : 39.55%,9.364,885.1,171.17,3551.7,28.207,508,70.2
EP3087A,2_1750X,NiTiCuAl = Ni: 25.47%-Al: 23.89%-Ti: 22.9%-Cu: 17.13%-Mn: 10.61% | TiCuAlNi = Mn: 40.8%-Ti: 24.47%-Al: 17.16%-Cu: 10.81%-Ni: 6.75% | CuAlTiNi = Mn: 35.59%-Cu: 33.54%-Al: 18.06%-Ti: 6.89%-Ni: 5.92% | TiNiCuAl = Ti: 40.15%-Mn: 16.57%-Al: 15.88%-Ni: 14.62%-Cu: 12.77% | Unassigned = Al: 21.35%-Mn: 21.12%-Cu: 20.55%-Ti: 19.28%-Ni: 17.69%,NiTiCuAl : 100.00%,13.564,1282.1,238.94,4284.7,33.497,510,69.5
EP3087A,2_1750X,NiTiCuAl = Ni: 25.47%-Al: 23.89%-Ti: 22.9%-Cu: 17.13%-Mn: 10.61% | TiCuAlNi = Mn: 40.8%-Ti: 24.47%-Al: 17.16%-Cu: 10.81%-Ni: 6.75% | CuAlTiNi = Mn: 35.59%-Cu: 33.54%-Al: 18.06%-Ti: 6.89%-Ni: 5.92% | TiNiCuAl = Ti: 40.15%-Mn: 16.57%-Al: 15.88%-Ni: 14.62%-Cu: 12.77% | Unassigned = Al: 21.35%-Mn: 21.12%-Cu: 20.55%-Ti: 19.28%-Ni: 17.69%,NiTiCuAl : 67.54%|CuAlTiNi : 8.57%|Unassigned : 0.91%|TiCuAlNi : 22.97%,7.059,667.2,160.29,4205.6,33.07,508,68.9
EP3087A,2_1750X,NiTiCuAl = Ni: 25.47%-Al: 23.89%-Ti: 22.9%-Cu: 17.13%-Mn: 10.61% | TiCuAlNi = Mn: 40.8%-Ti: 24.47%-Al: 17.16%-Cu: 10.81%-Ni: 6.75% | CuAlTiNi = Mn: 35.59%-Cu: 33.54%-Al: 18.06%-Ti: 6.89%-Ni: 5.92% | TiNiCuAl = Ti: 40.15%-Mn: 16.57%-Al: 15.88%-Ni: 14.62%-Cu: 12.77% | Unassigned = Al: 21.35%-Mn: 21.12%-Cu: 20.55%-Ti: 19.28%-Ni: 17.69%,CuAlTiNi : 13.42%|NiTiCuAl : 86.58%,13.129,1241,222.83,3947.8,27.191,509,69.4
EP3087A,2_1750X,NiTiCuAl = Ni: 25.47%-Al: 23.89%-Ti: 22.9%-Cu: 17.13%-Mn: 10.61% | TiCuAlNi = Mn: 40.8%-Ti: 24.47%-Al: 17.16%-Cu: 10.81%-Ni: 6.75% | CuAlTiNi = Mn: 35.59%-Cu: 33.54%-Al: 18.06%-Ti: 6.89%-Ni: 5.92% | TiNiCuAl = Ti: 40.15%-Mn: 16.57%-Al: 15.88%-Ni: 14.62%-Cu: 12.77% | Unassigned = Al: 21.35%-Mn: 21.12%-Cu: 20.55%-Ti: 19.28%-Ni: 17.69%,NiTiCuAl : 93.94%|CuAlTiNi : 6.06%,12.148,1148.2,212.7,3951,29.417,510,70
EP3087A,2_1750X,NiTiCuAl = Ni: 25.47%-Al: 23.89%-Ti: 22.9%-Cu: 17.13%-Mn: 10.61% | TiCuAlNi = Mn: 40.8%-Ti: 24.47%-Al: 17.16%-Cu: 10.81%-Ni: 6.75% | CuAlTiNi = Mn: 35.59%-Cu: 33.54%-Al: 18.06%-Ti: 6.89%-Ni: 5.92% | TiNiCuAl = Ti: 40.15%-Mn: 16.57%-Al: 15.88%-Ni: 14.62%-Cu: 12.77% | Unassigned = Al: 21.35%-Mn: 21.12%-Cu: 20.55%-Ti: 19.28%-Ni: 17.69%,NiTiCuAl : 99.83%|CuAlTiNi : 0.17%,12.707,1201.1,216.7,3896.8,30.567,509,69.5
EP3087A,2_1750X,NiTiCuAl = Ni: 25.47%-Al: 23.89%-Ti: 22.9%-Cu: 17.13%-Mn: 10.61% | TiCuAlNi = Mn: 40.8%-Ti: 24.47%-Al: 17.16%-Cu: 10.81%-Ni: 6.75% | CuAlTiNi = Mn: 35.59%-Cu: 33.54%-Al: 18.06%-Ti: 6.89%-Ni: 5.92% | TiNiCuAl = Ti: 40.15%-Mn: 16.57%-Al: 15.88%-Ni: 14.62%-Cu: 12.77% | Unassigned = Al: 21.35%-Mn: 21.12%-Cu: 20.55%-Ti: 19.28%-Ni: 17.69%,NiTiCuAl : 62.98%|CuAlTiNi : 37.02%,7.828,739.9,157.77,3689.3,23.39,508,70.2
EP3087A,2_1750X,NiTiCuAl = Ni: 25.47%-Al: 23.89%-Ti: 22.9%-Cu: 17.13%-Mn: 10.61% | TiCuAlNi = Mn: 40.8%-Ti: 24.47%-Al: 17.16%-Cu: 10.81%-Ni: 6.75% | CuAlTiNi = Mn: 35.59%-Cu: 33.54%-Al: 18.06%-Ti: 6.89%-Ni: 5.92% | TiNiCuAl = Ti: 40.15%-Mn: 16.57%-Al: 15.88%-Ni: 14.62%-Cu: 12.77% | Unassigned = Al: 21.35%-Mn: 21.12%-Cu: 20.55%-Ti: 19.28%-Ni: 17.69%,CuAlTiNi : 1.35%|NiTiCuAl : 98.65%,11.917,1126.4,214.84,4094.7,30.654,510,69.6
EP3087A,2_1750X,NiTiCuAl = Ni: 25.47%-Al: 23.89%-Ti: 22.9%-Cu: 17.13%-Mn: 10.61% | TiCuAlNi = Mn: 40.8%-Ti: 24.47%-Al: 17.16%-Cu: 10.81%-Ni: 6.75% | CuAlTiNi = Mn: 35.59%-Cu: 33.54%-Al: 18.06%-Ti: 6.89%-Ni: 5.92% | TiNiCuAl = Ti: 40.15%-Mn: 16.57%-Al: 15.88%-Ni: 14.62%-Cu: 12.77% | Unassigned = Al: 21.35%-Mn: 21.12%-Cu: 20.55%-Ti: 19.28%-Ni: 17.69%,NiTiCuAl : 58.53%|CuAlTiNi : 41.47%,7.348,694.5,159.22,3993.3,28.696,509,70.1
EP3087A,2_1750X,NiTiCuAl = Ni: 25.47%-Al: 23.89%-Ti: 22.9%-Cu: 17.13%-Mn: 10.61% | TiCuAlNi = Mn: 40.8%-Ti: 24.47%-Al: 17.16%-Cu: 10.81%-Ni: 6.75% | CuAlTiNi = Mn: 35.59%-Cu: 33.54%-Al: 18.06%-Ti: 6.89%-Ni: 5.92% | TiNiCuAl = Ti: 40.15%-Mn: 16.57%-Al: 15.88%-Ni: 14.62%-Cu: 12.77% | Unassigned = Al: 21.35%-Mn: 21.12%-Cu: 20.55%-Ti: 19.28%-Ni: 17.69%,NiTiCuAl : 100.00%,12.33,1165.4,219.95,4120.3,32.743,510,71.1
EP3087A,2_1750X,NiTiCuAl = Ni: 25.47%-Al: 23.89%-Ti: 22.9%-Cu: 17.13%-Mn: 10.61% | TiCuAlNi = Mn: 40.8%-Ti: 24.47%-Al: 17.16%-Cu: 10.81%-Ni: 6.75% | CuAlTiNi = Mn: 35.59%-Cu: 33.54%-Al: 18.06%-Ti: 6.89%-Ni: 5.92% | TiNiCuAl = Ti: 40.15%-Mn: 16.57%-Al: 15.88%-Ni: 14.62%-Cu: 12.77% | Unassigned = Al: 21.35%-Mn: 21.12%-Cu: 20.55%-Ti: 19.28%-Ni: 17.69%,NiTiCuAl : 34.55%|CuAlTiNi : 65.45%,7.284,688.5,161.51,4130.5,24.697,509,70.2
EP3087A,2_1750X,NiTiCuAl = Ni: 25.47%-Al: 23.89%-Ti: 22.9%-Cu: 17.13%-Mn: 10.61% | TiCuAlNi = Mn: 40.8%-Ti: 24.47%-Al: 17.16%-Cu: 10.81%-Ni: 6.75% | CuAlTiNi = Mn: 35.59%-Cu: 33.54%-Al: 18.06%-Ti: 6.89%-Ni: 5.92% | TiNiCuAl = Ti: 40.15%-Mn: 16.57%-Al: 15.88%-Ni: 14.62%-Cu: 12.77% | Unassigned = Al: 21.35%-Mn: 21.12%-Cu: 20.55%-Ti: 19.28%-Ni: 17.69%,CuAlTiNi : 78.40%|TiCuAlNi : 21.60%,6.906,652.8,148.59,3765.6,24.947,508,70.4
EP3087A,2_1750X,NiTiCuAl = Ni: 25.47%-Al: 23.89%-Ti: 22.9%-Cu: 17.13%-Mn: 10.61% | TiCuAlNi = Mn: 40.8%-Ti: 24.47%-Al: 17.16%-Cu: 10.81%-Ni: 6.75% | CuAlTiNi = Mn: 35.59%-Cu: 33.54%-Al: 18.06%-Ti: 6.89%-Ni: 5.92% | TiNiCuAl = Ti: 40.15%-Mn: 16.57%-Al: 15.88%-Ni: 14.62%-Cu: 12.77% | Unassigned = Al: 21.35%-Mn: 21.12%-Cu: 20.55%-Ti: 19.28%-Ni: 17.69%,TiCuAlNi : 1.45%|CuAlTiNi : 72.13%|NiTiCuAl : 26.42%,6.241,589.9,149.55,4215.2,25.707,508,70.2
EP3087A,2_1750X,NiTiCuAl = Ni: 25.47%-Al: 23.89%-Ti: 22.9%-Cu: 17.13%-Mn: 10.61% | TiCuAlNi = Mn: 40.8%-Ti: 24.47%-Al: 17.16%-Cu: 10.81%-Ni: 6.75% | CuAlTiNi = Mn: 35.59%-Cu: 33.54%-Al: 18.06%-Ti: 6.89%-Ni: 5.92% | TiNiCuAl = Ti: 40.15%-Mn: 16.57%-Al: 15.88%-Ni: 14.62%-Cu: 12.77% | Unassigned = Al: 21.35%-Mn: 21.12%-Cu: 20.55%-Ti: 19.28%-Ni: 17.69%,TiCuAlNi : 99.95%|CuAlTiNi : 0.05%,3.087,291.8,87.16,3223.8,38.123,510,69.9
EP3087A,2_1750X,NiTiCuAl = Ni: 25.47%-Al: 23.89%-Ti: 22.9%-Cu: 17.13%-Mn: 10.61% | TiCuAlNi = Mn: 40.8%-Ti: 24.47%-Al: 17.16%-Cu: 10.81%-Ni: 6.75% | CuAlTiNi = Mn: 35.59%-Cu: 33.54%-Al: 18.06%-Ti: 6.89%-Ni: 5.92% | TiNiCuAl = Ti: 40.15%-Mn: 16.57%-Al: 15.88%-Ni: 14.62%-Cu: 12.77% | Unassigned = Al: 21.35%-Mn: 21.12%-Cu: 20.55%-Ti: 19.28%-Ni: 17.69%,TiCuAlNi : 86.08%|CuAlTiNi : 13.33%|NiTiCuAl : 0.58%,10.411,984.1,173.86,3280.5,38.638,512,70.3
EP3087A,2_1750X,NiTiCuAl = Ni: 25.47%-Al: 23.89%-Ti: 22.9%-Cu: 17.13%-Mn: 10.61% | TiCuAlNi = Mn: 40.8%-Ti: 24.47%-Al: 17.16%-Cu: 10.81%-Ni: 6.75% | CuAlTiNi = Mn: 35.59%-Cu: 33.54%-Al: 18.06%-Ti: 6.89%-Ni: 5.92% | TiNiCuAl = Ti: 40.15%-Mn: 16.57%-Al: 15.88%-Ni: 14.62%-Cu: 12.77% | Unassigned = Al: 21.35%-Mn: 21.12%-Cu: 20.55%-Ti: 19.28%-Ni: 17.69%,NiTiCuAl : 100.00%,13.687,1293.7,221.35,3745.2,29.092,510,69.9
EP3087A,2_1750X,NiTiCuAl = Ni: 25.47%-Al: 23.89%-Ti: 22.9%-Cu: 17.13%-Mn: 10.61% | TiCuAlNi = Mn: 40.8%-Ti: 24.47%-Al: 17.16%-Cu: 10.81%-Ni: 6.75% | CuAlTiNi = Mn: 35.59%-Cu: 33.54%-Al: 18.06%-Ti: 6.89%-Ni: 5.92% | TiNiCuAl = Ti: 40.15%-Mn: 16.57%-Al: 15.88%-Ni: 14.62%-Cu: 12.77% | Unassigned = Al: 21.35%-Mn: 21.12%-Cu: 20.55%-Ti: 19.28%-Ni: 17.69%,CuAlTiNi : 15.61%|NiTiCuAl : 84.39%,4.532,428.4,121.27,4004.5,28.357,519,70.6
EP3087A,2_1750X,NiTiCuAl = Ni: 25.47%-Al: 23.89%-Ti: 22.9%-Cu: 17.13%-Mn: 10.61% | TiCuAlNi = Mn: 40.8%-Ti: 24.47%-Al: 17.16%-Cu: 10.81%-Ni: 6.75% | CuAlTiNi = Mn: 35.59%-Cu: 33.54%-Al: 18.06%-Ti: 6.89%-Ni: 5.92% | TiNiCuAl = Ti: 40.15%-Mn: 16.57%-Al: 15.88%-Ni: 14.62%-Cu: 12.77% | Unassigned = Al: 21.35%-Mn: 21.12%-Cu: 20.55%-Ti: 19.28%-Ni: 17.69%,NiTiCuAl : 100.00%,9.793,925.6,195.97,4273.9,29.735,509,71.2
EP3087A,2_1750X,NiTiCuAl = Ni: 25.47%-Al: 23.89%-Ti: 22.9%-Cu: 17.13%-Mn: 10.61% | TiCuAlNi = Mn: 40.8%-Ti: 24.47%-Al: 17.16%-Cu: 10.81%-Ni: 6.75% | CuAlTiNi = Mn: 35.59%-Cu: 33.54%-Al: 18.06%-Ti: 6.89%-Ni: 5.92% | TiNiCuAl = Ti: 40.15%-Mn: 16.57%-Al: 15.88%-Ni: 14.62%-Cu: 12.77% | Unassigned = Al: 21.35%-Mn: 21.12%-Cu: 20.55%-Ti: 19.28%-Ni: 17.69%,NiTiCuAl : 76.63%|CuAlTiNi : 23.37%,9.685,915.4,189.4,4079.2,26.15,509,69.8
EP3087A,2_1750X,NiTiCuAl = Ni: 25.47%-Al: 23.89%-Ti: 22.9%-Cu: 17.13%-Mn: 10.61% | TiCuAlNi = Mn: 40.8%-Ti: 24.47%-Al: 17.16%-Cu: 10.81%-Ni: 6.75% | CuAlTiNi = Mn: 35.59%-Cu: 33.54%-Al: 18.06%-Ti: 6.89%-Ni: 5.92% | TiNiCuAl = Ti: 40.15%-Mn: 16.57%-Al: 15.88%-Ni: 14.62%-Cu: 12.77% | Unassigned = Al: 21.35%-Mn: 21.12%-Cu: 20.55%-Ti: 19.28%-Ni: 17.69%,CuAlTiNi : 0.64%|NiTiCuAl : 99.36%,0.203,19.2,-42.36,17128.5,19.582,509,70.5
EP3087A,2_1750X,NiTiCuAl = Ni: 25.47%-Al: 23.89%-Ti: 22.9%-Cu: 17.13%-Mn: 10.61% | TiCuAlNi = Mn: 40.8%-Ti: 24.47%-Al: 17.16%-Cu: 10.81%-Ni: 6.75% | CuAlTiNi = Mn: 35.59%-Cu: 33.54%-Al: 18.06%-Ti: 6.89%-Ni: 5.92% | TiNiCuAl = Ti: 40.15%-Mn: 16.57%-Al: 15.88%-Ni: 14.62%-Cu: 12.77% | Unassigned = Al: 21.35%-Mn: 21.12%-Cu: 20.55%-Ti: 19.28%-Ni: 17.69%,NiTiCuAl : 97.56%|CuAlTiNi : 2.44%,12.844,1214,225.2,4105.9,31.349,508,70
EP3087A,2_1750X,NiTiCuAl = Ni: 25.47%-Al: 23.89%-Ti: 22.9%-Cu: 17.13%-Mn: 10.61% | TiCuAlNi = Mn: 40.8%-Ti: 24.47%-Al: 17.16%-Cu: 10.81%-Ni: 6.75% | CuAlTiNi = Mn: 35.59%-Cu: 33.54%-Al: 18.06%-Ti: 6.89%-Ni: 5.92% | TiNiCuAl = Ti: 40.15%-Mn: 16.57%-Al: 15.88%-Ni: 14.62%-Cu: 12.77% | Unassigned = Al: 21.35%-Mn: 21.12%-Cu: 20.55%-Ti: 19.28%-Ni: 17.69%,NiTiCuAl : 97.49%|CuAlTiNi : 2.51%,12.931,1222.3,224.39,4054.9,31.396,510,69.4
EP3087A,2_1750X,NiTiCuAl = Ni: 25.47%-Al: 23.89%-Ti: 22.9%-Cu: 17.13%-Mn: 10.61% | TiCuAlNi = Mn: 40.8%-Ti: 24.47%-Al: 17.16%-Cu: 10.81%-Ni: 6.75% | CuAlTiNi = Mn: 35.59%-Cu: 33.54%-Al: 18.06%-Ti: 6.89%-Ni: 5.92% | TiNiCuAl = Ti: 40.15%-Mn: 16.57%-Al: 15.88%-Ni: 14.62%-Cu: 12.77% | Unassigned = Al: 21.35%-Mn: 21.12%-Cu: 20.55%-Ti: 19.28%-Ni: 17.69%,TiCuAlNi : 3.33%|CuAlTiNi : 17.96%|NiTiCuAl : 73.36%|TiNiCuAl : 5.35%,6.968,658.6,163.3,4399.2,34.203,508,69.8
EP3087A,2_1750X,NiTiCuAl = Ni: 25.47%-Al: 23.89%-Ti: 22.9%-Cu: 17.13%-Mn: 10.61% | TiCuAlNi = Mn: 40.8%-Ti: 24.47%-Al: 17.16%-Cu: 10.81%-Ni: 6.75% | CuAlTiNi = Mn: 35.59%-Cu: 33.54%-Al: 18.06%-Ti: 6.89%-Ni: 5.92% | TiNiCuAl = Ti: 40.15%-Mn: 16.57%-Al: 15.88%-Ni: 14.62%-Cu: 12.77% | Unassigned = Al: 21.35%-Mn: 21.12%-Cu: 20.55%-Ti: 19.28%-Ni: 17.69%,NiTiCuAl : 100.00%,11.413,1078.7,206.61,4006.6,29.454,510,69.5
EP3087A,2_1750X,NiTiCuAl = Ni: 25.47%-Al: 23.89%-Ti: 22.9%-Cu: 17.13%-Mn: 10.61% | TiCuAlNi = Mn: 40.8%-Ti: 24.47%-Al: 17.16%-Cu: 10.81%-Ni: 6.75% | CuAlTiNi = Mn: 35.59%-Cu: 33.54%-Al: 18.06%-Ti: 6.89%-Ni: 5.92% | TiNiCuAl = Ti: 40.15%-Mn: 16.57%-Al: 15.88%-Ni: 14.62%-Cu: 12.77% | Unassigned = Al: 21.35%-Mn: 21.12%-Cu: 20.55%-Ti: 19.28%-Ni: 17.69%,NiTiCuAl : 100.00%,1.271,120.1,55.93,3411.6,26.616,507,70.7
EP3087A,2_1750X,NiTiCuAl = Ni: 25.47%-Al: 23.89%-Ti: 22.9%-Cu: 17.13%-Mn: 10.61% | TiCuAlNi = Mn: 40.8%-Ti: 24.47%-Al: 17.16%-Cu: 10.81%-Ni: 6.75% | CuAlTiNi = Mn: 35.59%-Cu: 33.54%-Al: 18.06%-Ti: 6.89%-Ni: 5.92% | TiNiCuAl = Ti: 40.15%-Mn: 16.57%-Al: 15.88%-Ni: 14.62%-Cu: 12.77% | Unassigned = Al: 21.35%-Mn: 21.12%-Cu: 20.55%-Ti: 19.28%-Ni: 17.69%,NiTiCuAl : 64.74%|CuAlTiNi : 35.26%,5.93,560.5,137.88,3845.4,24.814,510,70.2
EP3087A,2_1750X,NiTiCuAl = Ni: 25.47%-Al: 23.89%-Ti: 22.9%-Cu: 17.13%-Mn: 10.61% | TiCuAlNi = Mn: 40.8%-Ti: 24.47%-Al: 17.16%-Cu: 10.81%-Ni: 6.75% | CuAlTiNi = Mn: 35.59%-Cu: 33.54%-Al: 18.06%-Ti: 6.89%-Ni: 5.92% | TiNiCuAl = Ti: 40.15%-Mn: 16.57%-Al: 15.88%-Ni: 14.62%-Cu: 12.77% | Unassigned = Al: 21.35%-Mn: 21.12%-Cu: 20.55%-Ti: 19.28%-Ni: 17.69%,CuAlTiNi : 100.00%,6.988,660.5,142.3,3450.6,22.38,509,69.5
EP3087A,2_1750X,NiTiCuAl = Ni: 25.47%-Al: 23.89%-Ti: 22.9%-Cu: 17.13%-Mn: 10.61% | TiCuAlNi = Mn: 40.8%-Ti: 24.47%-Al: 17.16%-Cu: 10.81%-Ni: 6.75% | CuAlTiNi = Mn: 35.59%-Cu: 33.54%-Al: 18.06%-Ti: 6.89%-Ni: 5.92% | TiNiCuAl = Ti: 40.15%-Mn: 16.57%-Al: 15.88%-Ni: 14.62%-Cu: 12.77% | Unassigned = Al: 21.35%-Mn: 21.12%-Cu: 20.55%-Ti: 19.28%-Ni: 17.69%,CuAlTiNi : 46.29%|NiTiCuAl : 45.80%|TiCuAlNi : 7.90%,10.075,952.3,186.79,3831.2,25.345,506,69.9
EP3087A,2_1750X,NiTiCuAl = Ni: 25.47%-Al: 23.89%-Ti: 22.9%-Cu: 17.13%-Mn: 10.61% | TiCuAlNi = Mn: 40.8%-Ti: 24.47%-Al: 17.16%-Cu: 10.81%-Ni: 6.75% | CuAlTiNi = Mn: 35.59%-Cu: 33.54%-Al: 18.06%-Ti: 6.89%-Ni: 5.92% | TiNiCuAl = Ti: 40.15%-Mn: 16.57%-Al: 15.88%-Ni: 14.62%-Cu: 12.77% | Unassigned = Al: 21.35%-Mn: 21.12%-Cu: 20.55%-Ti: 19.28%-Ni: 17.69%,NiTiCuAl : 42.70%|Unassigned : 1.85%|CuAlTiNi : 6.43%|TiCuAlNi : 49.03%,18.222,1722.4,230.34,3003.4,37.068,510,69.9
EP3087A,2_1750X,NiTiCuAl = Ni: 25.47%-Al: 23.89%-Ti: 22.9%-Cu: 17.13%-Mn: 10.61% | TiCuAlNi = Mn: 40.8%-Ti: 24.47%-Al: 17.16%-Cu: 10.81%-Ni: 6.75% | CuAlTiNi = Mn: 35.59%-Cu: 33.54%-Al: 18.06%-Ti: 6.89%-Ni: 5.92% | TiNiCuAl = Ti: 40.15%-Mn: 16.57%-Al: 15.88%-Ni: 14.62%-Cu: 12.77% | Unassigned = Al: 21.35%-Mn: 21.12%-Cu: 20.55%-Ti: 19.28%-Ni: 17.69%,CuAlTiNi : 62.66%|TiCuAlNi : 31.34%|NiTiCuAl : 6.00%,6.052,572.1,139.49,3846.2,23.057,479,70.3
EP3087A,2_1750X,NiTiCuAl = Ni: 25.47%-Al: 23.89%-Ti: 22.9%-Cu: 17.13%-Mn: 10.61% | TiCuAlNi = Mn: 40.8%-Ti: 24.47%-Al: 17.16%-Cu: 10.81%-Ni: 6.75% | CuAlTiNi = Mn: 35.59%-Cu: 33.54%-Al: 18.06%-Ti: 6.89%-Ni: 5.92% | TiNiCuAl = Ti: 40.15%-Mn: 16.57%-Al: 15.88%-Ni: 14.62%-Cu: 12.77% | Unassigned = Al: 21.35%-Mn: 21.12%-Cu: 20.55%-Ti: 19.28%-Ni: 17.69%,TiCuAlNi : 13.39%|NiTiCuAl : 62.18%|CuAlTiNi : 24.43%,3.718,351.4,102.54,3605.9,25.589,507,69.5
EP3087A,2_1750X,NiTiCuAl = Ni: 25.47%-Al: 23.89%-Ti: 22.9%-Cu: 17.13%-Mn: 10.61% | TiCuAlNi = Mn: 40.8%-Ti: 24.47%-Al: 17.16%-Cu: 10.81%-Ni: 6.75% | CuAlTiNi = Mn: 35.59%-Cu: 33.54%-Al: 18.06%-Ti: 6.89%-Ni: 5.92% | TiNiCuAl = Ti: 40.15%-Mn: 16.57%-Al: 15.88%-Ni: 14.62%-Cu: 12.77% | Unassigned = Al: 21.35%-Mn: 21.12%-Cu: 20.55%-Ti: 19.28%-Ni: 17.69%,NiTiCuAl : 100.00%,12.175,1150.8,224.09,4296.5,31.741,511,70.3
EP3087A,2_1750X,NiTiCuAl = Ni: 25.47%-Al: 23.89%-Ti: 22.9%-Cu: 17.13%-Mn: 10.61% | TiCuAlNi = Mn: 40.8%-Ti: 24.47%-Al: 17.16%-Cu: 10.81%-Ni: 6.75% | CuAlTiNi = Mn: 35.59%-Cu: 33.54%-Al: 18.06%-Ti: 6.89%-Ni: 5.92% | TiNiCuAl = Ti: 40.15%-Mn: 16.57%-Al: 15.88%-Ni: 14.62%-Cu: 12.77% | Unassigned = Al: 21.35%-Mn: 21.12%-Cu: 20.55%-Ti: 19.28%-Ni: 17.69%,NiTiCuAl : 83.30%|CuAlTiNi : 16.70%,9.265,875.7,188.14,4215.9,29.065,509,69.8
EP3087A,2_1750X,NiTiCuAl = Ni: 25.47%-Al: 23.89%-Ti: 22.9%-Cu: 17.13%-Mn: 10.61% | TiCuAlNi = Mn: 40.8%-Ti: 24.47%-Al: 17.16%-Cu: 10.81%-Ni: 6.75% | CuAlTiNi = Mn: 35.59%-Cu: 33.54%-Al: 18.06%-Ti: 6.89%-Ni: 5.92% | TiNiCuAl = Ti: 40.15%-Mn: 16.57%-Al: 15.88%-Ni: 14.62%-Cu: 12.77% | Unassigned = Al: 21.35%-Mn: 21.12%-Cu: 20.55%-Ti: 19.28%-Ni: 17.69%,NiTiCuAl : 77.43%|CuAlTiNi : 3.49%|TiCuAlNi : 19.08%,11.958,1130.3,214.15,4058.9,33.419,512,69.8
EP3087A,2_1750X,NiTiCuAl = Ni: 25.47%-Al: 23.89%-Ti: 22.9%-Cu: 17.13%-Mn: 10.61% | TiCuAlNi = Mn: 40.8%-Ti: 24.47%-Al: 17.16%-Cu: 10.81%-Ni: 6.75% | CuAlTiNi = Mn: 35.59%-Cu: 33.54%-Al: 18.06%-Ti: 6.89%-Ni: 5.92% | TiNiCuAl = Ti: 40.15%-Mn: 16.57%-Al: 15.88%-Ni: 14.62%-Cu: 12.77% | Unassigned = Al: 21.35%-Mn: 21.12%-Cu: 20.55%-Ti: 19.28%-Ni: 17.69%,NiTiCuAl : 40.03%|CuAlTiNi : 58.11%|TiCuAlNi : 1.86%,6.789,641.7,141.04,3496.8,24.778,507,69.8
EP3087A,2_1750X,NiTiCuAl = Ni: 25.47%-Al: 23.89%-Ti: 22.9%-Cu: 17.13%-Mn: 10.61% | TiCuAlNi = Mn: 40.8%-Ti: 24.47%-Al: 17.16%-Cu: 10.81%-Ni: 6.75% | CuAlTiNi = Mn: 35.59%-Cu: 33.54%-Al: 18.06%-Ti: 6.89%-Ni: 5.92% | TiNiCuAl = Ti: 40.15%-Mn: 16.57%-Al: 15.88%-Ni: 14.62%-Cu: 12.77% | Unassigned = Al: 21.35%-Mn: 21.12%-Cu: 20.55%-Ti: 19.28%-Ni: 17.69%,TiCuAlNi : 61.96%|CuAlTiNi : 38.02%|Unassigned : 0.02%,8.108,766.4,169.99,4052,31.754,509,70.1
EP3087A,2_1750X,NiTiCuAl = Ni: 25.47%-Al: 23.89%-Ti: 22.9%-Cu: 17.13%-Mn: 10.61% | TiCuAlNi = Mn: 40.8%-Ti: 24.47%-Al: 17.16%-Cu: 10.81%-Ni: 6.75% | CuAlTiNi = Mn: 35.59%-Cu: 33.54%-Al: 18.06%-Ti: 6.89%-Ni: 5.92% | TiNiCuAl = Ti: 40.15%-Mn: 16.57%-Al: 15.88%-Ni: 14.62%-Cu: 12.77% | Unassigned = Al: 21.35%-Mn: 21.12%-Cu: 20.55%-Ti: 19.28%-Ni: 17.69%,TiCuAlNi : 99.98%|CuAlTiNi : 0.02%,10.95,1035,176.95,3213.6,44.087,515,70.2
EP3087A,2_1750X,NiTiCuAl = Ni: 25.47%-Al: 23.89%-Ti: 22.9%-Cu: 17.13%-Mn: 10.61% | TiCuAlNi = Mn: 40.8%-Ti: 24.47%-Al: 17.16%-Cu: 10.81%-Ni: 6.75% | CuAlTiNi = Mn: 35.59%-Cu: 33.54%-Al: 18.06%-Ti: 6.89%-Ni: 5.92% | TiNiCuAl = Ti: 40.15%-Mn: 16.57%-Al: 15.88%-Ni: 14.62%-Cu: 12.77% | Unassigned = Al: 21.35%-Mn: 21.12%-Cu: 20.55%-Ti: 19.28%-Ni: 17.69%,NiTiCuAl : 49.52%|CuAlTiNi : 40.69%|TiCuAlNi : 9.78%,6.375,602.6,158.65,4574.3,32.981,509,69.3
EP3087A,2_1750X,NiTiCuAl = Ni: 25.47%-Al: 23.89%-Ti: 22.9%-Cu: 17.13%-Mn: 10.61% | TiCuAlNi = Mn: 40.8%-Ti: 24.47%-Al: 17.16%-Cu: 10.81%-Ni: 6.75% | CuAlTiNi = Mn: 35.59%-Cu: 33.54%-Al: 18.06%-Ti: 6.89%-Ni: 5.92% | TiNiCuAl = Ti: 40.15%-Mn: 16.57%-Al: 15.88%-Ni: 14.62%-Cu: 12.77% | Unassigned = Al: 21.35%-Mn: 21.12%-Cu: 20.55%-Ti: 19.28%-Ni: 17.69%,CuAlTiNi : 1.37%|NiTiCuAl : 98.63%,11.94,1128.5,213.36,4040.2,32.23,510,69.8
EP3087A,2_1750X,NiTiCuAl = Ni: 25.47%-Al: 23.89%-Ti: 22.9%-Cu: 17.13%-Mn: 10.61% | TiCuAlNi = Mn: 40.8%-Ti: 24.47%-Al: 17.16%-Cu: 10.81%-Ni: 6.75% | CuAlTiNi = Mn: 35.59%-Cu: 33.54%-Al: 18.06%-Ti: 6.89%-Ni: 5.92% | TiNiCuAl = Ti: 40.15%-Mn: 16.57%-Al: 15.88%-Ni: 14.62%-Cu: 12.77% | Unassigned = Al: 21.35%-Mn: 21.12%-Cu: 20.55%-Ti: 19.28%-Ni: 17.69%,NiTiCuAl : 100.00%,11.515,1088.4,208.06,4017.8,33.064,510,70
EP3087A,2_1750X,NiTiCuAl = Ni: 25.47%-Al: 23.89%-Ti: 22.9%-Cu: 17.13%-Mn: 10.61% | TiCuAlNi = Mn: 40.8%-Ti: 24.47%-Al: 17.16%-Cu: 10.81%-Ni: 6.75% | CuAlTiNi = Mn: 35.59%-Cu: 33.54%-Al: 18.06%-Ti: 6.89%-Ni: 5.92% | TiNiCuAl = Ti: 40.15%-Mn: 16.57%-Al: 15.88%-Ni: 14.62%-Cu: 12.77% | Unassigned = Al: 21.35%-Mn: 21.12%-Cu: 20.55%-Ti: 19.28%-Ni: 17.69%,CuAlTiNi : 83.23%|NiTiCuAl : 16.77%,7.876,744.4,146.6,3225.2,22.794,508,70.1
EP3087A,2_1750X,NiTiCuAl = Ni: 25.47%-Al: 23.89%-Ti: 22.9%-Cu: 17.13%-Mn: 10.61% | TiCuAlNi = Mn: 40.8%-Ti: 24.47%-Al: 17.16%-Cu: 10.81%-Ni: 6.75% | CuAlTiNi = Mn: 35.59%-Cu: 33.54%-Al: 18.06%-Ti: 6.89%-Ni: 5.92% | TiNiCuAl = Ti: 40.15%-Mn: 16.57%-Al: 15.88%-Ni: 14.62%-Cu: 12.77% | Unassigned = Al: 21.35%-Mn: 21.12%-Cu: 20.55%-Ti: 19.28%-Ni: 17.69%,CuAlTiNi : 62.89%|NiTiCuAl : 37.11%,4.621,436.8,121.87,3963.8,24.654,509,71.4
EP3087A,2_1750X,NiTiCuAl = Ni: 25.47%-Al: 23.89%-Ti: 22.9%-Cu: 17.13%-Mn: 10.61% | TiCuAlNi = Mn: 40.8%-Ti: 24.47%-Al: 17.16%-Cu: 10.81%-Ni: 6.75% | CuAlTiNi = Mn: 35.59%-Cu: 33.54%-Al: 18.06%-Ti: 6.89%-Ni: 5.92% | TiNiCuAl = Ti: 40.15%-Mn: 16.57%-Al: 15.88%-Ni: 14.62%-Cu: 12.77% | Unassigned = Al: 21.35%-Mn: 21.12%-Cu: 20.55%-Ti: 19.28%-Ni: 17.69%,CuAlTiNi : 4.58%|NiTiCuAl : 95.42%,11.807,1116,218.02,4234.5,29.722,509,70.2
EP3087A,2_1750X,NiTiCuAl = Ni: 25.47%-Al: 23.89%-Ti: 22.9%-Cu: 17.13%-Mn: 10.61% | TiCuAlNi = Mn: 40.8%-Ti: 24.47%-Al: 17.16%-Cu: 10.81%-Ni: 6.75% | CuAlTiNi = Mn: 35.59%-Cu: 33.54%-Al: 18.06%-Ti: 6.89%-Ni: 5.92% | TiNiCuAl = Ti: 40.15%-Mn: 16.57%-Al: 15.88%-Ni: 14.62%-Cu: 12.77% | Unassigned = Al: 21.35%-Mn: 21.12%-Cu: 20.55%-Ti: 19.28%-Ni: 17.69%,NiTiCuAl : 100.00%,11.378,1075.5,208.02,4064.2,32.94,509,70.1
EP3087A,2_1750X,NiTiCuAl = Ni: 25.47%-Al: 23.89%-Ti: 22.9%-Cu: 17.13%-Mn: 10.61% | TiCuAlNi = Mn: 40.8%-Ti: 24.47%-Al: 17.16%-Cu: 10.81%-Ni: 6.75% | CuAlTiNi = Mn: 35.59%-Cu: 33.54%-Al: 18.06%-Ti: 6.89%-Ni: 5.92% | TiNiCuAl = Ti: 40.15%-Mn: 16.57%-Al: 15.88%-Ni: 14.62%-Cu: 12.77% | Unassigned = Al: 21.35%-Mn: 21.12%-Cu: 20.55%-Ti: 19.28%-Ni: 17.69%,TiCuAlNi : 24.50%|NiTiCuAl : 46.17%|CuAlTiNi : 29.33%,0.746,70.5,41.85,3349.7,22.832,507,70.4
EP3087A,2_1750X,NiTiCuAl = Ni: 25.47%-Al: 23.89%-Ti: 22.9%-Cu: 17.13%-Mn: 10.61% | TiCuAlNi = Mn: 40.8%-Ti: 24.47%-Al: 17.16%-Cu: 10.81%-Ni: 6.75% | CuAlTiNi = Mn: 35.59%-Cu: 33.54%-Al: 18.06%-Ti: 6.89%-Ni: 5.92% | TiNiCuAl = Ti: 40.15%-Mn: 16.57%-Al: 15.88%-Ni: 14.62%-Cu: 12.77% | Unassigned = Al: 21.35%-Mn: 21.12%-Cu: 20.55%-Ti: 19.28%-Ni: 17.69%,NiTiCuAl : 100.00%,11.623,1098.6,211.09,4077,28.795,509,70.3
EP3087A,2_1750X,NiTiCuAl = Ni: 25.47%-Al: 23.89%-Ti: 22.9%-Cu: 17.13%-Mn: 10.61% | TiCuAlNi = Mn: 40.8%-Ti: 24.47%-Al: 17.16%-Cu: 10.81%-Ni: 6.75% | CuAlTiNi = Mn: 35.59%-Cu: 33.54%-Al: 18.06%-Ti: 6.89%-Ni: 5.92% | TiNiCuAl = Ti: 40.15%-Mn: 16.57%-Al: 15.88%-Ni: 14.62%-Cu: 12.77% | Unassigned = Al: 21.35%-Mn: 21.12%-Cu: 20.55%-Ti: 19.28%-Ni: 17.69%,NiTiCuAl : 100.00%,7.472,706.2,165.07,4181.8,30.859,509,69.7
EP3087A,2_1750X,NiTiCuAl = Ni: 25.47%-Al: 23.89%-Ti: 22.9%-Cu: 17.13%-Mn: 10.61% | TiCuAlNi = Mn: 40.8%-Ti: 24.47%-Al: 17.16%-Cu: 10.81%-Ni: 6.75% | CuAlTiNi = Mn: 35.59%-Cu: 33.54%-Al: 18.06%-Ti: 6.89%-Ni: 5.92% | TiNiCuAl = Ti: 40.15%-Mn: 16.57%-Al: 15.88%-Ni: 14.62%-Cu: 12.77% | Unassigned = Al: 21.35%-Mn: 21.12%-Cu: 20.55%-Ti: 19.28%-Ni: 17.69%,NiTiCuAl : 100.00%,11.014,1041,210.67,4288.3,31.178,511,69.8
EP3087A,3_600X,1_NiTiCuAl = Ni: 28.12%-Al: 24.45%-Ti: 22.22%-Cu: 16.71%-Mn: 8.5% | 2_CuMnNiAl = Mn: 31.78%-Cu: 30.55%-Al: 19.43%-Ni: 9.7%-Ti: 8.54% | 3_NiTiCuAl = Ni: 35.21%-Al: 25.38%-Ti: 24.52%-Cu: 12.39%-Mn: 2.49% | Unassigned = Cu: 24.12%-Mn: 21.73%-Al: 21.7%-Ni: 17.08%-Ti: 15.37%,1_NiTiCuAl : 81.48%|Unassigned : 5.61%|2_CuMnNiAl : 12.38%|3_NiTiCuAl : 0.52%,5.513,521.1,151.55,4882.4,416.085,2047,249.8
EP3087A,3_600X,1_NiTiCuAl = Ni: 28.12%-Al: 24.45%-Ti: 22.22%-Cu: 16.71%-Mn: 8.5% | 2_CuMnNiAl = Mn: 31.78%-Cu: 30.55%-Al: 19.43%-Ni: 9.7%-Ti: 8.54% | 3_NiTiCuAl = Ni: 35.21%-Al: 25.38%-Ti: 24.52%-Cu: 12.39%-Mn: 2.49% | Unassigned = Cu: 24.12%-Mn: 21.73%-Al: 21.7%-Ni: 17.08%-Ti: 15.37%,1_NiTiCuAl : 94.85%|2_CuMnNiAl : 2.54%|3_NiTiCuAl : 2.60%,4.751,449.1,133.73,4546.1,410.118,2087,249.4
EP3087A,3_600X,1_NiTiCuAl = Ni: 28.12%-Al: 24.45%-Ti: 22.22%-Cu: 16.71%-Mn: 8.5% | 2_CuMnNiAl = Mn: 31.78%-Cu: 30.55%-Al: 19.43%-Ni: 9.7%-Ti: 8.54% | 3_NiTiCuAl = Ni: 35.21%-Al: 25.38%-Ti: 24.52%-Cu: 12.39%-Mn: 2.49% | Unassigned = Cu: 24.12%-Mn: 21.73%-Al: 21.7%-Ni: 17.08%-Ti: 15.37%,1_NiTiCuAl : 69.30%|2_CuMnNiAl : 28.79%|Unassigned : 1.91%,4.682,442.5,139.22,4953.7,407.544,2062,250.3
EP3087A,3_600X,1_NiTiCuAl = Ni: 28.12%-Al: 24.45%-Ti: 22.22%-Cu: 16.71%-Mn: 8.5% | 2_CuMnNiAl = Mn: 31.78%-Cu: 30.55%-Al: 19.43%-Ni: 9.7%-Ti: 8.54% | 3_NiTiCuAl = Ni: 35.21%-Al: 25.38%-Ti: 24.52%-Cu: 12.39%-Mn: 2.49% | Unassigned = Cu: 24.12%-Mn: 21.73%-Al: 21.7%-Ni: 17.08%-Ti: 15.37%,1_NiTiCuAl : 42.12%|3_NiTiCuAl : 0.01%|Unassigned : 6.85%|2_CuMnNiAl : 51.02%,4.616,436.3,137.63,4924.7,375.866,2028,250.7
EP3087A,3_600X,1_NiTiCuAl = Ni: 28.12%-Al: 24.45%-Ti: 22.22%-Cu: 16.71%-Mn: 8.5% | 2_CuMnNiAl = Mn: 31.78%-Cu: 30.55%-Al: 19.43%-Ni: 9.7%-Ti: 8.54% | 3_NiTiCuAl = Ni: 35.21%-Al: 25.38%-Ti: 24.52%-Cu: 12.39%-Mn: 2.49% | Unassigned = Cu: 24.12%-Mn: 21.73%-Al: 21.7%-Ni: 17.08%-Ti: 15.37%,1_NiTiCuAl : 76.16%|Unassigned : 4.54%|3_NiTiCuAl : 1.83%|2_CuMnNiAl : 17.48%,5.567,526.2,143.38,4388.2,434.133,2050,249.8
EP3087A,3_600X,1_NiTiCuAl = Ni: 28.12%-Al: 24.45%-Ti: 22.22%-Cu: 16.71%-Mn: 8.5% | 2_CuMnNiAl = Mn: 31.78%-Cu: 30.55%-Al: 19.43%-Ni: 9.7%-Ti: 8.54% | 3_NiTiCuAl = Ni: 35.21%-Al: 25.38%-Ti: 24.52%-Cu: 12.39%-Mn: 2.49% | Unassigned = Cu: 24.12%-Mn: 21.73%-Al: 21.7%-Ni: 17.08%-Ti: 15.37%,1_NiTiCuAl : 90.88%|2_CuMnNiAl : 5.52%|3_NiTiCuAl : 3.08%|Unassigned : 0.52%,5.851,553.1,145.91,4305.5,420.315,2046,249.8
EP3087A,3_600X,1_NiTiCuAl = Ni: 28.12%-Al: 24.45%-Ti: 22.22%-Cu: 16.71%-Mn: 8.5% | 2_CuMnNiAl = Mn: 31.78%-Cu: 30.55%-Al: 19.43%-Ni: 9.7%-Ti: 8.54% | 3_NiTiCuAl = Ni: 35.21%-Al: 25.38%-Ti: 24.52%-Cu: 12.39%-Mn: 2.49% | Unassigned = Cu: 24.12%-Mn: 21.73%-Al: 21.7%-Ni: 17.08%-Ti: 15.37%,1_NiTiCuAl : 61.75%|Unassigned : 11.73%|2_CuMnNiAl : 26.52%,5.151,486.9,131.58,4074.7,369.625,2043,249.5
EP3087A,3_600X,1_NiTiCuAl = Ni: 28.12%-Al: 24.45%-Ti: 22.22%-Cu: 16.71%-Mn: 8.5% | 2_CuMnNiAl = Mn: 31.78%-Cu: 30.55%-Al: 19.43%-Ni: 9.7%-Ti: 8.54% | 3_NiTiCuAl = Ni: 35.21%-Al: 25.38%-Ti: 24.52%-Cu: 12.39%-Mn: 2.49% | Unassigned = Cu: 24.12%-Mn: 21.73%-Al: 21.7%-Ni: 17.08%-Ti: 15.37%,2_CuMnNiAl : 9.86%|1_NiTiCuAl : 89.17%|Unassigned : 0.97%,5.787,547,142.48,4175.1,392.825,2046,250
EP3087A,3_600X,1_NiTiCuAl = Ni: 28.12%-Al: 24.45%-Ti: 22.22%-Cu: 16.71%-Mn: 8.5% | 2_CuMnNiAl = Mn: 31.78%-Cu: 30.55%-Al: 19.43%-Ni: 9.7%-Ti: 8.54% | 3_NiTiCuAl = Ni: 35.21%-Al: 25.38%-Ti: 24.52%-Cu: 12.39%-Mn: 2.49% | Unassigned = Cu: 24.12%-Mn: 21.73%-Al: 21.7%-Ni: 17.08%-Ti: 15.37%,3_NiTiCuAl : 1.95%|1_NiTiCuAl : 92.53%|2_CuMnNiAl : 2.86%|Unassigned : 2.66%,5.196,491.1,141.95,4619.8,409.178,2047,249.9
EP3087A,3_600X,1_NiTiCuAl = Ni: 28.12%-Al: 24.45%-Ti: 22.22%-Cu: 16.71%-Mn: 8.5% | 2_CuMnNiAl = Mn: 31.78%-Cu: 30.55%-Al: 19.43%-Ni: 9.7%-Ti: 8.54% | 3_NiTiCuAl = Ni: 35.21%-Al: 25.38%-Ti: 24.52%-Cu: 12.39%-Mn: 2.49% | Unassigned = Cu: 24.12%-Mn: 21.73%-Al: 21.7%-Ni: 17.08%-Ti: 15.37%,1_NiTiCuAl : 96.86%|3_NiTiCuAl : 1.06%|2_CuMnNiAl : 2.08%,6.705,633.7,159.7,4398.3,412.789,2050,249.6
EP3087A,3_600X,1_NiTiCuAl = Ni: 28.12%-Al: 24.45%-Ti: 22.22%-Cu: 16.71%-Mn: 8.5% | 2_CuMnNiAl = Mn: 31.78%-Cu: 30.55%-Al: 19.43%-Ni: 9.7%-Ti: 8.54% | 3_NiTiCuAl = Ni: 35.21%-Al: 25.38%-Ti: 24.52%-Cu: 12.39%-Mn: 2.49% | Unassigned = Cu: 24.12%-Mn: 21.73%-Al: 21.7%-Ni: 17.08%-Ti: 15.37%,2_CuMnNiAl : 0.77%|1_NiTiCuAl : 99.23%,6.105,577,155.71,4622.6,416.847,2047,251
EP3087A,3_600X,1_NiTiCuAl = Ni: 28.12%-Al: 24.45%-Ti: 22.22%-Cu: 16.71%-Mn: 8.5% | 2_CuMnNiAl = Mn: 31.78%-Cu: 30.55%-Al: 19.43%-Ni: 9.7%-Ti: 8.54% | 3_NiTiCuAl = Ni: 35.21%-Al: 25.38%-Ti: 24.52%-Cu: 12.39%-Mn: 2.49% | Unassigned = Cu: 24.12%-Mn: 21.73%-Al: 21.7%-Ni: 17.08%-Ti: 15.37%,2_CuMnNiAl : 21.39%|1_NiTiCuAl : 70.82%|Unassigned : 4.48%|3_NiTiCuAl : 3.31%,5.945,561.9,154.71,4693.8,410.092,2046,248.9
EP3087A,3_600X,1_NiTiCuAl = Ni: 28.12%-Al: 24.45%-Ti: 22.22%-Cu: 16.71%-Mn: 8.5% | 2_CuMnNiAl = Mn: 31.78%-Cu: 30.55%-Al: 19.43%-Ni: 9.7%-Ti: 8.54% | 3_NiTiCuAl = Ni: 35.21%-Al: 25.38%-Ti: 24.52%-Cu: 12.39%-Mn: 2.49% | Unassigned = Cu: 24.12%-Mn: 21.73%-Al: 21.7%-Ni: 17.08%-Ti: 15.37%,1_NiTiCuAl : 75.19%|Unassigned : 2.63%|2_CuMnNiAl : 19.11%|3_NiTiCuAl : 3.08%,4.953,468.1,144.21,4982.8,416.608,2047,250.4
EP3087A,3_600X,1_NiTiCuAl = Ni: 28.12%-Al: 24.45%-Ti: 22.22%-Cu: 16.71%-Mn: 8.5% | 2_CuMnNiAl = Mn: 31.78%-Cu: 30.55%-Al: 19.43%-Ni: 9.7%-Ti: 8.54% | 3_NiTiCuAl = Ni: 35.21%-Al: 25.38%-Ti: 24.52%-Cu: 12.39%-Mn: 2.49% | Unassigned = Cu: 24.12%-Mn: 21.73%-Al: 21.7%-Ni: 17.08%-Ti: 15.37%,1_NiTiCuAl : 87.35%|3_NiTiCuAl : 4.07%|Unassigned : 1.41%|2_CuMnNiAl : 7.17%,5.665,535.5,148.78,4601.1,412.641,2047,249.9
EP3087A,3_600X,1_NiTiCuAl = Ni: 28.12%-Al: 24.45%-Ti: 22.22%-Cu: 16.71%-Mn: 8.5% | 2_CuMnNiAl = Mn: 31.78%-Cu: 30.55%-Al: 19.43%-Ni: 9.7%-Ti: 8.54% | 3_NiTiCuAl = Ni: 35.21%-Al: 25.38%-Ti: 24.52%-Cu: 12.39%-Mn: 2.49% | Unassigned = Cu: 24.12%-Mn: 21.73%-Al: 21.7%-Ni: 17.08%-Ti: 15.37%,1_NiTiCuAl : 68.33%|3_NiTiCuAl : 3.75%|Unassigned : 6.81%|2_CuMnNiAl : 21.11%,6.498,614.2,154.1,4265.4,438.667,2048,249.3
EP3087A,3_600X,1_NiTiCuAl = Ni: 28.12%-Al: 24.45%-Ti: 22.22%-Cu: 16.71%-Mn: 8.5% | 2_CuMnNiAl = Mn: 31.78%-Cu: 30.55%-Al: 19.43%-Ni: 9.7%-Ti: 8.54% | 3_NiTiCuAl = Ni: 35.21%-Al: 25.38%-Ti: 24.52%-Cu: 12.39%-Mn: 2.49% | Unassigned = Cu: 24.12%-Mn: 21.73%-Al: 21.7%-Ni: 17.08%-Ti: 15.37%,1_NiTiCuAl : 47.11%|2_CuMnNiAl : 51.73%|Unassigned : 1.16%,4.795,453.2,131.13,4351,421.997,2047,249.6
EP3087A,3_600X,1_NiTiCuAl = Ni: 28.12%-Al: 24.45%-Ti: 22.22%-Cu: 16.71%-Mn: 8.5% | 2_CuMnNiAl = Mn: 31.78%-Cu: 30.55%-Al: 19.43%-Ni: 9.7%-Ti: 8.54% | 3_NiTiCuAl = Ni: 35.21%-Al: 25.38%-Ti: 24.52%-Cu: 12.39%-Mn: 2.49% | Unassigned = Cu: 24.12%-Mn: 21.73%-Al: 21.7%-Ni: 17.08%-Ti: 15.37%,2_CuMnNiAl : 21.07%|Unassigned : 5.66%|1_NiTiCuAl : 73.27%,5.473,517.3,141.69,4371.5,418.122,2046,249.9
EP3087A,3_600X,1_NiTiCuAl = Ni: 28.12%-Al: 24.45%-Ti: 22.22%-Cu: 16.71%-Mn: 8.5% | 2_CuMnNiAl = Mn: 31.78%-Cu: 30.55%-Al: 19.43%-Ni: 9.7%-Ti: 8.54% | 3_NiTiCuAl = Ni: 35.21%-Al: 25.38%-Ti: 24.52%-Cu: 12.39%-Mn: 2.49% | Unassigned = Cu: 24.12%-Mn: 21.73%-Al: 21.7%-Ni: 17.08%-Ti: 15.37%,1_NiTiCuAl : 46.71%|2_CuMnNiAl : 51.39%|Unassigned : 1.90%,4.864,459.8,134.22,4469.6,398.95,2046,249.8
EP3087A,3_600X,1_NiTiCuAl = Ni: 28.12%-Al: 24.45%-Ti: 22.22%-Cu: 16.71%-Mn: 8.5% | 2_CuMnNiAl = Mn: 31.78%-Cu: 30.55%-Al: 19.43%-Ni: 9.7%-Ti: 8.54% | 3_NiTiCuAl = Ni: 35.21%-Al: 25.38%-Ti: 24.52%-Cu: 12.39%-Mn: 2.49% | Unassigned = Cu: 24.12%-Mn: 21.73%-Al: 21.7%-Ni: 17.08%-Ti: 15.37%,2_CuMnNiAl : 8.14%|1_NiTiCuAl : 89.90%|Unassigned : 1.96%,6.519,616.2,156.35,4360,411.088,2047,250
EP3087A,3_600X,1_NiTiCuAl = Ni: 28.12%-Al: 24.45%-Ti: 22.22%-Cu: 16.71%-Mn: 8.5% | 2_CuMnNiAl = Mn: 31.78%-Cu: 30.55%-Al: 19.43%-Ni: 9.7%-Ti: 8.54% | 3_NiTiCuAl = Ni: 35.21%-Al: 25.38%-Ti: 24.52%-Cu: 12.39%-Mn: 2.49% | Unassigned = Cu: 24.12%-Mn: 21.73%-Al: 21.7%-Ni: 17.08%-Ti: 15.37%,1_NiTiCuAl : 72.29%|2_CuMnNiAl : 23.57%|Unassigned : 4.14%,6.214,587.3,144.97,4008.1,373.746,2043,250.6
EP3087A,3_600X,1_NiTiCuAl = Ni: 28.12%-Al: 24.45%-Ti: 22.22%-Cu: 16.71%-Mn: 8.5% | 2_CuMnNiAl = Mn: 31.78%-Cu: 30.55%-Al: 19.43%-Ni: 9.7%-Ti: 8.54% | 3_NiTiCuAl = Ni: 35.21%-Al: 25.38%-Ti: 24.52%-Cu: 12.39%-Mn: 2.49% | Unassigned = Cu: 24.12%-Mn: 21.73%-Al: 21.7%-Ni: 17.08%-Ti: 15.37%,1_NiTiCuAl : 87.50%|3_NiTiCuAl : 4.33%|2_CuMnNiAl : 7.29%|Unassigned : 0.87%,5.66,535,149.11,4623.4,414.75,2046,249.3
EP3087A,3_600X,1_NiTiCuAl = Ni: 28.12%-Al: 24.45%-Ti: 22.22%-Cu: 16.71%-Mn: 8.5% | 2_CuMnNiAl = Mn: 31.78%-Cu: 30.55%-Al: 19.43%-Ni: 9.7%-Ti: 8.54% | 3_NiTiCuAl = Ni: 35.21%-Al: 25.38%-Ti: 24.52%-Cu: 12.39%-Mn: 2.49% | Unassigned = Cu: 24.12%-Mn: 21.73%-Al: 21.7%-Ni: 17.08%-Ti: 15.37%,1_NiTiCuAl : 71.49%|3_NiTiCuAl : 9.21%|Unassigned : 4.86%|2_CuMnNiAl : 14.44%,3.766,355.9,129.52,5419.2,409.781,2048,250
EP3087A,3_600X,1_NiTiCuAl = Ni: 28.12%-Al: 24.45%-Ti: 22.22%-Cu: 16.71%-Mn: 8.5% | 2_CuMnNiAl = Mn: 31.78%-Cu: 30.55%-Al: 19.43%-Ni: 9.7%-Ti: 8.54% | 3_NiTiCuAl = Ni: 35.21%-Al: 25.38%-Ti: 24.52%-Cu: 12.39%-Mn: 2.49% | Unassigned = Cu: 24.12%-Mn: 21.73%-Al: 21.7%-Ni: 17.08%-Ti: 15.37%,1_NiTiCuAl : 73.27%|Unassigned : 5.92%|3_NiTiCuAl : 0.04%|2_CuMnNiAl : 20.77%,5.335,504.2,145.56,4702.4,408.281,2047,250
EP3087A,3_600X,1_NiTiCuAl = Ni: 28.12%-Al: 24.45%-Ti: 22.22%-Cu: 16.71%-Mn: 8.5% | 2_CuMnNiAl = Mn: 31.78%-Cu: 30.55%-Al: 19.43%-Ni: 9.7%-Ti: 8.54% | 3_NiTiCuAl = Ni: 35.21%-Al: 25.38%-Ti: 24.52%-Cu: 12.39%-Mn: 2.49% | Unassigned = Cu: 24.12%-Mn: 21.73%-Al: 21.7%-Ni: 17.08%-Ti: 15.37%,1_NiTiCuAl : 55.57%|2_CuMnNiAl : 34.16%|Unassigned : 10.27%,4.491,424.4,134.89,4884.4,404.729,2046,250.3
EP3087A,3_600X,1_NiTiCuAl = Ni: 28.12%-Al: 24.45%-Ti: 22.22%-Cu: 16.71%-Mn: 8.5% | 2_CuMnNiAl = Mn: 31.78%-Cu: 30.55%-Al: 19.43%-Ni: 9.7%-Ti: 8.54% | 3_NiTiCuAl = Ni: 35.21%-Al: 25.38%-Ti: 24.52%-Cu: 12.39%-Mn: 2.49% | Unassigned = Cu: 24.12%-Mn: 21.73%-Al: 21.7%-Ni: 17.08%-Ti: 15.37%,1_NiTiCuAl : 72.16%|2_CuMnNiAl : 26.37%|Unassigned : 1.47%,3.495,330.3,117.04,4872.3,412.803,2086,250.5
EP3087A,3_600X,1_NiTiCuAl = Ni: 28.12%-Al: 24.45%-Ti: 22.22%-Cu: 16.71%-Mn: 8.5% | 2_CuMnNiAl = Mn: 31.78%-Cu: 30.55%-Al: 19.43%-Ni: 9.7%-Ti: 8.54% | 3_NiTiCuAl = Ni: 35.21%-Al: 25.38%-Ti: 24.52%-Cu: 12.39%-Mn: 2.49% | Unassigned = Cu: 24.12%-Mn: 21.73%-Al: 21.7%-Ni: 17.08%-Ti: 15.37%,1_NiTiCuAl : 51.93%|2_CuMnNiAl : 41.87%|Unassigned : 6.19%,4.092,386.8,132.74,5209.1,387.036,2045,250.3
EP3087A,3_600X,1_NiTiCuAl = Ni: 28.12%-Al: 24.45%-Ti: 22.22%-Cu: 16.71%-Mn: 8.5% | 2_CuMnNiAl = Mn: 31.78%-Cu: 30.55%-Al: 19.43%-Ni: 9.7%-Ti: 8.54% | 3_NiTiCuAl = Ni: 35.21%-Al: 25.38%-Ti: 24.52%-Cu: 12.39%-Mn: 2.49% | Unassigned = Cu: 24.12%-Mn: 21.73%-Al: 21.7%-Ni: 17.08%-Ti: 15.37%,1_NiTiCuAl : 66.40%|2_CuMnNiAl : 30.93%|Unassigned : 1.06%|3_NiTiCuAl : 1.61%,5.599,529.2,142.28,4305.1,402.874,2024,250.1
EP3087A,3_600X,1_NiTiCuAl = Ni: 28.12%-Al: 24.45%-Ti: 22.22%-Cu: 16.71%-Mn: 8.5% | 2_CuMnNiAl = Mn: 31.78%-Cu: 30.55%-Al: 19.43%-Ni: 9.7%-Ti: 8.54% | 3_NiTiCuAl = Ni: 35.21%-Al: 25.38%-Ti: 24.52%-Cu: 12.39%-Mn: 2.49% | Unassigned = Cu: 24.12%-Mn: 21.73%-Al: 21.7%-Ni: 17.08%-Ti: 15.37%,1_NiTiCuAl : 99.40%|2_CuMnNiAl : 0.09%|Unassigned : 0.52%,5.048,477.2,133.12,4244.1,427.595,2063,249.5
EP3087A,3_600X,1_NiTiCuAl = Ni: 28.12%-Al: 24.45%-Ti: 22.22%-Cu: 16.71%-Mn: 8.5% | 2_CuMnNiAl = Mn: 31.78%-Cu: 30.55%-Al: 19.43%-Ni: 9.7%-Ti: 8.54% | 3_NiTiCuAl = Ni: 35.21%-Al: 25.38%-Ti: 24.52%-Cu: 12.39%-Mn: 2.49% | Unassigned = Cu: 24.12%-Mn: 21.73%-Al: 21.7%-Ni: 17.08%-Ti: 15.37%,1_NiTiCuAl : 79.84%|2_CuMnNiAl : 15.22%|Unassigned : 4.69%|3_NiTiCuAl : 0.24%,5.195,491,136.09,4289.5,415.721,2049,249.6
EP3087A,3_600X,1_NiTiCuAl = Ni: 28.12%-Al: 24.45%-Ti: 22.22%-Cu: 16.71%-Mn: 8.5% | 2_CuMnNiAl = Mn: 31.78%-Cu: 30.55%-Al: 19.43%-Ni: 9.7%-Ti: 8.54% | 3_NiTiCuAl = Ni: 35.21%-Al: 25.38%-Ti: 24.52%-Cu: 12.39%-Mn: 2.49% | Unassigned = Cu: 24.12%-Mn: 21.73%-Al: 21.7%-Ni: 17.08%-Ti: 15.37%,1_NiTiCuAl : 65.88%|2_CuMnNiAl : 28.75%|Unassigned : 5.37%,6.246,590.4,155.69,4517.1,424.319,2047,249.5
EP3087A,3_600X,1_NiTiCuAl = Ni: 28.12%-Al: 24.45%-Ti: 22.22%-Cu: 16.71%-Mn: 8.5% | 2_CuMnNiAl = Mn: 31.78%-Cu: 30.55%-Al: 19.43%-Ni: 9.7%-Ti: 8.54% | 3_NiTiCuAl = Ni: 35.21%-Al: 25.38%-Ti: 24.52%-Cu: 12.39%-Mn: 2.49% | Unassigned = Cu: 24.12%-Mn: 21.73%-Al: 21.7%-Ni: 17.08%-Ti: 15.37%,1_NiTiCuAl : 91.41%|3_NiTiCuAl : 0.53%|Unassigned : 2.87%|2_CuMnNiAl : 5.19%,5.543,523.9,131.79,3797.5,421.261,2047,249.8
EP3087A,3_600X,1_NiTiCuAl = Ni: 28.12%-Al: 24.45%-Ti: 22.22%-Cu: 16.71%-Mn: 8.5% | 2_CuMnNiAl = Mn: 31.78%-Cu: 30.55%-Al: 19.43%-Ni: 9.7%-Ti: 8.54% | 3_NiTiCuAl = Ni: 35.21%-Al: 25.38%-Ti: 24.52%-Cu: 12.39%-Mn: 2.49% | Unassigned = Cu: 24.12%-Mn: 21.73%-Al: 21.7%-Ni: 17.08%-Ti: 15.37%,1_NiTiCuAl : 40.54%|Unassigned : 4.62%|2_CuMnNiAl : 54.85%,4.072,384.9,131.79,5169.7,377.82,2044,250
EP3087A,3_600X,1_NiTiCuAl = Ni: 28.12%-Al: 24.45%-Ti: 22.22%-Cu: 16.71%-Mn: 8.5% | 2_CuMnNiAl = Mn: 31.78%-Cu: 30.55%-Al: 19.43%-Ni: 9.7%-Ti: 8.54% | 3_NiTiCuAl = Ni: 35.21%-Al: 25.38%-Ti: 24.52%-Cu: 12.39%-Mn: 2.49% | Unassigned = Cu: 24.12%-Mn: 21.73%-Al: 21.7%-Ni: 17.08%-Ti: 15.37%,1_NiTiCuAl : 90.79%|2_CuMnNiAl : 4.47%|Unassigned : 4.74%,5.032,475.6,142.93,4827.7,413.491,2045,249.2
EP3087A,3_600X,1_NiTiCuAl = Ni: 28.12%-Al: 24.45%-Ti: 22.22%-Cu: 16.71%-Mn: 8.5% | 2_CuMnNiAl = Mn: 31.78%-Cu: 30.55%-Al: 19.43%-Ni: 9.7%-Ti: 8.54% | 3_NiTiCuAl = Ni: 35.21%-Al: 25.38%-Ti: 24.52%-Cu: 12.39%-Mn: 2.49% | Unassigned = Cu: 24.12%-Mn: 21.73%-Al: 21.7%-Ni: 17.08%-Ti: 15.37%,1_NiTiCuAl : 64.37%|Unassigned : 6.94%|2_CuMnNiAl : 28.69%,5.638,532.9,133.28,3808.5,405.5,2045,250.3
EP3087A,3_600X,1_NiTiCuAl = Ni: 28.12%-Al: 24.45%-Ti: 22.22%-Cu: 16.71%-Mn: 8.5% | 2_CuMnNiAl = Mn: 31.78%-Cu: 30.55%-Al: 19.43%-Ni: 9.7%-Ti: 8.54% | 3_NiTiCuAl = Ni: 35.21%-Al: 25.38%-Ti: 24.52%-Cu: 12.39%-Mn: 2.49% | Unassigned = Cu: 24.12%-Mn: 21.73%-Al: 21.7%-Ni: 17.08%-Ti: 15.37%,1_NiTiCuAl : 91.51%|Unassigned : 1.10%|2_CuMnNiAl : 7.39%,5.239,495.2,127.09,3766.4,409.118,2044,248.9
EP3087A,3_600X,1_NiTiCuAl = Ni: 28.12%-Al: 24.45%-Ti: 22.22%-Cu: 16.71%-Mn: 8.5% | 2_CuMnNiAl = Mn: 31.78%-Cu: 30.55%-Al: 19.43%-Ni: 9.7%-Ti: 8.54% | 3_NiTiCuAl = Ni: 35.21%-Al: 25.38%-Ti: 24.52%-Cu: 12.39%-Mn: 2.49% | Unassigned = Cu: 24.12%-Mn: 21.73%-Al: 21.7%-Ni: 17.08%-Ti: 15.37%,1_NiTiCuAl : 61.19%|2_CuMnNiAl : 32.40%|Unassigned : 6.41%,5.413,511.6,131.46,3871.6,422.114,2048,250.1
EP3087A,3_600X,1_NiTiCuAl = Ni: 28.12%-Al: 24.45%-Ti: 22.22%-Cu: 16.71%-Mn: 8.5% | 2_CuMnNiAl = Mn: 31.78%-Cu: 30.55%-Al: 19.43%-Ni: 9.7%-Ti: 8.54% | 3_NiTiCuAl = Ni: 35.21%-Al: 25.38%-Ti: 24.52%-Cu: 12.39%-Mn: 2.49% | Unassigned = Cu: 24.12%-Mn: 21.73%-Al: 21.7%-Ni: 17.08%-Ti: 15.37%,1_NiTiCuAl : 77.78%|2_CuMnNiAl : 17.63%|Unassigned : 4.59%,4.92,465.1,122.61,3761.2,393.768,2043,249.9
EP3087A,3_600X,1_NiTiCuAl = Ni: 28.12%-Al: 24.45%-Ti: 22.22%-Cu: 16.71%-Mn: 8.5% | 2_CuMnNiAl = Mn: 31.78%-Cu: 30.55%-Al: 19.43%-Ni: 9.7%-Ti: 8.54% | 3_NiTiCuAl = Ni: 35.21%-Al: 25.38%-Ti: 24.52%-Cu: 12.39%-Mn: 2.49% | Unassigned = Cu: 24.12%-Mn: 21.73%-Al: 21.7%-Ni: 17.08%-Ti: 15.37%,1_NiTiCuAl : 71.44%|2_CuMnNiAl : 24.08%|3_NiTiCuAl : 0.51%|Unassigned : 3.96%,6.155,581.8,141.48,3877,414.671,2047,249.6
EP3087A,3_600X,1_NiTiCuAl = Ni: 28.12%-Al: 24.45%-Ti: 22.22%-Cu: 16.71%-Mn: 8.5% | 2_CuMnNiAl = Mn: 31.78%-Cu: 30.55%-Al: 19.43%-Ni: 9.7%-Ti: 8.54% | 3_NiTiCuAl = Ni: 35.21%-Al: 25.38%-Ti: 24.52%-Cu: 12.39%-Mn: 2.49% | Unassigned = Cu: 24.12%-Mn: 21.73%-Al: 21.7%-Ni: 17.08%-Ti: 15.37%,1_NiTiCuAl : 86.65%|2_CuMnNiAl : 10.68%|Unassigned : 2.67%,4.41,416.8,114.18,3693,411.24,2047,250.3
EP3087A,3_600X,1_NiTiCuAl = Ni: 28.12%-Al: 24.45%-Ti: 22.22%-Cu: 16.71%-Mn: 8.5% | 2_CuMnNiAl = Mn: 31.78%-Cu: 30.55%-Al: 19.43%-Ni: 9.7%-Ti: 8.54% | 3_NiTiCuAl = Ni: 35.21%-Al: 25.38%-Ti: 24.52%-Cu: 12.39%-Mn: 2.49% | Unassigned = Cu: 24.12%-Mn: 21.73%-Al: 21.7%-Ni: 17.08%-Ti: 15.37%,1_NiTiCuAl : 93.00%|2_CuMnNiAl : 4.94%|Unassigned : 2.06%,6.15,581.3,139.86,3802,418.605,2048,250
EP3087A,3_600X,1_NiTiCuAl = Ni: 28.12%-Al: 24.45%-Ti: 22.22%-Cu: 16.71%-Mn: 8.5% | 2_CuMnNiAl = Mn: 31.78%-Cu: 30.55%-Al: 19.43%-Ni: 9.7%-Ti: 8.54% | 3_NiTiCuAl = Ni: 35.21%-Al: 25.38%-Ti: 24.52%-Cu: 12.39%-Mn: 2.49% | Unassigned = Cu: 24.12%-Mn: 21.73%-Al: 21.7%-Ni: 17.08%-Ti: 15.37%,1_NiTiCuAl : 92.66%|Unassigned : 0.71%|2_CuMnNiAl : 6.63%,5.278,498.9,127.4,3755.1,420.626,2047,250.7
EP3087A,3_600X,1_NiTiCuAl = Ni: 28.12%-Al: 24.45%-Ti: 22.22%-Cu: 16.71%-Mn: 8.5% | 2_CuMnNiAl = Mn: 31.78%-Cu: 30.55%-Al: 19.43%-Ni: 9.7%-Ti: 8.54% | 3_NiTiCuAl = Ni: 35.21%-Al: 25.38%-Ti: 24.52%-Cu: 12.39%-Mn: 2.49% | Unassigned = Cu: 24.12%-Mn: 21.73%-Al: 21.7%-Ni: 17.08%-Ti: 15.37%,1_NiTiCuAl : 45.14%|Unassigned : 6.94%|2_CuMnNiAl : 47.93%,4.947,467.6,117.07,3443.2,391.312,2044,249.9
