Repository: giengeb1/ADAMaNT-HEA-indents

File: Indentation Results.csv (part 16 of 64)
Sample,Magnification,Compound Compositions,Indent Composition,Hardness,Hv,Modulus,Stiffness^2 / Load,Pmax,Hmax,Reporting Depth
EP3087A,3_600X,1_NiTiCuAl = Ni: 28.12%-Al: 24.45%-Ti: 22.22%-Cu: 16.71%-Mn: 8.5% | 2_CuMnNiAl = Mn: 31.78%-Cu: 30.55%-Al: 19.43%-Ni: 9.7%-Ti: 8.54% | 3_NiTiCuAl = Ni: 35.21%-Al: 25.38%-Ti: 24.52%-Cu: 12.39%-Mn: 2.49% | Unassigned = Cu: 24.12%-Mn: 21.73%-Al: 21.7%-Ni: 17.08%-Ti: 15.37%,1_NiTiCuAl : 92.82%|2_CuMnNiAl : 5.11%|3_NiTiCuAl : 2.07%,5.57,526.5,133.84,3883.3,431.306,2046,250.4
EP3087A,3_600X,1_NiTiCuAl = Ni: 28.12%-Al: 24.45%-Ti: 22.22%-Cu: 16.71%-Mn: 8.5% | 2_CuMnNiAl = Mn: 31.78%-Cu: 30.55%-Al: 19.43%-Ni: 9.7%-Ti: 8.54% | 3_NiTiCuAl = Ni: 35.21%-Al: 25.38%-Ti: 24.52%-Cu: 12.39%-Mn: 2.49% | Unassigned = Cu: 24.12%-Mn: 21.73%-Al: 21.7%-Ni: 17.08%-Ti: 15.37%,1_NiTiCuAl : 77.85%|2_CuMnNiAl : 16.12%|Unassigned : 6.03%,5.604,529.7,128.86,3608.8,420.654,2047,249.7
EP3087A,3_600X,1_NiTiCuAl = Ni: 28.12%-Al: 24.45%-Ti: 22.22%-Cu: 16.71%-Mn: 8.5% | 2_CuMnNiAl = Mn: 31.78%-Cu: 30.55%-Al: 19.43%-Ni: 9.7%-Ti: 8.54% | 3_NiTiCuAl = Ni: 35.21%-Al: 25.38%-Ti: 24.52%-Cu: 12.39%-Mn: 2.49% | Unassigned = Cu: 24.12%-Mn: 21.73%-Al: 21.7%-Ni: 17.08%-Ti: 15.37%,3_NiTiCuAl : 0.50%|1_NiTiCuAl : 86.62%|2_CuMnNiAl : 10.76%|Unassigned : 2.12%,6.168,583,139.22,3760.7,422.331,2046,249.9
EP3087A,3_600X,1_NiTiCuAl = Ni: 28.12%-Al: 24.45%-Ti: 22.22%-Cu: 16.71%-Mn: 8.5% | 2_CuMnNiAl = Mn: 31.78%-Cu: 30.55%-Al: 19.43%-Ni: 9.7%-Ti: 8.54% | 3_NiTiCuAl = Ni: 35.21%-Al: 25.38%-Ti: 24.52%-Cu: 12.39%-Mn: 2.49% | Unassigned = Cu: 24.12%-Mn: 21.73%-Al: 21.7%-Ni: 17.08%-Ti: 15.37%,1_NiTiCuAl : 72.32%|2_CuMnNiAl : 20.61%|Unassigned : 6.56%|3_NiTiCuAl : 0.51%,5.342,505,129.22,3804.1,414.209,2045,250
EP3087A,3_600X,1_NiTiCuAl = Ni: 28.12%-Al: 24.45%-Ti: 22.22%-Cu: 16.71%-Mn: 8.5% | 2_CuMnNiAl = Mn: 31.78%-Cu: 30.55%-Al: 19.43%-Ni: 9.7%-Ti: 8.54% | 3_NiTiCuAl = Ni: 35.21%-Al: 25.38%-Ti: 24.52%-Cu: 12.39%-Mn: 2.49% | Unassigned = Cu: 24.12%-Mn: 21.73%-Al: 21.7%-Ni: 17.08%-Ti: 15.37%,1_NiTiCuAl : 74.08%|2_CuMnNiAl : 21.64%|Unassigned : 4.27%,6.167,582.9,140.31,3812.7,417.756,2047,249.3
EP3087A,3_600X,1_NiTiCuAl = Ni: 28.12%-Al: 24.45%-Ti: 22.22%-Cu: 16.71%-Mn: 8.5% | 2_CuMnNiAl = Mn: 31.78%-Cu: 30.55%-Al: 19.43%-Ni: 9.7%-Ti: 8.54% | 3_NiTiCuAl = Ni: 35.21%-Al: 25.38%-Ti: 24.52%-Cu: 12.39%-Mn: 2.49% | Unassigned = Cu: 24.12%-Mn: 21.73%-Al: 21.7%-Ni: 17.08%-Ti: 15.37%,1_NiTiCuAl : 65.52%|Unassigned : 6.68%|2_CuMnNiAl : 27.28%|3_NiTiCuAl : 0.52%,5.893,557,138.49,3899.6,426.934,2048,249.6
EP3087A,3_600X,1_NiTiCuAl = Ni: 28.12%-Al: 24.45%-Ti: 22.22%-Cu: 16.71%-Mn: 8.5% | 2_CuMnNiAl = Mn: 31.78%-Cu: 30.55%-Al: 19.43%-Ni: 9.7%-Ti: 8.54% | 3_NiTiCuAl = Ni: 35.21%-Al: 25.38%-Ti: 24.52%-Cu: 12.39%-Mn: 2.49% | Unassigned = Cu: 24.12%-Mn: 21.73%-Al: 21.7%-Ni: 17.08%-Ti: 15.37%,2_CuMnNiAl : 18.91%|Unassigned : 12.95%|1_NiTiCuAl : 68.14%,5.321,502.9,131.65,3948.5,407.948,2046,250.1
EP3087A,3_600X,1_NiTiCuAl = Ni: 28.12%-Al: 24.45%-Ti: 22.22%-Cu: 16.71%-Mn: 8.5% | 2_CuMnNiAl = Mn: 31.78%-Cu: 30.55%-Al: 19.43%-Ni: 9.7%-Ti: 8.54% | 3_NiTiCuAl = Ni: 35.21%-Al: 25.38%-Ti: 24.52%-Cu: 12.39%-Mn: 2.49% | Unassigned = Cu: 24.12%-Mn: 21.73%-Al: 21.7%-Ni: 17.08%-Ti: 15.37%,2_CuMnNiAl : 38.67%|Unassigned : 3.48%|1_NiTiCuAl : 57.86%,3.498,330.6,96.39,3422.8,402.739,2080,250
EP3087A,3_600X,1_NiTiCuAl = Ni: 28.12%-Al: 24.45%-Ti: 22.22%-Cu: 16.71%-Mn: 8.5% | 2_CuMnNiAl = Mn: 31.78%-Cu: 30.55%-Al: 19.43%-Ni: 9.7%-Ti: 8.54% | 3_NiTiCuAl = Ni: 35.21%-Al: 25.38%-Ti: 24.52%-Cu: 12.39%-Mn: 2.49% | Unassigned = Cu: 24.12%-Mn: 21.73%-Al: 21.7%-Ni: 17.08%-Ti: 15.37%,1_NiTiCuAl : 62.49%|2_CuMnNiAl : 35.92%|Unassigned : 1.59%,5.932,560.7,136.04,3753.8,386.823,2034,250
EP3087A,3_600X,1_NiTiCuAl = Ni: 28.12%-Al: 24.45%-Ti: 22.22%-Cu: 16.71%-Mn: 8.5% | 2_CuMnNiAl = Mn: 31.78%-Cu: 30.55%-Al: 19.43%-Ni: 9.7%-Ti: 8.54% | 3_NiTiCuAl = Ni: 35.21%-Al: 25.38%-Ti: 24.52%-Cu: 12.39%-Mn: 2.49% | Unassigned = Cu: 24.12%-Mn: 21.73%-Al: 21.7%-Ni: 17.08%-Ti: 15.37%,1_NiTiCuAl : 95.62%|Unassigned : 0.37%|2_CuMnNiAl : 4.02%,6.044,571.3,139.28,3840.5,423.804,2048,250.1
EP3087A,3_600X,1_NiTiCuAl = Ni: 28.12%-Al: 24.45%-Ti: 22.22%-Cu: 16.71%-Mn: 8.5% | 2_CuMnNiAl = Mn: 31.78%-Cu: 30.55%-Al: 19.43%-Ni: 9.7%-Ti: 8.54% | 3_NiTiCuAl = Ni: 35.21%-Al: 25.38%-Ti: 24.52%-Cu: 12.39%-Mn: 2.49% | Unassigned = Cu: 24.12%-Mn: 21.73%-Al: 21.7%-Ni: 17.08%-Ti: 15.37%,1_NiTiCuAl : 66.97%|3_NiTiCuAl : 1.51%|Unassigned : 5.14%|2_CuMnNiAl : 26.37%,5.864,554.3,137.16,3852.8,394.196,2045,249.9
EP3087A,3_600X,1_NiTiCuAl = Ni: 28.12%-Al: 24.45%-Ti: 22.22%-Cu: 16.71%-Mn: 8.5% | 2_CuMnNiAl = Mn: 31.78%-Cu: 30.55%-Al: 19.43%-Ni: 9.7%-Ti: 8.54% | 3_NiTiCuAl = Ni: 35.21%-Al: 25.38%-Ti: 24.52%-Cu: 12.39%-Mn: 2.49% | Unassigned = Cu: 24.12%-Mn: 21.73%-Al: 21.7%-Ni: 17.08%-Ti: 15.37%,2_CuMnNiAl : 25.96%|Unassigned : 11.20%|1_NiTiCuAl : 62.84%,5.339,504.6,125.72,3625,403.101,2046,250
EP3087A,3_600X,1_NiTiCuAl = Ni: 28.12%-Al: 24.45%-Ti: 22.22%-Cu: 16.71%-Mn: 8.5% | 2_CuMnNiAl = Mn: 31.78%-Cu: 30.55%-Al: 19.43%-Ni: 9.7%-Ti: 8.54% | 3_NiTiCuAl = Ni: 35.21%-Al: 25.38%-Ti: 24.52%-Cu: 12.39%-Mn: 2.49% | Unassigned = Cu: 24.12%-Mn: 21.73%-Al: 21.7%-Ni: 17.08%-Ti: 15.37%,1_NiTiCuAl : 60.92%|Unassigned : 7.77%|2_CuMnNiAl : 31.31%,5.247,496,127.3,3771.6,383.817,2042,249.7
EP3087A,3_600X,1_NiTiCuAl = Ni: 28.12%-Al: 24.45%-Ti: 22.22%-Cu: 16.71%-Mn: 8.5% | 2_CuMnNiAl = Mn: 31.78%-Cu: 30.55%-Al: 19.43%-Ni: 9.7%-Ti: 8.54% | 3_NiTiCuAl = Ni: 35.21%-Al: 25.38%-Ti: 24.52%-Cu: 12.39%-Mn: 2.49% | Unassigned = Cu: 24.12%-Mn: 21.73%-Al: 21.7%-Ni: 17.08%-Ti: 15.37%,1_NiTiCuAl : 61.33%|2_CuMnNiAl : 36.07%|Unassigned : 2.60%,5.311,502,124.18,3565.3,401.754,2045,250.1
EP3087A,3_600X,1_NiTiCuAl = Ni: 28.12%-Al: 24.45%-Ti: 22.22%-Cu: 16.71%-Mn: 8.5% | 2_CuMnNiAl = Mn: 31.78%-Cu: 30.55%-Al: 19.43%-Ni: 9.7%-Ti: 8.54% | 3_NiTiCuAl = Ni: 35.21%-Al: 25.38%-Ti: 24.52%-Cu: 12.39%-Mn: 2.49% | Unassigned = Cu: 24.12%-Mn: 21.73%-Al: 21.7%-Ni: 17.08%-Ti: 15.37%,1_NiTiCuAl : 82.93%|2_CuMnNiAl : 13.01%|3_NiTiCuAl : 0.74%|Unassigned : 3.33%,6.388,603.8,144.66,3884.5,428.918,2049,250
EP3087A,3_600X,1_NiTiCuAl = Ni: 28.12%-Al: 24.45%-Ti: 22.22%-Cu: 16.71%-Mn: 8.5% | 2_CuMnNiAl = Mn: 31.78%-Cu: 30.55%-Al: 19.43%-Ni: 9.7%-Ti: 8.54% | 3_NiTiCuAl = Ni: 35.21%-Al: 25.38%-Ti: 24.52%-Cu: 12.39%-Mn: 2.49% | Unassigned = Cu: 24.12%-Mn: 21.73%-Al: 21.7%-Ni: 17.08%-Ti: 15.37%,1_NiTiCuAl : 98.26%|2_CuMnNiAl : 1.54%|Unassigned : 0.20%,4.885,461.7,122.44,3779,413.714,2050,249.6
EP3087A,3_600X,1_NiTiCuAl = Ni: 28.12%-Al: 24.45%-Ti: 22.22%-Cu: 16.71%-Mn: 8.5% | 2_CuMnNiAl = Mn: 31.78%-Cu: 30.55%-Al: 19.43%-Ni: 9.7%-Ti: 8.54% | 3_NiTiCuAl = Ni: 35.21%-Al: 25.38%-Ti: 24.52%-Cu: 12.39%-Mn: 2.49% | Unassigned = Cu: 24.12%-Mn: 21.73%-Al: 21.7%-Ni: 17.08%-Ti: 15.37%,1_NiTiCuAl : 88.27%|2_CuMnNiAl : 10.35%|Unassigned : 1.38%,6.222,588.1,142.52,3884.6,429.194,2048,249.9
EP3087A,3_600X,1_NiTiCuAl = Ni: 28.12%-Al: 24.45%-Ti: 22.22%-Cu: 16.71%-Mn: 8.5% | 2_CuMnNiAl = Mn: 31.78%-Cu: 30.55%-Al: 19.43%-Ni: 9.7%-Ti: 8.54% | 3_NiTiCuAl = Ni: 35.21%-Al: 25.38%-Ti: 24.52%-Cu: 12.39%-Mn: 2.49% | Unassigned = Cu: 24.12%-Mn: 21.73%-Al: 21.7%-Ni: 17.08%-Ti: 15.37%,1_NiTiCuAl : 67.78%|Unassigned : 2.37%|2_CuMnNiAl : 29.85%,5.557,525.2,133.31,3865.9,421.674,2047,249.1
EP3087A,3_600X,1_NiTiCuAl = Ni: 28.12%-Al: 24.45%-Ti: 22.22%-Cu: 16.71%-Mn: 8.5% | 2_CuMnNiAl = Mn: 31.78%-Cu: 30.55%-Al: 19.43%-Ni: 9.7%-Ti: 8.54% | 3_NiTiCuAl = Ni: 35.21%-Al: 25.38%-Ti: 24.52%-Cu: 12.39%-Mn: 2.49% | Unassigned = Cu: 24.12%-Mn: 21.73%-Al: 21.7%-Ni: 17.08%-Ti: 15.37%,1_NiTiCuAl : 82.57%|2_CuMnNiAl : 16.32%|Unassigned : 1.10%,6.047,571.6,138.73,3812.1,427.982,2047,249.4
EP3087A,3_600X,1_NiTiCuAl = Ni: 28.12%-Al: 24.45%-Ti: 22.22%-Cu: 16.71%-Mn: 8.5% | 2_CuMnNiAl = Mn: 31.78%-Cu: 30.55%-Al: 19.43%-Ni: 9.7%-Ti: 8.54% | 3_NiTiCuAl = Ni: 35.21%-Al: 25.38%-Ti: 24.52%-Cu: 12.39%-Mn: 2.49% | Unassigned = Cu: 24.12%-Mn: 21.73%-Al: 21.7%-Ni: 17.08%-Ti: 15.37%,1_NiTiCuAl : 64.30%|2_CuMnNiAl : 28.86%|Unassigned : 6.84%,5.72,540.6,131.64,3672.4,395.094,2044,250.9
EP3087A,3_600X,1_NiTiCuAl = Ni: 28.12%-Al: 24.45%-Ti: 22.22%-Cu: 16.71%-Mn: 8.5% | 2_CuMnNiAl = Mn: 31.78%-Cu: 30.55%-Al: 19.43%-Ni: 9.7%-Ti: 8.54% | 3_NiTiCuAl = Ni: 35.21%-Al: 25.38%-Ti: 24.52%-Cu: 12.39%-Mn: 2.49% | Unassigned = Cu: 24.12%-Mn: 21.73%-Al: 21.7%-Ni: 17.08%-Ti: 15.37%,1_NiTiCuAl : 75.56%|2_CuMnNiAl : 15.41%|Unassigned : 9.03%,6.262,591.9,144.92,3974.8,437.397,2049,249.1
EP3087A,3_600X,1_NiTiCuAl = Ni: 28.12%-Al: 24.45%-Ti: 22.22%-Cu: 16.71%-Mn: 8.5% | 2_CuMnNiAl = Mn: 31.78%-Cu: 30.55%-Al: 19.43%-Ni: 9.7%-Ti: 8.54% | 3_NiTiCuAl = Ni: 35.21%-Al: 25.38%-Ti: 24.52%-Cu: 12.39%-Mn: 2.49% | Unassigned = Cu: 24.12%-Mn: 21.73%-Al: 21.7%-Ni: 17.08%-Ti: 15.37%,1_NiTiCuAl : 77.74%|2_CuMnNiAl : 19.17%|Unassigned : 2.07%|3_NiTiCuAl : 1.03%,4.252,401.9,113.53,3790.6,424.43,2048,250.3
EP3087A,3_600X,1_NiTiCuAl = Ni: 28.12%-Al: 24.45%-Ti: 22.22%-Cu: 16.71%-Mn: 8.5% | 2_CuMnNiAl = Mn: 31.78%-Cu: 30.55%-Al: 19.43%-Ni: 9.7%-Ti: 8.54% | 3_NiTiCuAl = Ni: 35.21%-Al: 25.38%-Ti: 24.52%-Cu: 12.39%-Mn: 2.49% | Unassigned = Cu: 24.12%-Mn: 21.73%-Al: 21.7%-Ni: 17.08%-Ti: 15.37%,2_CuMnNiAl : 19.15%|1_NiTiCuAl : 76.93%|Unassigned : 3.92%,4.285,405,103.95,3206.5,401.902,2045,249.5
EP3087A,3_600X,1_NiTiCuAl = Ni: 28.12%-Al: 24.45%-Ti: 22.22%-Cu: 16.71%-Mn: 8.5% | 2_CuMnNiAl = Mn: 31.78%-Cu: 30.55%-Al: 19.43%-Ni: 9.7%-Ti: 8.54% | 3_NiTiCuAl = Ni: 35.21%-Al: 25.38%-Ti: 24.52%-Cu: 12.39%-Mn: 2.49% | Unassigned = Cu: 24.12%-Mn: 21.73%-Al: 21.7%-Ni: 17.08%-Ti: 15.37%,1_NiTiCuAl : 79.04%|2_CuMnNiAl : 15.88%|Unassigned : 5.08%,6.042,571.1,136.62,3713,423.781,2045,249.4
EP3087A,3_600X,1_NiTiCuAl = Ni: 28.12%-Al: 24.45%-Ti: 22.22%-Cu: 16.71%-Mn: 8.5% | 2_CuMnNiAl = Mn: 31.78%-Cu: 30.55%-Al: 19.43%-Ni: 9.7%-Ti: 8.54% | 3_NiTiCuAl = Ni: 35.21%-Al: 25.38%-Ti: 24.52%-Cu: 12.39%-Mn: 2.49% | Unassigned = Cu: 24.12%-Mn: 21.73%-Al: 21.7%-Ni: 17.08%-Ti: 15.37%,1_NiTiCuAl : 63.97%|Unassigned : 7.92%|2_CuMnNiAl : 28.11%,5.048,477.1,123.29,3703.1,401.417,2046,250
EP3087A,3_600X,1_NiTiCuAl = Ni: 28.12%-Al: 24.45%-Ti: 22.22%-Cu: 16.71%-Mn: 8.5% | 2_CuMnNiAl = Mn: 31.78%-Cu: 30.55%-Al: 19.43%-Ni: 9.7%-Ti: 8.54% | 3_NiTiCuAl = Ni: 35.21%-Al: 25.38%-Ti: 24.52%-Cu: 12.39%-Mn: 2.49% | Unassigned = Cu: 24.12%-Mn: 21.73%-Al: 21.7%-Ni: 17.08%-Ti: 15.37%,1_NiTiCuAl : 39.58%|2_CuMnNiAl : 52.91%|Unassigned : 7.50%,3.9,368.6,105.67,3630.1,392.258,2043,250.1
EP3087A,3_600X,1_NiTiCuAl = Ni: 28.12%-Al: 24.45%-Ti: 22.22%-Cu: 16.71%-Mn: 8.5% | 2_CuMnNiAl = Mn: 31.78%-Cu: 30.55%-Al: 19.43%-Ni: 9.7%-Ti: 8.54% | 3_NiTiCuAl = Ni: 35.21%-Al: 25.38%-Ti: 24.52%-Cu: 12.39%-Mn: 2.49% | Unassigned = Cu: 24.12%-Mn: 21.73%-Al: 21.7%-Ni: 17.08%-Ti: 15.37%,1_NiTiCuAl : 84.87%|2_CuMnNiAl : 13.60%|Unassigned : 1.53%,6.47,611.6,143.62,3786.8,410.761,2048,250.6
EP3087A,3_600X,1_NiTiCuAl = Ni: 28.12%-Al: 24.45%-Ti: 22.22%-Cu: 16.71%-Mn: 8.5% | 2_CuMnNiAl = Mn: 31.78%-Cu: 30.55%-Al: 19.43%-Ni: 9.7%-Ti: 8.54% | 3_NiTiCuAl = Ni: 35.21%-Al: 25.38%-Ti: 24.52%-Cu: 12.39%-Mn: 2.49% | Unassigned = Cu: 24.12%-Mn: 21.73%-Al: 21.7%-Ni: 17.08%-Ti: 15.37%,1_NiTiCuAl : 70.63%|Unassigned : 6.25%|2_CuMnNiAl : 23.11%,5.346,505.3,128.18,3747.8,397.483,2067,249.4
EP3087A,3_600X,1_NiTiCuAl = Ni: 28.12%-Al: 24.45%-Ti: 22.22%-Cu: 16.71%-Mn: 8.5% | 2_CuMnNiAl = Mn: 31.78%-Cu: 30.55%-Al: 19.43%-Ni: 9.7%-Ti: 8.54% | 3_NiTiCuAl = Ni: 35.21%-Al: 25.38%-Ti: 24.52%-Cu: 12.39%-Mn: 2.49% | Unassigned = Cu: 24.12%-Mn: 21.73%-Al: 21.7%-Ni: 17.08%-Ti: 15.37%,1_NiTiCuAl : 69.96%|2_CuMnNiAl : 22.12%|Unassigned : 7.92%,4.94,466.9,121.16,3667.7,383.589,2042,249.9
EP3087A,3_600X,1_NiTiCuAl = Ni: 28.12%-Al: 24.45%-Ti: 22.22%-Cu: 16.71%-Mn: 8.5% | 2_CuMnNiAl = Mn: 31.78%-Cu: 30.55%-Al: 19.43%-Ni: 9.7%-Ti: 8.54% | 3_NiTiCuAl = Ni: 35.21%-Al: 25.38%-Ti: 24.52%-Cu: 12.39%-Mn: 2.49% | Unassigned = Cu: 24.12%-Mn: 21.73%-Al: 21.7%-Ni: 17.08%-Ti: 15.37%,2_CuMnNiAl : 30.17%|1_NiTiCuAl : 63.04%|Unassigned : 6.78%,5.404,510.8,127.11,3652.6,380.586,2024,249.7
EP3087A,3_600X,1_NiTiCuAl = Ni: 28.12%-Al: 24.45%-Ti: 22.22%-Cu: 16.71%-Mn: 8.5% | 2_CuMnNiAl = Mn: 31.78%-Cu: 30.55%-Al: 19.43%-Ni: 9.7%-Ti: 8.54% | 3_NiTiCuAl = Ni: 35.21%-Al: 25.38%-Ti: 24.52%-Cu: 12.39%-Mn: 2.49% | Unassigned = Cu: 24.12%-Mn: 21.73%-Al: 21.7%-Ni: 17.08%-Ti: 15.37%,1_NiTiCuAl : 76.74%|3_NiTiCuAl : 3.64%|2_CuMnNiAl : 17.49%|Unassigned : 2.13%,5.865,554.3,138.18,3902.6,425.469,2046,250.3
EP3087A,3_600X,1_NiTiCuAl = Ni: 28.12%-Al: 24.45%-Ti: 22.22%-Cu: 16.71%-Mn: 8.5% | 2_CuMnNiAl = Mn: 31.78%-Cu: 30.55%-Al: 19.43%-Ni: 9.7%-Ti: 8.54% | 3_NiTiCuAl = Ni: 35.21%-Al: 25.38%-Ti: 24.52%-Cu: 12.39%-Mn: 2.49% | Unassigned = Cu: 24.12%-Mn: 21.73%-Al: 21.7%-Ni: 17.08%-Ti: 15.37%,1_NiTiCuAl : 87.62%|3_NiTiCuAl : 2.11%|Unassigned : 2.18%|2_CuMnNiAl : 8.10%,4.125,389.9,110.18,3701.4,419.969,2047,250
EP3087A,3_600X,1_NiTiCuAl = Ni: 28.12%-Al: 24.45%-Ti: 22.22%-Cu: 16.71%-Mn: 8.5% | 2_CuMnNiAl = Mn: 31.78%-Cu: 30.55%-Al: 19.43%-Ni: 9.7%-Ti: 8.54% | 3_NiTiCuAl = Ni: 35.21%-Al: 25.38%-Ti: 24.52%-Cu: 12.39%-Mn: 2.49% | Unassigned = Cu: 24.12%-Mn: 21.73%-Al: 21.7%-Ni: 17.08%-Ti: 15.37%,1_NiTiCuAl : 76.39%|Unassigned : 7.71%|2_CuMnNiAl : 15.90%,5.352,505.8,129.84,3830.4,418.807,2046,249.5
EP3087A,3_600X,1_NiTiCuAl = Ni: 28.12%-Al: 24.45%-Ti: 22.22%-Cu: 16.71%-Mn: 8.5% | 2_CuMnNiAl = Mn: 31.78%-Cu: 30.55%-Al: 19.43%-Ni: 9.7%-Ti: 8.54% | 3_NiTiCuAl = Ni: 35.21%-Al: 25.38%-Ti: 24.52%-Cu: 12.39%-Mn: 2.49% | Unassigned = Cu: 24.12%-Mn: 21.73%-Al: 21.7%-Ni: 17.08%-Ti: 15.37%,1_NiTiCuAl : 68.97%|2_CuMnNiAl : 18.97%|Unassigned : 6.87%|3_NiTiCuAl : 5.19%,5.179,489.5,127.97,3857.1,412.321,2046,250.2
EP3087A,3_600X,1_NiTiCuAl = Ni: 28.12%-Al: 24.45%-Ti: 22.22%-Cu: 16.71%-Mn: 8.5% | 2_CuMnNiAl = Mn: 31.78%-Cu: 30.55%-Al: 19.43%-Ni: 9.7%-Ti: 8.54% | 3_NiTiCuAl = Ni: 35.21%-Al: 25.38%-Ti: 24.52%-Cu: 12.39%-Mn: 2.49% | Unassigned = Cu: 24.12%-Mn: 21.73%-Al: 21.7%-Ni: 17.08%-Ti: 15.37%,1_NiTiCuAl : 86.14%|2_CuMnNiAl : 12.78%|3_NiTiCuAl : 0.56%|Unassigned : 0.53%,4.47,422.5,118.11,3871.5,416.152,2044,250.5
EP3087A,3_600X,1_NiTiCuAl = Ni: 28.12%-Al: 24.45%-Ti: 22.22%-Cu: 16.71%-Mn: 8.5% | 2_CuMnNiAl = Mn: 31.78%-Cu: 30.55%-Al: 19.43%-Ni: 9.7%-Ti: 8.54% | 3_NiTiCuAl = Ni: 35.21%-Al: 25.38%-Ti: 24.52%-Cu: 12.39%-Mn: 2.49% | Unassigned = Cu: 24.12%-Mn: 21.73%-Al: 21.7%-Ni: 17.08%-Ti: 15.37%,1_NiTiCuAl : 80.32%|2_CuMnNiAl : 17.48%|Unassigned : 2.19%,4.957,468.5,120.77,3633.7,421.93,2048,249.5
EP3087A,3_600X,1_NiTiCuAl = Ni: 28.12%-Al: 24.45%-Ti: 22.22%-Cu: 16.71%-Mn: 8.5% | 2_CuMnNiAl = Mn: 31.78%-Cu: 30.55%-Al: 19.43%-Ni: 9.7%-Ti: 8.54% | 3_NiTiCuAl = Ni: 35.21%-Al: 25.38%-Ti: 24.52%-Cu: 12.39%-Mn: 2.49% | Unassigned = Cu: 24.12%-Mn: 21.73%-Al: 21.7%-Ni: 17.08%-Ti: 15.37%,2_CuMnNiAl : 27.80%|1_NiTiCuAl : 68.07%|Unassigned : 4.13%,6.119,578.4,135.69,3622.1,388.607,2042,250.3
EP3087A,3_600X,1_NiTiCuAl = Ni: 28.12%-Al: 24.45%-Ti: 22.22%-Cu: 16.71%-Mn: 8.5% | 2_CuMnNiAl = Mn: 31.78%-Cu: 30.55%-Al: 19.43%-Ni: 9.7%-Ti: 8.54% | 3_NiTiCuAl = Ni: 35.21%-Al: 25.38%-Ti: 24.52%-Cu: 12.39%-Mn: 2.49% | Unassigned = Cu: 24.12%-Mn: 21.73%-Al: 21.7%-Ni: 17.08%-Ti: 15.37%,1_NiTiCuAl : 29.19%|2_CuMnNiAl : 61.66%|Unassigned : 9.15%,4.061,383.8,108.68,3668.1,391.586,2046,249.1
EP3087A,3_600X,1_NiTiCuAl = Ni: 28.12%-Al: 24.45%-Ti: 22.22%-Cu: 16.71%-Mn: 8.5% | 2_CuMnNiAl = Mn: 31.78%-Cu: 30.55%-Al: 19.43%-Ni: 9.7%-Ti: 8.54% | 3_NiTiCuAl = Ni: 35.21%-Al: 25.38%-Ti: 24.52%-Cu: 12.39%-Mn: 2.49% | Unassigned = Cu: 24.12%-Mn: 21.73%-Al: 21.7%-Ni: 17.08%-Ti: 15.37%,1_NiTiCuAl : 70.84%|2_CuMnNiAl : 25.58%|Unassigned : 3.58%,6.346,599.8,138.81,3636.2,390.694,2044,249.8
EP3087A,3_600X,1_NiTiCuAl = Ni: 28.12%-Al: 24.45%-Ti: 22.22%-Cu: 16.71%-Mn: 8.5% | 2_CuMnNiAl = Mn: 31.78%-Cu: 30.55%-Al: 19.43%-Ni: 9.7%-Ti: 8.54% | 3_NiTiCuAl = Ni: 35.21%-Al: 25.38%-Ti: 24.52%-Cu: 12.39%-Mn: 2.49% | Unassigned = Cu: 24.12%-Mn: 21.73%-Al: 21.7%-Ni: 17.08%-Ti: 15.37%,2_CuMnNiAl : 9.61%|1_NiTiCuAl : 89.13%|Unassigned : 1.26%,5.384,508.9,126.71,3645.6,385.292,2042,250
EP3087A,3_600X,1_NiTiCuAl = Ni: 28.12%-Al: 24.45%-Ti: 22.22%-Cu: 16.71%-Mn: 8.5% | 2_CuMnNiAl = Mn: 31.78%-Cu: 30.55%-Al: 19.43%-Ni: 9.7%-Ti: 8.54% | 3_NiTiCuAl = Ni: 35.21%-Al: 25.38%-Ti: 24.52%-Cu: 12.39%-Mn: 2.49% | Unassigned = Cu: 24.12%-Mn: 21.73%-Al: 21.7%-Ni: 17.08%-Ti: 15.37%,1_NiTiCuAl : 95.55%|Unassigned : 2.44%|2_CuMnNiAl : 1.50%|3_NiTiCuAl : 0.51%,5.481,518.1,131.17,3808.1,423.521,2048,250.7
EP3087A,3_600X,1_NiTiCuAl = Ni: 28.12%-Al: 24.45%-Ti: 22.22%-Cu: 16.71%-Mn: 8.5% | 2_CuMnNiAl = Mn: 31.78%-Cu: 30.55%-Al: 19.43%-Ni: 9.7%-Ti: 8.54% | 3_NiTiCuAl = Ni: 35.21%-Al: 25.38%-Ti: 24.52%-Cu: 12.39%-Mn: 2.49% | Unassigned = Cu: 24.12%-Mn: 21.73%-Al: 21.7%-Ni: 17.08%-Ti: 15.37%,1_NiTiCuAl : 73.86%|2_CuMnNiAl : 21.51%|Unassigned : 4.63%,5.077,479.9,122.6,3644.2,400.523,2045,249.8
EP3087A,3_600X,1_NiTiCuAl = Ni: 28.12%-Al: 24.45%-Ti: 22.22%-Cu: 16.71%-Mn: 8.5% | 2_CuMnNiAl = Mn: 31.78%-Cu: 30.55%-Al: 19.43%-Ni: 9.7%-Ti: 8.54% | 3_NiTiCuAl = Ni: 35.21%-Al: 25.38%-Ti: 24.52%-Cu: 12.39%-Mn: 2.49% | Unassigned = Cu: 24.12%-Mn: 21.73%-Al: 21.7%-Ni: 17.08%-Ti: 15.37%,1_NiTiCuAl : 66.45%|2_CuMnNiAl : 27.56%|Unassigned : 5.99%,6.244,590.2,139.3,3718.2,394.769,2043,250.1
EP3087A,3_600X,1_NiTiCuAl = Ni: 28.12%-Al: 24.45%-Ti: 22.22%-Cu: 16.71%-Mn: 8.5% | 2_CuMnNiAl = Mn: 31.78%-Cu: 30.55%-Al: 19.43%-Ni: 9.7%-Ti: 8.54% | 3_NiTiCuAl = Ni: 35.21%-Al: 25.38%-Ti: 24.52%-Cu: 12.39%-Mn: 2.49% | Unassigned = Cu: 24.12%-Mn: 21.73%-Al: 21.7%-Ni: 17.08%-Ti: 15.37%,1_NiTiCuAl : 87.06%|2_CuMnNiAl : 11.21%|Unassigned : 1.73%,4.309,407.3,115.73,3871.4,419.18,2047,249.9
EP3087A,3_600X,1_NiTiCuAl = Ni: 28.12%-Al: 24.45%-Ti: 22.22%-Cu: 16.71%-Mn: 8.5% | 2_CuMnNiAl = Mn: 31.78%-Cu: 30.55%-Al: 19.43%-Ni: 9.7%-Ti: 8.54% | 3_NiTiCuAl = Ni: 35.21%-Al: 25.38%-Ti: 24.52%-Cu: 12.39%-Mn: 2.49% | Unassigned = Cu: 24.12%-Mn: 21.73%-Al: 21.7%-Ni: 17.08%-Ti: 15.37%,1_NiTiCuAl : 43.47%|Unassigned : 9.20%|2_CuMnNiAl : 47.33%,5.439,514.1,128.91,3721,380.958,2044,249.7
EP3087A,3_600X,1_NiTiCuAl = Ni: 28.12%-Al: 24.45%-Ti: 22.22%-Cu: 16.71%-Mn: 8.5% | 2_CuMnNiAl = Mn: 31.78%-Cu: 30.55%-Al: 19.43%-Ni: 9.7%-Ti: 8.54% | 3_NiTiCuAl = Ni: 35.21%-Al: 25.38%-Ti: 24.52%-Cu: 12.39%-Mn: 2.49% | Unassigned = Cu: 24.12%-Mn: 21.73%-Al: 21.7%-Ni: 17.08%-Ti: 15.37%,2_CuMnNiAl : 13.41%|Unassigned : 4.40%|1_NiTiCuAl : 82.19%,5.21,492.4,141.71,4593.2,405.953,2048,249.4
EP3087A,3_600X,1_NiTiCuAl = Ni: 28.12%-Al: 24.45%-Ti: 22.22%-Cu: 16.71%-Mn: 8.5% | 2_CuMnNiAl = Mn: 31.78%-Cu: 30.55%-Al: 19.43%-Ni: 9.7%-Ti: 8.54% | 3_NiTiCuAl = Ni: 35.21%-Al: 25.38%-Ti: 24.52%-Cu: 12.39%-Mn: 2.49% | Unassigned = Cu: 24.12%-Mn: 21.73%-Al: 21.7%-Ni: 17.08%-Ti: 15.37%,1_NiTiCuAl : 77.95%|2_CuMnNiAl : 21.78%|Unassigned : 0.28%,4.322,408.5,133.88,5008,398.673,2046,249.8
EP3087A,3_600X,1_NiTiCuAl = Ni: 28.12%-Al: 24.45%-Ti: 22.22%-Cu: 16.71%-Mn: 8.5% | 2_CuMnNiAl = Mn: 31.78%-Cu: 30.55%-Al: 19.43%-Ni: 9.7%-Ti: 8.54% | 3_NiTiCuAl = Ni: 35.21%-Al: 25.38%-Ti: 24.52%-Cu: 12.39%-Mn: 2.49% | Unassigned = Cu: 24.12%-Mn: 21.73%-Al: 21.7%-Ni: 17.08%-Ti: 15.37%,2_CuMnNiAl : 65.38%|1_NiTiCuAl : 24.42%|Unassigned : 10.21%,4.792,452.9,131.66,4385.1,378.664,2060,250.5
EP3087A,3_600X,1_NiTiCuAl = Ni: 28.12%-Al: 24.45%-Ti: 22.22%-Cu: 16.71%-Mn: 8.5% | 2_CuMnNiAl = Mn: 31.78%-Cu: 30.55%-Al: 19.43%-Ni: 9.7%-Ti: 8.54% | 3_NiTiCuAl = Ni: 35.21%-Al: 25.38%-Ti: 24.52%-Cu: 12.39%-Mn: 2.49% | Unassigned = Cu: 24.12%-Mn: 21.73%-Al: 21.7%-Ni: 17.08%-Ti: 15.37%,2_CuMnNiAl : 13.58%|Unassigned : 10.56%|1_NiTiCuAl : 75.86%,6.39,604,140.66,3696.1,388.997,2044,249.7
EP3087A,3_600X,1_NiTiCuAl = Ni: 28.12%-Al: 24.45%-Ti: 22.22%-Cu: 16.71%-Mn: 8.5% | 2_CuMnNiAl = Mn: 31.78%-Cu: 30.55%-Al: 19.43%-Ni: 9.7%-Ti: 8.54% | 3_NiTiCuAl = Ni: 35.21%-Al: 25.38%-Ti: 24.52%-Cu: 12.39%-Mn: 2.49% | Unassigned = Cu: 24.12%-Mn: 21.73%-Al: 21.7%-Ni: 17.08%-Ti: 15.37%,1_NiTiCuAl : 82.99%|Unassigned : 5.36%|2_CuMnNiAl : 11.66%,6.312,596.6,141.17,3765.8,380.81,2007,249.7
EP3087A,3_600X,1_NiTiCuAl = Ni: 28.12%-Al: 24.45%-Ti: 22.22%-Cu: 16.71%-Mn: 8.5% | 2_CuMnNiAl = Mn: 31.78%-Cu: 30.55%-Al: 19.43%-Ni: 9.7%-Ti: 8.54% | 3_NiTiCuAl = Ni: 35.21%-Al: 25.38%-Ti: 24.52%-Cu: 12.39%-Mn: 2.49% | Unassigned = Cu: 24.12%-Mn: 21.73%-Al: 21.7%-Ni: 17.08%-Ti: 15.37%,1_NiTiCuAl : 88.68%|3_NiTiCuAl : 0.14%|Unassigned : 7.99%|2_CuMnNiAl : 3.19%,6.925,654.5,141.5,3446.8,406.377,2046,250.7
EP3087A,3_600X,1_NiTiCuAl = Ni: 28.12%-Al: 24.45%-Ti: 22.22%-Cu: 16.71%-Mn: 8.5% | 2_CuMnNiAl = Mn: 31.78%-Cu: 30.55%-Al: 19.43%-Ni: 9.7%-Ti: 8.54% | 3_NiTiCuAl = Ni: 35.21%-Al: 25.38%-Ti: 24.52%-Cu: 12.39%-Mn: 2.49% | Unassigned = Cu: 24.12%-Mn: 21.73%-Al: 21.7%-Ni: 17.08%-Ti: 15.37%,1_NiTiCuAl : 70.66%|Unassigned : 11.92%|2_CuMnNiAl : 17.34%|3_NiTiCuAl : 0.08%,3.663,346.2,94.3,3139.6,390.652,2043,250
EP3087A,3_600X,1_NiTiCuAl = Ni: 28.12%-Al: 24.45%-Ti: 22.22%-Cu: 16.71%-Mn: 8.5% | 2_CuMnNiAl = Mn: 31.78%-Cu: 30.55%-Al: 19.43%-Ni: 9.7%-Ti: 8.54% | 3_NiTiCuAl = Ni: 35.21%-Al: 25.38%-Ti: 24.52%-Cu: 12.39%-Mn: 2.49% | Unassigned = Cu: 24.12%-Mn: 21.73%-Al: 21.7%-Ni: 17.08%-Ti: 15.37%,1_NiTiCuAl : 96.64%|Unassigned : 3.19%|2_CuMnNiAl : 0.17%,6.121,578.6,139.57,3805.9,418.162,2047,249.8
EP3087A,3_600X,1_NiTiCuAl = Ni: 28.12%-Al: 24.45%-Ti: 22.22%-Cu: 16.71%-Mn: 8.5% | 2_CuMnNiAl = Mn: 31.78%-Cu: 30.55%-Al: 19.43%-Ni: 9.7%-Ti: 8.54% | 3_NiTiCuAl = Ni: 35.21%-Al: 25.38%-Ti: 24.52%-Cu: 12.39%-Mn: 2.49% | Unassigned = Cu: 24.12%-Mn: 21.73%-Al: 21.7%-Ni: 17.08%-Ti: 15.37%,1_NiTiCuAl : 89.90%|2_CuMnNiAl : 6.17%|Unassigned : 3.93%,5.355,506.1,131.88,3935.4,430.598,2049,249.8
EP3087A,3_600X,1_NiTiCuAl = Ni: 28.12%-Al: 24.45%-Ti: 22.22%-Cu: 16.71%-Mn: 8.5% | 2_CuMnNiAl = Mn: 31.78%-Cu: 30.55%-Al: 19.43%-Ni: 9.7%-Ti: 8.54% | 3_NiTiCuAl = Ni: 35.21%-Al: 25.38%-Ti: 24.52%-Cu: 12.39%-Mn: 2.49% | Unassigned = Cu: 24.12%-Mn: 21.73%-Al: 21.7%-Ni: 17.08%-Ti: 15.37%,1_NiTiCuAl : 97.28%|Unassigned : 0.43%|2_CuMnNiAl : 2.29%,5.652,534.2,132.85,3777.6,419.28,2049,250.5
EP3087A,3_600X,1_NiTiCuAl = Ni: 28.12%-Al: 24.45%-Ti: 22.22%-Cu: 16.71%-Mn: 8.5% | 2_CuMnNiAl = Mn: 31.78%-Cu: 30.55%-Al: 19.43%-Ni: 9.7%-Ti: 8.54% | 3_NiTiCuAl = Ni: 35.21%-Al: 25.38%-Ti: 24.52%-Cu: 12.39%-Mn: 2.49% | Unassigned = Cu: 24.12%-Mn: 21.73%-Al: 21.7%-Ni: 17.08%-Ti: 15.37%,2_CuMnNiAl : 26.58%|1_NiTiCuAl : 70.08%|3_NiTiCuAl : 0.51%|Unassigned : 2.84%,6.333,598.6,143.12,3845,396.716,2045,250.6
EP3087A,3_600X,1_NiTiCuAl = Ni: 28.12%-Al: 24.45%-Ti: 22.22%-Cu: 16.71%-Mn: 8.5% | 2_CuMnNiAl = Mn: 31.78%-Cu: 30.55%-Al: 19.43%-Ni: 9.7%-Ti: 8.54% | 3_NiTiCuAl = Ni: 35.21%-Al: 25.38%-Ti: 24.52%-Cu: 12.39%-Mn: 2.49% | Unassigned = Cu: 24.12%-Mn: 21.73%-Al: 21.7%-Ni: 17.08%-Ti: 15.37%,2_CuMnNiAl : 30.37%|Unassigned : 4.16%|1_NiTiCuAl : 64.50%|3_NiTiCuAl : 0.97%,5.864,554.2,136.13,3801.7,412.643,2045,249.8
EP3087A,3_600X,1_NiTiCuAl = Ni: 28.12%-Al: 24.45%-Ti: 22.22%-Cu: 16.71%-Mn: 8.5% | 2_CuMnNiAl = Mn: 31.78%-Cu: 30.55%-Al: 19.43%-Ni: 9.7%-Ti: 8.54% | 3_NiTiCuAl = Ni: 35.21%-Al: 25.38%-Ti: 24.52%-Cu: 12.39%-Mn: 2.49% | Unassigned = Cu: 24.12%-Mn: 21.73%-Al: 21.7%-Ni: 17.08%-Ti: 15.37%,1_NiTiCuAl : 85.97%|Unassigned : 0.56%|2_CuMnNiAl : 13.47%,5.278,498.8,128.36,3805.9,406.216,2071,250.1
EP3087A,3_600X,1_NiTiCuAl = Ni: 28.12%-Al: 24.45%-Ti: 22.22%-Cu: 16.71%-Mn: 8.5% | 2_CuMnNiAl = Mn: 31.78%-Cu: 30.55%-Al: 19.43%-Ni: 9.7%-Ti: 8.54% | 3_NiTiCuAl = Ni: 35.21%-Al: 25.38%-Ti: 24.52%-Cu: 12.39%-Mn: 2.49% | Unassigned = Cu: 24.12%-Mn: 21.73%-Al: 21.7%-Ni: 17.08%-Ti: 15.37%,1_NiTiCuAl : 75.69%|2_CuMnNiAl : 19.75%|Unassigned : 4.57%,4.548,429.9,119.78,3902.7,403.822,2045,249.9
EP3087A,3_600X,1_NiTiCuAl = Ni: 28.12%-Al: 24.45%-Ti: 22.22%-Cu: 16.71%-Mn: 8.5% | 2_CuMnNiAl = Mn: 31.78%-Cu: 30.55%-Al: 19.43%-Ni: 9.7%-Ti: 8.54% | 3_NiTiCuAl = Ni: 35.21%-Al: 25.38%-Ti: 24.52%-Cu: 12.39%-Mn: 2.49% | Unassigned = Cu: 24.12%-Mn: 21.73%-Al: 21.7%-Ni: 17.08%-Ti: 15.37%,1_NiTiCuAl : 78.75%|2_CuMnNiAl : 18.12%|Unassigned : 3.13%,6.6,623.8,144.75,3763.7,414.101,2047,249.9
EP3087A,3_600X,1_NiTiCuAl = Ni: 28.12%-Al: 24.45%-Ti: 22.22%-Cu: 16.71%-Mn: 8.5% | 2_CuMnNiAl = Mn: 31.78%-Cu: 30.55%-Al: 19.43%-Ni: 9.7%-Ti: 8.54% | 3_NiTiCuAl = Ni: 35.21%-Al: 25.38%-Ti: 24.52%-Cu: 12.39%-Mn: 2.49% | Unassigned = Cu: 24.12%-Mn: 21.73%-Al: 21.7%-Ni: 17.08%-Ti: 15.37%,1_NiTiCuAl : 87.15%|Unassigned : 3.84%|2_CuMnNiAl : 9.01%,5.869,554.8,134.96,3740.6,430.458,2048,249.5
EP3087A,3_600X,1_NiTiCuAl = Ni: 28.12%-Al: 24.45%-Ti: 22.22%-Cu: 16.71%-Mn: 8.5% | 2_CuMnNiAl = Mn: 31.78%-Cu: 30.55%-Al: 19.43%-Ni: 9.7%-Ti: 8.54% | 3_NiTiCuAl = Ni: 35.21%-Al: 25.38%-Ti: 24.52%-Cu: 12.39%-Mn: 2.49% | Unassigned = Cu: 24.12%-Mn: 21.73%-Al: 21.7%-Ni: 17.08%-Ti: 15.37%,1_NiTiCuAl : 31.20%|2_CuMnNiAl : 59.84%|Unassigned : 8.96%,4.622,436.8,111.59,3380.6,386.357,2042,249.5
EP3087A,3_600X,1_NiTiCuAl = Ni: 28.12%-Al: 24.45%-Ti: 22.22%-Cu: 16.71%-Mn: 8.5% | 2_CuMnNiAl = Mn: 31.78%-Cu: 30.55%-Al: 19.43%-Ni: 9.7%-Ti: 8.54% | 3_NiTiCuAl = Ni: 35.21%-Al: 25.38%-Ti: 24.52%-Cu: 12.39%-Mn: 2.49% | Unassigned = Cu: 24.12%-Mn: 21.73%-Al: 21.7%-Ni: 17.08%-Ti: 15.37%,1_NiTiCuAl : 59.28%|Unassigned : 9.45%|2_CuMnNiAl : 31.27%,6.259,591.6,138.85,3688.4,396.698,2043,250.1
EP3087A,3_600X,1_NiTiCuAl = Ni: 28.12%-Al: 24.45%-Ti: 22.22%-Cu: 16.71%-Mn: 8.5% | 2_CuMnNiAl = Mn: 31.78%-Cu: 30.55%-Al: 19.43%-Ni: 9.7%-Ti: 8.54% | 3_NiTiCuAl = Ni: 35.21%-Al: 25.38%-Ti: 24.52%-Cu: 12.39%-Mn: 2.49% | Unassigned = Cu: 24.12%-Mn: 21.73%-Al: 21.7%-Ni: 17.08%-Ti: 15.37%,1_NiTiCuAl : 81.11%|Unassigned : 4.07%|2_CuMnNiAl : 14.82%,6.351,600.3,141.6,3762.8,420.787,2047,249.8
EP3087A,3_600X,1_NiTiCuAl = Ni: 28.12%-Al: 24.45%-Ti: 22.22%-Cu: 16.71%-Mn: 8.5% | 2_CuMnNiAl = Mn: 31.78%-Cu: 30.55%-Al: 19.43%-Ni: 9.7%-Ti: 8.54% | 3_NiTiCuAl = Ni: 35.21%-Al: 25.38%-Ti: 24.52%-Cu: 12.39%-Mn: 2.49% | Unassigned = Cu: 24.12%-Mn: 21.73%-Al: 21.7%-Ni: 17.08%-Ti: 15.37%,1_NiTiCuAl : 72.67%|Unassigned : 3.69%|2_CuMnNiAl : 23.64%,5.731,541.7,134.41,3803.3,411.087,2047,249.8
EP3087A,3_600X,1_NiTiCuAl = Ni: 28.12%-Al: 24.45%-Ti: 22.22%-Cu: 16.71%-Mn: 8.5% | 2_CuMnNiAl = Mn: 31.78%-Cu: 30.55%-Al: 19.43%-Ni: 9.7%-Ti: 8.54% | 3_NiTiCuAl = Ni: 35.21%-Al: 25.38%-Ti: 24.52%-Cu: 12.39%-Mn: 2.49% | Unassigned = Cu: 24.12%-Mn: 21.73%-Al: 21.7%-Ni: 17.08%-Ti: 15.37%,1_NiTiCuAl : 51.15%|2_CuMnNiAl : 37.82%|Unassigned : 11.04%,6.003,567.4,134.37,3628.8,386.832,2042,249.9
EP3087A,3_600X,1_NiTiCuAl = Ni: 28.12%-Al: 24.45%-Ti: 22.22%-Cu: 16.71%-Mn: 8.5% | 2_CuMnNiAl = Mn: 31.78%-Cu: 30.55%-Al: 19.43%-Ni: 9.7%-Ti: 8.54% | 3_NiTiCuAl = Ni: 35.21%-Al: 25.38%-Ti: 24.52%-Cu: 12.39%-Mn: 2.49% | Unassigned = Cu: 24.12%-Mn: 21.73%-Al: 21.7%-Ni: 17.08%-Ti: 15.37%,2_CuMnNiAl : 2.60%|Unassigned : 0.56%|1_NiTiCuAl : 96.83%,6.021,569.1,141.3,3954.3,428.718,2048,249.9
EP3087A,3_600X,1_NiTiCuAl = Ni: 28.12%-Al: 24.45%-Ti: 22.22%-Cu: 16.71%-Mn: 8.5% | 2_CuMnNiAl = Mn: 31.78%-Cu: 30.55%-Al: 19.43%-Ni: 9.7%-Ti: 8.54% | 3_NiTiCuAl = Ni: 35.21%-Al: 25.38%-Ti: 24.52%-Cu: 12.39%-Mn: 2.49% | Unassigned = Cu: 24.12%-Mn: 21.73%-Al: 21.7%-Ni: 17.08%-Ti: 15.37%,1_NiTiCuAl : 77.61%|3_NiTiCuAl : 0.18%|Unassigned : 7.07%|2_CuMnNiAl : 15.14%,6.208,586.8,141.65,3852.7,392.131,2044,250
EP3087A,3_600X,1_NiTiCuAl = Ni: 28.12%-Al: 24.45%-Ti: 22.22%-Cu: 16.71%-Mn: 8.5% | 2_CuMnNiAl = Mn: 31.78%-Cu: 30.55%-Al: 19.43%-Ni: 9.7%-Ti: 8.54% | 3_NiTiCuAl = Ni: 35.21%-Al: 25.38%-Ti: 24.52%-Cu: 12.39%-Mn: 2.49% | Unassigned = Cu: 24.12%-Mn: 21.73%-Al: 21.7%-Ni: 17.08%-Ti: 15.37%,1_NiTiCuAl : 68.09%|2_CuMnNiAl : 23.69%|Unassigned : 8.22%,5.663,535.2,132.22,3738.8,386.985,2044,249.8
EP3087A,3_600X,1_NiTiCuAl = Ni: 28.12%-Al: 24.45%-Ti: 22.22%-Cu: 16.71%-Mn: 8.5% | 2_CuMnNiAl = Mn: 31.78%-Cu: 30.55%-Al: 19.43%-Ni: 9.7%-Ti: 8.54% | 3_NiTiCuAl = Ni: 35.21%-Al: 25.38%-Ti: 24.52%-Cu: 12.39%-Mn: 2.49% | Unassigned = Cu: 24.12%-Mn: 21.73%-Al: 21.7%-Ni: 17.08%-Ti: 15.37%,1_NiTiCuAl : 49.16%|2_CuMnNiAl : 45.74%|Unassigned : 5.10%,3.018,285.3,91.45,3600.9,380.406,2042,249.9
EP3087A,3_600X,1_NiTiCuAl = Ni: 28.12%-Al: 24.45%-Ti: 22.22%-Cu: 16.71%-Mn: 8.5% | 2_CuMnNiAl = Mn: 31.78%-Cu: 30.55%-Al: 19.43%-Ni: 9.7%-Ti: 8.54% | 3_NiTiCuAl = Ni: 35.21%-Al: 25.38%-Ti: 24.52%-Cu: 12.39%-Mn: 2.49% | Unassigned = Cu: 24.12%-Mn: 21.73%-Al: 21.7%-Ni: 17.08%-Ti: 15.37%,1_NiTiCuAl : 76.43%|2_CuMnNiAl : 19.15%|Unassigned : 4.42%,5.102,482.3,122.64,3629.1,392.505,2045,249.3
EP3087A,3_600X,1_NiTiCuAl = Ni: 28.12%-Al: 24.45%-Ti: 22.22%-Cu: 16.71%-Mn: 8.5% | 2_CuMnNiAl = Mn: 31.78%-Cu: 30.55%-Al: 19.43%-Ni: 9.7%-Ti: 8.54% | 3_NiTiCuAl = Ni: 35.21%-Al: 25.38%-Ti: 24.52%-Cu: 12.39%-Mn: 2.49% | Unassigned = Cu: 24.12%-Mn: 21.73%-Al: 21.7%-Ni: 17.08%-Ti: 15.37%,1_NiTiCuAl : 84.31%|2_CuMnNiAl : 12.39%|Unassigned : 3.31%,5.943,561.8,138.67,3875.4,420.581,2047,250.5
EP3087A,3_600X,1_NiTiCuAl = Ni: 28.12%-Al: 24.45%-Ti: 22.22%-Cu: 16.71%-Mn: 8.5% | 2_CuMnNiAl = Mn: 31.78%-Cu: 30.55%-Al: 19.43%-Ni: 9.7%-Ti: 8.54% | 3_NiTiCuAl = Ni: 35.21%-Al: 25.38%-Ti: 24.52%-Cu: 12.39%-Mn: 2.49% | Unassigned = Cu: 24.12%-Mn: 21.73%-Al: 21.7%-Ni: 17.08%-Ti: 15.37%,1_NiTiCuAl : 39.80%|2_CuMnNiAl : 53.67%|Unassigned : 6.52%,5.795,547.7,134.81,3781.4,411.248,2047,249.7
EP3087A,3_600X,1_NiTiCuAl = Ni: 28.12%-Al: 24.45%-Ti: 22.22%-Cu: 16.71%-Mn: 8.5% | 2_CuMnNiAl = Mn: 31.78%-Cu: 30.55%-Al: 19.43%-Ni: 9.7%-Ti: 8.54% | 3_NiTiCuAl = Ni: 35.21%-Al: 25.38%-Ti: 24.52%-Cu: 12.39%-Mn: 2.49% | Unassigned = Cu: 24.12%-Mn: 21.73%-Al: 21.7%-Ni: 17.08%-Ti: 15.37%,1_NiTiCuAl : 87.57%|Unassigned : 1.81%|2_CuMnNiAl : 9.61%|3_NiTiCuAl : 1.02%,6.243,590.1,142.14,3853.7,414.996,2046,249.3
EP3087A,3_600X,1_NiTiCuAl = Ni: 28.12%-Al: 24.45%-Ti: 22.22%-Cu: 16.71%-Mn: 8.5% | 2_CuMnNiAl = Mn: 31.78%-Cu: 30.55%-Al: 19.43%-Ni: 9.7%-Ti: 8.54% | 3_NiTiCuAl = Ni: 35.21%-Al: 25.38%-Ti: 24.52%-Cu: 12.39%-Mn: 2.49% | Unassigned = Cu: 24.12%-Mn: 21.73%-Al: 21.7%-Ni: 17.08%-Ti: 15.37%,1_NiTiCuAl : 79.33%|2_CuMnNiAl : 17.06%|Unassigned : 2.05%|3_NiTiCuAl : 1.56%,5.999,567,135.53,3687,400.376,2046,249.8
EP3087A,3_600X,1_NiTiCuAl = Ni: 28.12%-Al: 24.45%-Ti: 22.22%-Cu: 16.71%-Mn: 8.5% | 2_CuMnNiAl = Mn: 31.78%-Cu: 30.55%-Al: 19.43%-Ni: 9.7%-Ti: 8.54% | 3_NiTiCuAl = Ni: 35.21%-Al: 25.38%-Ti: 24.52%-Cu: 12.39%-Mn: 2.49% | Unassigned = Cu: 24.12%-Mn: 21.73%-Al: 21.7%-Ni: 17.08%-Ti: 15.37%,1_NiTiCuAl : 43.02%|Unassigned : 6.17%|2_CuMnNiAl : 50.80%,4.455,421.1,112.58,3563,352.66,2041,250
EP3087A,3_600X,1_NiTiCuAl = Ni: 28.12%-Al: 24.45%-Ti: 22.22%-Cu: 16.71%-Mn: 8.5% | 2_CuMnNiAl = Mn: 31.78%-Cu: 30.55%-Al: 19.43%-Ni: 9.7%-Ti: 8.54% | 3_NiTiCuAl = Ni: 35.21%-Al: 25.38%-Ti: 24.52%-Cu: 12.39%-Mn: 2.49% | Unassigned = Cu: 24.12%-Mn: 21.73%-Al: 21.7%-Ni: 17.08%-Ti: 15.37%,1_NiTiCuAl : 68.44%|Unassigned : 4.45%|2_CuMnNiAl : 27.12%,5.134,485.3,126.5,3811.6,406.362,2046,250.1
EP3087A,3_600X,1_NiTiCuAl = Ni: 28.12%-Al: 24.45%-Ti: 22.22%-Cu: 16.71%-Mn: 8.5% | 2_CuMnNiAl = Mn: 31.78%-Cu: 30.55%-Al: 19.43%-Ni: 9.7%-Ti: 8.54% | 3_NiTiCuAl = Ni: 35.21%-Al: 25.38%-Ti: 24.52%-Cu: 12.39%-Mn: 2.49% | Unassigned = Cu: 24.12%-Mn: 21.73%-Al: 21.7%-Ni: 17.08%-Ti: 15.37%,2_CuMnNiAl : 35.17%|Unassigned : 8.90%|1_NiTiCuAl : 55.28%|3_NiTiCuAl : 0.65%,5.035,475.9,141.68,4751,396.434,2047,250.6
EP3087A,3_600X,1_NiTiCuAl = Ni: 28.12%-Al: 24.45%-Ti: 22.22%-Cu: 16.71%-Mn: 8.5% | 2_CuMnNiAl = Mn: 31.78%-Cu: 30.55%-Al: 19.43%-Ni: 9.7%-Ti: 8.54% | 3_NiTiCuAl = Ni: 35.21%-Al: 25.38%-Ti: 24.52%-Cu: 12.39%-Mn: 2.49% | Unassigned = Cu: 24.12%-Mn: 21.73%-Al: 21.7%-Ni: 17.08%-Ti: 15.37%,2_CuMnNiAl : 59.27%|1_NiTiCuAl : 30.37%|Unassigned : 10.36%,3.887,367.4,103.66,3516.7,366.408,2043,249.7
EP3087A,3_600X,1_NiTiCuAl = Ni: 28.12%-Al: 24.45%-Ti: 22.22%-Cu: 16.71%-Mn: 8.5% | 2_CuMnNiAl = Mn: 31.78%-Cu: 30.55%-Al: 19.43%-Ni: 9.7%-Ti: 8.54% | 3_NiTiCuAl = Ni: 35.21%-Al: 25.38%-Ti: 24.52%-Cu: 12.39%-Mn: 2.49% | Unassigned = Cu: 24.12%-Mn: 21.73%-Al: 21.7%-Ni: 17.08%-Ti: 15.37%,2_CuMnNiAl : 24.86%|Unassigned : 4.86%|1_NiTiCuAl : 70.28%,5.664,535.4,135.27,3891.8,412.748,2048,250.2
EP3087A,3_600X,1_NiTiCuAl = Ni: 28.12%-Al: 24.45%-Ti: 22.22%-Cu: 16.71%-Mn: 8.5% | 2_CuMnNiAl = Mn: 31.78%-Cu: 30.55%-Al: 19.43%-Ni: 9.7%-Ti: 8.54% | 3_NiTiCuAl = Ni: 35.21%-Al: 25.38%-Ti: 24.52%-Cu: 12.39%-Mn: 2.49% | Unassigned = Cu: 24.12%-Mn: 21.73%-Al: 21.7%-Ni: 17.08%-Ti: 15.37%,2_CuMnNiAl : 19.32%|Unassigned : 2.06%|1_NiTiCuAl : 78.62%,5.375,508.1,131.41,3896.1,399.735,2047,250
EP3087A,3_600X,1_NiTiCuAl = Ni: 28.12%-Al: 24.45%-Ti: 22.22%-Cu: 16.71%-Mn: 8.5% | 2_CuMnNiAl = Mn: 31.78%-Cu: 30.55%-Al: 19.43%-Ni: 9.7%-Ti: 8.54% | 3_NiTiCuAl = Ni: 35.21%-Al: 25.38%-Ti: 24.52%-Cu: 12.39%-Mn: 2.49% | Unassigned = Cu: 24.12%-Mn: 21.73%-Al: 21.7%-Ni: 17.08%-Ti: 15.37%,1_NiTiCuAl : 48.86%|Unassigned : 14.58%|2_CuMnNiAl : 36.55%,5.746,543.1,129.81,3566.3,384.113,2046,248.8
EP3087A,3_600X,1_NiTiCuAl = Ni: 28.12%-Al: 24.45%-Ti: 22.22%-Cu: 16.71%-Mn: 8.5% | 2_CuMnNiAl = Mn: 31.78%-Cu: 30.55%-Al: 19.43%-Ni: 9.7%-Ti: 8.54% | 3_NiTiCuAl = Ni: 35.21%-Al: 25.38%-Ti: 24.52%-Cu: 12.39%-Mn: 2.49% | Unassigned = Cu: 24.12%-Mn: 21.73%-Al: 21.7%-Ni: 17.08%-Ti: 15.37%,1_NiTiCuAl : 42.91%|2_CuMnNiAl : 44.27%|Unassigned : 12.82%,3.81,360.1,101.36,3443.9,388.817,2043,249.6
EP3087A,3_600X,1_NiTiCuAl = Ni: 28.12%-Al: 24.45%-Ti: 22.22%-Cu: 16.71%-Mn: 8.5% | 2_CuMnNiAl = Mn: 31.78%-Cu: 30.55%-Al: 19.43%-Ni: 9.7%-Ti: 8.54% | 3_NiTiCuAl = Ni: 35.21%-Al: 25.38%-Ti: 24.52%-Cu: 12.39%-Mn: 2.49% | Unassigned = Cu: 24.12%-Mn: 21.73%-Al: 21.7%-Ni: 17.08%-Ti: 15.37%,1_NiTiCuAl : 59.28%|2_CuMnNiAl : 32.96%|Unassigned : 7.76%,4.486,424,117.71,3834.2,403.626,2046,249.9
EP3087A,3_600X,1_NiTiCuAl = Ni: 28.12%-Al: 24.45%-Ti: 22.22%-Cu: 16.71%-Mn: 8.5% | 2_CuMnNiAl = Mn: 31.78%-Cu: 30.55%-Al: 19.43%-Ni: 9.7%-Ti: 8.54% | 3_NiTiCuAl = Ni: 35.21%-Al: 25.38%-Ti: 24.52%-Cu: 12.39%-Mn: 2.49% | Unassigned = Cu: 24.12%-Mn: 21.73%-Al: 21.7%-Ni: 17.08%-Ti: 15.37%,1_NiTiCuAl : 91.91%|2_CuMnNiAl : 6.04%|Unassigned : 2.05%,5.781,546.5,132.95,3697.8,414.889,2045,251.2
EP3087A,3_600X,1_NiTiCuAl = Ni: 28.12%-Al: 24.45%-Ti: 22.22%-Cu: 16.71%-Mn: 8.5% | 2_CuMnNiAl = Mn: 31.78%-Cu: 30.55%-Al: 19.43%-Ni: 9.7%-Ti: 8.54% | 3_NiTiCuAl = Ni: 35.21%-Al: 25.38%-Ti: 24.52%-Cu: 12.39%-Mn: 2.49% | Unassigned = Cu: 24.12%-Mn: 21.73%-Al: 21.7%-Ni: 17.08%-Ti: 15.37%,1_NiTiCuAl : 53.75%|Unassigned : 9.80%|2_CuMnNiAl : 36.44%,3.87,365.8,102.27,3446.7,400.94,2045,249.6
EP3087A,3_600X,1_NiTiCuAl = Ni: 28.12%-Al: 24.45%-Ti: 22.22%-Cu: 16.71%-Mn: 8.5% | 2_CuMnNiAl = Mn: 31.78%-Cu: 30.55%-Al: 19.43%-Ni: 9.7%-Ti: 8.54% | 3_NiTiCuAl = Ni: 35.21%-Al: 25.38%-Ti: 24.52%-Cu: 12.39%-Mn: 2.49% | Unassigned = Cu: 24.12%-Mn: 21.73%-Al: 21.7%-Ni: 17.08%-Ti: 15.37%,2_CuMnNiAl : 37.06%|Unassigned : 4.95%|1_NiTiCuAl : 58.00%,5.959,563.2,133.5,3614,389.316,2044,251.1
EP3087A,3_600X,1_NiTiCuAl = Ni: 28.12%-Al: 24.45%-Ti: 22.22%-Cu: 16.71%-Mn: 8.5% | 2_CuMnNiAl = Mn: 31.78%-Cu: 30.55%-Al: 19.43%-Ni: 9.7%-Ti: 8.54% | 3_NiTiCuAl = Ni: 35.21%-Al: 25.38%-Ti: 24.52%-Cu: 12.39%-Mn: 2.49% | Unassigned = Cu: 24.12%-Mn: 21.73%-Al: 21.7%-Ni: 17.08%-Ti: 15.37%,2_CuMnNiAl : 12.63%|1_NiTiCuAl : 85.74%|Unassigned : 1.63%,5.614,530.6,144.96,4436.5,384.834,2058,250.1
EP3087A,3_600X,1_NiTiCuAl = Ni: 28.12%-Al: 24.45%-Ti: 22.22%-Cu: 16.71%-Mn: 8.5% | 2_CuMnNiAl = Mn: 31.78%-Cu: 30.55%-Al: 19.43%-Ni: 9.7%-Ti: 8.54% | 3_NiTiCuAl = Ni: 35.21%-Al: 25.38%-Ti: 24.52%-Cu: 12.39%-Mn: 2.49% | Unassigned = Cu: 24.12%-Mn: 21.73%-Al: 21.7%-Ni: 17.08%-Ti: 15.37%,1_NiTiCuAl : 44.72%|2_CuMnNiAl : 50.77%|Unassigned : 4.51%,5.827,550.8,136,3819.1,388.946,2046,250
EP3087A,3_600X,1_NiTiCuAl = Ni: 28.12%-Al: 24.45%-Ti: 22.22%-Cu: 16.71%-Mn: 8.5% | 2_CuMnNiAl = Mn: 31.78%-Cu: 30.55%-Al: 19.43%-Ni: 9.7%-Ti: 8.54% | 3_NiTiCuAl = Ni: 35.21%-Al: 25.38%-Ti: 24.52%-Cu: 12.39%-Mn: 2.49% | Unassigned = Cu: 24.12%-Mn: 21.73%-Al: 21.7%-Ni: 17.08%-Ti: 15.37%,1_NiTiCuAl : 34.54%|2_CuMnNiAl : 61.80%|Unassigned : 3.66%,4.058,383.6,106.28,3524.6,392.206,2044,251
EP3087A,3_600X,1_NiTiCuAl = Ni: 28.12%-Al: 24.45%-Ti: 22.22%-Cu: 16.71%-Mn: 8.5% | 2_CuMnNiAl = Mn: 31.78%-Cu: 30.55%-Al: 19.43%-Ni: 9.7%-Ti: 8.54% | 3_NiTiCuAl = Ni: 35.21%-Al: 25.38%-Ti: 24.52%-Cu: 12.39%-Mn: 2.49% | Unassigned = Cu: 24.12%-Mn: 21.73%-Al: 21.7%-Ni: 17.08%-Ti: 15.37%,1_NiTiCuAl : 68.32%|2_CuMnNiAl : 22.33%|Unassigned : 9.36%,4.655,440,133.82,4646.1,391.813,2043,249.8
EP3087A,3_600X,1_NiTiCuAl = Ni: 28.12%-Al: 24.45%-Ti: 22.22%-Cu: 16.71%-Mn: 8.5% | 2_CuMnNiAl = Mn: 31.78%-Cu: 30.55%-Al: 19.43%-Ni: 9.7%-Ti: 8.54% | 3_NiTiCuAl = Ni: 35.21%-Al: 25.38%-Ti: 24.52%-Cu: 12.39%-Mn: 2.49% | Unassigned = Cu: 24.12%-Mn: 21.73%-Al: 21.7%-Ni: 17.08%-Ti: 15.37%,1_NiTiCuAl : 37.52%|2_CuMnNiAl : 56.09%|Unassigned : 6.39%,4.416,417.4,118.42,3937.2,378.505,2044,250.9
EP3087A,3_600X,1_NiTiCuAl = Ni: 28.12%-Al: 24.45%-Ti: 22.22%-Cu: 16.71%-Mn: 8.5% | 2_CuMnNiAl = Mn: 31.78%-Cu: 30.55%-Al: 19.43%-Ni: 9.7%-Ti: 8.54% | 3_NiTiCuAl = Ni: 35.21%-Al: 25.38%-Ti: 24.52%-Cu: 12.39%-Mn: 2.49% | Unassigned = Cu: 24.12%-Mn: 21.73%-Al: 21.7%-Ni: 17.08%-Ti: 15.37%,1_NiTiCuAl : 77.61%|Unassigned : 6.20%|2_CuMnNiAl : 16.20%,6.369,602,143.23,3828.8,411.344,2047,250
EP3087A,3_600X,1_NiTiCuAl = Ni: 28.12%-Al: 24.45%-Ti: 22.22%-Cu: 16.71%-Mn: 8.5% | 2_CuMnNiAl = Mn: 31.78%-Cu: 30.55%-Al: 19.43%-Ni: 9.7%-Ti: 8.54% | 3_NiTiCuAl = Ni: 35.21%-Al: 25.38%-Ti: 24.52%-Cu: 12.39%-Mn: 2.49% | Unassigned = Cu: 24.12%-Mn: 21.73%-Al: 21.7%-Ni: 17.08%-Ti: 15.37%,1_NiTiCuAl : 65.84%|Unassigned : 6.16%|2_CuMnNiAl : 28.00%,4.075,385.2,106.26,3508.7,391.967,2043,249.4
EP3087A,3_600X,1_NiTiCuAl = Ni: 28.12%-Al: 24.45%-Ti: 22.22%-Cu: 16.71%-Mn: 8.5% | 2_CuMnNiAl = Mn: 31.78%-Cu: 30.55%-Al: 19.43%-Ni: 9.7%-Ti: 8.54% | 3_NiTiCuAl = Ni: 35.21%-Al: 25.38%-Ti: 24.52%-Cu: 12.39%-Mn: 2.49% | Unassigned = Cu: 24.12%-Mn: 21.73%-Al: 21.7%-Ni: 17.08%-Ti: 15.37%,2_CuMnNiAl : 30.88%|1_NiTiCuAl : 62.15%|Unassigned : 6.98%,3.603,340.5,97.43,3388.5,374.617,2043,250
EP3087A,3_600X,1_NiTiCuAl = Ni: 28.12%-Al: 24.45%-Ti: 22.22%-Cu: 16.71%-Mn: 8.5% | 2_CuMnNiAl = Mn: 31.78%-Cu: 30.55%-Al: 19.43%-Ni: 9.7%-Ti: 8.54% | 3_NiTiCuAl = Ni: 35.21%-Al: 25.38%-Ti: 24.52%-Cu: 12.39%-Mn: 2.49% | Unassigned = Cu: 24.12%-Mn: 21.73%-Al: 21.7%-Ni: 17.08%-Ti: 15.37%,2_CuMnNiAl : 8.04%|Unassigned : 0.91%|1_NiTiCuAl : 91.05%,5.957,563,148.85,4379.3,398.759,2044,250.3
EP3087A,3_600X,1_NiTiCuAl = Ni: 28.12%-Al: 24.45%-Ti: 22.22%-Cu: 16.71%-Mn: 8.5% | 2_CuMnNiAl = Mn: 31.78%-Cu: 30.55%-Al: 19.43%-Ni: 9.7%-Ti: 8.54% | 3_NiTiCuAl = Ni: 35.21%-Al: 25.38%-Ti: 24.52%-Cu: 12.39%-Mn: 2.49% | Unassigned = Cu: 24.12%-Mn: 21.73%-Al: 21.7%-Ni: 17.08%-Ti: 15.37%,1_NiTiCuAl : 69.55%|2_CuMnNiAl : 27.55%|Unassigned : 2.90%,6.189,585,151.84,4364.4,396.353,2045,249.1
EP3087A,3_600X,1_NiTiCuAl = Ni: 28.12%-Al: 24.45%-Ti: 22.22%-Cu: 16.71%-Mn: 8.5% | 2_CuMnNiAl = Mn: 31.78%-Cu: 30.55%-Al: 19.43%-Ni: 9.7%-Ti: 8.54% | 3_NiTiCuAl = Ni: 35.21%-Al: 25.38%-Ti: 24.52%-Cu: 12.39%-Mn: 2.49% | Unassigned = Cu: 24.12%-Mn: 21.73%-Al: 21.7%-Ni: 17.08%-Ti: 15.37%,1_NiTiCuAl : 56.89%|2_CuMnNiAl : 36.00%|Unassigned : 7.12%,5.158,487.5,138.35,4447.6,380.929,2043,249.4
EP3087B,1_1750X,1_NiCuAlTi = Al: 27.44%-Ni: 24.99%-Fe: 22.26%-Ti: 13.41%-Cu: 11.89% | 2_CuNiAl = Cu: 44.1%-Al: 22.38%-Fe: 13.61%-Ni: 13.54%-Ti: 6.38% | 3_AlCuNiTi = Al: 59.9%-Cu: 12.87%-Ni: 10.34%-Fe: 9.88%-Ti: 7.01% | 4_TiCuNi = Ti: 65.12%-Cu: 11.93%-Ni: 9.07%-Fe: 6.94%-Al: 6.93% | Unassigned = Cu: 28.43%-Al: 24.32%-Ni: 18.2%-Fe: 17.72%-Ti: 11.34%,1_NiCuAlTi : 100.00%,8.763,828.3,179.85,4129.6,39.001,509,69.5
EP3087B,1_1750X,1_NiCuAlTi = Al: 27.44%-Ni: 24.99%-Fe: 22.26%-Ti: 13.41%-Cu: 11.89% | 2_CuNiAl = Cu: 44.1%-Al: 22.38%-Fe: 13.61%-Ni: 13.54%-Ti: 6.38% | 3_AlCuNiTi = Al: 59.9%-Cu: 12.87%-Ni: 10.34%-Fe: 9.88%-Ti: 7.01% | 4_TiCuNi = Ti: 65.12%-Cu: 11.93%-Ni: 9.07%-Fe: 6.94%-Al: 6.93% | Unassigned = Cu: 28.43%-Al: 24.32%-Ni: 18.2%-Fe: 17.72%-Ti: 11.34%,1_NiCuAlTi : 30.66%|2_CuNiAl : 66.78%|Unassigned : 2.56%,4.099,387.4,129.11,4952,26.583,509,70.5
EP3087B,1_1750X,1_NiCuAlTi = Al: 27.44%-Ni: 24.99%-Fe: 22.26%-Ti: 13.41%-Cu: 11.89% | 2_CuNiAl = Cu: 44.1%-Al: 22.38%-Fe: 13.61%-Ni: 13.54%-Ti: 6.38% | 3_AlCuNiTi = Al: 59.9%-Cu: 12.87%-Ni: 10.34%-Fe: 9.88%-Ti: 7.01% | 4_TiCuNi = Ti: 65.12%-Cu: 11.93%-Ni: 9.07%-Fe: 6.94%-Al: 6.93% | Unassigned = Cu: 28.43%-Al: 24.32%-Ni: 18.2%-Fe: 17.72%-Ti: 11.34%,1_NiCuAlTi : 100.00%,15.358,1451.6,241.86,3859.4,35.374,509,69.8
