Repository: giengeb1/ADAMaNT-HEA-indents

File: Indentation Results.csv (part 17 of 64)
Sample,Magnification,Compound Compositions,Indent Composition,Hardness,Hv,Modulus,Stiffness^2 / Load,Pmax,Hmax,Reporting Depth
EP3087B,1_1750X,1_NiCuAlTi = Al: 27.44%-Ni: 24.99%-Fe: 22.26%-Ti: 13.41%-Cu: 11.89% | 2_CuNiAl = Cu: 44.1%-Al: 22.38%-Fe: 13.61%-Ni: 13.54%-Ti: 6.38% | 3_AlCuNiTi = Al: 59.9%-Cu: 12.87%-Ni: 10.34%-Fe: 9.88%-Ti: 7.01% | 4_TiCuNi = Ti: 65.12%-Cu: 11.93%-Ni: 9.07%-Fe: 6.94%-Al: 6.93% | Unassigned = Cu: 28.43%-Al: 24.32%-Ni: 18.2%-Fe: 17.72%-Ti: 11.34%,1_NiCuAlTi : 42.11%|2_CuNiAl : 51.19%|Unassigned : 6.70%,8.578,810.8,171.3,3880.9,27.359,509,70.2
EP3087B,1_1750X,1_NiCuAlTi = Al: 27.44%-Ni: 24.99%-Fe: 22.26%-Ti: 13.41%-Cu: 11.89% | 2_CuNiAl = Cu: 44.1%-Al: 22.38%-Fe: 13.61%-Ni: 13.54%-Ti: 6.38% | 3_AlCuNiTi = Al: 59.9%-Cu: 12.87%-Ni: 10.34%-Fe: 9.88%-Ti: 7.01% | 4_TiCuNi = Ti: 65.12%-Cu: 11.93%-Ni: 9.07%-Fe: 6.94%-Al: 6.93% | Unassigned = Cu: 28.43%-Al: 24.32%-Ni: 18.2%-Fe: 17.72%-Ti: 11.34%,1_NiCuAlTi : 100.00%,10.283,971.9,202.01,4282.5,39.5,509,70.1
EP3087B,1_1750X,1_NiCuAlTi = Al: 27.44%-Ni: 24.99%-Fe: 22.26%-Ti: 13.41%-Cu: 11.89% | 2_CuNiAl = Cu: 44.1%-Al: 22.38%-Fe: 13.61%-Ni: 13.54%-Ti: 6.38% | 3_AlCuNiTi = Al: 59.9%-Cu: 12.87%-Ni: 10.34%-Fe: 9.88%-Ti: 7.01% | 4_TiCuNi = Ti: 65.12%-Cu: 11.93%-Ni: 9.07%-Fe: 6.94%-Al: 6.93% | Unassigned = Cu: 28.43%-Al: 24.32%-Ni: 18.2%-Fe: 17.72%-Ti: 11.34%,1_NiCuAlTi : 51.19%|2_CuNiAl : 47.63%|Unassigned : 1.19%,1.55,146.5,71.05,4406.7,29.717,510,70
EP3087B,1_1750X,1_NiCuAlTi = Al: 27.44%-Ni: 24.99%-Fe: 22.26%-Ti: 13.41%-Cu: 11.89% | 2_CuNiAl = Cu: 44.1%-Al: 22.38%-Fe: 13.61%-Ni: 13.54%-Ti: 6.38% | 3_AlCuNiTi = Al: 59.9%-Cu: 12.87%-Ni: 10.34%-Fe: 9.88%-Ti: 7.01% | 4_TiCuNi = Ti: 65.12%-Cu: 11.93%-Ni: 9.07%-Fe: 6.94%-Al: 6.93% | Unassigned = Cu: 28.43%-Al: 24.32%-Ni: 18.2%-Fe: 17.72%-Ti: 11.34%,1_NiCuAlTi : 45.82%|2_CuNiAl : 50.56%|Unassigned : 3.62%,8.141,769.5,184.63,4647.7,28.54,485,69.2
EP3087B,1_1750X,1_NiCuAlTi = Al: 27.44%-Ni: 24.99%-Fe: 22.26%-Ti: 13.41%-Cu: 11.89% | 2_CuNiAl = Cu: 44.1%-Al: 22.38%-Fe: 13.61%-Ni: 13.54%-Ti: 6.38% | 3_AlCuNiTi = Al: 59.9%-Cu: 12.87%-Ni: 10.34%-Fe: 9.88%-Ti: 7.01% | 4_TiCuNi = Ti: 65.12%-Cu: 11.93%-Ni: 9.07%-Fe: 6.94%-Al: 6.93% | Unassigned = Cu: 28.43%-Al: 24.32%-Ni: 18.2%-Fe: 17.72%-Ti: 11.34%,1_NiCuAlTi : 100.00%,16.742,1582.5,262.78,4045.8,42,508,70.1
EP3087B,1_1750X,1_NiCuAlTi = Al: 27.44%-Ni: 24.99%-Fe: 22.26%-Ti: 13.41%-Cu: 11.89% | 2_CuNiAl = Cu: 44.1%-Al: 22.38%-Fe: 13.61%-Ni: 13.54%-Ti: 6.38% | 3_AlCuNiTi = Al: 59.9%-Cu: 12.87%-Ni: 10.34%-Fe: 9.88%-Ti: 7.01% | 4_TiCuNi = Ti: 65.12%-Cu: 11.93%-Ni: 9.07%-Fe: 6.94%-Al: 6.93% | Unassigned = Cu: 28.43%-Al: 24.32%-Ni: 18.2%-Fe: 17.72%-Ti: 11.34%,1_NiCuAlTi : 71.62%|2_CuNiAl : 28.38%,5.613,530.5,146.12,4500.5,32.297,509,70.2
EP3087B,1_1750X,1_NiCuAlTi = Al: 27.44%-Ni: 24.99%-Fe: 22.26%-Ti: 13.41%-Cu: 11.89% | 2_CuNiAl = Cu: 44.1%-Al: 22.38%-Fe: 13.61%-Ni: 13.54%-Ti: 6.38% | 3_AlCuNiTi = Al: 59.9%-Cu: 12.87%-Ni: 10.34%-Fe: 9.88%-Ti: 7.01% | 4_TiCuNi = Ti: 65.12%-Cu: 11.93%-Ni: 9.07%-Fe: 6.94%-Al: 6.93% | Unassigned = Cu: 28.43%-Al: 24.32%-Ni: 18.2%-Fe: 17.72%-Ti: 11.34%,2_CuNiAl : 43.02%|1_NiCuAlTi : 56.98%,15.133,1430.4,250.92,4156,33.699,511,70.1
EP3087B,1_1750X,1_NiCuAlTi = Al: 27.44%-Ni: 24.99%-Fe: 22.26%-Ti: 13.41%-Cu: 11.89% | 2_CuNiAl = Cu: 44.1%-Al: 22.38%-Fe: 13.61%-Ni: 13.54%-Ti: 6.38% | 3_AlCuNiTi = Al: 59.9%-Cu: 12.87%-Ni: 10.34%-Fe: 9.88%-Ti: 7.01% | 4_TiCuNi = Ti: 65.12%-Cu: 11.93%-Ni: 9.07%-Fe: 6.94%-Al: 6.93% | Unassigned = Cu: 28.43%-Al: 24.32%-Ni: 18.2%-Fe: 17.72%-Ti: 11.34%,1_NiCuAlTi : 100.00%,9.973,942.7,191.4,4032.8,36.987,511,70.1
EP3087B,1_1750X,1_NiCuAlTi = Al: 27.44%-Ni: 24.99%-Fe: 22.26%-Ti: 13.41%-Cu: 11.89% | 2_CuNiAl = Cu: 44.1%-Al: 22.38%-Fe: 13.61%-Ni: 13.54%-Ti: 6.38% | 3_AlCuNiTi = Al: 59.9%-Cu: 12.87%-Ni: 10.34%-Fe: 9.88%-Ti: 7.01% | 4_TiCuNi = Ti: 65.12%-Cu: 11.93%-Ni: 9.07%-Fe: 6.94%-Al: 6.93% | Unassigned = Cu: 28.43%-Al: 24.32%-Ni: 18.2%-Fe: 17.72%-Ti: 11.34%,1_NiCuAlTi : 52.11%|2_CuNiAl : 31.77%|Unassigned : 16.12%,5.439,514.1,156.9,5257.7,34.745,511,70.2
EP3087B,1_1750X,1_NiCuAlTi = Al: 27.44%-Ni: 24.99%-Fe: 22.26%-Ti: 13.41%-Cu: 11.89% | 2_CuNiAl = Cu: 44.1%-Al: 22.38%-Fe: 13.61%-Ni: 13.54%-Ti: 6.38% | 3_AlCuNiTi = Al: 59.9%-Cu: 12.87%-Ni: 10.34%-Fe: 9.88%-Ti: 7.01% | 4_TiCuNi = Ti: 65.12%-Cu: 11.93%-Ni: 9.07%-Fe: 6.94%-Al: 6.93% | Unassigned = Cu: 28.43%-Al: 24.32%-Ni: 18.2%-Fe: 17.72%-Ti: 11.34%,1_NiCuAlTi : 45.96%|2_CuNiAl : 51.07%|Unassigned : 2.98%,8.804,832.2,212.79,5454.8,26.31,512,69.9
EP3087B,1_1750X,1_NiCuAlTi = Al: 27.44%-Ni: 24.99%-Fe: 22.26%-Ti: 13.41%-Cu: 11.89% | 2_CuNiAl = Cu: 44.1%-Al: 22.38%-Fe: 13.61%-Ni: 13.54%-Ti: 6.38% | 3_AlCuNiTi = Al: 59.9%-Cu: 12.87%-Ni: 10.34%-Fe: 9.88%-Ti: 7.01% | 4_TiCuNi = Ti: 65.12%-Cu: 11.93%-Ni: 9.07%-Fe: 6.94%-Al: 6.93% | Unassigned = Cu: 28.43%-Al: 24.32%-Ni: 18.2%-Fe: 17.72%-Ti: 11.34%,2_CuNiAl : 88.91%|1_NiCuAlTi : 10.09%|Unassigned : 0.99%,4.539,429,136.66,4948.2,22.363,510,69.9
EP3087B,1_1750X,1_NiCuAlTi = Al: 27.44%-Ni: 24.99%-Fe: 22.26%-Ti: 13.41%-Cu: 11.89% | 2_CuNiAl = Cu: 44.1%-Al: 22.38%-Fe: 13.61%-Ni: 13.54%-Ti: 6.38% | 3_AlCuNiTi = Al: 59.9%-Cu: 12.87%-Ni: 10.34%-Fe: 9.88%-Ti: 7.01% | 4_TiCuNi = Ti: 65.12%-Cu: 11.93%-Ni: 9.07%-Fe: 6.94%-Al: 6.93% | Unassigned = Cu: 28.43%-Al: 24.32%-Ni: 18.2%-Fe: 17.72%-Ti: 11.34%,,13.846,1308.7,220.19,3670.2,33.311,515,70.1
EP3087B,1_1750X,1_NiCuAlTi = Al: 27.44%-Ni: 24.99%-Fe: 22.26%-Ti: 13.41%-Cu: 11.89% | 2_CuNiAl = Cu: 44.1%-Al: 22.38%-Fe: 13.61%-Ni: 13.54%-Ti: 6.38% | 3_AlCuNiTi = Al: 59.9%-Cu: 12.87%-Ni: 10.34%-Fe: 9.88%-Ti: 7.01% | 4_TiCuNi = Ti: 65.12%-Cu: 11.93%-Ni: 9.07%-Fe: 6.94%-Al: 6.93% | Unassigned = Cu: 28.43%-Al: 24.32%-Ni: 18.2%-Fe: 17.72%-Ti: 11.34%,1_NiCuAlTi : 100.00%,14.774,1396.4,241.62,4005,41.113,509,70.2
EP3087B,1_1750X,1_NiCuAlTi = Al: 27.44%-Ni: 24.99%-Fe: 22.26%-Ti: 13.41%-Cu: 11.89% | 2_CuNiAl = Cu: 44.1%-Al: 22.38%-Fe: 13.61%-Ni: 13.54%-Ti: 6.38% | 3_AlCuNiTi = Al: 59.9%-Cu: 12.87%-Ni: 10.34%-Fe: 9.88%-Ti: 7.01% | 4_TiCuNi = Ti: 65.12%-Cu: 11.93%-Ni: 9.07%-Fe: 6.94%-Al: 6.93% | Unassigned = Cu: 28.43%-Al: 24.32%-Ni: 18.2%-Fe: 17.72%-Ti: 11.34%,1_NiCuAlTi : 94.29%|2_CuNiAl : 5.71%,8.227,777.7,166.8,3864.7,33.788,511,69.7
EP3087B,1_1750X,1_NiCuAlTi = Al: 27.44%-Ni: 24.99%-Fe: 22.26%-Ti: 13.41%-Cu: 11.89% | 2_CuNiAl = Cu: 44.1%-Al: 22.38%-Fe: 13.61%-Ni: 13.54%-Ti: 6.38% | 3_AlCuNiTi = Al: 59.9%-Cu: 12.87%-Ni: 10.34%-Fe: 9.88%-Ti: 7.01% | 4_TiCuNi = Ti: 65.12%-Cu: 11.93%-Ni: 9.07%-Fe: 6.94%-Al: 6.93% | Unassigned = Cu: 28.43%-Al: 24.32%-Ni: 18.2%-Fe: 17.72%-Ti: 11.34%,1_NiCuAlTi : 16.74%|2_CuNiAl : 83.26%,4.919,464.9,137.25,4598.3,16.252,510,70.1
EP3087B,1_1750X,1_NiCuAlTi = Al: 27.44%-Ni: 24.99%-Fe: 22.26%-Ti: 13.41%-Cu: 11.89% | 2_CuNiAl = Cu: 44.1%-Al: 22.38%-Fe: 13.61%-Ni: 13.54%-Ti: 6.38% | 3_AlCuNiTi = Al: 59.9%-Cu: 12.87%-Ni: 10.34%-Fe: 9.88%-Ti: 7.01% | 4_TiCuNi = Ti: 65.12%-Cu: 11.93%-Ni: 9.07%-Fe: 6.94%-Al: 6.93% | Unassigned = Cu: 28.43%-Al: 24.32%-Ni: 18.2%-Fe: 17.72%-Ti: 11.34%,2_CuNiAl : 100.00%,4.027,380.7,130.93,5170,19.269,510,69.9
EP3087B,1_1750X,1_NiCuAlTi = Al: 27.44%-Ni: 24.99%-Fe: 22.26%-Ti: 13.41%-Cu: 11.89% | 2_CuNiAl = Cu: 44.1%-Al: 22.38%-Fe: 13.61%-Ni: 13.54%-Ti: 6.38% | 3_AlCuNiTi = Al: 59.9%-Cu: 12.87%-Ni: 10.34%-Fe: 9.88%-Ti: 7.01% | 4_TiCuNi = Ti: 65.12%-Cu: 11.93%-Ni: 9.07%-Fe: 6.94%-Al: 6.93% | Unassigned = Cu: 28.43%-Al: 24.32%-Ni: 18.2%-Fe: 17.72%-Ti: 11.34%,2_CuNiAl : 83.57%|Unassigned : 13.11%|1_NiCuAlTi : 3.32%,4.351,411.2,129.74,4705.9,23.716,508,69.9
EP3087B,1_1750X,1_NiCuAlTi = Al: 27.44%-Ni: 24.99%-Fe: 22.26%-Ti: 13.41%-Cu: 11.89% | 2_CuNiAl = Cu: 44.1%-Al: 22.38%-Fe: 13.61%-Ni: 13.54%-Ti: 6.38% | 3_AlCuNiTi = Al: 59.9%-Cu: 12.87%-Ni: 10.34%-Fe: 9.88%-Ti: 7.01% | 4_TiCuNi = Ti: 65.12%-Cu: 11.93%-Ni: 9.07%-Fe: 6.94%-Al: 6.93% | Unassigned = Cu: 28.43%-Al: 24.32%-Ni: 18.2%-Fe: 17.72%-Ti: 11.34%,1_NiCuAlTi : 97.70%|2_CuNiAl : 2.30%,8.656,818.2,182.57,4288,36.853,511,69.6
EP3087B,1_1750X,1_NiCuAlTi = Al: 27.44%-Ni: 24.99%-Fe: 22.26%-Ti: 13.41%-Cu: 11.89% | 2_CuNiAl = Cu: 44.1%-Al: 22.38%-Fe: 13.61%-Ni: 13.54%-Ti: 6.38% | 3_AlCuNiTi = Al: 59.9%-Cu: 12.87%-Ni: 10.34%-Fe: 9.88%-Ti: 7.01% | 4_TiCuNi = Ti: 65.12%-Cu: 11.93%-Ni: 9.07%-Fe: 6.94%-Al: 6.93% | Unassigned = Cu: 28.43%-Al: 24.32%-Ni: 18.2%-Fe: 17.72%-Ti: 11.34%,2_CuNiAl : 50.62%|1_NiCuAlTi : 48.37%|Unassigned : 1.01%,4.035,381.4,111.4,3861.5,28.557,500,69.6
EP3087B,1_1750X,1_NiCuAlTi = Al: 27.44%-Ni: 24.99%-Fe: 22.26%-Ti: 13.41%-Cu: 11.89% | 2_CuNiAl = Cu: 44.1%-Al: 22.38%-Fe: 13.61%-Ni: 13.54%-Ti: 6.38% | 3_AlCuNiTi = Al: 59.9%-Cu: 12.87%-Ni: 10.34%-Fe: 9.88%-Ti: 7.01% | 4_TiCuNi = Ti: 65.12%-Cu: 11.93%-Ni: 9.07%-Fe: 6.94%-Al: 6.93% | Unassigned = Cu: 28.43%-Al: 24.32%-Ni: 18.2%-Fe: 17.72%-Ti: 11.34%,2_CuNiAl : 0.19%|1_NiCuAlTi : 99.81%,10.627,1004.5,192.39,3817.5,35.906,513,69.9
EP3087B,1_1750X,1_NiCuAlTi = Al: 27.44%-Ni: 24.99%-Fe: 22.26%-Ti: 13.41%-Cu: 11.89% | 2_CuNiAl = Cu: 44.1%-Al: 22.38%-Fe: 13.61%-Ni: 13.54%-Ti: 6.38% | 3_AlCuNiTi = Al: 59.9%-Cu: 12.87%-Ni: 10.34%-Fe: 9.88%-Ti: 7.01% | 4_TiCuNi = Ti: 65.12%-Cu: 11.93%-Ni: 9.07%-Fe: 6.94%-Al: 6.93% | Unassigned = Cu: 28.43%-Al: 24.32%-Ni: 18.2%-Fe: 17.72%-Ti: 11.34%,1_NiCuAlTi : 96.71%|2_CuNiAl : 3.29%,15.171,1434,249.19,4099.4,40.38,509,69.9
EP3087B,1_1750X,1_NiCuAlTi = Al: 27.44%-Ni: 24.99%-Fe: 22.26%-Ti: 13.41%-Cu: 11.89% | 2_CuNiAl = Cu: 44.1%-Al: 22.38%-Fe: 13.61%-Ni: 13.54%-Ti: 6.38% | 3_AlCuNiTi = Al: 59.9%-Cu: 12.87%-Ni: 10.34%-Fe: 9.88%-Ti: 7.01% | 4_TiCuNi = Ti: 65.12%-Cu: 11.93%-Ni: 9.07%-Fe: 6.94%-Al: 6.93% | Unassigned = Cu: 28.43%-Al: 24.32%-Ni: 18.2%-Fe: 17.72%-Ti: 11.34%,1_NiCuAlTi : 100.00%,10.685,1009.9,197.78,3978.5,40.126,508,69.8
EP3087B,1_1750X,1_NiCuAlTi = Al: 27.44%-Ni: 24.99%-Fe: 22.26%-Ti: 13.41%-Cu: 11.89% | 2_CuNiAl = Cu: 44.1%-Al: 22.38%-Fe: 13.61%-Ni: 13.54%-Ti: 6.38% | 3_AlCuNiTi = Al: 59.9%-Cu: 12.87%-Ni: 10.34%-Fe: 9.88%-Ti: 7.01% | 4_TiCuNi = Ti: 65.12%-Cu: 11.93%-Ni: 9.07%-Fe: 6.94%-Al: 6.93% | Unassigned = Cu: 28.43%-Al: 24.32%-Ni: 18.2%-Fe: 17.72%-Ti: 11.34%,1_NiCuAlTi : 78.58%|2_CuNiAl : 21.42%,7.229,683.3,159.38,4065.9,34.39,512,69.7
EP3087B,1_1750X,1_NiCuAlTi = Al: 27.44%-Ni: 24.99%-Fe: 22.26%-Ti: 13.41%-Cu: 11.89% | 2_CuNiAl = Cu: 44.1%-Al: 22.38%-Fe: 13.61%-Ni: 13.54%-Ti: 6.38% | 3_AlCuNiTi = Al: 59.9%-Cu: 12.87%-Ni: 10.34%-Fe: 9.88%-Ti: 7.01% | 4_TiCuNi = Ti: 65.12%-Cu: 11.93%-Ni: 9.07%-Fe: 6.94%-Al: 6.93% | Unassigned = Cu: 28.43%-Al: 24.32%-Ni: 18.2%-Fe: 17.72%-Ti: 11.34%,2_CuNiAl : 87.28%|Unassigned : 2.05%|1_NiCuAlTi : 10.67%,3.962,374.5,114.49,4133.1,19.558,509,69.4
EP3087B,1_1750X,1_NiCuAlTi = Al: 27.44%-Ni: 24.99%-Fe: 22.26%-Ti: 13.41%-Cu: 11.89% | 2_CuNiAl = Cu: 44.1%-Al: 22.38%-Fe: 13.61%-Ni: 13.54%-Ti: 6.38% | 3_AlCuNiTi = Al: 59.9%-Cu: 12.87%-Ni: 10.34%-Fe: 9.88%-Ti: 7.01% | 4_TiCuNi = Ti: 65.12%-Cu: 11.93%-Ni: 9.07%-Fe: 6.94%-Al: 6.93% | Unassigned = Cu: 28.43%-Al: 24.32%-Ni: 18.2%-Fe: 17.72%-Ti: 11.34%,2_CuNiAl : 74.22%|1_NiCuAlTi : 25.78%,7.777,735.1,158.46,3741.6,26.015,511,69.8
EP3087B,1_1750X,1_NiCuAlTi = Al: 27.44%-Ni: 24.99%-Fe: 22.26%-Ti: 13.41%-Cu: 11.89% | 2_CuNiAl = Cu: 44.1%-Al: 22.38%-Fe: 13.61%-Ni: 13.54%-Ti: 6.38% | 3_AlCuNiTi = Al: 59.9%-Cu: 12.87%-Ni: 10.34%-Fe: 9.88%-Ti: 7.01% | 4_TiCuNi = Ti: 65.12%-Cu: 11.93%-Ni: 9.07%-Fe: 6.94%-Al: 6.93% | Unassigned = Cu: 28.43%-Al: 24.32%-Ni: 18.2%-Fe: 17.72%-Ti: 11.34%,2_CuNiAl : 63.33%|1_NiCuAlTi : 36.67%,11.191,1057.8,227.36,4786.5,33.957,511,69.2
EP3087B,1_1750X,1_NiCuAlTi = Al: 27.44%-Ni: 24.99%-Fe: 22.26%-Ti: 13.41%-Cu: 11.89% | 2_CuNiAl = Cu: 44.1%-Al: 22.38%-Fe: 13.61%-Ni: 13.54%-Ti: 6.38% | 3_AlCuNiTi = Al: 59.9%-Cu: 12.87%-Ni: 10.34%-Fe: 9.88%-Ti: 7.01% | 4_TiCuNi = Ti: 65.12%-Cu: 11.93%-Ni: 9.07%-Fe: 6.94%-Al: 6.93% | Unassigned = Cu: 28.43%-Al: 24.32%-Ni: 18.2%-Fe: 17.72%-Ti: 11.34%,,5.289,500,153.12,5186.4,26.92,510,70.1
EP3087B,1_1750X,1_NiCuAlTi = Al: 27.44%-Ni: 24.99%-Fe: 22.26%-Ti: 13.41%-Cu: 11.89% | 2_CuNiAl = Cu: 44.1%-Al: 22.38%-Fe: 13.61%-Ni: 13.54%-Ti: 6.38% | 3_AlCuNiTi = Al: 59.9%-Cu: 12.87%-Ni: 10.34%-Fe: 9.88%-Ti: 7.01% | 4_TiCuNi = Ti: 65.12%-Cu: 11.93%-Ni: 9.07%-Fe: 6.94%-Al: 6.93% | Unassigned = Cu: 28.43%-Al: 24.32%-Ni: 18.2%-Fe: 17.72%-Ti: 11.34%,1_NiCuAlTi : 100.00%,14.567,1376.9,238.23,3969.7,41.021,509,70.1
EP3087B,1_1750X,1_NiCuAlTi = Al: 27.44%-Ni: 24.99%-Fe: 22.26%-Ti: 13.41%-Cu: 11.89% | 2_CuNiAl = Cu: 44.1%-Al: 22.38%-Fe: 13.61%-Ni: 13.54%-Ti: 6.38% | 3_AlCuNiTi = Al: 59.9%-Cu: 12.87%-Ni: 10.34%-Fe: 9.88%-Ti: 7.01% | 4_TiCuNi = Ti: 65.12%-Cu: 11.93%-Ni: 9.07%-Fe: 6.94%-Al: 6.93% | Unassigned = Cu: 28.43%-Al: 24.32%-Ni: 18.2%-Fe: 17.72%-Ti: 11.34%,1_NiCuAlTi : 100.00%,15.671,1481.2,254.97,4118.1,39.285,511,70.1
EP3087B,1_1750X,1_NiCuAlTi = Al: 27.44%-Ni: 24.99%-Fe: 22.26%-Ti: 13.41%-Cu: 11.89% | 2_CuNiAl = Cu: 44.1%-Al: 22.38%-Fe: 13.61%-Ni: 13.54%-Ti: 6.38% | 3_AlCuNiTi = Al: 59.9%-Cu: 12.87%-Ni: 10.34%-Fe: 9.88%-Ti: 7.01% | 4_TiCuNi = Ti: 65.12%-Cu: 11.93%-Ni: 9.07%-Fe: 6.94%-Al: 6.93% | Unassigned = Cu: 28.43%-Al: 24.32%-Ni: 18.2%-Fe: 17.72%-Ti: 11.34%,1_NiCuAlTi : 43.64%|2_CuNiAl : 56.36%,11.529,1089.7,201.99,3818.7,30.708,510,69.9
EP3087B,1_1750X,1_NiCuAlTi = Al: 27.44%-Ni: 24.99%-Fe: 22.26%-Ti: 13.41%-Cu: 11.89% | 2_CuNiAl = Cu: 44.1%-Al: 22.38%-Fe: 13.61%-Ni: 13.54%-Ti: 6.38% | 3_AlCuNiTi = Al: 59.9%-Cu: 12.87%-Ni: 10.34%-Fe: 9.88%-Ti: 7.01% | 4_TiCuNi = Ti: 65.12%-Cu: 11.93%-Ni: 9.07%-Fe: 6.94%-Al: 6.93% | Unassigned = Cu: 28.43%-Al: 24.32%-Ni: 18.2%-Fe: 17.72%-Ti: 11.34%,2_CuNiAl : 60.16%|Unassigned : 4.08%|1_NiCuAlTi : 35.76%,10.186,962.8,204.62,4416.7,29.046,509,69.4
EP3087B,1_1750X,1_NiCuAlTi = Al: 27.44%-Ni: 24.99%-Fe: 22.26%-Ti: 13.41%-Cu: 11.89% | 2_CuNiAl = Cu: 44.1%-Al: 22.38%-Fe: 13.61%-Ni: 13.54%-Ti: 6.38% | 3_AlCuNiTi = Al: 59.9%-Cu: 12.87%-Ni: 10.34%-Fe: 9.88%-Ti: 7.01% | 4_TiCuNi = Ti: 65.12%-Cu: 11.93%-Ni: 9.07%-Fe: 6.94%-Al: 6.93% | Unassigned = Cu: 28.43%-Al: 24.32%-Ni: 18.2%-Fe: 17.72%-Ti: 11.34%,1_NiCuAlTi : 100.00%,2.866,270.9,97.21,4247,35.176,510,70
EP3087B,1_1750X,1_NiCuAlTi = Al: 27.44%-Ni: 24.99%-Fe: 22.26%-Ti: 13.41%-Cu: 11.89% | 2_CuNiAl = Cu: 44.1%-Al: 22.38%-Fe: 13.61%-Ni: 13.54%-Ti: 6.38% | 3_AlCuNiTi = Al: 59.9%-Cu: 12.87%-Ni: 10.34%-Fe: 9.88%-Ti: 7.01% | 4_TiCuNi = Ti: 65.12%-Cu: 11.93%-Ni: 9.07%-Fe: 6.94%-Al: 6.93% | Unassigned = Cu: 28.43%-Al: 24.32%-Ni: 18.2%-Fe: 17.72%-Ti: 11.34%,1_NiCuAlTi : 99.26%|2_CuNiAl : 0.74%,9.514,899.2,183.33,3929.1,37.475,509,69.6
EP3087B,1_1750X,1_NiCuAlTi = Al: 27.44%-Ni: 24.99%-Fe: 22.26%-Ti: 13.41%-Cu: 11.89% | 2_CuNiAl = Cu: 44.1%-Al: 22.38%-Fe: 13.61%-Ni: 13.54%-Ti: 6.38% | 3_AlCuNiTi = Al: 59.9%-Cu: 12.87%-Ni: 10.34%-Fe: 9.88%-Ti: 7.01% | 4_TiCuNi = Ti: 65.12%-Cu: 11.93%-Ni: 9.07%-Fe: 6.94%-Al: 6.93% | Unassigned = Cu: 28.43%-Al: 24.32%-Ni: 18.2%-Fe: 17.72%-Ti: 11.34%,1_NiCuAlTi : 19.53%|2_CuNiAl : 77.41%|Unassigned : 3.06%,2.548,240.9,103.19,5322.1,24.049,508,70
EP3087B,1_1750X,1_NiCuAlTi = Al: 27.44%-Ni: 24.99%-Fe: 22.26%-Ti: 13.41%-Cu: 11.89% | 2_CuNiAl = Cu: 44.1%-Al: 22.38%-Fe: 13.61%-Ni: 13.54%-Ti: 6.38% | 3_AlCuNiTi = Al: 59.9%-Cu: 12.87%-Ni: 10.34%-Fe: 9.88%-Ti: 7.01% | 4_TiCuNi = Ti: 65.12%-Cu: 11.93%-Ni: 9.07%-Fe: 6.94%-Al: 6.93% | Unassigned = Cu: 28.43%-Al: 24.32%-Ni: 18.2%-Fe: 17.72%-Ti: 11.34%,1_NiCuAlTi : 100.00%,4.167,393.9,118.61,4191,36.7,511,69.7
EP3087B,1_1750X,1_NiCuAlTi = Al: 27.44%-Ni: 24.99%-Fe: 22.26%-Ti: 13.41%-Cu: 11.89% | 2_CuNiAl = Cu: 44.1%-Al: 22.38%-Fe: 13.61%-Ni: 13.54%-Ti: 6.38% | 3_AlCuNiTi = Al: 59.9%-Cu: 12.87%-Ni: 10.34%-Fe: 9.88%-Ti: 7.01% | 4_TiCuNi = Ti: 65.12%-Cu: 11.93%-Ni: 9.07%-Fe: 6.94%-Al: 6.93% | Unassigned = Cu: 28.43%-Al: 24.32%-Ni: 18.2%-Fe: 17.72%-Ti: 11.34%,1_NiCuAlTi : 95.29%|2_CuNiAl : 4.71%,11.316,1069.6,203.61,3944,39.738,508,69.7
EP3087B,1_1750X,1_NiCuAlTi = Al: 27.44%-Ni: 24.99%-Fe: 22.26%-Ti: 13.41%-Cu: 11.89% | 2_CuNiAl = Cu: 44.1%-Al: 22.38%-Fe: 13.61%-Ni: 13.54%-Ti: 6.38% | 3_AlCuNiTi = Al: 59.9%-Cu: 12.87%-Ni: 10.34%-Fe: 9.88%-Ti: 7.01% | 4_TiCuNi = Ti: 65.12%-Cu: 11.93%-Ni: 9.07%-Fe: 6.94%-Al: 6.93% | Unassigned = Cu: 28.43%-Al: 24.32%-Ni: 18.2%-Fe: 17.72%-Ti: 11.34%,1_NiCuAlTi : 99.23%|2_CuNiAl : 0.77%,12.186,1151.8,215.38,4020.1,40.564,508,69.7
EP3087B,1_1750X,1_NiCuAlTi = Al: 27.44%-Ni: 24.99%-Fe: 22.26%-Ti: 13.41%-Cu: 11.89% | 2_CuNiAl = Cu: 44.1%-Al: 22.38%-Fe: 13.61%-Ni: 13.54%-Ti: 6.38% | 3_AlCuNiTi = Al: 59.9%-Cu: 12.87%-Ni: 10.34%-Fe: 9.88%-Ti: 7.01% | 4_TiCuNi = Ti: 65.12%-Cu: 11.93%-Ni: 9.07%-Fe: 6.94%-Al: 6.93% | Unassigned = Cu: 28.43%-Al: 24.32%-Ni: 18.2%-Fe: 17.72%-Ti: 11.34%,2_CuNiAl : 71.35%|1_NiCuAlTi : 28.45%|Unassigned : 0.19%,12.337,1166.1,223.88,4236,27.89,496,70.4
EP3087B,1_1750X,1_NiCuAlTi = Al: 27.44%-Ni: 24.99%-Fe: 22.26%-Ti: 13.41%-Cu: 11.89% | 2_CuNiAl = Cu: 44.1%-Al: 22.38%-Fe: 13.61%-Ni: 13.54%-Ti: 6.38% | 3_AlCuNiTi = Al: 59.9%-Cu: 12.87%-Ni: 10.34%-Fe: 9.88%-Ti: 7.01% | 4_TiCuNi = Ti: 65.12%-Cu: 11.93%-Ni: 9.07%-Fe: 6.94%-Al: 6.93% | Unassigned = Cu: 28.43%-Al: 24.32%-Ni: 18.2%-Fe: 17.72%-Ti: 11.34%,1_NiCuAlTi : 100.00%,8.456,799.3,176.92,4160.8,37.903,509,69.7
EP3087B,1_1750X,1_NiCuAlTi = Al: 27.44%-Ni: 24.99%-Fe: 22.26%-Ti: 13.41%-Cu: 11.89% | 2_CuNiAl = Cu: 44.1%-Al: 22.38%-Fe: 13.61%-Ni: 13.54%-Ti: 6.38% | 3_AlCuNiTi = Al: 59.9%-Cu: 12.87%-Ni: 10.34%-Fe: 9.88%-Ti: 7.01% | 4_TiCuNi = Ti: 65.12%-Cu: 11.93%-Ni: 9.07%-Fe: 6.94%-Al: 6.93% | Unassigned = Cu: 28.43%-Al: 24.32%-Ni: 18.2%-Fe: 17.72%-Ti: 11.34%,1_NiCuAlTi : 100.00%,8.92,843.1,182.52,4159.9,34.823,511,70
EP3087B,1_1750X,1_NiCuAlTi = Al: 27.44%-Ni: 24.99%-Fe: 22.26%-Ti: 13.41%-Cu: 11.89% | 2_CuNiAl = Cu: 44.1%-Al: 22.38%-Fe: 13.61%-Ni: 13.54%-Ti: 6.38% | 3_AlCuNiTi = Al: 59.9%-Cu: 12.87%-Ni: 10.34%-Fe: 9.88%-Ti: 7.01% | 4_TiCuNi = Ti: 65.12%-Cu: 11.93%-Ni: 9.07%-Fe: 6.94%-Al: 6.93% | Unassigned = Cu: 28.43%-Al: 24.32%-Ni: 18.2%-Fe: 17.72%-Ti: 11.34%,1_NiCuAlTi : 26.72%|Unassigned : 33.25%|4_TiCuNi : 17.05%|2_CuNiAl : 22.98%,11.746,1110.2,262.96,5773.3,30.787,510,69.9
EP3087B,1_1750X,1_NiCuAlTi = Al: 27.44%-Ni: 24.99%-Fe: 22.26%-Ti: 13.41%-Cu: 11.89% | 2_CuNiAl = Cu: 44.1%-Al: 22.38%-Fe: 13.61%-Ni: 13.54%-Ti: 6.38% | 3_AlCuNiTi = Al: 59.9%-Cu: 12.87%-Ni: 10.34%-Fe: 9.88%-Ti: 7.01% | 4_TiCuNi = Ti: 65.12%-Cu: 11.93%-Ni: 9.07%-Fe: 6.94%-Al: 6.93% | Unassigned = Cu: 28.43%-Al: 24.32%-Ni: 18.2%-Fe: 17.72%-Ti: 11.34%,,4.761,450,143.1,5115.2,25.102,510,70.4
EP3087B,1_1750X,1_NiCuAlTi = Al: 27.44%-Ni: 24.99%-Fe: 22.26%-Ti: 13.41%-Cu: 11.89% | 2_CuNiAl = Cu: 44.1%-Al: 22.38%-Fe: 13.61%-Ni: 13.54%-Ti: 6.38% | 3_AlCuNiTi = Al: 59.9%-Cu: 12.87%-Ni: 10.34%-Fe: 9.88%-Ti: 7.01% | 4_TiCuNi = Ti: 65.12%-Cu: 11.93%-Ni: 9.07%-Fe: 6.94%-Al: 6.93% | Unassigned = Cu: 28.43%-Al: 24.32%-Ni: 18.2%-Fe: 17.72%-Ti: 11.34%,1_NiCuAlTi : 100.00%,9.377,886.4,180.92,3898,39.03,509,69.9
EP3087B,1_1750X,1_NiCuAlTi = Al: 27.44%-Ni: 24.99%-Fe: 22.26%-Ti: 13.41%-Cu: 11.89% | 2_CuNiAl = Cu: 44.1%-Al: 22.38%-Fe: 13.61%-Ni: 13.54%-Ti: 6.38% | 3_AlCuNiTi = Al: 59.9%-Cu: 12.87%-Ni: 10.34%-Fe: 9.88%-Ti: 7.01% | 4_TiCuNi = Ti: 65.12%-Cu: 11.93%-Ni: 9.07%-Fe: 6.94%-Al: 6.93% | Unassigned = Cu: 28.43%-Al: 24.32%-Ni: 18.2%-Fe: 17.72%-Ti: 11.34%,1_NiCuAlTi : 100.00%,9.921,937.8,187.97,3930.7,34.248,510,69.7
EP3087B,1_1750X,1_NiCuAlTi = Al: 27.44%-Ni: 24.99%-Fe: 22.26%-Ti: 13.41%-Cu: 11.89% | 2_CuNiAl = Cu: 44.1%-Al: 22.38%-Fe: 13.61%-Ni: 13.54%-Ti: 6.38% | 3_AlCuNiTi = Al: 59.9%-Cu: 12.87%-Ni: 10.34%-Fe: 9.88%-Ti: 7.01% | 4_TiCuNi = Ti: 65.12%-Cu: 11.93%-Ni: 9.07%-Fe: 6.94%-Al: 6.93% | Unassigned = Cu: 28.43%-Al: 24.32%-Ni: 18.2%-Fe: 17.72%-Ti: 11.34%,2_CuNiAl : 95.48%|1_NiCuAlTi : 4.52%,4.14,391.3,123.53,4531.6,22.303,509,69.9
EP3087B,1_1750X,1_NiCuAlTi = Al: 27.44%-Ni: 24.99%-Fe: 22.26%-Ti: 13.41%-Cu: 11.89% | 2_CuNiAl = Cu: 44.1%-Al: 22.38%-Fe: 13.61%-Ni: 13.54%-Ti: 6.38% | 3_AlCuNiTi = Al: 59.9%-Cu: 12.87%-Ni: 10.34%-Fe: 9.88%-Ti: 7.01% | 4_TiCuNi = Ti: 65.12%-Cu: 11.93%-Ni: 9.07%-Fe: 6.94%-Al: 6.93% | Unassigned = Cu: 28.43%-Al: 24.32%-Ni: 18.2%-Fe: 17.72%-Ti: 11.34%,2_CuNiAl : 14.15%|Unassigned : 2.95%|1_NiCuAlTi : 82.90%,6.767,639.6,159.54,4351.7,31.27,511,69.8
EP3087B,1_1750X,1_NiCuAlTi = Al: 27.44%-Ni: 24.99%-Fe: 22.26%-Ti: 13.41%-Cu: 11.89% | 2_CuNiAl = Cu: 44.1%-Al: 22.38%-Fe: 13.61%-Ni: 13.54%-Ti: 6.38% | 3_AlCuNiTi = Al: 59.9%-Cu: 12.87%-Ni: 10.34%-Fe: 9.88%-Ti: 7.01% | 4_TiCuNi = Ti: 65.12%-Cu: 11.93%-Ni: 9.07%-Fe: 6.94%-Al: 6.93% | Unassigned = Cu: 28.43%-Al: 24.32%-Ni: 18.2%-Fe: 17.72%-Ti: 11.34%,1_NiCuAlTi : 100.00%,3.258,308,103.38,4178,36.022,508,69.9
EP3087B,1_1750X,1_NiCuAlTi = Al: 27.44%-Ni: 24.99%-Fe: 22.26%-Ti: 13.41%-Cu: 11.89% | 2_CuNiAl = Cu: 44.1%-Al: 22.38%-Fe: 13.61%-Ni: 13.54%-Ti: 6.38% | 3_AlCuNiTi = Al: 59.9%-Cu: 12.87%-Ni: 10.34%-Fe: 9.88%-Ti: 7.01% | 4_TiCuNi = Ti: 65.12%-Cu: 11.93%-Ni: 9.07%-Fe: 6.94%-Al: 6.93% | Unassigned = Cu: 28.43%-Al: 24.32%-Ni: 18.2%-Fe: 17.72%-Ti: 11.34%,1_NiCuAlTi : 100.00%,11.428,1080.2,204.74,3940.7,40.425,510,69.7
EP3087B,1_1750X,1_NiCuAlTi = Al: 27.44%-Ni: 24.99%-Fe: 22.26%-Ti: 13.41%-Cu: 11.89% | 2_CuNiAl = Cu: 44.1%-Al: 22.38%-Fe: 13.61%-Ni: 13.54%-Ti: 6.38% | 3_AlCuNiTi = Al: 59.9%-Cu: 12.87%-Ni: 10.34%-Fe: 9.88%-Ti: 7.01% | 4_TiCuNi = Ti: 65.12%-Cu: 11.93%-Ni: 9.07%-Fe: 6.94%-Al: 6.93% | Unassigned = Cu: 28.43%-Al: 24.32%-Ni: 18.2%-Fe: 17.72%-Ti: 11.34%,1_NiCuAlTi : 77.19%|2_CuNiAl : 22.81%,16.552,1564.5,253.3,3857.7,38.948,509,69.8
EP3087B,1_1750X,1_NiCuAlTi = Al: 27.44%-Ni: 24.99%-Fe: 22.26%-Ti: 13.41%-Cu: 11.89% | 2_CuNiAl = Cu: 44.1%-Al: 22.38%-Fe: 13.61%-Ni: 13.54%-Ti: 6.38% | 3_AlCuNiTi = Al: 59.9%-Cu: 12.87%-Ni: 10.34%-Fe: 9.88%-Ti: 7.01% | 4_TiCuNi = Ti: 65.12%-Cu: 11.93%-Ni: 9.07%-Fe: 6.94%-Al: 6.93% | Unassigned = Cu: 28.43%-Al: 24.32%-Ni: 18.2%-Fe: 17.72%-Ti: 11.34%,1_NiCuAlTi : 94.00%|2_CuNiAl : 6.00%,15.804,1493.8,246.64,3871,39.891,509,70.3
EP3087B,1_1750X,1_NiCuAlTi = Al: 27.44%-Ni: 24.99%-Fe: 22.26%-Ti: 13.41%-Cu: 11.89% | 2_CuNiAl = Cu: 44.1%-Al: 22.38%-Fe: 13.61%-Ni: 13.54%-Ti: 6.38% | 3_AlCuNiTi = Al: 59.9%-Cu: 12.87%-Ni: 10.34%-Fe: 9.88%-Ti: 7.01% | 4_TiCuNi = Ti: 65.12%-Cu: 11.93%-Ni: 9.07%-Fe: 6.94%-Al: 6.93% | Unassigned = Cu: 28.43%-Al: 24.32%-Ni: 18.2%-Fe: 17.72%-Ti: 11.34%,1_NiCuAlTi : 13.67%|2_CuNiAl : 85.19%|Unassigned : 1.14%,4.429,418.6,120.08,4026.8,23.936,508,70.1
EP3087B,1_1750X,1_NiCuAlTi = Al: 27.44%-Ni: 24.99%-Fe: 22.26%-Ti: 13.41%-Cu: 11.89% | 2_CuNiAl = Cu: 44.1%-Al: 22.38%-Fe: 13.61%-Ni: 13.54%-Ti: 6.38% | 3_AlCuNiTi = Al: 59.9%-Cu: 12.87%-Ni: 10.34%-Fe: 9.88%-Ti: 7.01% | 4_TiCuNi = Ti: 65.12%-Cu: 11.93%-Ni: 9.07%-Fe: 6.94%-Al: 6.93% | Unassigned = Cu: 28.43%-Al: 24.32%-Ni: 18.2%-Fe: 17.72%-Ti: 11.34%,1_NiCuAlTi : 80.82%|2_CuNiAl : 19.18%,11.529,1089.8,204.25,3890.5,30.149,510,69.7
EP3087B,1_1750X,1_NiCuAlTi = Al: 27.44%-Ni: 24.99%-Fe: 22.26%-Ti: 13.41%-Cu: 11.89% | 2_CuNiAl = Cu: 44.1%-Al: 22.38%-Fe: 13.61%-Ni: 13.54%-Ti: 6.38% | 3_AlCuNiTi = Al: 59.9%-Cu: 12.87%-Ni: 10.34%-Fe: 9.88%-Ti: 7.01% | 4_TiCuNi = Ti: 65.12%-Cu: 11.93%-Ni: 9.07%-Fe: 6.94%-Al: 6.93% | Unassigned = Cu: 28.43%-Al: 24.32%-Ni: 18.2%-Fe: 17.72%-Ti: 11.34%,1_NiCuAlTi : 100.00%,17.295,1634.7,262.12,3901.2,39.181,510,70.1
EP3087B,1_1750X,1_NiCuAlTi = Al: 27.44%-Ni: 24.99%-Fe: 22.26%-Ti: 13.41%-Cu: 11.89% | 2_CuNiAl = Cu: 44.1%-Al: 22.38%-Fe: 13.61%-Ni: 13.54%-Ti: 6.38% | 3_AlCuNiTi = Al: 59.9%-Cu: 12.87%-Ni: 10.34%-Fe: 9.88%-Ti: 7.01% | 4_TiCuNi = Ti: 65.12%-Cu: 11.93%-Ni: 9.07%-Fe: 6.94%-Al: 6.93% | Unassigned = Cu: 28.43%-Al: 24.32%-Ni: 18.2%-Fe: 17.72%-Ti: 11.34%,1_NiCuAlTi : 100.00%,14.633,1383.1,238.35,3954.9,40.926,510,69.8
EP3087B,1_1750X,1_NiCuAlTi = Al: 27.44%-Ni: 24.99%-Fe: 22.26%-Ti: 13.41%-Cu: 11.89% | 2_CuNiAl = Cu: 44.1%-Al: 22.38%-Fe: 13.61%-Ni: 13.54%-Ti: 6.38% | 3_AlCuNiTi = Al: 59.9%-Cu: 12.87%-Ni: 10.34%-Fe: 9.88%-Ti: 7.01% | 4_TiCuNi = Ti: 65.12%-Cu: 11.93%-Ni: 9.07%-Fe: 6.94%-Al: 6.93% | Unassigned = Cu: 28.43%-Al: 24.32%-Ni: 18.2%-Fe: 17.72%-Ti: 11.34%,1_NiCuAlTi : 80.36%|2_CuNiAl : 18.59%|Unassigned : 1.05%,9.208,870.3,185.86,4155.2,35.714,510,69.9
EP3087B,1_1750X,1_NiCuAlTi = Al: 27.44%-Ni: 24.99%-Fe: 22.26%-Ti: 13.41%-Cu: 11.89% | 2_CuNiAl = Cu: 44.1%-Al: 22.38%-Fe: 13.61%-Ni: 13.54%-Ti: 6.38% | 3_AlCuNiTi = Al: 59.9%-Cu: 12.87%-Ni: 10.34%-Fe: 9.88%-Ti: 7.01% | 4_TiCuNi = Ti: 65.12%-Cu: 11.93%-Ni: 9.07%-Fe: 6.94%-Al: 6.93% | Unassigned = Cu: 28.43%-Al: 24.32%-Ni: 18.2%-Fe: 17.72%-Ti: 11.34%,1_NiCuAlTi : 100.00%,12.613,1192.2,218.6,3981.1,40.478,509,69.7
EP3087B,1_1750X,1_NiCuAlTi = Al: 27.44%-Ni: 24.99%-Fe: 22.26%-Ti: 13.41%-Cu: 11.89% | 2_CuNiAl = Cu: 44.1%-Al: 22.38%-Fe: 13.61%-Ni: 13.54%-Ti: 6.38% | 3_AlCuNiTi = Al: 59.9%-Cu: 12.87%-Ni: 10.34%-Fe: 9.88%-Ti: 7.01% | 4_TiCuNi = Ti: 65.12%-Cu: 11.93%-Ni: 9.07%-Fe: 6.94%-Al: 6.93% | Unassigned = Cu: 28.43%-Al: 24.32%-Ni: 18.2%-Fe: 17.72%-Ti: 11.34%,,15.111,1428.3,244.78,3999.6,37.354,511,69.7
EP3087B,1_1750X,1_NiCuAlTi = Al: 27.44%-Ni: 24.99%-Fe: 22.26%-Ti: 13.41%-Cu: 11.89% | 2_CuNiAl = Cu: 44.1%-Al: 22.38%-Fe: 13.61%-Ni: 13.54%-Ti: 6.38% | 3_AlCuNiTi = Al: 59.9%-Cu: 12.87%-Ni: 10.34%-Fe: 9.88%-Ti: 7.01% | 4_TiCuNi = Ti: 65.12%-Cu: 11.93%-Ni: 9.07%-Fe: 6.94%-Al: 6.93% | Unassigned = Cu: 28.43%-Al: 24.32%-Ni: 18.2%-Fe: 17.72%-Ti: 11.34%,1_NiCuAlTi : 92.94%|2_CuNiAl : 7.06%,10.787,1019.6,198.29,3956.7,37.801,510,70.5
EP3087B,1_1750X,1_NiCuAlTi = Al: 27.44%-Ni: 24.99%-Fe: 22.26%-Ti: 13.41%-Cu: 11.89% | 2_CuNiAl = Cu: 44.1%-Al: 22.38%-Fe: 13.61%-Ni: 13.54%-Ti: 6.38% | 3_AlCuNiTi = Al: 59.9%-Cu: 12.87%-Ni: 10.34%-Fe: 9.88%-Ti: 7.01% | 4_TiCuNi = Ti: 65.12%-Cu: 11.93%-Ni: 9.07%-Fe: 6.94%-Al: 6.93% | Unassigned = Cu: 28.43%-Al: 24.32%-Ni: 18.2%-Fe: 17.72%-Ti: 11.34%,1_NiCuAlTi : 100.00%,10.701,1011.5,199.86,4041.3,39.649,509,70.4
EP3087B,1_1750X,1_NiCuAlTi = Al: 27.44%-Ni: 24.99%-Fe: 22.26%-Ti: 13.41%-Cu: 11.89% | 2_CuNiAl = Cu: 44.1%-Al: 22.38%-Fe: 13.61%-Ni: 13.54%-Ti: 6.38% | 3_AlCuNiTi = Al: 59.9%-Cu: 12.87%-Ni: 10.34%-Fe: 9.88%-Ti: 7.01% | 4_TiCuNi = Ti: 65.12%-Cu: 11.93%-Ni: 9.07%-Fe: 6.94%-Al: 6.93% | Unassigned = Cu: 28.43%-Al: 24.32%-Ni: 18.2%-Fe: 17.72%-Ti: 11.34%,1_NiCuAlTi : 100.00%,15.78,1491.5,247.69,3904.4,41.109,510,70.3
EP3087B,1_1750X,1_NiCuAlTi = Al: 27.44%-Ni: 24.99%-Fe: 22.26%-Ti: 13.41%-Cu: 11.89% | 2_CuNiAl = Cu: 44.1%-Al: 22.38%-Fe: 13.61%-Ni: 13.54%-Ti: 6.38% | 3_AlCuNiTi = Al: 59.9%-Cu: 12.87%-Ni: 10.34%-Fe: 9.88%-Ti: 7.01% | 4_TiCuNi = Ti: 65.12%-Cu: 11.93%-Ni: 9.07%-Fe: 6.94%-Al: 6.93% | Unassigned = Cu: 28.43%-Al: 24.32%-Ni: 18.2%-Fe: 17.72%-Ti: 11.34%,1_NiCuAlTi : 29.36%|2_CuNiAl : 64.46%|Unassigned : 6.18%,6.075,574.2,161.51,4951.8,25.583,496,70.3
EP3087B,1_1750X,1_NiCuAlTi = Al: 27.44%-Ni: 24.99%-Fe: 22.26%-Ti: 13.41%-Cu: 11.89% | 2_CuNiAl = Cu: 44.1%-Al: 22.38%-Fe: 13.61%-Ni: 13.54%-Ti: 6.38% | 3_AlCuNiTi = Al: 59.9%-Cu: 12.87%-Ni: 10.34%-Fe: 9.88%-Ti: 7.01% | 4_TiCuNi = Ti: 65.12%-Cu: 11.93%-Ni: 9.07%-Fe: 6.94%-Al: 6.93% | Unassigned = Cu: 28.43%-Al: 24.32%-Ni: 18.2%-Fe: 17.72%-Ti: 11.34%,2_CuNiAl : 49.08%|Unassigned : 2.71%|1_NiCuAlTi : 48.21%,8.983,849.1,177.73,3946.7,33.888,508,69.4
EP3087B,1_1750X,1_NiCuAlTi = Al: 27.44%-Ni: 24.99%-Fe: 22.26%-Ti: 13.41%-Cu: 11.89% | 2_CuNiAl = Cu: 44.1%-Al: 22.38%-Fe: 13.61%-Ni: 13.54%-Ti: 6.38% | 3_AlCuNiTi = Al: 59.9%-Cu: 12.87%-Ni: 10.34%-Fe: 9.88%-Ti: 7.01% | 4_TiCuNi = Ti: 65.12%-Cu: 11.93%-Ni: 9.07%-Fe: 6.94%-Al: 6.93% | Unassigned = Cu: 28.43%-Al: 24.32%-Ni: 18.2%-Fe: 17.72%-Ti: 11.34%,Unassigned : 2.06%|1_NiCuAlTi : 52.84%|2_CuNiAl : 45.10%,1.854,175.2,74.44,4004.4,30.778,509,69.5
EP3087B,1_1750X,1_NiCuAlTi = Al: 27.44%-Ni: 24.99%-Fe: 22.26%-Ti: 13.41%-Cu: 11.89% | 2_CuNiAl = Cu: 44.1%-Al: 22.38%-Fe: 13.61%-Ni: 13.54%-Ti: 6.38% | 3_AlCuNiTi = Al: 59.9%-Cu: 12.87%-Ni: 10.34%-Fe: 9.88%-Ti: 7.01% | 4_TiCuNi = Ti: 65.12%-Cu: 11.93%-Ni: 9.07%-Fe: 6.94%-Al: 6.93% | Unassigned = Cu: 28.43%-Al: 24.32%-Ni: 18.2%-Fe: 17.72%-Ti: 11.34%,2_CuNiAl : 7.36%|Unassigned : 1.52%|1_NiCuAlTi : 91.12%,12.613,1192.2,221.55,4069.9,36.348,512,69.8
EP3087B,1_1750X,1_NiCuAlTi = Al: 27.44%-Ni: 24.99%-Fe: 22.26%-Ti: 13.41%-Cu: 11.89% | 2_CuNiAl = Cu: 44.1%-Al: 22.38%-Fe: 13.61%-Ni: 13.54%-Ti: 6.38% | 3_AlCuNiTi = Al: 59.9%-Cu: 12.87%-Ni: 10.34%-Fe: 9.88%-Ti: 7.01% | 4_TiCuNi = Ti: 65.12%-Cu: 11.93%-Ni: 9.07%-Fe: 6.94%-Al: 6.93% | Unassigned = Cu: 28.43%-Al: 24.32%-Ni: 18.2%-Fe: 17.72%-Ti: 11.34%,1_NiCuAlTi : 100.00%,4.671,441.5,124.34,4062.5,36.705,508,70.2
EP3087B,1_1750X,1_NiCuAlTi = Al: 27.44%-Ni: 24.99%-Fe: 22.26%-Ti: 13.41%-Cu: 11.89% | 2_CuNiAl = Cu: 44.1%-Al: 22.38%-Fe: 13.61%-Ni: 13.54%-Ti: 6.38% | 3_AlCuNiTi = Al: 59.9%-Cu: 12.87%-Ni: 10.34%-Fe: 9.88%-Ti: 7.01% | 4_TiCuNi = Ti: 65.12%-Cu: 11.93%-Ni: 9.07%-Fe: 6.94%-Al: 6.93% | Unassigned = Cu: 28.43%-Al: 24.32%-Ni: 18.2%-Fe: 17.72%-Ti: 11.34%,2_CuNiAl : 9.60%|1_NiCuAlTi : 90.40%,13.32,1259,226.79,4006.1,34.685,510,70.3
EP3087B,1_1750X,1_NiCuAlTi = Al: 27.44%-Ni: 24.99%-Fe: 22.26%-Ti: 13.41%-Cu: 11.89% | 2_CuNiAl = Cu: 44.1%-Al: 22.38%-Fe: 13.61%-Ni: 13.54%-Ti: 6.38% | 3_AlCuNiTi = Al: 59.9%-Cu: 12.87%-Ni: 10.34%-Fe: 9.88%-Ti: 7.01% | 4_TiCuNi = Ti: 65.12%-Cu: 11.93%-Ni: 9.07%-Fe: 6.94%-Al: 6.93% | Unassigned = Cu: 28.43%-Al: 24.32%-Ni: 18.2%-Fe: 17.72%-Ti: 11.34%,1_NiCuAlTi : 100.00%,6.134,579.8,147.53,4188.3,38.266,510,69.9
EP3087B,1_1750X,1_NiCuAlTi = Al: 27.44%-Ni: 24.99%-Fe: 22.26%-Ti: 13.41%-Cu: 11.89% | 2_CuNiAl = Cu: 44.1%-Al: 22.38%-Fe: 13.61%-Ni: 13.54%-Ti: 6.38% | 3_AlCuNiTi = Al: 59.9%-Cu: 12.87%-Ni: 10.34%-Fe: 9.88%-Ti: 7.01% | 4_TiCuNi = Ti: 65.12%-Cu: 11.93%-Ni: 9.07%-Fe: 6.94%-Al: 6.93% | Unassigned = Cu: 28.43%-Al: 24.32%-Ni: 18.2%-Fe: 17.72%-Ti: 11.34%,1_NiCuAlTi : 100.00%,12.23,1156,216.6,4043.8,41.03,509,69.5
EP3087B,1_1750X,1_NiCuAlTi = Al: 27.44%-Ni: 24.99%-Fe: 22.26%-Ti: 13.41%-Cu: 11.89% | 2_CuNiAl = Cu: 44.1%-Al: 22.38%-Fe: 13.61%-Ni: 13.54%-Ti: 6.38% | 3_AlCuNiTi = Al: 59.9%-Cu: 12.87%-Ni: 10.34%-Fe: 9.88%-Ti: 7.01% | 4_TiCuNi = Ti: 65.12%-Cu: 11.93%-Ni: 9.07%-Fe: 6.94%-Al: 6.93% | Unassigned = Cu: 28.43%-Al: 24.32%-Ni: 18.2%-Fe: 17.72%-Ti: 11.34%,1_NiCuAlTi : 47.55%|2_CuNiAl : 49.42%|Unassigned : 3.03%,4.92,465,148.36,5274.3,29.499,509,70.3
EP3087B,1_1750X,1_NiCuAlTi = Al: 27.44%-Ni: 24.99%-Fe: 22.26%-Ti: 13.41%-Cu: 11.89% | 2_CuNiAl = Cu: 44.1%-Al: 22.38%-Fe: 13.61%-Ni: 13.54%-Ti: 6.38% | 3_AlCuNiTi = Al: 59.9%-Cu: 12.87%-Ni: 10.34%-Fe: 9.88%-Ti: 7.01% | 4_TiCuNi = Ti: 65.12%-Cu: 11.93%-Ni: 9.07%-Fe: 6.94%-Al: 6.93% | Unassigned = Cu: 28.43%-Al: 24.32%-Ni: 18.2%-Fe: 17.72%-Ti: 11.34%,2_CuNiAl : 1.25%|1_NiCuAlTi : 98.75%,12.475,1179.1,217.07,3979.7,37.394,510,69.6
EP3087B,1_1750X,1_NiCuAlTi = Al: 27.44%-Ni: 24.99%-Fe: 22.26%-Ti: 13.41%-Cu: 11.89% | 2_CuNiAl = Cu: 44.1%-Al: 22.38%-Fe: 13.61%-Ni: 13.54%-Ti: 6.38% | 3_AlCuNiTi = Al: 59.9%-Cu: 12.87%-Ni: 10.34%-Fe: 9.88%-Ti: 7.01% | 4_TiCuNi = Ti: 65.12%-Cu: 11.93%-Ni: 9.07%-Fe: 6.94%-Al: 6.93% | Unassigned = Cu: 28.43%-Al: 24.32%-Ni: 18.2%-Fe: 17.72%-Ti: 11.34%,1_NiCuAlTi : 100.00%,15.179,1434.7,248.83,4089.4,41.621,510,69.7
EP3087B,1_1750X,1_NiCuAlTi = Al: 27.44%-Ni: 24.99%-Fe: 22.26%-Ti: 13.41%-Cu: 11.89% | 2_CuNiAl = Cu: 44.1%-Al: 22.38%-Fe: 13.61%-Ni: 13.54%-Ti: 6.38% | 3_AlCuNiTi = Al: 59.9%-Cu: 12.87%-Ni: 10.34%-Fe: 9.88%-Ti: 7.01% | 4_TiCuNi = Ti: 65.12%-Cu: 11.93%-Ni: 9.07%-Fe: 6.94%-Al: 6.93% | Unassigned = Cu: 28.43%-Al: 24.32%-Ni: 18.2%-Fe: 17.72%-Ti: 11.34%,,14.838,1402.5,244.12,4054.4,40.382,508,69.8
EP3087B,1_1750X,1_NiCuAlTi = Al: 27.44%-Ni: 24.99%-Fe: 22.26%-Ti: 13.41%-Cu: 11.89% | 2_CuNiAl = Cu: 44.1%-Al: 22.38%-Fe: 13.61%-Ni: 13.54%-Ti: 6.38% | 3_AlCuNiTi = Al: 59.9%-Cu: 12.87%-Ni: 10.34%-Fe: 9.88%-Ti: 7.01% | 4_TiCuNi = Ti: 65.12%-Cu: 11.93%-Ni: 9.07%-Fe: 6.94%-Al: 6.93% | Unassigned = Cu: 28.43%-Al: 24.32%-Ni: 18.2%-Fe: 17.72%-Ti: 11.34%,1_NiCuAlTi : 100.00%,8.253,780.1,167.24,3869.9,38.144,510,70
EP3087B,1_1750X,1_NiCuAlTi = Al: 27.44%-Ni: 24.99%-Fe: 22.26%-Ti: 13.41%-Cu: 11.89% | 2_CuNiAl = Cu: 44.1%-Al: 22.38%-Fe: 13.61%-Ni: 13.54%-Ti: 6.38% | 3_AlCuNiTi = Al: 59.9%-Cu: 12.87%-Ni: 10.34%-Fe: 9.88%-Ti: 7.01% | 4_TiCuNi = Ti: 65.12%-Cu: 11.93%-Ni: 9.07%-Fe: 6.94%-Al: 6.93% | Unassigned = Cu: 28.43%-Al: 24.32%-Ni: 18.2%-Fe: 17.72%-Ti: 11.34%,1_NiCuAlTi : 100.00%,12.321,1164.6,212.73,3895.5,38.77,508,70.3
EP3087B,1_1750X,1_NiCuAlTi = Al: 27.44%-Ni: 24.99%-Fe: 22.26%-Ti: 13.41%-Cu: 11.89% | 2_CuNiAl = Cu: 44.1%-Al: 22.38%-Fe: 13.61%-Ni: 13.54%-Ti: 6.38% | 3_AlCuNiTi = Al: 59.9%-Cu: 12.87%-Ni: 10.34%-Fe: 9.88%-Ti: 7.01% | 4_TiCuNi = Ti: 65.12%-Cu: 11.93%-Ni: 9.07%-Fe: 6.94%-Al: 6.93% | Unassigned = Cu: 28.43%-Al: 24.32%-Ni: 18.2%-Fe: 17.72%-Ti: 11.34%,1_NiCuAlTi : 72.69%|2_CuNiAl : 20.88%|Unassigned : 6.43%,14.138,1336.4,233.46,3958.6,32.878,511,70.4
EP3087B,1_1750X,1_NiCuAlTi = Al: 27.44%-Ni: 24.99%-Fe: 22.26%-Ti: 13.41%-Cu: 11.89% | 2_CuNiAl = Cu: 44.1%-Al: 22.38%-Fe: 13.61%-Ni: 13.54%-Ti: 6.38% | 3_AlCuNiTi = Al: 59.9%-Cu: 12.87%-Ni: 10.34%-Fe: 9.88%-Ti: 7.01% | 4_TiCuNi = Ti: 65.12%-Cu: 11.93%-Ni: 9.07%-Fe: 6.94%-Al: 6.93% | Unassigned = Cu: 28.43%-Al: 24.32%-Ni: 18.2%-Fe: 17.72%-Ti: 11.34%,1_NiCuAlTi : 100.00%,11.445,1081.8,205.64,3963.8,39.419,510,70.1
EP3087B,1_1750X,1_NiCuAlTi = Al: 27.44%-Ni: 24.99%-Fe: 22.26%-Ti: 13.41%-Cu: 11.89% | 2_CuNiAl = Cu: 44.1%-Al: 22.38%-Fe: 13.61%-Ni: 13.54%-Ti: 6.38% | 3_AlCuNiTi = Al: 59.9%-Cu: 12.87%-Ni: 10.34%-Fe: 9.88%-Ti: 7.01% | 4_TiCuNi = Ti: 65.12%-Cu: 11.93%-Ni: 9.07%-Fe: 6.94%-Al: 6.93% | Unassigned = Cu: 28.43%-Al: 24.32%-Ni: 18.2%-Fe: 17.72%-Ti: 11.34%,1_NiCuAlTi : 100.00%,14.331,1354.6,237.77,4021.9,41.427,508,70.3
EP3087B,1_1750X,1_NiCuAlTi = Al: 27.44%-Ni: 24.99%-Fe: 22.26%-Ti: 13.41%-Cu: 11.89% | 2_CuNiAl = Cu: 44.1%-Al: 22.38%-Fe: 13.61%-Ni: 13.54%-Ti: 6.38% | 3_AlCuNiTi = Al: 59.9%-Cu: 12.87%-Ni: 10.34%-Fe: 9.88%-Ti: 7.01% | 4_TiCuNi = Ti: 65.12%-Cu: 11.93%-Ni: 9.07%-Fe: 6.94%-Al: 6.93% | Unassigned = Cu: 28.43%-Al: 24.32%-Ni: 18.2%-Fe: 17.72%-Ti: 11.34%,1_NiCuAlTi : 100.00%,12.005,1134.7,211.94,3974.9,40.068,511,70
EP3087B,1_1750X,1_NiCuAlTi = Al: 27.44%-Ni: 24.99%-Fe: 22.26%-Ti: 13.41%-Cu: 11.89% | 2_CuNiAl = Cu: 44.1%-Al: 22.38%-Fe: 13.61%-Ni: 13.54%-Ti: 6.38% | 3_AlCuNiTi = Al: 59.9%-Cu: 12.87%-Ni: 10.34%-Fe: 9.88%-Ti: 7.01% | 4_TiCuNi = Ti: 65.12%-Cu: 11.93%-Ni: 9.07%-Fe: 6.94%-Al: 6.93% | Unassigned = Cu: 28.43%-Al: 24.32%-Ni: 18.2%-Fe: 17.72%-Ti: 11.34%,1_NiCuAlTi : 5.69%|2_CuNiAl : 88.97%|Unassigned : 5.34%,6.298,595.3,165.28,4968.9,25.444,508,70
EP3087B,1_1750X,1_NiCuAlTi = Al: 27.44%-Ni: 24.99%-Fe: 22.26%-Ti: 13.41%-Cu: 11.89% | 2_CuNiAl = Cu: 44.1%-Al: 22.38%-Fe: 13.61%-Ni: 13.54%-Ti: 6.38% | 3_AlCuNiTi = Al: 59.9%-Cu: 12.87%-Ni: 10.34%-Fe: 9.88%-Ti: 7.01% | 4_TiCuNi = Ti: 65.12%-Cu: 11.93%-Ni: 9.07%-Fe: 6.94%-Al: 6.93% | Unassigned = Cu: 28.43%-Al: 24.32%-Ni: 18.2%-Fe: 17.72%-Ti: 11.34%,1_NiCuAlTi : 66.65%|2_CuNiAl : 32.28%|Unassigned : 1.07%,9.939,939.5,184.82,3812.9,31.126,508,69.9
EP3087B,1_1750X,1_NiCuAlTi = Al: 27.44%-Ni: 24.99%-Fe: 22.26%-Ti: 13.41%-Cu: 11.89% | 2_CuNiAl = Cu: 44.1%-Al: 22.38%-Fe: 13.61%-Ni: 13.54%-Ti: 6.38% | 3_AlCuNiTi = Al: 59.9%-Cu: 12.87%-Ni: 10.34%-Fe: 9.88%-Ti: 7.01% | 4_TiCuNi = Ti: 65.12%-Cu: 11.93%-Ni: 9.07%-Fe: 6.94%-Al: 6.93% | Unassigned = Cu: 28.43%-Al: 24.32%-Ni: 18.2%-Fe: 17.72%-Ti: 11.34%,1_NiCuAlTi : 100.00%,15.173,1434.2,248.32,4076.4,41.003,510,70.3
EP3087B,1_1750X,1_NiCuAlTi = Al: 27.44%-Ni: 24.99%-Fe: 22.26%-Ti: 13.41%-Cu: 11.89% | 2_CuNiAl = Cu: 44.1%-Al: 22.38%-Fe: 13.61%-Ni: 13.54%-Ti: 6.38% | 3_AlCuNiTi = Al: 59.9%-Cu: 12.87%-Ni: 10.34%-Fe: 9.88%-Ti: 7.01% | 4_TiCuNi = Ti: 65.12%-Cu: 11.93%-Ni: 9.07%-Fe: 6.94%-Al: 6.93% | Unassigned = Cu: 28.43%-Al: 24.32%-Ni: 18.2%-Fe: 17.72%-Ti: 11.34%,1_NiCuAlTi : 100.00%,16.419,1551.9,253.43,3892.3,41.546,509,69.8
EP3087B,1_1750X,1_NiCuAlTi = Al: 27.44%-Ni: 24.99%-Fe: 22.26%-Ti: 13.41%-Cu: 11.89% | 2_CuNiAl = Cu: 44.1%-Al: 22.38%-Fe: 13.61%-Ni: 13.54%-Ti: 6.38% | 3_AlCuNiTi = Al: 59.9%-Cu: 12.87%-Ni: 10.34%-Fe: 9.88%-Ti: 7.01% | 4_TiCuNi = Ti: 65.12%-Cu: 11.93%-Ni: 9.07%-Fe: 6.94%-Al: 6.93% | Unassigned = Cu: 28.43%-Al: 24.32%-Ni: 18.2%-Fe: 17.72%-Ti: 11.34%,1_NiCuAlTi : 100.00%,6.099,576.5,138.41,3765.5,34.009,510,69.9
EP3087B,1_1750X,1_NiCuAlTi = Al: 27.44%-Ni: 24.99%-Fe: 22.26%-Ti: 13.41%-Cu: 11.89% | 2_CuNiAl = Cu: 44.1%-Al: 22.38%-Fe: 13.61%-Ni: 13.54%-Ti: 6.38% | 3_AlCuNiTi = Al: 59.9%-Cu: 12.87%-Ni: 10.34%-Fe: 9.88%-Ti: 7.01% | 4_TiCuNi = Ti: 65.12%-Cu: 11.93%-Ni: 9.07%-Fe: 6.94%-Al: 6.93% | Unassigned = Cu: 28.43%-Al: 24.32%-Ni: 18.2%-Fe: 17.72%-Ti: 11.34%,1_NiCuAlTi : 100.00%,15.224,1439,245.65,3992.3,40.921,510,69.8
EP3087B,1_1750X,1_NiCuAlTi = Al: 27.44%-Ni: 24.99%-Fe: 22.26%-Ti: 13.41%-Cu: 11.89% | 2_CuNiAl = Cu: 44.1%-Al: 22.38%-Fe: 13.61%-Ni: 13.54%-Ti: 6.38% | 3_AlCuNiTi = Al: 59.9%-Cu: 12.87%-Ni: 10.34%-Fe: 9.88%-Ti: 7.01% | 4_TiCuNi = Ti: 65.12%-Cu: 11.93%-Ni: 9.07%-Fe: 6.94%-Al: 6.93% | Unassigned = Cu: 28.43%-Al: 24.32%-Ni: 18.2%-Fe: 17.72%-Ti: 11.34%,1_NiCuAlTi : 99.45%|2_CuNiAl : 0.55%,7.29,689,159.02,4014.8,37.314,510,70
EP3087B,1_1750X,1_NiCuAlTi = Al: 27.44%-Ni: 24.99%-Fe: 22.26%-Ti: 13.41%-Cu: 11.89% | 2_CuNiAl = Cu: 44.1%-Al: 22.38%-Fe: 13.61%-Ni: 13.54%-Ti: 6.38% | 3_AlCuNiTi = Al: 59.9%-Cu: 12.87%-Ni: 10.34%-Fe: 9.88%-Ti: 7.01% | 4_TiCuNi = Ti: 65.12%-Cu: 11.93%-Ni: 9.07%-Fe: 6.94%-Al: 6.93% | Unassigned = Cu: 28.43%-Al: 24.32%-Ni: 18.2%-Fe: 17.72%-Ti: 11.34%,2_CuNiAl : 80.69%|Unassigned : 2.18%|1_NiCuAlTi : 17.13%,1.53,144.6,65.75,3845.5,18.67,497,69.1
EP3087B,1_1750X,1_NiCuAlTi = Al: 27.44%-Ni: 24.99%-Fe: 22.26%-Ti: 13.41%-Cu: 11.89% | 2_CuNiAl = Cu: 44.1%-Al: 22.38%-Fe: 13.61%-Ni: 13.54%-Ti: 6.38% | 3_AlCuNiTi = Al: 59.9%-Cu: 12.87%-Ni: 10.34%-Fe: 9.88%-Ti: 7.01% | 4_TiCuNi = Ti: 65.12%-Cu: 11.93%-Ni: 9.07%-Fe: 6.94%-Al: 6.93% | Unassigned = Cu: 28.43%-Al: 24.32%-Ni: 18.2%-Fe: 17.72%-Ti: 11.34%,,4.12,389.4,122.04,4455,21.274,507,69.6
EP3087B,1_1750X,1_NiCuAlTi = Al: 27.44%-Ni: 24.99%-Fe: 22.26%-Ti: 13.41%-Cu: 11.89% | 2_CuNiAl = Cu: 44.1%-Al: 22.38%-Fe: 13.61%-Ni: 13.54%-Ti: 6.38% | 3_AlCuNiTi = Al: 59.9%-Cu: 12.87%-Ni: 10.34%-Fe: 9.88%-Ti: 7.01% | 4_TiCuNi = Ti: 65.12%-Cu: 11.93%-Ni: 9.07%-Fe: 6.94%-Al: 6.93% | Unassigned = Cu: 28.43%-Al: 24.32%-Ni: 18.2%-Fe: 17.72%-Ti: 11.34%,1_NiCuAlTi : 100.00%,8.187,773.9,171.44,4072.2,38.36,510,69.6
EP3087B,1_1750X,1_NiCuAlTi = Al: 27.44%-Ni: 24.99%-Fe: 22.26%-Ti: 13.41%-Cu: 11.89% | 2_CuNiAl = Cu: 44.1%-Al: 22.38%-Fe: 13.61%-Ni: 13.54%-Ti: 6.38% | 3_AlCuNiTi = Al: 59.9%-Cu: 12.87%-Ni: 10.34%-Fe: 9.88%-Ti: 7.01% | 4_TiCuNi = Ti: 65.12%-Cu: 11.93%-Ni: 9.07%-Fe: 6.94%-Al: 6.93% | Unassigned = Cu: 28.43%-Al: 24.32%-Ni: 18.2%-Fe: 17.72%-Ti: 11.34%,1_NiCuAlTi : 100.00%,9.085,858.7,180.94,4024,40.959,518,69.9
EP3087B,1_1750X,1_NiCuAlTi = Al: 27.44%-Ni: 24.99%-Fe: 22.26%-Ti: 13.41%-Cu: 11.89% | 2_CuNiAl = Cu: 44.1%-Al: 22.38%-Fe: 13.61%-Ni: 13.54%-Ti: 6.38% | 3_AlCuNiTi = Al: 59.9%-Cu: 12.87%-Ni: 10.34%-Fe: 9.88%-Ti: 7.01% | 4_TiCuNi = Ti: 65.12%-Cu: 11.93%-Ni: 9.07%-Fe: 6.94%-Al: 6.93% | Unassigned = Cu: 28.43%-Al: 24.32%-Ni: 18.2%-Fe: 17.72%-Ti: 11.34%,1_NiCuAlTi : 53.42%|2_CuNiAl : 43.60%|Unassigned : 2.98%,12.892,1218.6,214.35,3770.5,28.125,508,70.1
EP3087B,1_1750X,1_NiCuAlTi = Al: 27.44%-Ni: 24.99%-Fe: 22.26%-Ti: 13.41%-Cu: 11.89% | 2_CuNiAl = Cu: 44.1%-Al: 22.38%-Fe: 13.61%-Ni: 13.54%-Ti: 6.38% | 3_AlCuNiTi = Al: 59.9%-Cu: 12.87%-Ni: 10.34%-Fe: 9.88%-Ti: 7.01% | 4_TiCuNi = Ti: 65.12%-Cu: 11.93%-Ni: 9.07%-Fe: 6.94%-Al: 6.93% | Unassigned = Cu: 28.43%-Al: 24.32%-Ni: 18.2%-Fe: 17.72%-Ti: 11.34%,2_CuNiAl : 13.54%|1_NiCuAlTi : 86.05%|Unassigned : 0.41%,15.542,1469,257.27,4213.3,39.868,511,69.7
EP3087B,1_1750X,1_NiCuAlTi = Al: 27.44%-Ni: 24.99%-Fe: 22.26%-Ti: 13.41%-Cu: 11.89% | 2_CuNiAl = Cu: 44.1%-Al: 22.38%-Fe: 13.61%-Ni: 13.54%-Ti: 6.38% | 3_AlCuNiTi = Al: 59.9%-Cu: 12.87%-Ni: 10.34%-Fe: 9.88%-Ti: 7.01% | 4_TiCuNi = Ti: 65.12%-Cu: 11.93%-Ni: 9.07%-Fe: 6.94%-Al: 6.93% | Unassigned = Cu: 28.43%-Al: 24.32%-Ni: 18.2%-Fe: 17.72%-Ti: 11.34%,1_NiCuAlTi : 46.90%|2_CuNiAl : 52.02%|Unassigned : 1.07%,4.177,394.8,146.02,6039.2,33.604,506,69.6
EP3087B,1_1750X,1_NiCuAlTi = Al: 27.44%-Ni: 24.99%-Fe: 22.26%-Ti: 13.41%-Cu: 11.89% | 2_CuNiAl = Cu: 44.1%-Al: 22.38%-Fe: 13.61%-Ni: 13.54%-Ti: 6.38% | 3_AlCuNiTi = Al: 59.9%-Cu: 12.87%-Ni: 10.34%-Fe: 9.88%-Ti: 7.01% | 4_TiCuNi = Ti: 65.12%-Cu: 11.93%-Ni: 9.07%-Fe: 6.94%-Al: 6.93% | Unassigned = Cu: 28.43%-Al: 24.32%-Ni: 18.2%-Fe: 17.72%-Ti: 11.34%,1_NiCuAlTi : 100.00%,11.672,1103.3,208.73,3984.4,40.51,510,70.1
