Repository: giengeb1/ADAMaNT-HEA-indents

File: Indentation Results.csv (part 18 of 64)
Sample,Magnification,Compound Compositions,Indent Composition,Hardness,Hv,Modulus,Stiffness^2 / Load,Pmax,Hmax,Reporting Depth
EP3087B,1_1750X,1_NiCuAlTi = Al: 27.44%-Ni: 24.99%-Fe: 22.26%-Ti: 13.41%-Cu: 11.89% | 2_CuNiAl = Cu: 44.1%-Al: 22.38%-Fe: 13.61%-Ni: 13.54%-Ti: 6.38% | 3_AlCuNiTi = Al: 59.9%-Cu: 12.87%-Ni: 10.34%-Fe: 9.88%-Ti: 7.01% | 4_TiCuNi = Ti: 65.12%-Cu: 11.93%-Ni: 9.07%-Fe: 6.94%-Al: 6.93% | Unassigned = Cu: 28.43%-Al: 24.32%-Ni: 18.2%-Fe: 17.72%-Ti: 11.34%,1_NiCuAlTi : 68.99%|2_CuNiAl : 31.01%,4.021,380.1,113.05,3980.3,31.012,508,69.6
EP3087B,1_1750X,1_NiCuAlTi = Al: 27.44%-Ni: 24.99%-Fe: 22.26%-Ti: 13.41%-Cu: 11.89% | 2_CuNiAl = Cu: 44.1%-Al: 22.38%-Fe: 13.61%-Ni: 13.54%-Ti: 6.38% | 3_AlCuNiTi = Al: 59.9%-Cu: 12.87%-Ni: 10.34%-Fe: 9.88%-Ti: 7.01% | 4_TiCuNi = Ti: 65.12%-Cu: 11.93%-Ni: 9.07%-Fe: 6.94%-Al: 6.93% | Unassigned = Cu: 28.43%-Al: 24.32%-Ni: 18.2%-Fe: 17.72%-Ti: 11.34%,1_NiCuAlTi : 100.00%,2.601,245.9,93.71,4373.5,35.861,509,69.7
EP3087B,1_1750X,1_NiCuAlTi = Al: 27.44%-Ni: 24.99%-Fe: 22.26%-Ti: 13.41%-Cu: 11.89% | 2_CuNiAl = Cu: 44.1%-Al: 22.38%-Fe: 13.61%-Ni: 13.54%-Ti: 6.38% | 3_AlCuNiTi = Al: 59.9%-Cu: 12.87%-Ni: 10.34%-Fe: 9.88%-Ti: 7.01% | 4_TiCuNi = Ti: 65.12%-Cu: 11.93%-Ni: 9.07%-Fe: 6.94%-Al: 6.93% | Unassigned = Cu: 28.43%-Al: 24.32%-Ni: 18.2%-Fe: 17.72%-Ti: 11.34%,1_NiCuAlTi : 100.00%,17.604,1664,265.71,3916.7,42.295,508,70
EP3087B,1_1750X,1_NiCuAlTi = Al: 27.44%-Ni: 24.99%-Fe: 22.26%-Ti: 13.41%-Cu: 11.89% | 2_CuNiAl = Cu: 44.1%-Al: 22.38%-Fe: 13.61%-Ni: 13.54%-Ti: 6.38% | 3_AlCuNiTi = Al: 59.9%-Cu: 12.87%-Ni: 10.34%-Fe: 9.88%-Ti: 7.01% | 4_TiCuNi = Ti: 65.12%-Cu: 11.93%-Ni: 9.07%-Fe: 6.94%-Al: 6.93% | Unassigned = Cu: 28.43%-Al: 24.32%-Ni: 18.2%-Fe: 17.72%-Ti: 11.34%,1_NiCuAlTi : 100.00%,8.74,826.1,179.74,4137.8,39.547,508,70
EP3087B,1_1750X,1_NiCuAlTi = Al: 27.44%-Ni: 24.99%-Fe: 22.26%-Ti: 13.41%-Cu: 11.89% | 2_CuNiAl = Cu: 44.1%-Al: 22.38%-Fe: 13.61%-Ni: 13.54%-Ti: 6.38% | 3_AlCuNiTi = Al: 59.9%-Cu: 12.87%-Ni: 10.34%-Fe: 9.88%-Ti: 7.01% | 4_TiCuNi = Ti: 65.12%-Cu: 11.93%-Ni: 9.07%-Fe: 6.94%-Al: 6.93% | Unassigned = Cu: 28.43%-Al: 24.32%-Ni: 18.2%-Fe: 17.72%-Ti: 11.34%,1_NiCuAlTi : 100.00%,8.413,795.2,169.92,3901.8,39.673,511,70.1
EP3087B,1_1750X,1_NiCuAlTi = Al: 27.44%-Ni: 24.99%-Fe: 22.26%-Ti: 13.41%-Cu: 11.89% | 2_CuNiAl = Cu: 44.1%-Al: 22.38%-Fe: 13.61%-Ni: 13.54%-Ti: 6.38% | 3_AlCuNiTi = Al: 59.9%-Cu: 12.87%-Ni: 10.34%-Fe: 9.88%-Ti: 7.01% | 4_TiCuNi = Ti: 65.12%-Cu: 11.93%-Ni: 9.07%-Fe: 6.94%-Al: 6.93% | Unassigned = Cu: 28.43%-Al: 24.32%-Ni: 18.2%-Fe: 17.72%-Ti: 11.34%,1_NiCuAlTi : 29.58%|2_CuNiAl : 64.32%|Unassigned : 6.10%,7.738,731.4,183.89,4856.3,30.651,509,69.5
EP3087B,1_1750X,1_NiCuAlTi = Al: 27.44%-Ni: 24.99%-Fe: 22.26%-Ti: 13.41%-Cu: 11.89% | 2_CuNiAl = Cu: 44.1%-Al: 22.38%-Fe: 13.61%-Ni: 13.54%-Ti: 6.38% | 3_AlCuNiTi = Al: 59.9%-Cu: 12.87%-Ni: 10.34%-Fe: 9.88%-Ti: 7.01% | 4_TiCuNi = Ti: 65.12%-Cu: 11.93%-Ni: 9.07%-Fe: 6.94%-Al: 6.93% | Unassigned = Cu: 28.43%-Al: 24.32%-Ni: 18.2%-Fe: 17.72%-Ti: 11.34%,2_CuNiAl : 49.69%|1_NiCuAlTi : 47.36%|Unassigned : 2.95%,13.898,1313.7,233.5,4027.3,30.216,510,69.6
EP3087B,1_1750X,1_NiCuAlTi = Al: 27.44%-Ni: 24.99%-Fe: 22.26%-Ti: 13.41%-Cu: 11.89% | 2_CuNiAl = Cu: 44.1%-Al: 22.38%-Fe: 13.61%-Ni: 13.54%-Ti: 6.38% | 3_AlCuNiTi = Al: 59.9%-Cu: 12.87%-Ni: 10.34%-Fe: 9.88%-Ti: 7.01% | 4_TiCuNi = Ti: 65.12%-Cu: 11.93%-Ni: 9.07%-Fe: 6.94%-Al: 6.93% | Unassigned = Cu: 28.43%-Al: 24.32%-Ni: 18.2%-Fe: 17.72%-Ti: 11.34%,1_NiCuAlTi : 100.00%,13.131,1241.2,228.46,4112.1,38.871,510,70
EP3087B,1_1750X,1_NiCuAlTi = Al: 27.44%-Ni: 24.99%-Fe: 22.26%-Ti: 13.41%-Cu: 11.89% | 2_CuNiAl = Cu: 44.1%-Al: 22.38%-Fe: 13.61%-Ni: 13.54%-Ti: 6.38% | 3_AlCuNiTi = Al: 59.9%-Cu: 12.87%-Ni: 10.34%-Fe: 9.88%-Ti: 7.01% | 4_TiCuNi = Ti: 65.12%-Cu: 11.93%-Ni: 9.07%-Fe: 6.94%-Al: 6.93% | Unassigned = Cu: 28.43%-Al: 24.32%-Ni: 18.2%-Fe: 17.72%-Ti: 11.34%,,7.372,696.8,166.48,4298.2,36.96,517,70
EP3087B,1_1750X,1_NiCuAlTi = Al: 27.44%-Ni: 24.99%-Fe: 22.26%-Ti: 13.41%-Cu: 11.89% | 2_CuNiAl = Cu: 44.1%-Al: 22.38%-Fe: 13.61%-Ni: 13.54%-Ti: 6.38% | 3_AlCuNiTi = Al: 59.9%-Cu: 12.87%-Ni: 10.34%-Fe: 9.88%-Ti: 7.01% | 4_TiCuNi = Ti: 65.12%-Cu: 11.93%-Ni: 9.07%-Fe: 6.94%-Al: 6.93% | Unassigned = Cu: 28.43%-Al: 24.32%-Ni: 18.2%-Fe: 17.72%-Ti: 11.34%,1_NiCuAlTi : 70.78%|2_CuNiAl : 28.33%|Unassigned : 0.89%,8.653,817.8,173.41,3928.6,28.195,509,70.1
EP3087B,1_1750X,1_NiCuAlTi = Al: 27.44%-Ni: 24.99%-Fe: 22.26%-Ti: 13.41%-Cu: 11.89% | 2_CuNiAl = Cu: 44.1%-Al: 22.38%-Fe: 13.61%-Ni: 13.54%-Ti: 6.38% | 3_AlCuNiTi = Al: 59.9%-Cu: 12.87%-Ni: 10.34%-Fe: 9.88%-Ti: 7.01% | 4_TiCuNi = Ti: 65.12%-Cu: 11.93%-Ni: 9.07%-Fe: 6.94%-Al: 6.93% | Unassigned = Cu: 28.43%-Al: 24.32%-Ni: 18.2%-Fe: 17.72%-Ti: 11.34%,1_NiCuAlTi : 54.28%|2_CuNiAl : 41.97%|Unassigned : 3.75%,4.182,395.2,118.21,4146.7,28.373,508,70.5
EP3087B,1_1750X,1_NiCuAlTi = Al: 27.44%-Ni: 24.99%-Fe: 22.26%-Ti: 13.41%-Cu: 11.89% | 2_CuNiAl = Cu: 44.1%-Al: 22.38%-Fe: 13.61%-Ni: 13.54%-Ti: 6.38% | 3_AlCuNiTi = Al: 59.9%-Cu: 12.87%-Ni: 10.34%-Fe: 9.88%-Ti: 7.01% | 4_TiCuNi = Ti: 65.12%-Cu: 11.93%-Ni: 9.07%-Fe: 6.94%-Al: 6.93% | Unassigned = Cu: 28.43%-Al: 24.32%-Ni: 18.2%-Fe: 17.72%-Ti: 11.34%,2_CuNiAl : 57.18%|Unassigned : 2.24%|1_NiCuAlTi : 40.57%,6.765,639.4,144.44,3658.6,25.241,510,70.1
EP3087B,1_1750X,1_NiCuAlTi = Al: 27.44%-Ni: 24.99%-Fe: 22.26%-Ti: 13.41%-Cu: 11.89% | 2_CuNiAl = Cu: 44.1%-Al: 22.38%-Fe: 13.61%-Ni: 13.54%-Ti: 6.38% | 3_AlCuNiTi = Al: 59.9%-Cu: 12.87%-Ni: 10.34%-Fe: 9.88%-Ti: 7.01% | 4_TiCuNi = Ti: 65.12%-Cu: 11.93%-Ni: 9.07%-Fe: 6.94%-Al: 6.93% | Unassigned = Cu: 28.43%-Al: 24.32%-Ni: 18.2%-Fe: 17.72%-Ti: 11.34%,1_NiCuAlTi : 100.00%,12.793,1209.2,218.79,3930.8,40.378,511,70.3
EP3087B,1_1750X,1_NiCuAlTi = Al: 27.44%-Ni: 24.99%-Fe: 22.26%-Ti: 13.41%-Cu: 11.89% | 2_CuNiAl = Cu: 44.1%-Al: 22.38%-Fe: 13.61%-Ni: 13.54%-Ti: 6.38% | 3_AlCuNiTi = Al: 59.9%-Cu: 12.87%-Ni: 10.34%-Fe: 9.88%-Ti: 7.01% | 4_TiCuNi = Ti: 65.12%-Cu: 11.93%-Ni: 9.07%-Fe: 6.94%-Al: 6.93% | Unassigned = Cu: 28.43%-Al: 24.32%-Ni: 18.2%-Fe: 17.72%-Ti: 11.34%,1_NiCuAlTi : 67.88%|2_CuNiAl : 32.12%,14.033,1326.4,238.75,4134.7,34.846,509,69.9
EP3087B,1_1750X,1_NiCuAlTi = Al: 27.44%-Ni: 24.99%-Fe: 22.26%-Ti: 13.41%-Cu: 11.89% | 2_CuNiAl = Cu: 44.1%-Al: 22.38%-Fe: 13.61%-Ni: 13.54%-Ti: 6.38% | 3_AlCuNiTi = Al: 59.9%-Cu: 12.87%-Ni: 10.34%-Fe: 9.88%-Ti: 7.01% | 4_TiCuNi = Ti: 65.12%-Cu: 11.93%-Ni: 9.07%-Fe: 6.94%-Al: 6.93% | Unassigned = Cu: 28.43%-Al: 24.32%-Ni: 18.2%-Fe: 17.72%-Ti: 11.34%,1_NiCuAlTi : 100.00%,3.181,300.7,104.62,4372,35.604,508,70.2
EP3087B,1_1750X,1_NiCuAlTi = Al: 27.44%-Ni: 24.99%-Fe: 22.26%-Ti: 13.41%-Cu: 11.89% | 2_CuNiAl = Cu: 44.1%-Al: 22.38%-Fe: 13.61%-Ni: 13.54%-Ti: 6.38% | 3_AlCuNiTi = Al: 59.9%-Cu: 12.87%-Ni: 10.34%-Fe: 9.88%-Ti: 7.01% | 4_TiCuNi = Ti: 65.12%-Cu: 11.93%-Ni: 9.07%-Fe: 6.94%-Al: 6.93% | Unassigned = Cu: 28.43%-Al: 24.32%-Ni: 18.2%-Fe: 17.72%-Ti: 11.34%,1_NiCuAlTi : 72.45%|2_CuNiAl : 22.23%|Unassigned : 5.32%,15.849,1498.1,252.58,4010.5,37.895,510,70
EP3087B,1_1750X,1_NiCuAlTi = Al: 27.44%-Ni: 24.99%-Fe: 22.26%-Ti: 13.41%-Cu: 11.89% | 2_CuNiAl = Cu: 44.1%-Al: 22.38%-Fe: 13.61%-Ni: 13.54%-Ti: 6.38% | 3_AlCuNiTi = Al: 59.9%-Cu: 12.87%-Ni: 10.34%-Fe: 9.88%-Ti: 7.01% | 4_TiCuNi = Ti: 65.12%-Cu: 11.93%-Ni: 9.07%-Fe: 6.94%-Al: 6.93% | Unassigned = Cu: 28.43%-Al: 24.32%-Ni: 18.2%-Fe: 17.72%-Ti: 11.34%,1_NiCuAlTi : 82.30%|2_CuNiAl : 12.74%|Unassigned : 4.96%,5.095,481.6,128.43,3947.1,34.257,510,70
EP3087B,1_1750X,1_NiCuAlTi = Al: 27.44%-Ni: 24.99%-Fe: 22.26%-Ti: 13.41%-Cu: 11.89% | 2_CuNiAl = Cu: 44.1%-Al: 22.38%-Fe: 13.61%-Ni: 13.54%-Ti: 6.38% | 3_AlCuNiTi = Al: 59.9%-Cu: 12.87%-Ni: 10.34%-Fe: 9.88%-Ti: 7.01% | 4_TiCuNi = Ti: 65.12%-Cu: 11.93%-Ni: 9.07%-Fe: 6.94%-Al: 6.93% | Unassigned = Cu: 28.43%-Al: 24.32%-Ni: 18.2%-Fe: 17.72%-Ti: 11.34%,1_NiCuAlTi : 63.79%|2_CuNiAl : 30.97%|Unassigned : 5.24%,7.949,751.3,166.87,4003.5,36.185,509,70.2
EP3087B,1_1750X,1_NiCuAlTi = Al: 27.44%-Ni: 24.99%-Fe: 22.26%-Ti: 13.41%-Cu: 11.89% | 2_CuNiAl = Cu: 44.1%-Al: 22.38%-Fe: 13.61%-Ni: 13.54%-Ti: 6.38% | 3_AlCuNiTi = Al: 59.9%-Cu: 12.87%-Ni: 10.34%-Fe: 9.88%-Ti: 7.01% | 4_TiCuNi = Ti: 65.12%-Cu: 11.93%-Ni: 9.07%-Fe: 6.94%-Al: 6.93% | Unassigned = Cu: 28.43%-Al: 24.32%-Ni: 18.2%-Fe: 17.72%-Ti: 11.34%,1_NiCuAlTi : 92.30%|2_CuNiAl : 2.94%|Unassigned : 4.77%,14.03,1326.2,228.32,3844.7,35.561,510,69.9
EP3087B,1_1750X,1_NiCuAlTi = Al: 27.44%-Ni: 24.99%-Fe: 22.26%-Ti: 13.41%-Cu: 11.89% | 2_CuNiAl = Cu: 44.1%-Al: 22.38%-Fe: 13.61%-Ni: 13.54%-Ti: 6.38% | 3_AlCuNiTi = Al: 59.9%-Cu: 12.87%-Ni: 10.34%-Fe: 9.88%-Ti: 7.01% | 4_TiCuNi = Ti: 65.12%-Cu: 11.93%-Ni: 9.07%-Fe: 6.94%-Al: 6.93% | Unassigned = Cu: 28.43%-Al: 24.32%-Ni: 18.2%-Fe: 17.72%-Ti: 11.34%,1_NiCuAlTi : 54.38%|2_CuNiAl : 42.55%|Unassigned : 3.06%,12.451,1176.9,217.61,4002.9,31.862,509,69.4
EP3087B,1_1750X,1_NiCuAlTi = Al: 27.44%-Ni: 24.99%-Fe: 22.26%-Ti: 13.41%-Cu: 11.89% | 2_CuNiAl = Cu: 44.1%-Al: 22.38%-Fe: 13.61%-Ni: 13.54%-Ti: 6.38% | 3_AlCuNiTi = Al: 59.9%-Cu: 12.87%-Ni: 10.34%-Fe: 9.88%-Ti: 7.01% | 4_TiCuNi = Ti: 65.12%-Cu: 11.93%-Ni: 9.07%-Fe: 6.94%-Al: 6.93% | Unassigned = Cu: 28.43%-Al: 24.32%-Ni: 18.2%-Fe: 17.72%-Ti: 11.34%,1_NiCuAlTi : 100.00%,4.745,448.5,124.5,4009.6,34.254,509,69.8
EP3087B,1_1750X,1_NiCuAlTi = Al: 27.44%-Ni: 24.99%-Fe: 22.26%-Ti: 13.41%-Cu: 11.89% | 2_CuNiAl = Cu: 44.1%-Al: 22.38%-Fe: 13.61%-Ni: 13.54%-Ti: 6.38% | 3_AlCuNiTi = Al: 59.9%-Cu: 12.87%-Ni: 10.34%-Fe: 9.88%-Ti: 7.01% | 4_TiCuNi = Ti: 65.12%-Cu: 11.93%-Ni: 9.07%-Fe: 6.94%-Al: 6.93% | Unassigned = Cu: 28.43%-Al: 24.32%-Ni: 18.2%-Fe: 17.72%-Ti: 11.34%,1_NiCuAlTi : 100.00%,7.474,706.4,164.08,4134.9,38.442,508,70
EP3087B,1_1750X,1_NiCuAlTi = Al: 27.44%-Ni: 24.99%-Fe: 22.26%-Ti: 13.41%-Cu: 11.89% | 2_CuNiAl = Cu: 44.1%-Al: 22.38%-Fe: 13.61%-Ni: 13.54%-Ti: 6.38% | 3_AlCuNiTi = Al: 59.9%-Cu: 12.87%-Ni: 10.34%-Fe: 9.88%-Ti: 7.01% | 4_TiCuNi = Ti: 65.12%-Cu: 11.93%-Ni: 9.07%-Fe: 6.94%-Al: 6.93% | Unassigned = Cu: 28.43%-Al: 24.32%-Ni: 18.2%-Fe: 17.72%-Ti: 11.34%,1_NiCuAlTi : 100.00%,15.743,1488,251.02,3998.3,39.766,512,70.3
EP3087B,1_1750X,1_NiCuAlTi = Al: 27.44%-Ni: 24.99%-Fe: 22.26%-Ti: 13.41%-Cu: 11.89% | 2_CuNiAl = Cu: 44.1%-Al: 22.38%-Fe: 13.61%-Ni: 13.54%-Ti: 6.38% | 3_AlCuNiTi = Al: 59.9%-Cu: 12.87%-Ni: 10.34%-Fe: 9.88%-Ti: 7.01% | 4_TiCuNi = Ti: 65.12%-Cu: 11.93%-Ni: 9.07%-Fe: 6.94%-Al: 6.93% | Unassigned = Cu: 28.43%-Al: 24.32%-Ni: 18.2%-Fe: 17.72%-Ti: 11.34%,,14.537,1374,245.43,4175.2,40.698,512,69.8
EP3087B,1_1750X,1_NiCuAlTi = Al: 27.44%-Ni: 24.99%-Fe: 22.26%-Ti: 13.41%-Cu: 11.89% | 2_CuNiAl = Cu: 44.1%-Al: 22.38%-Fe: 13.61%-Ni: 13.54%-Ti: 6.38% | 3_AlCuNiTi = Al: 59.9%-Cu: 12.87%-Ni: 10.34%-Fe: 9.88%-Ti: 7.01% | 4_TiCuNi = Ti: 65.12%-Cu: 11.93%-Ni: 9.07%-Fe: 6.94%-Al: 6.93% | Unassigned = Cu: 28.43%-Al: 24.32%-Ni: 18.2%-Fe: 17.72%-Ti: 11.34%,1_NiCuAlTi : 100.00%,1.722,162.7,71.04,3980,33.037,509,70.5
EP3087B,1_1750X,1_NiCuAlTi = Al: 27.44%-Ni: 24.99%-Fe: 22.26%-Ti: 13.41%-Cu: 11.89% | 2_CuNiAl = Cu: 44.1%-Al: 22.38%-Fe: 13.61%-Ni: 13.54%-Ti: 6.38% | 3_AlCuNiTi = Al: 59.9%-Cu: 12.87%-Ni: 10.34%-Fe: 9.88%-Ti: 7.01% | 4_TiCuNi = Ti: 65.12%-Cu: 11.93%-Ni: 9.07%-Fe: 6.94%-Al: 6.93% | Unassigned = Cu: 28.43%-Al: 24.32%-Ni: 18.2%-Fe: 17.72%-Ti: 11.34%,1_NiCuAlTi : 23.83%|2_CuNiAl : 67.15%|Unassigned : 9.02%,2.199,207.8,86.89,4502.9,26.402,507,70
EP3087B,1_1750X,1_NiCuAlTi = Al: 27.44%-Ni: 24.99%-Fe: 22.26%-Ti: 13.41%-Cu: 11.89% | 2_CuNiAl = Cu: 44.1%-Al: 22.38%-Fe: 13.61%-Ni: 13.54%-Ti: 6.38% | 3_AlCuNiTi = Al: 59.9%-Cu: 12.87%-Ni: 10.34%-Fe: 9.88%-Ti: 7.01% | 4_TiCuNi = Ti: 65.12%-Cu: 11.93%-Ni: 9.07%-Fe: 6.94%-Al: 6.93% | Unassigned = Cu: 28.43%-Al: 24.32%-Ni: 18.2%-Fe: 17.72%-Ti: 11.34%,1_NiCuAlTi : 87.55%|2_CuNiAl : 12.06%|Unassigned : 0.39%,4.562,431.2,119.64,3883.4,32.814,508,70.1
EP3087B,1_1750X,1_NiCuAlTi = Al: 27.44%-Ni: 24.99%-Fe: 22.26%-Ti: 13.41%-Cu: 11.89% | 2_CuNiAl = Cu: 44.1%-Al: 22.38%-Fe: 13.61%-Ni: 13.54%-Ti: 6.38% | 3_AlCuNiTi = Al: 59.9%-Cu: 12.87%-Ni: 10.34%-Fe: 9.88%-Ti: 7.01% | 4_TiCuNi = Ti: 65.12%-Cu: 11.93%-Ni: 9.07%-Fe: 6.94%-Al: 6.93% | Unassigned = Cu: 28.43%-Al: 24.32%-Ni: 18.2%-Fe: 17.72%-Ti: 11.34%,1_NiCuAlTi : 100.00%,7.149,675.7,158.32,4063.6,38.385,510,69.7
EP3087B,1_1750X,1_NiCuAlTi = Al: 27.44%-Ni: 24.99%-Fe: 22.26%-Ti: 13.41%-Cu: 11.89% | 2_CuNiAl = Cu: 44.1%-Al: 22.38%-Fe: 13.61%-Ni: 13.54%-Ti: 6.38% | 3_AlCuNiTi = Al: 59.9%-Cu: 12.87%-Ni: 10.34%-Fe: 9.88%-Ti: 7.01% | 4_TiCuNi = Ti: 65.12%-Cu: 11.93%-Ni: 9.07%-Fe: 6.94%-Al: 6.93% | Unassigned = Cu: 28.43%-Al: 24.32%-Ni: 18.2%-Fe: 17.72%-Ti: 11.34%,1_NiCuAlTi : 100.00%,15.396,1455.2,247.73,4001.9,42.605,508,69.6
EP3087B,1_1750X,1_NiCuAlTi = Al: 27.44%-Ni: 24.99%-Fe: 22.26%-Ti: 13.41%-Cu: 11.89% | 2_CuNiAl = Cu: 44.1%-Al: 22.38%-Fe: 13.61%-Ni: 13.54%-Ti: 6.38% | 3_AlCuNiTi = Al: 59.9%-Cu: 12.87%-Ni: 10.34%-Fe: 9.88%-Ti: 7.01% | 4_TiCuNi = Ti: 65.12%-Cu: 11.93%-Ni: 9.07%-Fe: 6.94%-Al: 6.93% | Unassigned = Cu: 28.43%-Al: 24.32%-Ni: 18.2%-Fe: 17.72%-Ti: 11.34%,1_NiCuAlTi : 51.99%|2_CuNiAl : 44.04%|Unassigned : 3.97%,5.165,488.2,163.66,5958.2,32.302,510,69.7
EP3087B,1_1750X,1_NiCuAlTi = Al: 27.44%-Ni: 24.99%-Fe: 22.26%-Ti: 13.41%-Cu: 11.89% | 2_CuNiAl = Cu: 44.1%-Al: 22.38%-Fe: 13.61%-Ni: 13.54%-Ti: 6.38% | 3_AlCuNiTi = Al: 59.9%-Cu: 12.87%-Ni: 10.34%-Fe: 9.88%-Ti: 7.01% | 4_TiCuNi = Ti: 65.12%-Cu: 11.93%-Ni: 9.07%-Fe: 6.94%-Al: 6.93% | Unassigned = Cu: 28.43%-Al: 24.32%-Ni: 18.2%-Fe: 17.72%-Ti: 11.34%,1_NiCuAlTi : 100.00%,13.28,1255.2,227.97,4053.1,41.019,508,70.1
EP3087B,1_1750X,1_NiCuAlTi = Al: 27.44%-Ni: 24.99%-Fe: 22.26%-Ti: 13.41%-Cu: 11.89% | 2_CuNiAl = Cu: 44.1%-Al: 22.38%-Fe: 13.61%-Ni: 13.54%-Ti: 6.38% | 3_AlCuNiTi = Al: 59.9%-Cu: 12.87%-Ni: 10.34%-Fe: 9.88%-Ti: 7.01% | 4_TiCuNi = Ti: 65.12%-Cu: 11.93%-Ni: 9.07%-Fe: 6.94%-Al: 6.93% | Unassigned = Cu: 28.43%-Al: 24.32%-Ni: 18.2%-Fe: 17.72%-Ti: 11.34%,1_NiCuAlTi : 75.40%|2_CuNiAl : 24.60%,11.043,1043.8,201.27,3962.9,32.545,509,70.1
EP3087B,1_1750X,1_NiCuAlTi = Al: 27.44%-Ni: 24.99%-Fe: 22.26%-Ti: 13.41%-Cu: 11.89% | 2_CuNiAl = Cu: 44.1%-Al: 22.38%-Fe: 13.61%-Ni: 13.54%-Ti: 6.38% | 3_AlCuNiTi = Al: 59.9%-Cu: 12.87%-Ni: 10.34%-Fe: 9.88%-Ti: 7.01% | 4_TiCuNi = Ti: 65.12%-Cu: 11.93%-Ni: 9.07%-Fe: 6.94%-Al: 6.93% | Unassigned = Cu: 28.43%-Al: 24.32%-Ni: 18.2%-Fe: 17.72%-Ti: 11.34%,1_NiCuAlTi : 100.00%,11.554,1092.1,204.59,3893,38.061,510,69.6
EP3087B,1_1750X,1_NiCuAlTi = Al: 27.44%-Ni: 24.99%-Fe: 22.26%-Ti: 13.41%-Cu: 11.89% | 2_CuNiAl = Cu: 44.1%-Al: 22.38%-Fe: 13.61%-Ni: 13.54%-Ti: 6.38% | 3_AlCuNiTi = Al: 59.9%-Cu: 12.87%-Ni: 10.34%-Fe: 9.88%-Ti: 7.01% | 4_TiCuNi = Ti: 65.12%-Cu: 11.93%-Ni: 9.07%-Fe: 6.94%-Al: 6.93% | Unassigned = Cu: 28.43%-Al: 24.32%-Ni: 18.2%-Fe: 17.72%-Ti: 11.34%,1_NiCuAlTi : 92.37%|2_CuNiAl : 6.65%|Unassigned : 0.98%,16.027,1514.9,260.38,4164.8,40.754,511,70
EP3087B,1_1750X,1_NiCuAlTi = Al: 27.44%-Ni: 24.99%-Fe: 22.26%-Ti: 13.41%-Cu: 11.89% | 2_CuNiAl = Cu: 44.1%-Al: 22.38%-Fe: 13.61%-Ni: 13.54%-Ti: 6.38% | 3_AlCuNiTi = Al: 59.9%-Cu: 12.87%-Ni: 10.34%-Fe: 9.88%-Ti: 7.01% | 4_TiCuNi = Ti: 65.12%-Cu: 11.93%-Ni: 9.07%-Fe: 6.94%-Al: 6.93% | Unassigned = Cu: 28.43%-Al: 24.32%-Ni: 18.2%-Fe: 17.72%-Ti: 11.34%,2_CuNiAl : 6.85%|Unassigned : 0.89%|1_NiCuAlTi : 92.26%,6.718,635,156.08,4218.8,33.109,506,70
EP3087B,1_1750X,1_NiCuAlTi = Al: 27.44%-Ni: 24.99%-Fe: 22.26%-Ti: 13.41%-Cu: 11.89% | 2_CuNiAl = Cu: 44.1%-Al: 22.38%-Fe: 13.61%-Ni: 13.54%-Ti: 6.38% | 3_AlCuNiTi = Al: 59.9%-Cu: 12.87%-Ni: 10.34%-Fe: 9.88%-Ti: 7.01% | 4_TiCuNi = Ti: 65.12%-Cu: 11.93%-Ni: 9.07%-Fe: 6.94%-Al: 6.93% | Unassigned = Cu: 28.43%-Al: 24.32%-Ni: 18.2%-Fe: 17.72%-Ti: 11.34%,1_NiCuAlTi : 100.00%,14.796,1398.5,243,4035.9,41.533,509,69.8
EP3087B,1_1750X,1_NiCuAlTi = Al: 27.44%-Ni: 24.99%-Fe: 22.26%-Ti: 13.41%-Cu: 11.89% | 2_CuNiAl = Cu: 44.1%-Al: 22.38%-Fe: 13.61%-Ni: 13.54%-Ti: 6.38% | 3_AlCuNiTi = Al: 59.9%-Cu: 12.87%-Ni: 10.34%-Fe: 9.88%-Ti: 7.01% | 4_TiCuNi = Ti: 65.12%-Cu: 11.93%-Ni: 9.07%-Fe: 6.94%-Al: 6.93% | Unassigned = Cu: 28.43%-Al: 24.32%-Ni: 18.2%-Fe: 17.72%-Ti: 11.34%,1_NiCuAlTi : 66.76%|Unassigned : 2.99%|2_CuNiAl : 30.25%,13.523,1278.2,228.55,3996,36.474,509,70.4
EP3087B,1_1750X,1_NiCuAlTi = Al: 27.44%-Ni: 24.99%-Fe: 22.26%-Ti: 13.41%-Cu: 11.89% | 2_CuNiAl = Cu: 44.1%-Al: 22.38%-Fe: 13.61%-Ni: 13.54%-Ti: 6.38% | 3_AlCuNiTi = Al: 59.9%-Cu: 12.87%-Ni: 10.34%-Fe: 9.88%-Ti: 7.01% | 4_TiCuNi = Ti: 65.12%-Cu: 11.93%-Ni: 9.07%-Fe: 6.94%-Al: 6.93% | Unassigned = Cu: 28.43%-Al: 24.32%-Ni: 18.2%-Fe: 17.72%-Ti: 11.34%,1_NiCuAlTi : 71.50%|2_CuNiAl : 26.97%|Unassigned : 1.53%,15.186,1435.3,236.49,3762.7,28.135,509,69.9
EP3087B,1_1750X,1_NiCuAlTi = Al: 27.44%-Ni: 24.99%-Fe: 22.26%-Ti: 13.41%-Cu: 11.89% | 2_CuNiAl = Cu: 44.1%-Al: 22.38%-Fe: 13.61%-Ni: 13.54%-Ti: 6.38% | 3_AlCuNiTi = Al: 59.9%-Cu: 12.87%-Ni: 10.34%-Fe: 9.88%-Ti: 7.01% | 4_TiCuNi = Ti: 65.12%-Cu: 11.93%-Ni: 9.07%-Fe: 6.94%-Al: 6.93% | Unassigned = Cu: 28.43%-Al: 24.32%-Ni: 18.2%-Fe: 17.72%-Ti: 11.34%,2_CuNiAl : 56.13%|1_NiCuAlTi : 30.31%|Unassigned : 13.55%,11.661,1102.2,223.51,4466.8,34.258,509,70
EP3087B,1_1750X,1_NiCuAlTi = Al: 27.44%-Ni: 24.99%-Fe: 22.26%-Ti: 13.41%-Cu: 11.89% | 2_CuNiAl = Cu: 44.1%-Al: 22.38%-Fe: 13.61%-Ni: 13.54%-Ti: 6.38% | 3_AlCuNiTi = Al: 59.9%-Cu: 12.87%-Ni: 10.34%-Fe: 9.88%-Ti: 7.01% | 4_TiCuNi = Ti: 65.12%-Cu: 11.93%-Ni: 9.07%-Fe: 6.94%-Al: 6.93% | Unassigned = Cu: 28.43%-Al: 24.32%-Ni: 18.2%-Fe: 17.72%-Ti: 11.34%,1_NiCuAlTi : 100.00%,2.178,205.8,57.03,2065.9,26.262,506,70.3
EP3087B,1_1750X,1_NiCuAlTi = Al: 27.44%-Ni: 24.99%-Fe: 22.26%-Ti: 13.41%-Cu: 11.89% | 2_CuNiAl = Cu: 44.1%-Al: 22.38%-Fe: 13.61%-Ni: 13.54%-Ti: 6.38% | 3_AlCuNiTi = Al: 59.9%-Cu: 12.87%-Ni: 10.34%-Fe: 9.88%-Ti: 7.01% | 4_TiCuNi = Ti: 65.12%-Cu: 11.93%-Ni: 9.07%-Fe: 6.94%-Al: 6.93% | Unassigned = Cu: 28.43%-Al: 24.32%-Ni: 18.2%-Fe: 17.72%-Ti: 11.34%,1_NiCuAlTi : 96.07%|2_CuNiAl : 3.93%,15.161,1433,237.79,3802.1,38.972,510,69.6
EP3087B,1_1750X,1_NiCuAlTi = Al: 27.44%-Ni: 24.99%-Fe: 22.26%-Ti: 13.41%-Cu: 11.89% | 2_CuNiAl = Cu: 44.1%-Al: 22.38%-Fe: 13.61%-Ni: 13.54%-Ti: 6.38% | 3_AlCuNiTi = Al: 59.9%-Cu: 12.87%-Ni: 10.34%-Fe: 9.88%-Ti: 7.01% | 4_TiCuNi = Ti: 65.12%-Cu: 11.93%-Ni: 9.07%-Fe: 6.94%-Al: 6.93% | Unassigned = Cu: 28.43%-Al: 24.32%-Ni: 18.2%-Fe: 17.72%-Ti: 11.34%,1_NiCuAlTi : 99.15%|2_CuNiAl : 0.85%,5.324,503.2,131.36,3931.5,36.112,508,70.4
EP3087B,1_1750X,1_NiCuAlTi = Al: 27.44%-Ni: 24.99%-Fe: 22.26%-Ti: 13.41%-Cu: 11.89% | 2_CuNiAl = Cu: 44.1%-Al: 22.38%-Fe: 13.61%-Ni: 13.54%-Ti: 6.38% | 3_AlCuNiTi = Al: 59.9%-Cu: 12.87%-Ni: 10.34%-Fe: 9.88%-Ti: 7.01% | 4_TiCuNi = Ti: 65.12%-Cu: 11.93%-Ni: 9.07%-Fe: 6.94%-Al: 6.93% | Unassigned = Cu: 28.43%-Al: 24.32%-Ni: 18.2%-Fe: 17.72%-Ti: 11.34%,2_CuNiAl : 12.20%|1_NiCuAlTi : 87.80%,14.427,1363.7,223.71,3616.1,33.682,509,70
EP3087B,1_1750X,1_NiCuAlTi = Al: 27.44%-Ni: 24.99%-Fe: 22.26%-Ti: 13.41%-Cu: 11.89% | 2_CuNiAl = Cu: 44.1%-Al: 22.38%-Fe: 13.61%-Ni: 13.54%-Ti: 6.38% | 3_AlCuNiTi = Al: 59.9%-Cu: 12.87%-Ni: 10.34%-Fe: 9.88%-Ti: 7.01% | 4_TiCuNi = Ti: 65.12%-Cu: 11.93%-Ni: 9.07%-Fe: 6.94%-Al: 6.93% | Unassigned = Cu: 28.43%-Al: 24.32%-Ni: 18.2%-Fe: 17.72%-Ti: 11.34%,1_NiCuAlTi : 42.91%|2_CuNiAl : 51.05%|Unassigned : 6.04%,9.01,851.6,180.64,4045.7,33.619,509,70.2
EP3087B,1_1750X,1_NiCuAlTi = Al: 27.44%-Ni: 24.99%-Fe: 22.26%-Ti: 13.41%-Cu: 11.89% | 2_CuNiAl = Cu: 44.1%-Al: 22.38%-Fe: 13.61%-Ni: 13.54%-Ti: 6.38% | 3_AlCuNiTi = Al: 59.9%-Cu: 12.87%-Ni: 10.34%-Fe: 9.88%-Ti: 7.01% | 4_TiCuNi = Ti: 65.12%-Cu: 11.93%-Ni: 9.07%-Fe: 6.94%-Al: 6.93% | Unassigned = Cu: 28.43%-Al: 24.32%-Ni: 18.2%-Fe: 17.72%-Ti: 11.34%,2_CuNiAl : 0.30%|1_NiCuAlTi : 99.70%,12.615,1192.3,219.42,4005.3,37.099,515,70.1
EP3087B,1_1750X,1_NiCuAlTi = Al: 27.44%-Ni: 24.99%-Fe: 22.26%-Ti: 13.41%-Cu: 11.89% | 2_CuNiAl = Cu: 44.1%-Al: 22.38%-Fe: 13.61%-Ni: 13.54%-Ti: 6.38% | 3_AlCuNiTi = Al: 59.9%-Cu: 12.87%-Ni: 10.34%-Fe: 9.88%-Ti: 7.01% | 4_TiCuNi = Ti: 65.12%-Cu: 11.93%-Ni: 9.07%-Fe: 6.94%-Al: 6.93% | Unassigned = Cu: 28.43%-Al: 24.32%-Ni: 18.2%-Fe: 17.72%-Ti: 11.34%,1_NiCuAlTi : 100.00%,14.703,1389.7,233.77,3813.1,41.097,510,69.4
EP3087B,1_1750X,1_NiCuAlTi = Al: 27.44%-Ni: 24.99%-Fe: 22.26%-Ti: 13.41%-Cu: 11.89% | 2_CuNiAl = Cu: 44.1%-Al: 22.38%-Fe: 13.61%-Ni: 13.54%-Ti: 6.38% | 3_AlCuNiTi = Al: 59.9%-Cu: 12.87%-Ni: 10.34%-Fe: 9.88%-Ti: 7.01% | 4_TiCuNi = Ti: 65.12%-Cu: 11.93%-Ni: 9.07%-Fe: 6.94%-Al: 6.93% | Unassigned = Cu: 28.43%-Al: 24.32%-Ni: 18.2%-Fe: 17.72%-Ti: 11.34%,2_CuNiAl : 1.40%|1_NiCuAlTi : 98.52%|Unassigned : 0.08%,11.571,1093.7,210.78,4085.3,36.717,504,69.9
EP3087B,1_1750X,1_NiCuAlTi = Al: 27.44%-Ni: 24.99%-Fe: 22.26%-Ti: 13.41%-Cu: 11.89% | 2_CuNiAl = Cu: 44.1%-Al: 22.38%-Fe: 13.61%-Ni: 13.54%-Ti: 6.38% | 3_AlCuNiTi = Al: 59.9%-Cu: 12.87%-Ni: 10.34%-Fe: 9.88%-Ti: 7.01% | 4_TiCuNi = Ti: 65.12%-Cu: 11.93%-Ni: 9.07%-Fe: 6.94%-Al: 6.93% | Unassigned = Cu: 28.43%-Al: 24.32%-Ni: 18.2%-Fe: 17.72%-Ti: 11.34%,1_NiCuAlTi : 38.94%|Unassigned : 4.88%|2_CuNiAl : 56.18%,3.479,328.9,120.79,5180.6,34.409,507,70.1
EP3087B,1_1750X,1_NiCuAlTi = Al: 27.44%-Ni: 24.99%-Fe: 22.26%-Ti: 13.41%-Cu: 11.89% | 2_CuNiAl = Cu: 44.1%-Al: 22.38%-Fe: 13.61%-Ni: 13.54%-Ti: 6.38% | 3_AlCuNiTi = Al: 59.9%-Cu: 12.87%-Ni: 10.34%-Fe: 9.88%-Ti: 7.01% | 4_TiCuNi = Ti: 65.12%-Cu: 11.93%-Ni: 9.07%-Fe: 6.94%-Al: 6.93% | Unassigned = Cu: 28.43%-Al: 24.32%-Ni: 18.2%-Fe: 17.72%-Ti: 11.34%,1_NiCuAlTi : 100.00%,10.97,1036.9,203.01,4047.4,39.971,510,70.4
EP3087B,1_1750X,1_NiCuAlTi = Al: 27.44%-Ni: 24.99%-Fe: 22.26%-Ti: 13.41%-Cu: 11.89% | 2_CuNiAl = Cu: 44.1%-Al: 22.38%-Fe: 13.61%-Ni: 13.54%-Ti: 6.38% | 3_AlCuNiTi = Al: 59.9%-Cu: 12.87%-Ni: 10.34%-Fe: 9.88%-Ti: 7.01% | 4_TiCuNi = Ti: 65.12%-Cu: 11.93%-Ni: 9.07%-Fe: 6.94%-Al: 6.93% | Unassigned = Cu: 28.43%-Al: 24.32%-Ni: 18.2%-Fe: 17.72%-Ti: 11.34%,1_NiCuAlTi : 100.00%,8.518,805.1,175.18,4061.4,39.451,511,69.8
EP3087B,1_1750X,1_NiCuAlTi = Al: 27.44%-Ni: 24.99%-Fe: 22.26%-Ti: 13.41%-Cu: 11.89% | 2_CuNiAl = Cu: 44.1%-Al: 22.38%-Fe: 13.61%-Ni: 13.54%-Ti: 6.38% | 3_AlCuNiTi = Al: 59.9%-Cu: 12.87%-Ni: 10.34%-Fe: 9.88%-Ti: 7.01% | 4_TiCuNi = Ti: 65.12%-Cu: 11.93%-Ni: 9.07%-Fe: 6.94%-Al: 6.93% | Unassigned = Cu: 28.43%-Al: 24.32%-Ni: 18.2%-Fe: 17.72%-Ti: 11.34%,1_NiCuAlTi : 100.00%,6.418,606.6,150.97,4171,37.242,507,69.4
EP3087B,1_1750X,1_NiCuAlTi = Al: 27.44%-Ni: 24.99%-Fe: 22.26%-Ti: 13.41%-Cu: 11.89% | 2_CuNiAl = Cu: 44.1%-Al: 22.38%-Fe: 13.61%-Ni: 13.54%-Ti: 6.38% | 3_AlCuNiTi = Al: 59.9%-Cu: 12.87%-Ni: 10.34%-Fe: 9.88%-Ti: 7.01% | 4_TiCuNi = Ti: 65.12%-Cu: 11.93%-Ni: 9.07%-Fe: 6.94%-Al: 6.93% | Unassigned = Cu: 28.43%-Al: 24.32%-Ni: 18.2%-Fe: 17.72%-Ti: 11.34%,1_NiCuAlTi : 100.00%,12.008,1135,214.14,4041.3,39.674,515,69.8
EP3087B,1_1750X,1_NiCuAlTi = Al: 27.44%-Ni: 24.99%-Fe: 22.26%-Ti: 13.41%-Cu: 11.89% | 2_CuNiAl = Cu: 44.1%-Al: 22.38%-Fe: 13.61%-Ni: 13.54%-Ti: 6.38% | 3_AlCuNiTi = Al: 59.9%-Cu: 12.87%-Ni: 10.34%-Fe: 9.88%-Ti: 7.01% | 4_TiCuNi = Ti: 65.12%-Cu: 11.93%-Ni: 9.07%-Fe: 6.94%-Al: 6.93% | Unassigned = Cu: 28.43%-Al: 24.32%-Ni: 18.2%-Fe: 17.72%-Ti: 11.34%,1_NiCuAlTi : 100.00%,15.738,1487.6,250.33,3981,37.842,510,70
EP3087B,1_1750X,1_NiCuAlTi = Al: 27.44%-Ni: 24.99%-Fe: 22.26%-Ti: 13.41%-Cu: 11.89% | 2_CuNiAl = Cu: 44.1%-Al: 22.38%-Fe: 13.61%-Ni: 13.54%-Ti: 6.38% | 3_AlCuNiTi = Al: 59.9%-Cu: 12.87%-Ni: 10.34%-Fe: 9.88%-Ti: 7.01% | 4_TiCuNi = Ti: 65.12%-Cu: 11.93%-Ni: 9.07%-Fe: 6.94%-Al: 6.93% | Unassigned = Cu: 28.43%-Al: 24.32%-Ni: 18.2%-Fe: 17.72%-Ti: 11.34%,Unassigned : 8.95%|2_CuNiAl : 37.32%|1_NiCuAlTi : 53.73%,8.025,758.5,168.63,4037.6,34.185,511,69.9
EP3087B,1_1750X,1_NiCuAlTi = Al: 27.44%-Ni: 24.99%-Fe: 22.26%-Ti: 13.41%-Cu: 11.89% | 2_CuNiAl = Cu: 44.1%-Al: 22.38%-Fe: 13.61%-Ni: 13.54%-Ti: 6.38% | 3_AlCuNiTi = Al: 59.9%-Cu: 12.87%-Ni: 10.34%-Fe: 9.88%-Ti: 7.01% | 4_TiCuNi = Ti: 65.12%-Cu: 11.93%-Ni: 9.07%-Fe: 6.94%-Al: 6.93% | Unassigned = Cu: 28.43%-Al: 24.32%-Ni: 18.2%-Fe: 17.72%-Ti: 11.34%,1_NiCuAlTi : 100.00%,14.027,1325.8,225.57,3770.1,36.915,509,70.6
EP3087B,1_1750X,1_NiCuAlTi = Al: 27.44%-Ni: 24.99%-Fe: 22.26%-Ti: 13.41%-Cu: 11.89% | 2_CuNiAl = Cu: 44.1%-Al: 22.38%-Fe: 13.61%-Ni: 13.54%-Ti: 6.38% | 3_AlCuNiTi = Al: 59.9%-Cu: 12.87%-Ni: 10.34%-Fe: 9.88%-Ti: 7.01% | 4_TiCuNi = Ti: 65.12%-Cu: 11.93%-Ni: 9.07%-Fe: 6.94%-Al: 6.93% | Unassigned = Cu: 28.43%-Al: 24.32%-Ni: 18.2%-Fe: 17.72%-Ti: 11.34%,2_CuNiAl : 4.02%|Unassigned : 0.88%|1_NiCuAlTi : 95.10%,14.319,1353.5,226.65,3722.2,39.892,509,69.9
EP3087B,1_1750X,1_NiCuAlTi = Al: 27.44%-Ni: 24.99%-Fe: 22.26%-Ti: 13.41%-Cu: 11.89% | 2_CuNiAl = Cu: 44.1%-Al: 22.38%-Fe: 13.61%-Ni: 13.54%-Ti: 6.38% | 3_AlCuNiTi = Al: 59.9%-Cu: 12.87%-Ni: 10.34%-Fe: 9.88%-Ti: 7.01% | 4_TiCuNi = Ti: 65.12%-Cu: 11.93%-Ni: 9.07%-Fe: 6.94%-Al: 6.93% | Unassigned = Cu: 28.43%-Al: 24.32%-Ni: 18.2%-Fe: 17.72%-Ti: 11.34%,1_NiCuAlTi : 59.81%|2_CuNiAl : 37.21%|Unassigned : 2.98%,13.202,1247.9,250.07,4738.6,37.919,507,70.1
EP3087B,1_1750X,1_NiCuAlTi = Al: 27.44%-Ni: 24.99%-Fe: 22.26%-Ti: 13.41%-Cu: 11.89% | 2_CuNiAl = Cu: 44.1%-Al: 22.38%-Fe: 13.61%-Ni: 13.54%-Ti: 6.38% | 3_AlCuNiTi = Al: 59.9%-Cu: 12.87%-Ni: 10.34%-Fe: 9.88%-Ti: 7.01% | 4_TiCuNi = Ti: 65.12%-Cu: 11.93%-Ni: 9.07%-Fe: 6.94%-Al: 6.93% | Unassigned = Cu: 28.43%-Al: 24.32%-Ni: 18.2%-Fe: 17.72%-Ti: 11.34%,1_NiCuAlTi : 100.00%,13.117,1239.8,217.84,3806.5,40.642,509,70.2
EP3087B,1_1750X,1_NiCuAlTi = Al: 27.44%-Ni: 24.99%-Fe: 22.26%-Ti: 13.41%-Cu: 11.89% | 2_CuNiAl = Cu: 44.1%-Al: 22.38%-Fe: 13.61%-Ni: 13.54%-Ti: 6.38% | 3_AlCuNiTi = Al: 59.9%-Cu: 12.87%-Ni: 10.34%-Fe: 9.88%-Ti: 7.01% | 4_TiCuNi = Ti: 65.12%-Cu: 11.93%-Ni: 9.07%-Fe: 6.94%-Al: 6.93% | Unassigned = Cu: 28.43%-Al: 24.32%-Ni: 18.2%-Fe: 17.72%-Ti: 11.34%,1_NiCuAlTi : 100.00%,15.322,1448.2,233.85,3662.9,39.542,508,70.3
EP3087B,1_1750X,1_NiCuAlTi = Al: 27.44%-Ni: 24.99%-Fe: 22.26%-Ti: 13.41%-Cu: 11.89% | 2_CuNiAl = Cu: 44.1%-Al: 22.38%-Fe: 13.61%-Ni: 13.54%-Ti: 6.38% | 3_AlCuNiTi = Al: 59.9%-Cu: 12.87%-Ni: 10.34%-Fe: 9.88%-Ti: 7.01% | 4_TiCuNi = Ti: 65.12%-Cu: 11.93%-Ni: 9.07%-Fe: 6.94%-Al: 6.93% | Unassigned = Cu: 28.43%-Al: 24.32%-Ni: 18.2%-Fe: 17.72%-Ti: 11.34%,2_CuNiAl : 74.23%|Unassigned : 0.36%|1_NiCuAlTi : 25.42%,7.604,718.8,166.22,4158.4,28.275,511,69.3
EP3087B,1_1750X,1_NiCuAlTi = Al: 27.44%-Ni: 24.99%-Fe: 22.26%-Ti: 13.41%-Cu: 11.89% | 2_CuNiAl = Cu: 44.1%-Al: 22.38%-Fe: 13.61%-Ni: 13.54%-Ti: 6.38% | 3_AlCuNiTi = Al: 59.9%-Cu: 12.87%-Ni: 10.34%-Fe: 9.88%-Ti: 7.01% | 4_TiCuNi = Ti: 65.12%-Cu: 11.93%-Ni: 9.07%-Fe: 6.94%-Al: 6.93% | Unassigned = Cu: 28.43%-Al: 24.32%-Ni: 18.2%-Fe: 17.72%-Ti: 11.34%,2_CuNiAl : 16.49%|1_NiCuAlTi : 79.43%|Unassigned : 4.08%,7.195,680,157.84,4016.2,36.653,509,70.4
EP3087B,1_1750X,1_NiCuAlTi = Al: 27.44%-Ni: 24.99%-Fe: 22.26%-Ti: 13.41%-Cu: 11.89% | 2_CuNiAl = Cu: 44.1%-Al: 22.38%-Fe: 13.61%-Ni: 13.54%-Ti: 6.38% | 3_AlCuNiTi = Al: 59.9%-Cu: 12.87%-Ni: 10.34%-Fe: 9.88%-Ti: 7.01% | 4_TiCuNi = Ti: 65.12%-Cu: 11.93%-Ni: 9.07%-Fe: 6.94%-Al: 6.93% | Unassigned = Cu: 28.43%-Al: 24.32%-Ni: 18.2%-Fe: 17.72%-Ti: 11.34%,1_NiCuAlTi : 100.00%,15.039,1421.5,249.42,4141.6,42.248,510,70.1
EP3087B,1_1750X,1_NiCuAlTi = Al: 27.44%-Ni: 24.99%-Fe: 22.26%-Ti: 13.41%-Cu: 11.89% | 2_CuNiAl = Cu: 44.1%-Al: 22.38%-Fe: 13.61%-Ni: 13.54%-Ti: 6.38% | 3_AlCuNiTi = Al: 59.9%-Cu: 12.87%-Ni: 10.34%-Fe: 9.88%-Ti: 7.01% | 4_TiCuNi = Ti: 65.12%-Cu: 11.93%-Ni: 9.07%-Fe: 6.94%-Al: 6.93% | Unassigned = Cu: 28.43%-Al: 24.32%-Ni: 18.2%-Fe: 17.72%-Ti: 11.34%,1_NiCuAlTi : 100.00%,11.545,1091.2,202.15,3818.4,40.634,509,70.1
EP3087B,1_1750X,1_NiCuAlTi = Al: 27.44%-Ni: 24.99%-Fe: 22.26%-Ti: 13.41%-Cu: 11.89% | 2_CuNiAl = Cu: 44.1%-Al: 22.38%-Fe: 13.61%-Ni: 13.54%-Ti: 6.38% | 3_AlCuNiTi = Al: 59.9%-Cu: 12.87%-Ni: 10.34%-Fe: 9.88%-Ti: 7.01% | 4_TiCuNi = Ti: 65.12%-Cu: 11.93%-Ni: 9.07%-Fe: 6.94%-Al: 6.93% | Unassigned = Cu: 28.43%-Al: 24.32%-Ni: 18.2%-Fe: 17.72%-Ti: 11.34%,1_NiCuAlTi : 100.00%,12.256,1158.4,218.73,4102,40.813,510,69.9
EP3087B,1_1750X,1_NiCuAlTi = Al: 27.44%-Ni: 24.99%-Fe: 22.26%-Ti: 13.41%-Cu: 11.89% | 2_CuNiAl = Cu: 44.1%-Al: 22.38%-Fe: 13.61%-Ni: 13.54%-Ti: 6.38% | 3_AlCuNiTi = Al: 59.9%-Cu: 12.87%-Ni: 10.34%-Fe: 9.88%-Ti: 7.01% | 4_TiCuNi = Ti: 65.12%-Cu: 11.93%-Ni: 9.07%-Fe: 6.94%-Al: 6.93% | Unassigned = Cu: 28.43%-Al: 24.32%-Ni: 18.2%-Fe: 17.72%-Ti: 11.34%,1_NiCuAlTi : 100.00%,12.887,1218.1,228.99,4206.2,40.871,511,70
EP3087B,1_1750X,1_NiCuAlTi = Al: 27.44%-Ni: 24.99%-Fe: 22.26%-Ti: 13.41%-Cu: 11.89% | 2_CuNiAl = Cu: 44.1%-Al: 22.38%-Fe: 13.61%-Ni: 13.54%-Ti: 6.38% | 3_AlCuNiTi = Al: 59.9%-Cu: 12.87%-Ni: 10.34%-Fe: 9.88%-Ti: 7.01% | 4_TiCuNi = Ti: 65.12%-Cu: 11.93%-Ni: 9.07%-Fe: 6.94%-Al: 6.93% | Unassigned = Cu: 28.43%-Al: 24.32%-Ni: 18.2%-Fe: 17.72%-Ti: 11.34%,1_NiCuAlTi : 66.73%|2_CuNiAl : 33.27%,13.156,1243.5,219.97,3857.4,35.162,509,70
EP3087B,1_1750X,1_NiCuAlTi = Al: 27.44%-Ni: 24.99%-Fe: 22.26%-Ti: 13.41%-Cu: 11.89% | 2_CuNiAl = Cu: 44.1%-Al: 22.38%-Fe: 13.61%-Ni: 13.54%-Ti: 6.38% | 3_AlCuNiTi = Al: 59.9%-Cu: 12.87%-Ni: 10.34%-Fe: 9.88%-Ti: 7.01% | 4_TiCuNi = Ti: 65.12%-Cu: 11.93%-Ni: 9.07%-Fe: 6.94%-Al: 6.93% | Unassigned = Cu: 28.43%-Al: 24.32%-Ni: 18.2%-Fe: 17.72%-Ti: 11.34%,1_NiCuAlTi : 77.02%|2_CuNiAl : 22.98%,6.396,604.5,154.43,4349.7,26.085,473,69.9
EP3087B,1_1750X,1_NiCuAlTi = Al: 27.44%-Ni: 24.99%-Fe: 22.26%-Ti: 13.41%-Cu: 11.89% | 2_CuNiAl = Cu: 44.1%-Al: 22.38%-Fe: 13.61%-Ni: 13.54%-Ti: 6.38% | 3_AlCuNiTi = Al: 59.9%-Cu: 12.87%-Ni: 10.34%-Fe: 9.88%-Ti: 7.01% | 4_TiCuNi = Ti: 65.12%-Cu: 11.93%-Ni: 9.07%-Fe: 6.94%-Al: 6.93% | Unassigned = Cu: 28.43%-Al: 24.32%-Ni: 18.2%-Fe: 17.72%-Ti: 11.34%,2_CuNiAl : 89.67%|1_NiCuAlTi : 9.26%|Unassigned : 1.07%,6.47,611.5,168.11,4981,28.341,509,70.6
EP3087B,1_1750X,1_NiCuAlTi = Al: 27.44%-Ni: 24.99%-Fe: 22.26%-Ti: 13.41%-Cu: 11.89% | 2_CuNiAl = Cu: 44.1%-Al: 22.38%-Fe: 13.61%-Ni: 13.54%-Ti: 6.38% | 3_AlCuNiTi = Al: 59.9%-Cu: 12.87%-Ni: 10.34%-Fe: 9.88%-Ti: 7.01% | 4_TiCuNi = Ti: 65.12%-Cu: 11.93%-Ni: 9.07%-Fe: 6.94%-Al: 6.93% | Unassigned = Cu: 28.43%-Al: 24.32%-Ni: 18.2%-Fe: 17.72%-Ti: 11.34%,2_CuNiAl : 83.84%|1_NiCuAlTi : 12.57%|Unassigned : 3.59%,3.598,340.1,118.97,4874.3,25.21,509,70.1
EP3087B,1_1750X,1_NiCuAlTi = Al: 27.44%-Ni: 24.99%-Fe: 22.26%-Ti: 13.41%-Cu: 11.89% | 2_CuNiAl = Cu: 44.1%-Al: 22.38%-Fe: 13.61%-Ni: 13.54%-Ti: 6.38% | 3_AlCuNiTi = Al: 59.9%-Cu: 12.87%-Ni: 10.34%-Fe: 9.88%-Ti: 7.01% | 4_TiCuNi = Ti: 65.12%-Cu: 11.93%-Ni: 9.07%-Fe: 6.94%-Al: 6.93% | Unassigned = Cu: 28.43%-Al: 24.32%-Ni: 18.2%-Fe: 17.72%-Ti: 11.34%,2_CuNiAl : 93.85%|1_NiCuAlTi : 2.12%|Unassigned : 4.03%,2.069,195.5,88.52,4949.7,23.088,508,70.3
EP3087B,1_1750X,1_NiCuAlTi = Al: 27.44%-Ni: 24.99%-Fe: 22.26%-Ti: 13.41%-Cu: 11.89% | 2_CuNiAl = Cu: 44.1%-Al: 22.38%-Fe: 13.61%-Ni: 13.54%-Ti: 6.38% | 3_AlCuNiTi = Al: 59.9%-Cu: 12.87%-Ni: 10.34%-Fe: 9.88%-Ti: 7.01% | 4_TiCuNi = Ti: 65.12%-Cu: 11.93%-Ni: 9.07%-Fe: 6.94%-Al: 6.93% | Unassigned = Cu: 28.43%-Al: 24.32%-Ni: 18.2%-Fe: 17.72%-Ti: 11.34%,1_NiCuAlTi : 100.00%,12.113,1145,207.99,3816.9,39.818,510,70.3
EP3087B,1_1750X,1_NiCuAlTi = Al: 27.44%-Ni: 24.99%-Fe: 22.26%-Ti: 13.41%-Cu: 11.89% | 2_CuNiAl = Cu: 44.1%-Al: 22.38%-Fe: 13.61%-Ni: 13.54%-Ti: 6.38% | 3_AlCuNiTi = Al: 59.9%-Cu: 12.87%-Ni: 10.34%-Fe: 9.88%-Ti: 7.01% | 4_TiCuNi = Ti: 65.12%-Cu: 11.93%-Ni: 9.07%-Fe: 6.94%-Al: 6.93% | Unassigned = Cu: 28.43%-Al: 24.32%-Ni: 18.2%-Fe: 17.72%-Ti: 11.34%,1_NiCuAlTi : 41.34%|2_CuNiAl : 58.41%|Unassigned : 0.25%,6.745,637.5,163.64,4561.1,32.32,508,69.6
EP3087B,1_1750X,1_NiCuAlTi = Al: 27.44%-Ni: 24.99%-Fe: 22.26%-Ti: 13.41%-Cu: 11.89% | 2_CuNiAl = Cu: 44.1%-Al: 22.38%-Fe: 13.61%-Ni: 13.54%-Ti: 6.38% | 3_AlCuNiTi = Al: 59.9%-Cu: 12.87%-Ni: 10.34%-Fe: 9.88%-Ti: 7.01% | 4_TiCuNi = Ti: 65.12%-Cu: 11.93%-Ni: 9.07%-Fe: 6.94%-Al: 6.93% | Unassigned = Cu: 28.43%-Al: 24.32%-Ni: 18.2%-Fe: 17.72%-Ti: 11.34%,1_NiCuAlTi : 100.00%,14.668,1386.4,232.59,3790.9,40.631,509,70.2
EP3087B,1_1750X,1_NiCuAlTi = Al: 27.44%-Ni: 24.99%-Fe: 22.26%-Ti: 13.41%-Cu: 11.89% | 2_CuNiAl = Cu: 44.1%-Al: 22.38%-Fe: 13.61%-Ni: 13.54%-Ti: 6.38% | 3_AlCuNiTi = Al: 59.9%-Cu: 12.87%-Ni: 10.34%-Fe: 9.88%-Ti: 7.01% | 4_TiCuNi = Ti: 65.12%-Cu: 11.93%-Ni: 9.07%-Fe: 6.94%-Al: 6.93% | Unassigned = Cu: 28.43%-Al: 24.32%-Ni: 18.2%-Fe: 17.72%-Ti: 11.34%,1_NiCuAlTi : 38.55%|2_CuNiAl : 59.49%|Unassigned : 1.96%,3.865,365.4,132.93,5530.2,31.808,509,69.9
EP3087B,1_1750X,1_NiCuAlTi = Al: 27.44%-Ni: 24.99%-Fe: 22.26%-Ti: 13.41%-Cu: 11.89% | 2_CuNiAl = Cu: 44.1%-Al: 22.38%-Fe: 13.61%-Ni: 13.54%-Ti: 6.38% | 3_AlCuNiTi = Al: 59.9%-Cu: 12.87%-Ni: 10.34%-Fe: 9.88%-Ti: 7.01% | 4_TiCuNi = Ti: 65.12%-Cu: 11.93%-Ni: 9.07%-Fe: 6.94%-Al: 6.93% | Unassigned = Cu: 28.43%-Al: 24.32%-Ni: 18.2%-Fe: 17.72%-Ti: 11.34%,1_NiCuAlTi : 99.86%|Unassigned : 0.14%,6.613,625.1,140.31,3556.2,31.415,510,69.9
EP3087B,1_1750X,1_NiCuAlTi = Al: 27.44%-Ni: 24.99%-Fe: 22.26%-Ti: 13.41%-Cu: 11.89% | 2_CuNiAl = Cu: 44.1%-Al: 22.38%-Fe: 13.61%-Ni: 13.54%-Ti: 6.38% | 3_AlCuNiTi = Al: 59.9%-Cu: 12.87%-Ni: 10.34%-Fe: 9.88%-Ti: 7.01% | 4_TiCuNi = Ti: 65.12%-Cu: 11.93%-Ni: 9.07%-Fe: 6.94%-Al: 6.93% | Unassigned = Cu: 28.43%-Al: 24.32%-Ni: 18.2%-Fe: 17.72%-Ti: 11.34%,1_NiCuAlTi : 28.48%|2_CuNiAl : 71.52%,1.296,122.5,69.04,4973.9,28.746,510,70.3
EP3087B,1_1750X,1_NiCuAlTi = Al: 27.44%-Ni: 24.99%-Fe: 22.26%-Ti: 13.41%-Cu: 11.89% | 2_CuNiAl = Cu: 44.1%-Al: 22.38%-Fe: 13.61%-Ni: 13.54%-Ti: 6.38% | 3_AlCuNiTi = Al: 59.9%-Cu: 12.87%-Ni: 10.34%-Fe: 9.88%-Ti: 7.01% | 4_TiCuNi = Ti: 65.12%-Cu: 11.93%-Ni: 9.07%-Fe: 6.94%-Al: 6.93% | Unassigned = Cu: 28.43%-Al: 24.32%-Ni: 18.2%-Fe: 17.72%-Ti: 11.34%,1_NiCuAlTi : 15.46%|2_CuNiAl : 84.54%,2.831,267.6,106.58,5081.9,21.069,502,69.3
EP3087B,1_1750X,1_NiCuAlTi = Al: 27.44%-Ni: 24.99%-Fe: 22.26%-Ti: 13.41%-Cu: 11.89% | 2_CuNiAl = Cu: 44.1%-Al: 22.38%-Fe: 13.61%-Ni: 13.54%-Ti: 6.38% | 3_AlCuNiTi = Al: 59.9%-Cu: 12.87%-Ni: 10.34%-Fe: 9.88%-Ti: 7.01% | 4_TiCuNi = Ti: 65.12%-Cu: 11.93%-Ni: 9.07%-Fe: 6.94%-Al: 6.93% | Unassigned = Cu: 28.43%-Al: 24.32%-Ni: 18.2%-Fe: 17.72%-Ti: 11.34%,2_CuNiAl : 0.03%|1_NiCuAlTi : 99.97%,2.859,270.2,94.82,4063.4,41.009,554,69.9
EP3087B,1_1750X,1_NiCuAlTi = Al: 27.44%-Ni: 24.99%-Fe: 22.26%-Ti: 13.41%-Cu: 11.89% | 2_CuNiAl = Cu: 44.1%-Al: 22.38%-Fe: 13.61%-Ni: 13.54%-Ti: 6.38% | 3_AlCuNiTi = Al: 59.9%-Cu: 12.87%-Ni: 10.34%-Fe: 9.88%-Ti: 7.01% | 4_TiCuNi = Ti: 65.12%-Cu: 11.93%-Ni: 9.07%-Fe: 6.94%-Al: 6.93% | Unassigned = Cu: 28.43%-Al: 24.32%-Ni: 18.2%-Fe: 17.72%-Ti: 11.34%,1_NiCuAlTi : 100.00%,5.374,507.9,130.28,3837.9,35.858,509,69.7
EP3087B,1_1750X,1_NiCuAlTi = Al: 27.44%-Ni: 24.99%-Fe: 22.26%-Ti: 13.41%-Cu: 11.89% | 2_CuNiAl = Cu: 44.1%-Al: 22.38%-Fe: 13.61%-Ni: 13.54%-Ti: 6.38% | 3_AlCuNiTi = Al: 59.9%-Cu: 12.87%-Ni: 10.34%-Fe: 9.88%-Ti: 7.01% | 4_TiCuNi = Ti: 65.12%-Cu: 11.93%-Ni: 9.07%-Fe: 6.94%-Al: 6.93% | Unassigned = Cu: 28.43%-Al: 24.32%-Ni: 18.2%-Fe: 17.72%-Ti: 11.34%,1_NiCuAlTi : 100.00%,14.083,1331.2,236.52,4058.2,38.625,510,70.1
EP3087B,1_1750X,1_NiCuAlTi = Al: 27.44%-Ni: 24.99%-Fe: 22.26%-Ti: 13.41%-Cu: 11.89% | 2_CuNiAl = Cu: 44.1%-Al: 22.38%-Fe: 13.61%-Ni: 13.54%-Ti: 6.38% | 3_AlCuNiTi = Al: 59.9%-Cu: 12.87%-Ni: 10.34%-Fe: 9.88%-Ti: 7.01% | 4_TiCuNi = Ti: 65.12%-Cu: 11.93%-Ni: 9.07%-Fe: 6.94%-Al: 6.93% | Unassigned = Cu: 28.43%-Al: 24.32%-Ni: 18.2%-Fe: 17.72%-Ti: 11.34%,1_NiCuAlTi : 38.47%|2_CuNiAl : 60.54%|Unassigned : 0.99%,13.203,1248,216.96,3757.2,28.46,509,70.5
EP3087B,1_1750X,1_NiCuAlTi = Al: 27.44%-Ni: 24.99%-Fe: 22.26%-Ti: 13.41%-Cu: 11.89% | 2_CuNiAl = Cu: 44.1%-Al: 22.38%-Fe: 13.61%-Ni: 13.54%-Ti: 6.38% | 3_AlCuNiTi = Al: 59.9%-Cu: 12.87%-Ni: 10.34%-Fe: 9.88%-Ti: 7.01% | 4_TiCuNi = Ti: 65.12%-Cu: 11.93%-Ni: 9.07%-Fe: 6.94%-Al: 6.93% | Unassigned = Cu: 28.43%-Al: 24.32%-Ni: 18.2%-Fe: 17.72%-Ti: 11.34%,2_CuNiAl : 8.93%|1_NiCuAlTi : 89.03%|Unassigned : 2.04%,8.951,846.1,176.96,3932.1,37.759,508,69.9
EP3087B,1_1750X,1_NiCuAlTi = Al: 27.44%-Ni: 24.99%-Fe: 22.26%-Ti: 13.41%-Cu: 11.89% | 2_CuNiAl = Cu: 44.1%-Al: 22.38%-Fe: 13.61%-Ni: 13.54%-Ti: 6.38% | 3_AlCuNiTi = Al: 59.9%-Cu: 12.87%-Ni: 10.34%-Fe: 9.88%-Ti: 7.01% | 4_TiCuNi = Ti: 65.12%-Cu: 11.93%-Ni: 9.07%-Fe: 6.94%-Al: 6.93% | Unassigned = Cu: 28.43%-Al: 24.32%-Ni: 18.2%-Fe: 17.72%-Ti: 11.34%,1_NiCuAlTi : 29.86%|2_CuNiAl : 65.60%|Unassigned : 4.54%,0.913,86.3,55.14,4635.3,26.771,508,69.9
EP3087B,1_1750X,1_NiCuAlTi = Al: 27.44%-Ni: 24.99%-Fe: 22.26%-Ti: 13.41%-Cu: 11.89% | 2_CuNiAl = Cu: 44.1%-Al: 22.38%-Fe: 13.61%-Ni: 13.54%-Ti: 6.38% | 3_AlCuNiTi = Al: 59.9%-Cu: 12.87%-Ni: 10.34%-Fe: 9.88%-Ti: 7.01% | 4_TiCuNi = Ti: 65.12%-Cu: 11.93%-Ni: 9.07%-Fe: 6.94%-Al: 6.93% | Unassigned = Cu: 28.43%-Al: 24.32%-Ni: 18.2%-Fe: 17.72%-Ti: 11.34%,1_NiCuAlTi : 55.81%|2_CuNiAl : 44.19%,12.143,1147.7,203.39,3668,30.485,509,69.9
EP3087B,1_1750X,1_NiCuAlTi = Al: 27.44%-Ni: 24.99%-Fe: 22.26%-Ti: 13.41%-Cu: 11.89% | 2_CuNiAl = Cu: 44.1%-Al: 22.38%-Fe: 13.61%-Ni: 13.54%-Ti: 6.38% | 3_AlCuNiTi = Al: 59.9%-Cu: 12.87%-Ni: 10.34%-Fe: 9.88%-Ti: 7.01% | 4_TiCuNi = Ti: 65.12%-Cu: 11.93%-Ni: 9.07%-Fe: 6.94%-Al: 6.93% | Unassigned = Cu: 28.43%-Al: 24.32%-Ni: 18.2%-Fe: 17.72%-Ti: 11.34%,2_CuNiAl : 99.12%|1_NiCuAlTi : 0.88%,0.962,91,55.77,4493.9,15.96,508,70.1
EP3087B,1_1750X,1_NiCuAlTi = Al: 27.44%-Ni: 24.99%-Fe: 22.26%-Ti: 13.41%-Cu: 11.89% | 2_CuNiAl = Cu: 44.1%-Al: 22.38%-Fe: 13.61%-Ni: 13.54%-Ti: 6.38% | 3_AlCuNiTi = Al: 59.9%-Cu: 12.87%-Ni: 10.34%-Fe: 9.88%-Ti: 7.01% | 4_TiCuNi = Ti: 65.12%-Cu: 11.93%-Ni: 9.07%-Fe: 6.94%-Al: 6.93% | Unassigned = Cu: 28.43%-Al: 24.32%-Ni: 18.2%-Fe: 17.72%-Ti: 11.34%,2_CuNiAl : 62.78%|1_NiCuAlTi : 35.99%|Unassigned : 1.23%,4.761,450,127.69,4180.8,22.365,509,70.2
EP3087B,1_1750X,1_NiCuAlTi = Al: 27.44%-Ni: 24.99%-Fe: 22.26%-Ti: 13.41%-Cu: 11.89% | 2_CuNiAl = Cu: 44.1%-Al: 22.38%-Fe: 13.61%-Ni: 13.54%-Ti: 6.38% | 3_AlCuNiTi = Al: 59.9%-Cu: 12.87%-Ni: 10.34%-Fe: 9.88%-Ti: 7.01% | 4_TiCuNi = Ti: 65.12%-Cu: 11.93%-Ni: 9.07%-Fe: 6.94%-Al: 6.93% | Unassigned = Cu: 28.43%-Al: 24.32%-Ni: 18.2%-Fe: 17.72%-Ti: 11.34%,1_NiCuAlTi : 33.63%|2_CuNiAl : 66.37%,9.264,875.6,174.92,3724.8,22.334,508,69.9
EP3087B,1_1750X,1_NiCuAlTi = Al: 27.44%-Ni: 24.99%-Fe: 22.26%-Ti: 13.41%-Cu: 11.89% | 2_CuNiAl = Cu: 44.1%-Al: 22.38%-Fe: 13.61%-Ni: 13.54%-Ti: 6.38% | 3_AlCuNiTi = Al: 59.9%-Cu: 12.87%-Ni: 10.34%-Fe: 9.88%-Ti: 7.01% | 4_TiCuNi = Ti: 65.12%-Cu: 11.93%-Ni: 9.07%-Fe: 6.94%-Al: 6.93% | Unassigned = Cu: 28.43%-Al: 24.32%-Ni: 18.2%-Fe: 17.72%-Ti: 11.34%,2_CuNiAl : 28.38%|1_NiCuAlTi : 70.96%|Unassigned : 0.66%,12.93,1222.1,218.76,3888.1,37.324,511,69.8
EP3087B,1_1750X,1_NiCuAlTi = Al: 27.44%-Ni: 24.99%-Fe: 22.26%-Ti: 13.41%-Cu: 11.89% | 2_CuNiAl = Cu: 44.1%-Al: 22.38%-Fe: 13.61%-Ni: 13.54%-Ti: 6.38% | 3_AlCuNiTi = Al: 59.9%-Cu: 12.87%-Ni: 10.34%-Fe: 9.88%-Ti: 7.01% | 4_TiCuNi = Ti: 65.12%-Cu: 11.93%-Ni: 9.07%-Fe: 6.94%-Al: 6.93% | Unassigned = Cu: 28.43%-Al: 24.32%-Ni: 18.2%-Fe: 17.72%-Ti: 11.34%,2_CuNiAl : 4.15%|1_NiCuAlTi : 95.85%,12.231,1156.1,195.72,3414.1,29.153,510,69.9
EP3087B,1_1750X,1_NiCuAlTi = Al: 27.44%-Ni: 24.99%-Fe: 22.26%-Ti: 13.41%-Cu: 11.89% | 2_CuNiAl = Cu: 44.1%-Al: 22.38%-Fe: 13.61%-Ni: 13.54%-Ti: 6.38% | 3_AlCuNiTi = Al: 59.9%-Cu: 12.87%-Ni: 10.34%-Fe: 9.88%-Ti: 7.01% | 4_TiCuNi = Ti: 65.12%-Cu: 11.93%-Ni: 9.07%-Fe: 6.94%-Al: 6.93% | Unassigned = Cu: 28.43%-Al: 24.32%-Ni: 18.2%-Fe: 17.72%-Ti: 11.34%,1_NiCuAlTi : 95.32%|2_CuNiAl : 4.68%,10.181,962.3,170.37,3238.8,26.385,509,69.6
EP3087B,1_1750X,1_NiCuAlTi = Al: 27.44%-Ni: 24.99%-Fe: 22.26%-Ti: 13.41%-Cu: 11.89% | 2_CuNiAl = Cu: 44.1%-Al: 22.38%-Fe: 13.61%-Ni: 13.54%-Ti: 6.38% | 3_AlCuNiTi = Al: 59.9%-Cu: 12.87%-Ni: 10.34%-Fe: 9.88%-Ti: 7.01% | 4_TiCuNi = Ti: 65.12%-Cu: 11.93%-Ni: 9.07%-Fe: 6.94%-Al: 6.93% | Unassigned = Cu: 28.43%-Al: 24.32%-Ni: 18.2%-Fe: 17.72%-Ti: 11.34%,2_CuNiAl : 90.45%|Unassigned : 0.98%|1_NiCuAlTi : 8.56%,4.486,424,145.74,5606.9,28.43,510,69.9
EP3087B,1_1750X,1_NiCuAlTi = Al: 27.44%-Ni: 24.99%-Fe: 22.26%-Ti: 13.41%-Cu: 11.89% | 2_CuNiAl = Cu: 44.1%-Al: 22.38%-Fe: 13.61%-Ni: 13.54%-Ti: 6.38% | 3_AlCuNiTi = Al: 59.9%-Cu: 12.87%-Ni: 10.34%-Fe: 9.88%-Ti: 7.01% | 4_TiCuNi = Ti: 65.12%-Cu: 11.93%-Ni: 9.07%-Fe: 6.94%-Al: 6.93% | Unassigned = Cu: 28.43%-Al: 24.32%-Ni: 18.2%-Fe: 17.72%-Ti: 11.34%,1_NiCuAlTi : 100.00%,10.152,959.6,193.2,4024.2,38.99,509,70.3
