Repository: giengeb1/ADAMaNT-HEA-indents

File: Indentation Results.csv (part 19 of 64)
Sample,Magnification,Compound Compositions,Indent Composition,Hardness,Hv,Modulus,Stiffness^2 / Load,Pmax,Hmax,Reporting Depth
EP3087B,1_1750X,1_NiCuAlTi = Al: 27.44%-Ni: 24.99%-Fe: 22.26%-Ti: 13.41%-Cu: 11.89% | 2_CuNiAl = Cu: 44.1%-Al: 22.38%-Fe: 13.61%-Ni: 13.54%-Ti: 6.38% | 3_AlCuNiTi = Al: 59.9%-Cu: 12.87%-Ni: 10.34%-Fe: 9.88%-Ti: 7.01% | 4_TiCuNi = Ti: 65.12%-Cu: 11.93%-Ni: 9.07%-Fe: 6.94%-Al: 6.93% | Unassigned = Cu: 28.43%-Al: 24.32%-Ni: 18.2%-Fe: 17.72%-Ti: 11.34%,1_NiCuAlTi : 36.02%|2_CuNiAl : 62.99%|Unassigned : 0.99%,3.693,349.1,121.73,4948.4,30.457,509,69.6
EP3087B,1_1750X,1_NiCuAlTi = Al: 27.44%-Ni: 24.99%-Fe: 22.26%-Ti: 13.41%-Cu: 11.89% | 2_CuNiAl = Cu: 44.1%-Al: 22.38%-Fe: 13.61%-Ni: 13.54%-Ti: 6.38% | 3_AlCuNiTi = Al: 59.9%-Cu: 12.87%-Ni: 10.34%-Fe: 9.88%-Ti: 7.01% | 4_TiCuNi = Ti: 65.12%-Cu: 11.93%-Ni: 9.07%-Fe: 6.94%-Al: 6.93% | Unassigned = Cu: 28.43%-Al: 24.32%-Ni: 18.2%-Fe: 17.72%-Ti: 11.34%,1_NiCuAlTi : 70.46%|2_CuNiAl : 29.54%,2.652,250.6,90.37,4012,26.802,510,70.3
EP3087B,1_1750X,1_NiCuAlTi = Al: 27.44%-Ni: 24.99%-Fe: 22.26%-Ti: 13.41%-Cu: 11.89% | 2_CuNiAl = Cu: 44.1%-Al: 22.38%-Fe: 13.61%-Ni: 13.54%-Ti: 6.38% | 3_AlCuNiTi = Al: 59.9%-Cu: 12.87%-Ni: 10.34%-Fe: 9.88%-Ti: 7.01% | 4_TiCuNi = Ti: 65.12%-Cu: 11.93%-Ni: 9.07%-Fe: 6.94%-Al: 6.93% | Unassigned = Cu: 28.43%-Al: 24.32%-Ni: 18.2%-Fe: 17.72%-Ti: 11.34%,2_CuNiAl : 25.50%|1_NiCuAlTi : 73.52%|Unassigned : 0.98%,11.024,1042,202.51,4011.2,35.606,510,70.4
EP3087B,1_1750X,1_NiCuAlTi = Al: 27.44%-Ni: 24.99%-Fe: 22.26%-Ti: 13.41%-Cu: 11.89% | 2_CuNiAl = Cu: 44.1%-Al: 22.38%-Fe: 13.61%-Ni: 13.54%-Ti: 6.38% | 3_AlCuNiTi = Al: 59.9%-Cu: 12.87%-Ni: 10.34%-Fe: 9.88%-Ti: 7.01% | 4_TiCuNi = Ti: 65.12%-Cu: 11.93%-Ni: 9.07%-Fe: 6.94%-Al: 6.93% | Unassigned = Cu: 28.43%-Al: 24.32%-Ni: 18.2%-Fe: 17.72%-Ti: 11.34%,1_NiCuAlTi : 100.00%,13.395,1266.1,232.62,4154.7,41.239,513,69.6
EP3087B,1_1750X,1_NiCuAlTi = Al: 27.44%-Ni: 24.99%-Fe: 22.26%-Ti: 13.41%-Cu: 11.89% | 2_CuNiAl = Cu: 44.1%-Al: 22.38%-Fe: 13.61%-Ni: 13.54%-Ti: 6.38% | 3_AlCuNiTi = Al: 59.9%-Cu: 12.87%-Ni: 10.34%-Fe: 9.88%-Ti: 7.01% | 4_TiCuNi = Ti: 65.12%-Cu: 11.93%-Ni: 9.07%-Fe: 6.94%-Al: 6.93% | Unassigned = Cu: 28.43%-Al: 24.32%-Ni: 18.2%-Fe: 17.72%-Ti: 11.34%,1_NiCuAlTi : 100.00%,7.311,691,161.25,4102.2,38.52,510,70
EP3087B,1_1750X,1_NiCuAlTi = Al: 27.44%-Ni: 24.99%-Fe: 22.26%-Ti: 13.41%-Cu: 11.89% | 2_CuNiAl = Cu: 44.1%-Al: 22.38%-Fe: 13.61%-Ni: 13.54%-Ti: 6.38% | 3_AlCuNiTi = Al: 59.9%-Cu: 12.87%-Ni: 10.34%-Fe: 9.88%-Ti: 7.01% | 4_TiCuNi = Ti: 65.12%-Cu: 11.93%-Ni: 9.07%-Fe: 6.94%-Al: 6.93% | Unassigned = Cu: 28.43%-Al: 24.32%-Ni: 18.2%-Fe: 17.72%-Ti: 11.34%,1_NiCuAlTi : 97.49%|2_CuNiAl : 2.51%,10.71,1012.3,200.87,4072.4,37.899,509,70.1
EP3087B,1_1750X,1_NiCuAlTi = Al: 27.44%-Ni: 24.99%-Fe: 22.26%-Ti: 13.41%-Cu: 11.89% | 2_CuNiAl = Cu: 44.1%-Al: 22.38%-Fe: 13.61%-Ni: 13.54%-Ti: 6.38% | 3_AlCuNiTi = Al: 59.9%-Cu: 12.87%-Ni: 10.34%-Fe: 9.88%-Ti: 7.01% | 4_TiCuNi = Ti: 65.12%-Cu: 11.93%-Ni: 9.07%-Fe: 6.94%-Al: 6.93% | Unassigned = Cu: 28.43%-Al: 24.32%-Ni: 18.2%-Fe: 17.72%-Ti: 11.34%,1_NiCuAlTi : 94.06%|2_CuNiAl : 5.94%,10.112,955.8,180.12,3587.2,37.579,524,70.1
EP3087B,1_1750X,1_NiCuAlTi = Al: 27.44%-Ni: 24.99%-Fe: 22.26%-Ti: 13.41%-Cu: 11.89% | 2_CuNiAl = Cu: 44.1%-Al: 22.38%-Fe: 13.61%-Ni: 13.54%-Ti: 6.38% | 3_AlCuNiTi = Al: 59.9%-Cu: 12.87%-Ni: 10.34%-Fe: 9.88%-Ti: 7.01% | 4_TiCuNi = Ti: 65.12%-Cu: 11.93%-Ni: 9.07%-Fe: 6.94%-Al: 6.93% | Unassigned = Cu: 28.43%-Al: 24.32%-Ni: 18.2%-Fe: 17.72%-Ti: 11.34%,1_NiCuAlTi : 43.89%|2_CuNiAl : 54.36%|Unassigned : 1.75%,12.325,1164.9,198.79,3477.8,26.1,509,70.2
EP3087B,1_1750X,1_NiCuAlTi = Al: 27.44%-Ni: 24.99%-Fe: 22.26%-Ti: 13.41%-Cu: 11.89% | 2_CuNiAl = Cu: 44.1%-Al: 22.38%-Fe: 13.61%-Ni: 13.54%-Ti: 6.38% | 3_AlCuNiTi = Al: 59.9%-Cu: 12.87%-Ni: 10.34%-Fe: 9.88%-Ti: 7.01% | 4_TiCuNi = Ti: 65.12%-Cu: 11.93%-Ni: 9.07%-Fe: 6.94%-Al: 6.93% | Unassigned = Cu: 28.43%-Al: 24.32%-Ni: 18.2%-Fe: 17.72%-Ti: 11.34%,1_NiCuAlTi : 100.00%,15.692,1483.2,225.11,3358.4,37.244,510,70.2
EP3087B,1_1750X,1_NiCuAlTi = Al: 27.44%-Ni: 24.99%-Fe: 22.26%-Ti: 13.41%-Cu: 11.89% | 2_CuNiAl = Cu: 44.1%-Al: 22.38%-Fe: 13.61%-Ni: 13.54%-Ti: 6.38% | 3_AlCuNiTi = Al: 59.9%-Cu: 12.87%-Ni: 10.34%-Fe: 9.88%-Ti: 7.01% | 4_TiCuNi = Ti: 65.12%-Cu: 11.93%-Ni: 9.07%-Fe: 6.94%-Al: 6.93% | Unassigned = Cu: 28.43%-Al: 24.32%-Ni: 18.2%-Fe: 17.72%-Ti: 11.34%,1_NiCuAlTi : 100.00%,16.775,1585.6,235.64,3386.1,34.364,512,70
EP3087B,1_1750X,1_NiCuAlTi = Al: 27.44%-Ni: 24.99%-Fe: 22.26%-Ti: 13.41%-Cu: 11.89% | 2_CuNiAl = Cu: 44.1%-Al: 22.38%-Fe: 13.61%-Ni: 13.54%-Ti: 6.38% | 3_AlCuNiTi = Al: 59.9%-Cu: 12.87%-Ni: 10.34%-Fe: 9.88%-Ti: 7.01% | 4_TiCuNi = Ti: 65.12%-Cu: 11.93%-Ni: 9.07%-Fe: 6.94%-Al: 6.93% | Unassigned = Cu: 28.43%-Al: 24.32%-Ni: 18.2%-Fe: 17.72%-Ti: 11.34%,2_CuNiAl : 95.51%|Unassigned : 0.03%|1_NiCuAlTi : 4.47%,3.556,336.1,121.51,5124.7,18.243,509,69.3
EP3087B,1_1750X,1_NiCuAlTi = Al: 27.44%-Ni: 24.99%-Fe: 22.26%-Ti: 13.41%-Cu: 11.89% | 2_CuNiAl = Cu: 44.1%-Al: 22.38%-Fe: 13.61%-Ni: 13.54%-Ti: 6.38% | 3_AlCuNiTi = Al: 59.9%-Cu: 12.87%-Ni: 10.34%-Fe: 9.88%-Ti: 7.01% | 4_TiCuNi = Ti: 65.12%-Cu: 11.93%-Ni: 9.07%-Fe: 6.94%-Al: 6.93% | Unassigned = Cu: 28.43%-Al: 24.32%-Ni: 18.2%-Fe: 17.72%-Ti: 11.34%,2_CuNiAl : 78.58%|1_NiCuAlTi : 21.42%,5.254,496.6,120.55,3416.6,18.497,509,69.8
EP3087B,1_1750X,1_NiCuAlTi = Al: 27.44%-Ni: 24.99%-Fe: 22.26%-Ti: 13.41%-Cu: 11.89% | 2_CuNiAl = Cu: 44.1%-Al: 22.38%-Fe: 13.61%-Ni: 13.54%-Ti: 6.38% | 3_AlCuNiTi = Al: 59.9%-Cu: 12.87%-Ni: 10.34%-Fe: 9.88%-Ti: 7.01% | 4_TiCuNi = Ti: 65.12%-Cu: 11.93%-Ni: 9.07%-Fe: 6.94%-Al: 6.93% | Unassigned = Cu: 28.43%-Al: 24.32%-Ni: 18.2%-Fe: 17.72%-Ti: 11.34%,1_NiCuAlTi : 100.00%,7.948,751.3,153.52,3464.5,30.983,510,70.1
EP3087B,1_1750X,1_NiCuAlTi = Al: 27.44%-Ni: 24.99%-Fe: 22.26%-Ti: 13.41%-Cu: 11.89% | 2_CuNiAl = Cu: 44.1%-Al: 22.38%-Fe: 13.61%-Ni: 13.54%-Ti: 6.38% | 3_AlCuNiTi = Al: 59.9%-Cu: 12.87%-Ni: 10.34%-Fe: 9.88%-Ti: 7.01% | 4_TiCuNi = Ti: 65.12%-Cu: 11.93%-Ni: 9.07%-Fe: 6.94%-Al: 6.93% | Unassigned = Cu: 28.43%-Al: 24.32%-Ni: 18.2%-Fe: 17.72%-Ti: 11.34%,1_NiCuAlTi : 99.92%|2_CuNiAl : 0.08%,11.072,1046.5,188.19,3529.4,30.6,511,69.8
EP3087B,1_1750X,1_NiCuAlTi = Al: 27.44%-Ni: 24.99%-Fe: 22.26%-Ti: 13.41%-Cu: 11.89% | 2_CuNiAl = Cu: 44.1%-Al: 22.38%-Fe: 13.61%-Ni: 13.54%-Ti: 6.38% | 3_AlCuNiTi = Al: 59.9%-Cu: 12.87%-Ni: 10.34%-Fe: 9.88%-Ti: 7.01% | 4_TiCuNi = Ti: 65.12%-Cu: 11.93%-Ni: 9.07%-Fe: 6.94%-Al: 6.93% | Unassigned = Cu: 28.43%-Al: 24.32%-Ni: 18.2%-Fe: 17.72%-Ti: 11.34%,2_CuNiAl : 96.89%|Unassigned : 3.11%,7.373,696.9,208.69,6306.6,29.75,500,70.3
EP3087B,1_1750X,1_NiCuAlTi = Al: 27.44%-Ni: 24.99%-Fe: 22.26%-Ti: 13.41%-Cu: 11.89% | 2_CuNiAl = Cu: 44.1%-Al: 22.38%-Fe: 13.61%-Ni: 13.54%-Ti: 6.38% | 3_AlCuNiTi = Al: 59.9%-Cu: 12.87%-Ni: 10.34%-Fe: 9.88%-Ti: 7.01% | 4_TiCuNi = Ti: 65.12%-Cu: 11.93%-Ni: 9.07%-Fe: 6.94%-Al: 6.93% | Unassigned = Cu: 28.43%-Al: 24.32%-Ni: 18.2%-Fe: 17.72%-Ti: 11.34%,2_CuNiAl : 19.55%|1_NiCuAlTi : 80.45%,13.344,1261.3,205.1,3384.8,29.866,510,69.8
EP3087B,1_1750X,1_NiCuAlTi = Al: 27.44%-Ni: 24.99%-Fe: 22.26%-Ti: 13.41%-Cu: 11.89% | 2_CuNiAl = Cu: 44.1%-Al: 22.38%-Fe: 13.61%-Ni: 13.54%-Ti: 6.38% | 3_AlCuNiTi = Al: 59.9%-Cu: 12.87%-Ni: 10.34%-Fe: 9.88%-Ti: 7.01% | 4_TiCuNi = Ti: 65.12%-Cu: 11.93%-Ni: 9.07%-Fe: 6.94%-Al: 6.93% | Unassigned = Cu: 28.43%-Al: 24.32%-Ni: 18.2%-Fe: 17.72%-Ti: 11.34%,2_CuNiAl : 11.24%|1_NiCuAlTi : 88.76%,15.068,1424.3,223.15,3447.7,29.25,511,70.2
EP3087B,1_1750X,1_NiCuAlTi = Al: 27.44%-Ni: 24.99%-Fe: 22.26%-Ti: 13.41%-Cu: 11.89% | 2_CuNiAl = Cu: 44.1%-Al: 22.38%-Fe: 13.61%-Ni: 13.54%-Ti: 6.38% | 3_AlCuNiTi = Al: 59.9%-Cu: 12.87%-Ni: 10.34%-Fe: 9.88%-Ti: 7.01% | 4_TiCuNi = Ti: 65.12%-Cu: 11.93%-Ni: 9.07%-Fe: 6.94%-Al: 6.93% | Unassigned = Cu: 28.43%-Al: 24.32%-Ni: 18.2%-Fe: 17.72%-Ti: 11.34%,1_NiCuAlTi : 84.08%|2_CuNiAl : 15.92%,9.281,877.3,176.12,3761.6,33.147,508,69.8
EP3087B,1_1750X,1_NiCuAlTi = Al: 27.44%-Ni: 24.99%-Fe: 22.26%-Ti: 13.41%-Cu: 11.89% | 2_CuNiAl = Cu: 44.1%-Al: 22.38%-Fe: 13.61%-Ni: 13.54%-Ti: 6.38% | 3_AlCuNiTi = Al: 59.9%-Cu: 12.87%-Ni: 10.34%-Fe: 9.88%-Ti: 7.01% | 4_TiCuNi = Ti: 65.12%-Cu: 11.93%-Ni: 9.07%-Fe: 6.94%-Al: 6.93% | Unassigned = Cu: 28.43%-Al: 24.32%-Ni: 18.2%-Fe: 17.72%-Ti: 11.34%,2_CuNiAl : 27.30%|1_NiCuAlTi : 71.73%|Unassigned : 0.97%,5.327,503.5,137.9,4281.2,33.242,510,70.3
EP3087B,1_1750X,1_NiCuAlTi = Al: 27.44%-Ni: 24.99%-Fe: 22.26%-Ti: 13.41%-Cu: 11.89% | 2_CuNiAl = Cu: 44.1%-Al: 22.38%-Fe: 13.61%-Ni: 13.54%-Ti: 6.38% | 3_AlCuNiTi = Al: 59.9%-Cu: 12.87%-Ni: 10.34%-Fe: 9.88%-Ti: 7.01% | 4_TiCuNi = Ti: 65.12%-Cu: 11.93%-Ni: 9.07%-Fe: 6.94%-Al: 6.93% | Unassigned = Cu: 28.43%-Al: 24.32%-Ni: 18.2%-Fe: 17.72%-Ti: 11.34%,1_NiCuAlTi : 96.00%|2_CuNiAl : 4.00%,15.599,1474.4,233.46,3588.1,37.169,509,70.2
EP3087B,1_1750X,1_NiCuAlTi = Al: 27.44%-Ni: 24.99%-Fe: 22.26%-Ti: 13.41%-Cu: 11.89% | 2_CuNiAl = Cu: 44.1%-Al: 22.38%-Fe: 13.61%-Ni: 13.54%-Ti: 6.38% | 3_AlCuNiTi = Al: 59.9%-Cu: 12.87%-Ni: 10.34%-Fe: 9.88%-Ti: 7.01% | 4_TiCuNi = Ti: 65.12%-Cu: 11.93%-Ni: 9.07%-Fe: 6.94%-Al: 6.93% | Unassigned = Cu: 28.43%-Al: 24.32%-Ni: 18.2%-Fe: 17.72%-Ti: 11.34%,1_NiCuAlTi : 100.00%,15.915,1504.3,238.96,3651.5,39.714,510,70
EP3087B,1_1750X,1_NiCuAlTi = Al: 27.44%-Ni: 24.99%-Fe: 22.26%-Ti: 13.41%-Cu: 11.89% | 2_CuNiAl = Cu: 44.1%-Al: 22.38%-Fe: 13.61%-Ni: 13.54%-Ti: 6.38% | 3_AlCuNiTi = Al: 59.9%-Cu: 12.87%-Ni: 10.34%-Fe: 9.88%-Ti: 7.01% | 4_TiCuNi = Ti: 65.12%-Cu: 11.93%-Ni: 9.07%-Fe: 6.94%-Al: 6.93% | Unassigned = Cu: 28.43%-Al: 24.32%-Ni: 18.2%-Fe: 17.72%-Ti: 11.34%,1_NiCuAlTi : 100.00%,16.082,1520.1,236.71,3558,41.166,509,69.5
EP3087B,1_1750X,1_NiCuAlTi = Al: 27.44%-Ni: 24.99%-Fe: 22.26%-Ti: 13.41%-Cu: 11.89% | 2_CuNiAl = Cu: 44.1%-Al: 22.38%-Fe: 13.61%-Ni: 13.54%-Ti: 6.38% | 3_AlCuNiTi = Al: 59.9%-Cu: 12.87%-Ni: 10.34%-Fe: 9.88%-Ti: 7.01% | 4_TiCuNi = Ti: 65.12%-Cu: 11.93%-Ni: 9.07%-Fe: 6.94%-Al: 6.93% | Unassigned = Cu: 28.43%-Al: 24.32%-Ni: 18.2%-Fe: 17.72%-Ti: 11.34%,1_NiCuAlTi : 10.29%|2_CuNiAl : 89.71%,8.313,785.7,167.3,3845.6,23.742,511,70
EP3087B,1_1750X,1_NiCuAlTi = Al: 27.44%-Ni: 24.99%-Fe: 22.26%-Ti: 13.41%-Cu: 11.89% | 2_CuNiAl = Cu: 44.1%-Al: 22.38%-Fe: 13.61%-Ni: 13.54%-Ti: 6.38% | 3_AlCuNiTi = Al: 59.9%-Cu: 12.87%-Ni: 10.34%-Fe: 9.88%-Ti: 7.01% | 4_TiCuNi = Ti: 65.12%-Cu: 11.93%-Ni: 9.07%-Fe: 6.94%-Al: 6.93% | Unassigned = Cu: 28.43%-Al: 24.32%-Ni: 18.2%-Fe: 17.72%-Ti: 11.34%,1_NiCuAlTi : 33.63%|2_CuNiAl : 64.38%|Unassigned : 1.99%,5.063,478.5,139.87,4623.1,21.221,508,69.6
EP3087B,1_1750X,1_NiCuAlTi = Al: 27.44%-Ni: 24.99%-Fe: 22.26%-Ti: 13.41%-Cu: 11.89% | 2_CuNiAl = Cu: 44.1%-Al: 22.38%-Fe: 13.61%-Ni: 13.54%-Ti: 6.38% | 3_AlCuNiTi = Al: 59.9%-Cu: 12.87%-Ni: 10.34%-Fe: 9.88%-Ti: 7.01% | 4_TiCuNi = Ti: 65.12%-Cu: 11.93%-Ni: 9.07%-Fe: 6.94%-Al: 6.93% | Unassigned = Cu: 28.43%-Al: 24.32%-Ni: 18.2%-Fe: 17.72%-Ti: 11.34%,2_CuNiAl : 42.25%|1_NiCuAlTi : 57.75%,5.961,563.4,141.51,4004.6,29.159,510,70.1
EP3087B,1_1750X,1_NiCuAlTi = Al: 27.44%-Ni: 24.99%-Fe: 22.26%-Ti: 13.41%-Cu: 11.89% | 2_CuNiAl = Cu: 44.1%-Al: 22.38%-Fe: 13.61%-Ni: 13.54%-Ti: 6.38% | 3_AlCuNiTi = Al: 59.9%-Cu: 12.87%-Ni: 10.34%-Fe: 9.88%-Ti: 7.01% | 4_TiCuNi = Ti: 65.12%-Cu: 11.93%-Ni: 9.07%-Fe: 6.94%-Al: 6.93% | Unassigned = Cu: 28.43%-Al: 24.32%-Ni: 18.2%-Fe: 17.72%-Ti: 11.34%,1_NiCuAlTi : 100.00%,14.039,1327,214.53,3466.9,31.481,513,69.8
EP3087B,1_1750X,1_NiCuAlTi = Al: 27.44%-Ni: 24.99%-Fe: 22.26%-Ti: 13.41%-Cu: 11.89% | 2_CuNiAl = Cu: 44.1%-Al: 22.38%-Fe: 13.61%-Ni: 13.54%-Ti: 6.38% | 3_AlCuNiTi = Al: 59.9%-Cu: 12.87%-Ni: 10.34%-Fe: 9.88%-Ti: 7.01% | 4_TiCuNi = Ti: 65.12%-Cu: 11.93%-Ni: 9.07%-Fe: 6.94%-Al: 6.93% | Unassigned = Cu: 28.43%-Al: 24.32%-Ni: 18.2%-Fe: 17.72%-Ti: 11.34%,2_CuNiAl : 97.05%|Unassigned : 2.95%,3.14,296.8,107.14,4628.8,17.184,511,70.7
EP3087B,1_1750X,1_NiCuAlTi = Al: 27.44%-Ni: 24.99%-Fe: 22.26%-Ti: 13.41%-Cu: 11.89% | 2_CuNiAl = Cu: 44.1%-Al: 22.38%-Fe: 13.61%-Ni: 13.54%-Ti: 6.38% | 3_AlCuNiTi = Al: 59.9%-Cu: 12.87%-Ni: 10.34%-Fe: 9.88%-Ti: 7.01% | 4_TiCuNi = Ti: 65.12%-Cu: 11.93%-Ni: 9.07%-Fe: 6.94%-Al: 6.93% | Unassigned = Cu: 28.43%-Al: 24.32%-Ni: 18.2%-Fe: 17.72%-Ti: 11.34%,2_CuNiAl : 2.19%|1_NiCuAlTi : 97.81%,6.663,629.8,140.98,3560.1,34.224,509,69.5
EP3087B,1_1750X,1_NiCuAlTi = Al: 27.44%-Ni: 24.99%-Fe: 22.26%-Ti: 13.41%-Cu: 11.89% | 2_CuNiAl = Cu: 44.1%-Al: 22.38%-Fe: 13.61%-Ni: 13.54%-Ti: 6.38% | 3_AlCuNiTi = Al: 59.9%-Cu: 12.87%-Ni: 10.34%-Fe: 9.88%-Ti: 7.01% | 4_TiCuNi = Ti: 65.12%-Cu: 11.93%-Ni: 9.07%-Fe: 6.94%-Al: 6.93% | Unassigned = Cu: 28.43%-Al: 24.32%-Ni: 18.2%-Fe: 17.72%-Ti: 11.34%,1_NiCuAlTi : 99.86%|2_CuNiAl : 0.14%,4.581,433,115.63,3638.1,30.185,510,69.9
EP3087B,1_1750X,1_NiCuAlTi = Al: 27.44%-Ni: 24.99%-Fe: 22.26%-Ti: 13.41%-Cu: 11.89% | 2_CuNiAl = Cu: 44.1%-Al: 22.38%-Fe: 13.61%-Ni: 13.54%-Ti: 6.38% | 3_AlCuNiTi = Al: 59.9%-Cu: 12.87%-Ni: 10.34%-Fe: 9.88%-Ti: 7.01% | 4_TiCuNi = Ti: 65.12%-Cu: 11.93%-Ni: 9.07%-Fe: 6.94%-Al: 6.93% | Unassigned = Cu: 28.43%-Al: 24.32%-Ni: 18.2%-Fe: 17.72%-Ti: 11.34%,2_CuNiAl : 96.36%|1_NiCuAlTi : 3.64%,6.45,609.7,173.95,5299.6,33.636,508,70.1
EP3087B,1_1750X,1_NiCuAlTi = Al: 27.44%-Ni: 24.99%-Fe: 22.26%-Ti: 13.41%-Cu: 11.89% | 2_CuNiAl = Cu: 44.1%-Al: 22.38%-Fe: 13.61%-Ni: 13.54%-Ti: 6.38% | 3_AlCuNiTi = Al: 59.9%-Cu: 12.87%-Ni: 10.34%-Fe: 9.88%-Ti: 7.01% | 4_TiCuNi = Ti: 65.12%-Cu: 11.93%-Ni: 9.07%-Fe: 6.94%-Al: 6.93% | Unassigned = Cu: 28.43%-Al: 24.32%-Ni: 18.2%-Fe: 17.72%-Ti: 11.34%,1_NiCuAlTi : 18.50%|2_CuNiAl : 79.78%|Unassigned : 1.72%,4.981,470.8,140.65,4741.6,25.349,509,70.1
EP3087B,1_1750X,1_NiCuAlTi = Al: 27.44%-Ni: 24.99%-Fe: 22.26%-Ti: 13.41%-Cu: 11.89% | 2_CuNiAl = Cu: 44.1%-Al: 22.38%-Fe: 13.61%-Ni: 13.54%-Ti: 6.38% | 3_AlCuNiTi = Al: 59.9%-Cu: 12.87%-Ni: 10.34%-Fe: 9.88%-Ti: 7.01% | 4_TiCuNi = Ti: 65.12%-Cu: 11.93%-Ni: 9.07%-Fe: 6.94%-Al: 6.93% | Unassigned = Cu: 28.43%-Al: 24.32%-Ni: 18.2%-Fe: 17.72%-Ti: 11.34%,1_NiCuAlTi : 100.00%,16.051,1517.2,232.85,3470.6,40.222,509,69.9
EP3087B,1_1750X,1_NiCuAlTi = Al: 27.44%-Ni: 24.99%-Fe: 22.26%-Ti: 13.41%-Cu: 11.89% | 2_CuNiAl = Cu: 44.1%-Al: 22.38%-Fe: 13.61%-Ni: 13.54%-Ti: 6.38% | 3_AlCuNiTi = Al: 59.9%-Cu: 12.87%-Ni: 10.34%-Fe: 9.88%-Ti: 7.01% | 4_TiCuNi = Ti: 65.12%-Cu: 11.93%-Ni: 9.07%-Fe: 6.94%-Al: 6.93% | Unassigned = Cu: 28.43%-Al: 24.32%-Ni: 18.2%-Fe: 17.72%-Ti: 11.34%,1_NiCuAlTi : 100.00%,10.737,1014.9,187.11,3604.2,35.831,510,69.8
EP3087B,1_1750X,1_NiCuAlTi = Al: 27.44%-Ni: 24.99%-Fe: 22.26%-Ti: 13.41%-Cu: 11.89% | 2_CuNiAl = Cu: 44.1%-Al: 22.38%-Fe: 13.61%-Ni: 13.54%-Ti: 6.38% | 3_AlCuNiTi = Al: 59.9%-Cu: 12.87%-Ni: 10.34%-Fe: 9.88%-Ti: 7.01% | 4_TiCuNi = Ti: 65.12%-Cu: 11.93%-Ni: 9.07%-Fe: 6.94%-Al: 6.93% | Unassigned = Cu: 28.43%-Al: 24.32%-Ni: 18.2%-Fe: 17.72%-Ti: 11.34%,1_NiCuAlTi : 98.57%|2_CuNiAl : 1.43%,12.765,1206.5,206.44,3577.1,36.849,510,69.7
EP3087B,1_1750X,1_NiCuAlTi = Al: 27.44%-Ni: 24.99%-Fe: 22.26%-Ti: 13.41%-Cu: 11.89% | 2_CuNiAl = Cu: 44.1%-Al: 22.38%-Fe: 13.61%-Ni: 13.54%-Ti: 6.38% | 3_AlCuNiTi = Al: 59.9%-Cu: 12.87%-Ni: 10.34%-Fe: 9.88%-Ti: 7.01% | 4_TiCuNi = Ti: 65.12%-Cu: 11.93%-Ni: 9.07%-Fe: 6.94%-Al: 6.93% | Unassigned = Cu: 28.43%-Al: 24.32%-Ni: 18.2%-Fe: 17.72%-Ti: 11.34%,1_NiCuAlTi : 74.70%|2_CuNiAl : 20.40%|Unassigned : 4.90%,13.837,1307.9,215.46,3543.8,34.645,509,69.6
EP3087B,1_1750X,1_NiCuAlTi = Al: 27.44%-Ni: 24.99%-Fe: 22.26%-Ti: 13.41%-Cu: 11.89% | 2_CuNiAl = Cu: 44.1%-Al: 22.38%-Fe: 13.61%-Ni: 13.54%-Ti: 6.38% | 3_AlCuNiTi = Al: 59.9%-Cu: 12.87%-Ni: 10.34%-Fe: 9.88%-Ti: 7.01% | 4_TiCuNi = Ti: 65.12%-Cu: 11.93%-Ni: 9.07%-Fe: 6.94%-Al: 6.93% | Unassigned = Cu: 28.43%-Al: 24.32%-Ni: 18.2%-Fe: 17.72%-Ti: 11.34%,1_NiCuAlTi : 100.00%,13.461,1272.3,211.96,3544.7,40.409,509,69.8
EP3087B,1_1750X,1_NiCuAlTi = Al: 27.44%-Ni: 24.99%-Fe: 22.26%-Ti: 13.41%-Cu: 11.89% | 2_CuNiAl = Cu: 44.1%-Al: 22.38%-Fe: 13.61%-Ni: 13.54%-Ti: 6.38% | 3_AlCuNiTi = Al: 59.9%-Cu: 12.87%-Ni: 10.34%-Fe: 9.88%-Ti: 7.01% | 4_TiCuNi = Ti: 65.12%-Cu: 11.93%-Ni: 9.07%-Fe: 6.94%-Al: 6.93% | Unassigned = Cu: 28.43%-Al: 24.32%-Ni: 18.2%-Fe: 17.72%-Ti: 11.34%,1_NiCuAlTi : 79.07%|2_CuNiAl : 20.49%|Unassigned : 0.44%,13.383,1265,217.84,3730.8,34.259,507,69.4
EP3087B,1_1750X,1_NiCuAlTi = Al: 27.44%-Ni: 24.99%-Fe: 22.26%-Ti: 13.41%-Cu: 11.89% | 2_CuNiAl = Cu: 44.1%-Al: 22.38%-Fe: 13.61%-Ni: 13.54%-Ti: 6.38% | 3_AlCuNiTi = Al: 59.9%-Cu: 12.87%-Ni: 10.34%-Fe: 9.88%-Ti: 7.01% | 4_TiCuNi = Ti: 65.12%-Cu: 11.93%-Ni: 9.07%-Fe: 6.94%-Al: 6.93% | Unassigned = Cu: 28.43%-Al: 24.32%-Ni: 18.2%-Fe: 17.72%-Ti: 11.34%,1_NiCuAlTi : 48.05%|2_CuNiAl : 51.95%,5.324,503.2,119.32,3312.1,20.488,510,69.9
EP3087B,1_1750X,1_NiCuAlTi = Al: 27.44%-Ni: 24.99%-Fe: 22.26%-Ti: 13.41%-Cu: 11.89% | 2_CuNiAl = Cu: 44.1%-Al: 22.38%-Fe: 13.61%-Ni: 13.54%-Ti: 6.38% | 3_AlCuNiTi = Al: 59.9%-Cu: 12.87%-Ni: 10.34%-Fe: 9.88%-Ti: 7.01% | 4_TiCuNi = Ti: 65.12%-Cu: 11.93%-Ni: 9.07%-Fe: 6.94%-Al: 6.93% | Unassigned = Cu: 28.43%-Al: 24.32%-Ni: 18.2%-Fe: 17.72%-Ti: 11.34%,2_CuNiAl : 23.99%|1_NiCuAlTi : 75.99%|Unassigned : 0.03%,6.609,624.7,132.96,3235.4,28.087,512,69.9
EP3087B,1_1750X,1_NiCuAlTi = Al: 27.44%-Ni: 24.99%-Fe: 22.26%-Ti: 13.41%-Cu: 11.89% | 2_CuNiAl = Cu: 44.1%-Al: 22.38%-Fe: 13.61%-Ni: 13.54%-Ti: 6.38% | 3_AlCuNiTi = Al: 59.9%-Cu: 12.87%-Ni: 10.34%-Fe: 9.88%-Ti: 7.01% | 4_TiCuNi = Ti: 65.12%-Cu: 11.93%-Ni: 9.07%-Fe: 6.94%-Al: 6.93% | Unassigned = Cu: 28.43%-Al: 24.32%-Ni: 18.2%-Fe: 17.72%-Ti: 11.34%,1_NiCuAlTi : 100.00%,16.386,1548.8,233.99,3427.1,40.129,507,70.1
EP3087B,1_1750X,1_NiCuAlTi = Al: 27.44%-Ni: 24.99%-Fe: 22.26%-Ti: 13.41%-Cu: 11.89% | 2_CuNiAl = Cu: 44.1%-Al: 22.38%-Fe: 13.61%-Ni: 13.54%-Ti: 6.38% | 3_AlCuNiTi = Al: 59.9%-Cu: 12.87%-Ni: 10.34%-Fe: 9.88%-Ti: 7.01% | 4_TiCuNi = Ti: 65.12%-Cu: 11.93%-Ni: 9.07%-Fe: 6.94%-Al: 6.93% | Unassigned = Cu: 28.43%-Al: 24.32%-Ni: 18.2%-Fe: 17.72%-Ti: 11.34%,1_NiCuAlTi : 100.00%,10.021,947.2,175.96,3478.3,38.361,508,70
EP3087B,1_1750X,1_NiCuAlTi = Al: 27.44%-Ni: 24.99%-Fe: 22.26%-Ti: 13.41%-Cu: 11.89% | 2_CuNiAl = Cu: 44.1%-Al: 22.38%-Fe: 13.61%-Ni: 13.54%-Ti: 6.38% | 3_AlCuNiTi = Al: 59.9%-Cu: 12.87%-Ni: 10.34%-Fe: 9.88%-Ti: 7.01% | 4_TiCuNi = Ti: 65.12%-Cu: 11.93%-Ni: 9.07%-Fe: 6.94%-Al: 6.93% | Unassigned = Cu: 28.43%-Al: 24.32%-Ni: 18.2%-Fe: 17.72%-Ti: 11.34%,1_NiCuAlTi : 54.80%|2_CuNiAl : 43.35%|Unassigned : 1.85%,14.797,1398.6,221.76,3474.9,27.268,510,69.9
EP3087B,1_1750X,1_NiCuAlTi = Al: 27.44%-Ni: 24.99%-Fe: 22.26%-Ti: 13.41%-Cu: 11.89% | 2_CuNiAl = Cu: 44.1%-Al: 22.38%-Fe: 13.61%-Ni: 13.54%-Ti: 6.38% | 3_AlCuNiTi = Al: 59.9%-Cu: 12.87%-Ni: 10.34%-Fe: 9.88%-Ti: 7.01% | 4_TiCuNi = Ti: 65.12%-Cu: 11.93%-Ni: 9.07%-Fe: 6.94%-Al: 6.93% | Unassigned = Cu: 28.43%-Al: 24.32%-Ni: 18.2%-Fe: 17.72%-Ti: 11.34%,2_CuNiAl : 84.56%|Unassigned : 4.74%|1_NiCuAlTi : 10.70%,5.834,551.4,149.28,4493.9,22.217,510,69.8
EP3087B,1_1750X,1_NiCuAlTi = Al: 27.44%-Ni: 24.99%-Fe: 22.26%-Ti: 13.41%-Cu: 11.89% | 2_CuNiAl = Cu: 44.1%-Al: 22.38%-Fe: 13.61%-Ni: 13.54%-Ti: 6.38% | 3_AlCuNiTi = Al: 59.9%-Cu: 12.87%-Ni: 10.34%-Fe: 9.88%-Ti: 7.01% | 4_TiCuNi = Ti: 65.12%-Cu: 11.93%-Ni: 9.07%-Fe: 6.94%-Al: 6.93% | Unassigned = Cu: 28.43%-Al: 24.32%-Ni: 18.2%-Fe: 17.72%-Ti: 11.34%,2_CuNiAl : 95.18%|Unassigned : 4.82%,3.688,348.6,116.76,4599.3,20.524,534,70.1
EP3087B,1_1750X,1_NiCuAlTi = Al: 27.44%-Ni: 24.99%-Fe: 22.26%-Ti: 13.41%-Cu: 11.89% | 2_CuNiAl = Cu: 44.1%-Al: 22.38%-Fe: 13.61%-Ni: 13.54%-Ti: 6.38% | 3_AlCuNiTi = Al: 59.9%-Cu: 12.87%-Ni: 10.34%-Fe: 9.88%-Ti: 7.01% | 4_TiCuNi = Ti: 65.12%-Cu: 11.93%-Ni: 9.07%-Fe: 6.94%-Al: 6.93% | Unassigned = Cu: 28.43%-Al: 24.32%-Ni: 18.2%-Fe: 17.72%-Ti: 11.34%,1_NiCuAlTi : 92.25%|2_CuNiAl : 7.58%|Unassigned : 0.17%,13.251,1252.5,202.83,3345.5,27.32,509,69.9
EP3087B,1_1750X,1_NiCuAlTi = Al: 27.44%-Ni: 24.99%-Fe: 22.26%-Ti: 13.41%-Cu: 11.89% | 2_CuNiAl = Cu: 44.1%-Al: 22.38%-Fe: 13.61%-Ni: 13.54%-Ti: 6.38% | 3_AlCuNiTi = Al: 59.9%-Cu: 12.87%-Ni: 10.34%-Fe: 9.88%-Ti: 7.01% | 4_TiCuNi = Ti: 65.12%-Cu: 11.93%-Ni: 9.07%-Fe: 6.94%-Al: 6.93% | Unassigned = Cu: 28.43%-Al: 24.32%-Ni: 18.2%-Fe: 17.72%-Ti: 11.34%,2_CuNiAl : 100.00%,2.15,203.2,89.09,4825.8,17.242,511,69.3
EP3087B,1_1750X,1_NiCuAlTi = Al: 27.44%-Ni: 24.99%-Fe: 22.26%-Ti: 13.41%-Cu: 11.89% | 2_CuNiAl = Cu: 44.1%-Al: 22.38%-Fe: 13.61%-Ni: 13.54%-Ti: 6.38% | 3_AlCuNiTi = Al: 59.9%-Cu: 12.87%-Ni: 10.34%-Fe: 9.88%-Ti: 7.01% | 4_TiCuNi = Ti: 65.12%-Cu: 11.93%-Ni: 9.07%-Fe: 6.94%-Al: 6.93% | Unassigned = Cu: 28.43%-Al: 24.32%-Ni: 18.2%-Fe: 17.72%-Ti: 11.34%,2_CuNiAl : 47.27%|1_NiCuAlTi : 49.81%|Unassigned : 2.92%,13.988,1322.2,205.29,3233.3,32.699,508,70.3
EP3087B,1_1750X,1_NiCuAlTi = Al: 27.44%-Ni: 24.99%-Fe: 22.26%-Ti: 13.41%-Cu: 11.89% | 2_CuNiAl = Cu: 44.1%-Al: 22.38%-Fe: 13.61%-Ni: 13.54%-Ti: 6.38% | 3_AlCuNiTi = Al: 59.9%-Cu: 12.87%-Ni: 10.34%-Fe: 9.88%-Ti: 7.01% | 4_TiCuNi = Ti: 65.12%-Cu: 11.93%-Ni: 9.07%-Fe: 6.94%-Al: 6.93% | Unassigned = Cu: 28.43%-Al: 24.32%-Ni: 18.2%-Fe: 17.72%-Ti: 11.34%,2_CuNiAl : 20.30%|1_NiCuAlTi : 78.96%|Unassigned : 0.74%,8.63,815.7,166.48,3672,32.435,512,69.8
EP3087B,1_1750X,1_NiCuAlTi = Al: 27.44%-Ni: 24.99%-Fe: 22.26%-Ti: 13.41%-Cu: 11.89% | 2_CuNiAl = Cu: 44.1%-Al: 22.38%-Fe: 13.61%-Ni: 13.54%-Ti: 6.38% | 3_AlCuNiTi = Al: 59.9%-Cu: 12.87%-Ni: 10.34%-Fe: 9.88%-Ti: 7.01% | 4_TiCuNi = Ti: 65.12%-Cu: 11.93%-Ni: 9.07%-Fe: 6.94%-Al: 6.93% | Unassigned = Cu: 28.43%-Al: 24.32%-Ni: 18.2%-Fe: 17.72%-Ti: 11.34%,1_NiCuAlTi : 0.65%|2_CuNiAl : 98.28%|Unassigned : 1.06%,5.498,519.6,163.35,5581.4,23.929,510,69.9
EP3087B,1_1750X,1_NiCuAlTi = Al: 27.44%-Ni: 24.99%-Fe: 22.26%-Ti: 13.41%-Cu: 11.89% | 2_CuNiAl = Cu: 44.1%-Al: 22.38%-Fe: 13.61%-Ni: 13.54%-Ti: 6.38% | 3_AlCuNiTi = Al: 59.9%-Cu: 12.87%-Ni: 10.34%-Fe: 9.88%-Ti: 7.01% | 4_TiCuNi = Ti: 65.12%-Cu: 11.93%-Ni: 9.07%-Fe: 6.94%-Al: 6.93% | Unassigned = Cu: 28.43%-Al: 24.32%-Ni: 18.2%-Fe: 17.72%-Ti: 11.34%,1_NiCuAlTi : 91.42%|2_CuNiAl : 8.58%,14.729,1392.1,235.64,3856.9,37.631,509,69.8
EP3087B,1_1750X,1_NiCuAlTi = Al: 27.44%-Ni: 24.99%-Fe: 22.26%-Ti: 13.41%-Cu: 11.89% | 2_CuNiAl = Cu: 44.1%-Al: 22.38%-Fe: 13.61%-Ni: 13.54%-Ti: 6.38% | 3_AlCuNiTi = Al: 59.9%-Cu: 12.87%-Ni: 10.34%-Fe: 9.88%-Ti: 7.01% | 4_TiCuNi = Ti: 65.12%-Cu: 11.93%-Ni: 9.07%-Fe: 6.94%-Al: 6.93% | Unassigned = Cu: 28.43%-Al: 24.32%-Ni: 18.2%-Fe: 17.72%-Ti: 11.34%,1_NiCuAlTi : 86.66%|2_CuNiAl : 13.34%,7.67,724.9,166.15,4117.9,35.758,507,69.8
EP3087B,1_1750X,1_NiCuAlTi = Al: 27.44%-Ni: 24.99%-Fe: 22.26%-Ti: 13.41%-Cu: 11.89% | 2_CuNiAl = Cu: 44.1%-Al: 22.38%-Fe: 13.61%-Ni: 13.54%-Ti: 6.38% | 3_AlCuNiTi = Al: 59.9%-Cu: 12.87%-Ni: 10.34%-Fe: 9.88%-Ti: 7.01% | 4_TiCuNi = Ti: 65.12%-Cu: 11.93%-Ni: 9.07%-Fe: 6.94%-Al: 6.93% | Unassigned = Cu: 28.43%-Al: 24.32%-Ni: 18.2%-Fe: 17.72%-Ti: 11.34%,2_CuNiAl : 59.82%|1_NiCuAlTi : 40.18%,13.036,1232.2,207.16,3524.1,31.765,509,69.7
EP3087B,1_1750X,1_NiCuAlTi = Al: 27.44%-Ni: 24.99%-Fe: 22.26%-Ti: 13.41%-Cu: 11.89% | 2_CuNiAl = Cu: 44.1%-Al: 22.38%-Fe: 13.61%-Ni: 13.54%-Ti: 6.38% | 3_AlCuNiTi = Al: 59.9%-Cu: 12.87%-Ni: 10.34%-Fe: 9.88%-Ti: 7.01% | 4_TiCuNi = Ti: 65.12%-Cu: 11.93%-Ni: 9.07%-Fe: 6.94%-Al: 6.93% | Unassigned = Cu: 28.43%-Al: 24.32%-Ni: 18.2%-Fe: 17.72%-Ti: 11.34%,Unassigned : 0.46%|2_CuNiAl : 96.76%|1_NiCuAlTi : 2.77%,6.094,576,168.76,5323.9,22.184,511,70.1
EP3087B,1_1750X,1_NiCuAlTi = Al: 27.44%-Ni: 24.99%-Fe: 22.26%-Ti: 13.41%-Cu: 11.89% | 2_CuNiAl = Cu: 44.1%-Al: 22.38%-Fe: 13.61%-Ni: 13.54%-Ti: 6.38% | 3_AlCuNiTi = Al: 59.9%-Cu: 12.87%-Ni: 10.34%-Fe: 9.88%-Ti: 7.01% | 4_TiCuNi = Ti: 65.12%-Cu: 11.93%-Ni: 9.07%-Fe: 6.94%-Al: 6.93% | Unassigned = Cu: 28.43%-Al: 24.32%-Ni: 18.2%-Fe: 17.72%-Ti: 11.34%,1_NiCuAlTi : 100.00%,6.097,576.3,127.36,3248.9,32.817,509,70
EP3087B,1_1750X,1_NiCuAlTi = Al: 27.44%-Ni: 24.99%-Fe: 22.26%-Ti: 13.41%-Cu: 11.89% | 2_CuNiAl = Cu: 44.1%-Al: 22.38%-Fe: 13.61%-Ni: 13.54%-Ti: 6.38% | 3_AlCuNiTi = Al: 59.9%-Cu: 12.87%-Ni: 10.34%-Fe: 9.88%-Ti: 7.01% | 4_TiCuNi = Ti: 65.12%-Cu: 11.93%-Ni: 9.07%-Fe: 6.94%-Al: 6.93% | Unassigned = Cu: 28.43%-Al: 24.32%-Ni: 18.2%-Fe: 17.72%-Ti: 11.34%,1_NiCuAlTi : 76.85%|2_CuNiAl : 22.98%|Unassigned : 0.16%,10.03,948,175,3442.7,33.981,509,69.7
EP3087B,1_1750X,1_NiCuAlTi = Al: 27.44%-Ni: 24.99%-Fe: 22.26%-Ti: 13.41%-Cu: 11.89% | 2_CuNiAl = Cu: 44.1%-Al: 22.38%-Fe: 13.61%-Ni: 13.54%-Ti: 6.38% | 3_AlCuNiTi = Al: 59.9%-Cu: 12.87%-Ni: 10.34%-Fe: 9.88%-Ti: 7.01% | 4_TiCuNi = Ti: 65.12%-Cu: 11.93%-Ni: 9.07%-Fe: 6.94%-Al: 6.93% | Unassigned = Cu: 28.43%-Al: 24.32%-Ni: 18.2%-Fe: 17.72%-Ti: 11.34%,1_NiCuAlTi : 100.00%,14.803,1399.2,219.6,3419,38.819,509,70
EP3087B,1_1750X,1_NiCuAlTi = Al: 27.44%-Ni: 24.99%-Fe: 22.26%-Ti: 13.41%-Cu: 11.89% | 2_CuNiAl = Cu: 44.1%-Al: 22.38%-Fe: 13.61%-Ni: 13.54%-Ti: 6.38% | 3_AlCuNiTi = Al: 59.9%-Cu: 12.87%-Ni: 10.34%-Fe: 9.88%-Ti: 7.01% | 4_TiCuNi = Ti: 65.12%-Cu: 11.93%-Ni: 9.07%-Fe: 6.94%-Al: 6.93% | Unassigned = Cu: 28.43%-Al: 24.32%-Ni: 18.2%-Fe: 17.72%-Ti: 11.34%,1_NiCuAlTi : 22.47%|2_CuNiAl : 74.50%|Unassigned : 3.03%,8.184,773.6,156.98,3498,22.982,509,70
EP3087B,1_1750X,1_NiCuAlTi = Al: 27.44%-Ni: 24.99%-Fe: 22.26%-Ti: 13.41%-Cu: 11.89% | 2_CuNiAl = Cu: 44.1%-Al: 22.38%-Fe: 13.61%-Ni: 13.54%-Ti: 6.38% | 3_AlCuNiTi = Al: 59.9%-Cu: 12.87%-Ni: 10.34%-Fe: 9.88%-Ti: 7.01% | 4_TiCuNi = Ti: 65.12%-Cu: 11.93%-Ni: 9.07%-Fe: 6.94%-Al: 6.93% | Unassigned = Cu: 28.43%-Al: 24.32%-Ni: 18.2%-Fe: 17.72%-Ti: 11.34%,2_CuNiAl : 87.15%|1_NiCuAlTi : 11.87%|Unassigned : 0.98%,6.359,601,130.88,3270.3,25.959,509,69.9
EP3087B,1_1750X,1_NiCuAlTi = Al: 27.44%-Ni: 24.99%-Fe: 22.26%-Ti: 13.41%-Cu: 11.89% | 2_CuNiAl = Cu: 44.1%-Al: 22.38%-Fe: 13.61%-Ni: 13.54%-Ti: 6.38% | 3_AlCuNiTi = Al: 59.9%-Cu: 12.87%-Ni: 10.34%-Fe: 9.88%-Ti: 7.01% | 4_TiCuNi = Ti: 65.12%-Cu: 11.93%-Ni: 9.07%-Fe: 6.94%-Al: 6.93% | Unassigned = Cu: 28.43%-Al: 24.32%-Ni: 18.2%-Fe: 17.72%-Ti: 11.34%,1_NiCuAlTi : 92.30%|2_CuNiAl : 7.62%|Unassigned : 0.08%,15.093,1426.6,226.94,3539.6,35.878,511,70.3
EP3087B,1_1750X,1_NiCuAlTi = Al: 27.44%-Ni: 24.99%-Fe: 22.26%-Ti: 13.41%-Cu: 11.89% | 2_CuNiAl = Cu: 44.1%-Al: 22.38%-Fe: 13.61%-Ni: 13.54%-Ti: 6.38% | 3_AlCuNiTi = Al: 59.9%-Cu: 12.87%-Ni: 10.34%-Fe: 9.88%-Ti: 7.01% | 4_TiCuNi = Ti: 65.12%-Cu: 11.93%-Ni: 9.07%-Fe: 6.94%-Al: 6.93% | Unassigned = Cu: 28.43%-Al: 24.32%-Ni: 18.2%-Fe: 17.72%-Ti: 11.34%,2_CuNiAl : 52.60%|1_NiCuAlTi : 47.40%,11.085,1047.8,199.72,3897.1,26.394,511,69.4
EP3087B,1_1750X,1_NiCuAlTi = Al: 27.44%-Ni: 24.99%-Fe: 22.26%-Ti: 13.41%-Cu: 11.89% | 2_CuNiAl = Cu: 44.1%-Al: 22.38%-Fe: 13.61%-Ni: 13.54%-Ti: 6.38% | 3_AlCuNiTi = Al: 59.9%-Cu: 12.87%-Ni: 10.34%-Fe: 9.88%-Ti: 7.01% | 4_TiCuNi = Ti: 65.12%-Cu: 11.93%-Ni: 9.07%-Fe: 6.94%-Al: 6.93% | Unassigned = Cu: 28.43%-Al: 24.32%-Ni: 18.2%-Fe: 17.72%-Ti: 11.34%,1_NiCuAlTi : 75.96%|2_CuNiAl : 24.04%,10.298,973.4,187.48,3770.8,34.273,509,70
EP3087B,1_1750X,1_NiCuAlTi = Al: 27.44%-Ni: 24.99%-Fe: 22.26%-Ti: 13.41%-Cu: 11.89% | 2_CuNiAl = Cu: 44.1%-Al: 22.38%-Fe: 13.61%-Ni: 13.54%-Ti: 6.38% | 3_AlCuNiTi = Al: 59.9%-Cu: 12.87%-Ni: 10.34%-Fe: 9.88%-Ti: 7.01% | 4_TiCuNi = Ti: 65.12%-Cu: 11.93%-Ni: 9.07%-Fe: 6.94%-Al: 6.93% | Unassigned = Cu: 28.43%-Al: 24.32%-Ni: 18.2%-Fe: 17.72%-Ti: 11.34%,1_NiCuAlTi : 100.00%,15.375,1453.2,235.81,3698.8,41.309,510,70
EP3087B,1_1750X,1_NiCuAlTi = Al: 27.44%-Ni: 24.99%-Fe: 22.26%-Ti: 13.41%-Cu: 11.89% | 2_CuNiAl = Cu: 44.1%-Al: 22.38%-Fe: 13.61%-Ni: 13.54%-Ti: 6.38% | 3_AlCuNiTi = Al: 59.9%-Cu: 12.87%-Ni: 10.34%-Fe: 9.88%-Ti: 7.01% | 4_TiCuNi = Ti: 65.12%-Cu: 11.93%-Ni: 9.07%-Fe: 6.94%-Al: 6.93% | Unassigned = Cu: 28.43%-Al: 24.32%-Ni: 18.2%-Fe: 17.72%-Ti: 11.34%,1_NiCuAlTi : 100.00%,8.2,775.1,164.68,3792.5,38.528,507,69.9
EP3087B,1_1750X,1_NiCuAlTi = Al: 27.44%-Ni: 24.99%-Fe: 22.26%-Ti: 13.41%-Cu: 11.89% | 2_CuNiAl = Cu: 44.1%-Al: 22.38%-Fe: 13.61%-Ni: 13.54%-Ti: 6.38% | 3_AlCuNiTi = Al: 59.9%-Cu: 12.87%-Ni: 10.34%-Fe: 9.88%-Ti: 7.01% | 4_TiCuNi = Ti: 65.12%-Cu: 11.93%-Ni: 9.07%-Fe: 6.94%-Al: 6.93% | Unassigned = Cu: 28.43%-Al: 24.32%-Ni: 18.2%-Fe: 17.72%-Ti: 11.34%,1_NiCuAlTi : 65.47%|2_CuNiAl : 34.53%,12.333,1165.7,207.35,3729.7,35.684,513,70.1
EP3087B,1_1750X,1_NiCuAlTi = Al: 27.44%-Ni: 24.99%-Fe: 22.26%-Ti: 13.41%-Cu: 11.89% | 2_CuNiAl = Cu: 44.1%-Al: 22.38%-Fe: 13.61%-Ni: 13.54%-Ti: 6.38% | 3_AlCuNiTi = Al: 59.9%-Cu: 12.87%-Ni: 10.34%-Fe: 9.88%-Ti: 7.01% | 4_TiCuNi = Ti: 65.12%-Cu: 11.93%-Ni: 9.07%-Fe: 6.94%-Al: 6.93% | Unassigned = Cu: 28.43%-Al: 24.32%-Ni: 18.2%-Fe: 17.72%-Ti: 11.34%,2_CuNiAl : 5.13%|1_NiCuAlTi : 94.87%,5.861,554,132.73,3640.1,33.592,507,69.9
EP3087B,1_1750X,1_NiCuAlTi = Al: 27.44%-Ni: 24.99%-Fe: 22.26%-Ti: 13.41%-Cu: 11.89% | 2_CuNiAl = Cu: 44.1%-Al: 22.38%-Fe: 13.61%-Ni: 13.54%-Ti: 6.38% | 3_AlCuNiTi = Al: 59.9%-Cu: 12.87%-Ni: 10.34%-Fe: 9.88%-Ti: 7.01% | 4_TiCuNi = Ti: 65.12%-Cu: 11.93%-Ni: 9.07%-Fe: 6.94%-Al: 6.93% | Unassigned = Cu: 28.43%-Al: 24.32%-Ni: 18.2%-Fe: 17.72%-Ti: 11.34%,1_NiCuAlTi : 78.52%|2_CuNiAl : 20.74%|Unassigned : 0.74%,16.079,1519.8,253.37,3973.4,40.147,511,69.9
EP3087B,1_1750X,1_NiCuAlTi = Al: 27.44%-Ni: 24.99%-Fe: 22.26%-Ti: 13.41%-Cu: 11.89% | 2_CuNiAl = Cu: 44.1%-Al: 22.38%-Fe: 13.61%-Ni: 13.54%-Ti: 6.38% | 3_AlCuNiTi = Al: 59.9%-Cu: 12.87%-Ni: 10.34%-Fe: 9.88%-Ti: 7.01% | 4_TiCuNi = Ti: 65.12%-Cu: 11.93%-Ni: 9.07%-Fe: 6.94%-Al: 6.93% | Unassigned = Cu: 28.43%-Al: 24.32%-Ni: 18.2%-Fe: 17.72%-Ti: 11.34%,1_NiCuAlTi : 100.00%,15.79,1492.4,257.13,4143.1,40.899,508,69.9
EP3087B,1_1750X,1_NiCuAlTi = Al: 27.44%-Ni: 24.99%-Fe: 22.26%-Ti: 13.41%-Cu: 11.89% | 2_CuNiAl = Cu: 44.1%-Al: 22.38%-Fe: 13.61%-Ni: 13.54%-Ti: 6.38% | 3_AlCuNiTi = Al: 59.9%-Cu: 12.87%-Ni: 10.34%-Fe: 9.88%-Ti: 7.01% | 4_TiCuNi = Ti: 65.12%-Cu: 11.93%-Ni: 9.07%-Fe: 6.94%-Al: 6.93% | Unassigned = Cu: 28.43%-Al: 24.32%-Ni: 18.2%-Fe: 17.72%-Ti: 11.34%,2_CuNiAl : 6.64%|Unassigned : 9.96%|1_NiCuAlTi : 82.52%|4_TiCuNi : 0.87%,13.081,1236.4,201.48,3351.5,31.858,509,70.9
EP3087B,1_1750X,1_NiCuAlTi = Al: 27.44%-Ni: 24.99%-Fe: 22.26%-Ti: 13.41%-Cu: 11.89% | 2_CuNiAl = Cu: 44.1%-Al: 22.38%-Fe: 13.61%-Ni: 13.54%-Ti: 6.38% | 3_AlCuNiTi = Al: 59.9%-Cu: 12.87%-Ni: 10.34%-Fe: 9.88%-Ti: 7.01% | 4_TiCuNi = Ti: 65.12%-Cu: 11.93%-Ni: 9.07%-Fe: 6.94%-Al: 6.93% | Unassigned = Cu: 28.43%-Al: 24.32%-Ni: 18.2%-Fe: 17.72%-Ti: 11.34%,1_NiCuAlTi : 100.00%,10.123,956.9,175.19,3416.9,38.585,508,69.9
EP3087B,1_1750X,1_NiCuAlTi = Al: 27.44%-Ni: 24.99%-Fe: 22.26%-Ti: 13.41%-Cu: 11.89% | 2_CuNiAl = Cu: 44.1%-Al: 22.38%-Fe: 13.61%-Ni: 13.54%-Ti: 6.38% | 3_AlCuNiTi = Al: 59.9%-Cu: 12.87%-Ni: 10.34%-Fe: 9.88%-Ti: 7.01% | 4_TiCuNi = Ti: 65.12%-Cu: 11.93%-Ni: 9.07%-Fe: 6.94%-Al: 6.93% | Unassigned = Cu: 28.43%-Al: 24.32%-Ni: 18.2%-Fe: 17.72%-Ti: 11.34%,1_NiCuAlTi : 100.00%,15.396,1455.3,226.62,3461.2,39.563,507,69.7
EP3087B,1_1750X,1_NiCuAlTi = Al: 27.44%-Ni: 24.99%-Fe: 22.26%-Ti: 13.41%-Cu: 11.89% | 2_CuNiAl = Cu: 44.1%-Al: 22.38%-Fe: 13.61%-Ni: 13.54%-Ti: 6.38% | 3_AlCuNiTi = Al: 59.9%-Cu: 12.87%-Ni: 10.34%-Fe: 9.88%-Ti: 7.01% | 4_TiCuNi = Ti: 65.12%-Cu: 11.93%-Ni: 9.07%-Fe: 6.94%-Al: 6.93% | Unassigned = Cu: 28.43%-Al: 24.32%-Ni: 18.2%-Fe: 17.72%-Ti: 11.34%,1_NiCuAlTi : 100.00%,13.859,1309.9,214.39,3508.4,38.932,509,70
EP3087B,1_1750X,1_NiCuAlTi = Al: 27.44%-Ni: 24.99%-Fe: 22.26%-Ti: 13.41%-Cu: 11.89% | 2_CuNiAl = Cu: 44.1%-Al: 22.38%-Fe: 13.61%-Ni: 13.54%-Ti: 6.38% | 3_AlCuNiTi = Al: 59.9%-Cu: 12.87%-Ni: 10.34%-Fe: 9.88%-Ti: 7.01% | 4_TiCuNi = Ti: 65.12%-Cu: 11.93%-Ni: 9.07%-Fe: 6.94%-Al: 6.93% | Unassigned = Cu: 28.43%-Al: 24.32%-Ni: 18.2%-Fe: 17.72%-Ti: 11.34%,1_NiCuAlTi : 100.00%,12.469,1178.5,198.01,3414.9,34.989,509,69.9
EP3087B,1_1750X,1_NiCuAlTi = Al: 27.44%-Ni: 24.99%-Fe: 22.26%-Ti: 13.41%-Cu: 11.89% | 2_CuNiAl = Cu: 44.1%-Al: 22.38%-Fe: 13.61%-Ni: 13.54%-Ti: 6.38% | 3_AlCuNiTi = Al: 59.9%-Cu: 12.87%-Ni: 10.34%-Fe: 9.88%-Ti: 7.01% | 4_TiCuNi = Ti: 65.12%-Cu: 11.93%-Ni: 9.07%-Fe: 6.94%-Al: 6.93% | Unassigned = Cu: 28.43%-Al: 24.32%-Ni: 18.2%-Fe: 17.72%-Ti: 11.34%,2_CuNiAl : 10.24%|1_NiCuAlTi : 89.76%,5.737,542.3,128.59,3512.4,33.908,509,70.2
EP3087B,1_1750X,1_NiCuAlTi = Al: 27.44%-Ni: 24.99%-Fe: 22.26%-Ti: 13.41%-Cu: 11.89% | 2_CuNiAl = Cu: 44.1%-Al: 22.38%-Fe: 13.61%-Ni: 13.54%-Ti: 6.38% | 3_AlCuNiTi = Al: 59.9%-Cu: 12.87%-Ni: 10.34%-Fe: 9.88%-Ti: 7.01% | 4_TiCuNi = Ti: 65.12%-Cu: 11.93%-Ni: 9.07%-Fe: 6.94%-Al: 6.93% | Unassigned = Cu: 28.43%-Al: 24.32%-Ni: 18.2%-Fe: 17.72%-Ti: 11.34%,1_NiCuAlTi : 100.00%,14.524,1372.8,216.07,3391.3,39.649,508,70
EP3087B,1_1750X,1_NiCuAlTi = Al: 27.44%-Ni: 24.99%-Fe: 22.26%-Ti: 13.41%-Cu: 11.89% | 2_CuNiAl = Cu: 44.1%-Al: 22.38%-Fe: 13.61%-Ni: 13.54%-Ti: 6.38% | 3_AlCuNiTi = Al: 59.9%-Cu: 12.87%-Ni: 10.34%-Fe: 9.88%-Ti: 7.01% | 4_TiCuNi = Ti: 65.12%-Cu: 11.93%-Ni: 9.07%-Fe: 6.94%-Al: 6.93% | Unassigned = Cu: 28.43%-Al: 24.32%-Ni: 18.2%-Fe: 17.72%-Ti: 11.34%,2_CuNiAl : 0.66%|1_NiCuAlTi : 99.34%,3.169,299.6,99.75,4028.4,32.641,509,69.3
EP3087B,1_1750X,1_NiCuAlTi = Al: 27.44%-Ni: 24.99%-Fe: 22.26%-Ti: 13.41%-Cu: 11.89% | 2_CuNiAl = Cu: 44.1%-Al: 22.38%-Fe: 13.61%-Ni: 13.54%-Ti: 6.38% | 3_AlCuNiTi = Al: 59.9%-Cu: 12.87%-Ni: 10.34%-Fe: 9.88%-Ti: 7.01% | 4_TiCuNi = Ti: 65.12%-Cu: 11.93%-Ni: 9.07%-Fe: 6.94%-Al: 6.93% | Unassigned = Cu: 28.43%-Al: 24.32%-Ni: 18.2%-Fe: 17.72%-Ti: 11.34%,1_NiCuAlTi : 100.00%,14.555,1375.7,233.67,3849.2,41.272,509,69.6
EP3087B,1_1750X,1_NiCuAlTi = Al: 27.44%-Ni: 24.99%-Fe: 22.26%-Ti: 13.41%-Cu: 11.89% | 2_CuNiAl = Cu: 44.1%-Al: 22.38%-Fe: 13.61%-Ni: 13.54%-Ti: 6.38% | 3_AlCuNiTi = Al: 59.9%-Cu: 12.87%-Ni: 10.34%-Fe: 9.88%-Ti: 7.01% | 4_TiCuNi = Ti: 65.12%-Cu: 11.93%-Ni: 9.07%-Fe: 6.94%-Al: 6.93% | Unassigned = Cu: 28.43%-Al: 24.32%-Ni: 18.2%-Fe: 17.72%-Ti: 11.34%,1_NiCuAlTi : 70.73%|2_CuNiAl : 29.27%,6.555,619.5,133.78,3297.9,31.138,508,70
EP3087B,1_1750X,1_NiCuAlTi = Al: 27.44%-Ni: 24.99%-Fe: 22.26%-Ti: 13.41%-Cu: 11.89% | 2_CuNiAl = Cu: 44.1%-Al: 22.38%-Fe: 13.61%-Ni: 13.54%-Ti: 6.38% | 3_AlCuNiTi = Al: 59.9%-Cu: 12.87%-Ni: 10.34%-Fe: 9.88%-Ti: 7.01% | 4_TiCuNi = Ti: 65.12%-Cu: 11.93%-Ni: 9.07%-Fe: 6.94%-Al: 6.93% | Unassigned = Cu: 28.43%-Al: 24.32%-Ni: 18.2%-Fe: 17.72%-Ti: 11.34%,1_NiCuAlTi : 89.41%|2_CuNiAl : 10.59%,15.714,1485.3,239.76,3718.1,38.212,508,69.8
EP3087B,1_1750X,1_NiCuAlTi = Al: 27.44%-Ni: 24.99%-Fe: 22.26%-Ti: 13.41%-Cu: 11.89% | 2_CuNiAl = Cu: 44.1%-Al: 22.38%-Fe: 13.61%-Ni: 13.54%-Ti: 6.38% | 3_AlCuNiTi = Al: 59.9%-Cu: 12.87%-Ni: 10.34%-Fe: 9.88%-Ti: 7.01% | 4_TiCuNi = Ti: 65.12%-Cu: 11.93%-Ni: 9.07%-Fe: 6.94%-Al: 6.93% | Unassigned = Cu: 28.43%-Al: 24.32%-Ni: 18.2%-Fe: 17.72%-Ti: 11.34%,1_NiCuAlTi : 100.00%,11.287,1066.8,197.55,3758,36.369,510,69.9
EP3087B,1_1750X,1_NiCuAlTi = Al: 27.44%-Ni: 24.99%-Fe: 22.26%-Ti: 13.41%-Cu: 11.89% | 2_CuNiAl = Cu: 44.1%-Al: 22.38%-Fe: 13.61%-Ni: 13.54%-Ti: 6.38% | 3_AlCuNiTi = Al: 59.9%-Cu: 12.87%-Ni: 10.34%-Fe: 9.88%-Ti: 7.01% | 4_TiCuNi = Ti: 65.12%-Cu: 11.93%-Ni: 9.07%-Fe: 6.94%-Al: 6.93% | Unassigned = Cu: 28.43%-Al: 24.32%-Ni: 18.2%-Fe: 17.72%-Ti: 11.34%,1_NiCuAlTi : 100.00%,13.848,1308.9,224.96,3801.7,39.41,510,69.7
EP3087B,1_1750X,1_NiCuAlTi = Al: 27.44%-Ni: 24.99%-Fe: 22.26%-Ti: 13.41%-Cu: 11.89% | 2_CuNiAl = Cu: 44.1%-Al: 22.38%-Fe: 13.61%-Ni: 13.54%-Ti: 6.38% | 3_AlCuNiTi = Al: 59.9%-Cu: 12.87%-Ni: 10.34%-Fe: 9.88%-Ti: 7.01% | 4_TiCuNi = Ti: 65.12%-Cu: 11.93%-Ni: 9.07%-Fe: 6.94%-Al: 6.93% | Unassigned = Cu: 28.43%-Al: 24.32%-Ni: 18.2%-Fe: 17.72%-Ti: 11.34%,1_NiCuAlTi : 100.00%,4.883,461.5,123.19,3823.6,36.435,508,70.1
EP3087B,1_1750X,1_NiCuAlTi = Al: 27.44%-Ni: 24.99%-Fe: 22.26%-Ti: 13.41%-Cu: 11.89% | 2_CuNiAl = Cu: 44.1%-Al: 22.38%-Fe: 13.61%-Ni: 13.54%-Ti: 6.38% | 3_AlCuNiTi = Al: 59.9%-Cu: 12.87%-Ni: 10.34%-Fe: 9.88%-Ti: 7.01% | 4_TiCuNi = Ti: 65.12%-Cu: 11.93%-Ni: 9.07%-Fe: 6.94%-Al: 6.93% | Unassigned = Cu: 28.43%-Al: 24.32%-Ni: 18.2%-Fe: 17.72%-Ti: 11.34%,1_NiCuAlTi : 100.00%,10.707,1012,198,3976.4,39.447,509,70.2
EP3087B,1_1750X,1_NiCuAlTi = Al: 27.44%-Ni: 24.99%-Fe: 22.26%-Ti: 13.41%-Cu: 11.89% | 2_CuNiAl = Cu: 44.1%-Al: 22.38%-Fe: 13.61%-Ni: 13.54%-Ti: 6.38% | 3_AlCuNiTi = Al: 59.9%-Cu: 12.87%-Ni: 10.34%-Fe: 9.88%-Ti: 7.01% | 4_TiCuNi = Ti: 65.12%-Cu: 11.93%-Ni: 9.07%-Fe: 6.94%-Al: 6.93% | Unassigned = Cu: 28.43%-Al: 24.32%-Ni: 18.2%-Fe: 17.72%-Ti: 11.34%,2_CuNiAl : 48.21%|1_NiCuAlTi : 46.21%|Unassigned : 5.57%,12.173,1150.5,198.48,3511.9,32.305,511,69.7
EP3087B,1_1750X,1_NiCuAlTi = Al: 27.44%-Ni: 24.99%-Fe: 22.26%-Ti: 13.41%-Cu: 11.89% | 2_CuNiAl = Cu: 44.1%-Al: 22.38%-Fe: 13.61%-Ni: 13.54%-Ti: 6.38% | 3_AlCuNiTi = Al: 59.9%-Cu: 12.87%-Ni: 10.34%-Fe: 9.88%-Ti: 7.01% | 4_TiCuNi = Ti: 65.12%-Cu: 11.93%-Ni: 9.07%-Fe: 6.94%-Al: 6.93% | Unassigned = Cu: 28.43%-Al: 24.32%-Ni: 18.2%-Fe: 17.72%-Ti: 11.34%,1_NiCuAlTi : 73.65%|Unassigned : 3.12%|2_CuNiAl : 23.23%,9.082,858.4,166.42,3487,33.555,510,69.9
EP3087B,1_1750X,1_NiCuAlTi = Al: 27.44%-Ni: 24.99%-Fe: 22.26%-Ti: 13.41%-Cu: 11.89% | 2_CuNiAl = Cu: 44.1%-Al: 22.38%-Fe: 13.61%-Ni: 13.54%-Ti: 6.38% | 3_AlCuNiTi = Al: 59.9%-Cu: 12.87%-Ni: 10.34%-Fe: 9.88%-Ti: 7.01% | 4_TiCuNi = Ti: 65.12%-Cu: 11.93%-Ni: 9.07%-Fe: 6.94%-Al: 6.93% | Unassigned = Cu: 28.43%-Al: 24.32%-Ni: 18.2%-Fe: 17.72%-Ti: 11.34%,1_NiCuAlTi : 85.95%|2_CuNiAl : 14.05%,15.632,1477.5,225.93,3392.1,39.44,511,70.3
EP3087B,1_1750X,1_NiCuAlTi = Al: 27.44%-Ni: 24.99%-Fe: 22.26%-Ti: 13.41%-Cu: 11.89% | 2_CuNiAl = Cu: 44.1%-Al: 22.38%-Fe: 13.61%-Ni: 13.54%-Ti: 6.38% | 3_AlCuNiTi = Al: 59.9%-Cu: 12.87%-Ni: 10.34%-Fe: 9.88%-Ti: 7.01% | 4_TiCuNi = Ti: 65.12%-Cu: 11.93%-Ni: 9.07%-Fe: 6.94%-Al: 6.93% | Unassigned = Cu: 28.43%-Al: 24.32%-Ni: 18.2%-Fe: 17.72%-Ti: 11.34%,2_CuNiAl : 29.10%|1_NiCuAlTi : 70.90%,9.311,880.1,165.48,3368.4,34.971,510,70
EP3087B,1_1750X,1_NiCuAlTi = Al: 27.44%-Ni: 24.99%-Fe: 22.26%-Ti: 13.41%-Cu: 11.89% | 2_CuNiAl = Cu: 44.1%-Al: 22.38%-Fe: 13.61%-Ni: 13.54%-Ti: 6.38% | 3_AlCuNiTi = Al: 59.9%-Cu: 12.87%-Ni: 10.34%-Fe: 9.88%-Ti: 7.01% | 4_TiCuNi = Ti: 65.12%-Cu: 11.93%-Ni: 9.07%-Fe: 6.94%-Al: 6.93% | Unassigned = Cu: 28.43%-Al: 24.32%-Ni: 18.2%-Fe: 17.72%-Ti: 11.34%,1_NiCuAlTi : 39.45%|2_CuNiAl : 60.55%,11.487,1085.8,188.23,3403.1,29.447,509,69.9
EP3087B,1_1750X,1_NiCuAlTi = Al: 27.44%-Ni: 24.99%-Fe: 22.26%-Ti: 13.41%-Cu: 11.89% | 2_CuNiAl = Cu: 44.1%-Al: 22.38%-Fe: 13.61%-Ni: 13.54%-Ti: 6.38% | 3_AlCuNiTi = Al: 59.9%-Cu: 12.87%-Ni: 10.34%-Fe: 9.88%-Ti: 7.01% | 4_TiCuNi = Ti: 65.12%-Cu: 11.93%-Ni: 9.07%-Fe: 6.94%-Al: 6.93% | Unassigned = Cu: 28.43%-Al: 24.32%-Ni: 18.2%-Fe: 17.72%-Ti: 11.34%,2_CuNiAl : 60.30%|1_NiCuAlTi : 39.70%,4.838,457.3,151.16,5539.7,31.82,510,70
EP3087B,1_1750X,1_NiCuAlTi = Al: 27.44%-Ni: 24.99%-Fe: 22.26%-Ti: 13.41%-Cu: 11.89% | 2_CuNiAl = Cu: 44.1%-Al: 22.38%-Fe: 13.61%-Ni: 13.54%-Ti: 6.38% | 3_AlCuNiTi = Al: 59.9%-Cu: 12.87%-Ni: 10.34%-Fe: 9.88%-Ti: 7.01% | 4_TiCuNi = Ti: 65.12%-Cu: 11.93%-Ni: 9.07%-Fe: 6.94%-Al: 6.93% | Unassigned = Cu: 28.43%-Al: 24.32%-Ni: 18.2%-Fe: 17.72%-Ti: 11.34%,2_CuNiAl : 60.06%|1_NiCuAlTi : 34.04%|Unassigned : 5.90%,5.702,539,157.53,5050.3,30.116,509,70.2
EP3087B,1_1750X,1_NiCuAlTi = Al: 27.44%-Ni: 24.99%-Fe: 22.26%-Ti: 13.41%-Cu: 11.89% | 2_CuNiAl = Cu: 44.1%-Al: 22.38%-Fe: 13.61%-Ni: 13.54%-Ti: 6.38% | 3_AlCuNiTi = Al: 59.9%-Cu: 12.87%-Ni: 10.34%-Fe: 9.88%-Ti: 7.01% | 4_TiCuNi = Ti: 65.12%-Cu: 11.93%-Ni: 9.07%-Fe: 6.94%-Al: 6.93% | Unassigned = Cu: 28.43%-Al: 24.32%-Ni: 18.2%-Fe: 17.72%-Ti: 11.34%,2_CuNiAl : 2.81%|1_NiCuAlTi : 97.19%,14.771,1396.2,226.41,3601.8,35.381,509,70.1
EP3087B,1_1750X,1_NiCuAlTi = Al: 27.44%-Ni: 24.99%-Fe: 22.26%-Ti: 13.41%-Cu: 11.89% | 2_CuNiAl = Cu: 44.1%-Al: 22.38%-Fe: 13.61%-Ni: 13.54%-Ti: 6.38% | 3_AlCuNiTi = Al: 59.9%-Cu: 12.87%-Ni: 10.34%-Fe: 9.88%-Ti: 7.01% | 4_TiCuNi = Ti: 65.12%-Cu: 11.93%-Ni: 9.07%-Fe: 6.94%-Al: 6.93% | Unassigned = Cu: 28.43%-Al: 24.32%-Ni: 18.2%-Fe: 17.72%-Ti: 11.34%,1_NiCuAlTi : 100.00%,17.599,1663.5,259.76,3778.5,41.735,509,70.1
EP3087B,1_1750X,1_NiCuAlTi = Al: 27.44%-Ni: 24.99%-Fe: 22.26%-Ti: 13.41%-Cu: 11.89% | 2_CuNiAl = Cu: 44.1%-Al: 22.38%-Fe: 13.61%-Ni: 13.54%-Ti: 6.38% | 3_AlCuNiTi = Al: 59.9%-Cu: 12.87%-Ni: 10.34%-Fe: 9.88%-Ti: 7.01% | 4_TiCuNi = Ti: 65.12%-Cu: 11.93%-Ni: 9.07%-Fe: 6.94%-Al: 6.93% | Unassigned = Cu: 28.43%-Al: 24.32%-Ni: 18.2%-Fe: 17.72%-Ti: 11.34%,1_NiCuAlTi : 100.00%,12.237,1156.6,206.65,3737.9,40.556,508,69.8
