Repository: giengeb1/ADAMaNT-HEA-indents

File: Indentation Results.csv (part 20 of 64)
Sample,Magnification,Compound Compositions,Indent Composition,Hardness,Hv,Modulus,Stiffness^2 / Load,Pmax,Hmax,Reporting Depth
EP3087B,1_1750X,1_NiCuAlTi = Al: 27.44%-Ni: 24.99%-Fe: 22.26%-Ti: 13.41%-Cu: 11.89% | 2_CuNiAl = Cu: 44.1%-Al: 22.38%-Fe: 13.61%-Ni: 13.54%-Ti: 6.38% | 3_AlCuNiTi = Al: 59.9%-Cu: 12.87%-Ni: 10.34%-Fe: 9.88%-Ti: 7.01% | 4_TiCuNi = Ti: 65.12%-Cu: 11.93%-Ni: 9.07%-Fe: 6.94%-Al: 6.93% | Unassigned = Cu: 28.43%-Al: 24.32%-Ni: 18.2%-Fe: 17.72%-Ti: 11.34%,1_NiCuAlTi : 100.00%,6.413,606.1,143.3,3805.8,38.282,510,70.3
EP3087B,1_1750X,1_NiCuAlTi = Al: 27.44%-Ni: 24.99%-Fe: 22.26%-Ti: 13.41%-Cu: 11.89% | 2_CuNiAl = Cu: 44.1%-Al: 22.38%-Fe: 13.61%-Ni: 13.54%-Ti: 6.38% | 3_AlCuNiTi = Al: 59.9%-Cu: 12.87%-Ni: 10.34%-Fe: 9.88%-Ti: 7.01% | 4_TiCuNi = Ti: 65.12%-Cu: 11.93%-Ni: 9.07%-Fe: 6.94%-Al: 6.93% | Unassigned = Cu: 28.43%-Al: 24.32%-Ni: 18.2%-Fe: 17.72%-Ti: 11.34%,1_NiCuAlTi : 100.00%,9.333,882.1,177.63,3795.9,39.572,509,70.2
EP3087B,1_1750X,1_NiCuAlTi = Al: 27.44%-Ni: 24.99%-Fe: 22.26%-Ti: 13.41%-Cu: 11.89% | 2_CuNiAl = Cu: 44.1%-Al: 22.38%-Fe: 13.61%-Ni: 13.54%-Ti: 6.38% | 3_AlCuNiTi = Al: 59.9%-Cu: 12.87%-Ni: 10.34%-Fe: 9.88%-Ti: 7.01% | 4_TiCuNi = Ti: 65.12%-Cu: 11.93%-Ni: 9.07%-Fe: 6.94%-Al: 6.93% | Unassigned = Cu: 28.43%-Al: 24.32%-Ni: 18.2%-Fe: 17.72%-Ti: 11.34%,1_NiCuAlTi : 99.10%|2_CuNiAl : 0.90%,9.963,941.7,184.02,3776.1,39.668,508,69.9
EP3087B,1_1750X,1_NiCuAlTi = Al: 27.44%-Ni: 24.99%-Fe: 22.26%-Ti: 13.41%-Cu: 11.89% | 2_CuNiAl = Cu: 44.1%-Al: 22.38%-Fe: 13.61%-Ni: 13.54%-Ti: 6.38% | 3_AlCuNiTi = Al: 59.9%-Cu: 12.87%-Ni: 10.34%-Fe: 9.88%-Ti: 7.01% | 4_TiCuNi = Ti: 65.12%-Cu: 11.93%-Ni: 9.07%-Fe: 6.94%-Al: 6.93% | Unassigned = Cu: 28.43%-Al: 24.32%-Ni: 18.2%-Fe: 17.72%-Ti: 11.34%,2_CuNiAl : 23.69%|1_NiCuAlTi : 76.31%,15.508,1465.8,237.35,3706.1,32.632,509,70.2
EP3087B,1_1750X,1_NiCuAlTi = Al: 27.44%-Ni: 24.99%-Fe: 22.26%-Ti: 13.41%-Cu: 11.89% | 2_CuNiAl = Cu: 44.1%-Al: 22.38%-Fe: 13.61%-Ni: 13.54%-Ti: 6.38% | 3_AlCuNiTi = Al: 59.9%-Cu: 12.87%-Ni: 10.34%-Fe: 9.88%-Ti: 7.01% | 4_TiCuNi = Ti: 65.12%-Cu: 11.93%-Ni: 9.07%-Fe: 6.94%-Al: 6.93% | Unassigned = Cu: 28.43%-Al: 24.32%-Ni: 18.2%-Fe: 17.72%-Ti: 11.34%,1_NiCuAlTi : 100.00%,12.129,1146.5,206.2,3757.6,39.406,510,69.1
EP3087B,1_1750X,1_NiCuAlTi = Al: 27.44%-Ni: 24.99%-Fe: 22.26%-Ti: 13.41%-Cu: 11.89% | 2_CuNiAl = Cu: 44.1%-Al: 22.38%-Fe: 13.61%-Ni: 13.54%-Ti: 6.38% | 3_AlCuNiTi = Al: 59.9%-Cu: 12.87%-Ni: 10.34%-Fe: 9.88%-Ti: 7.01% | 4_TiCuNi = Ti: 65.12%-Cu: 11.93%-Ni: 9.07%-Fe: 6.94%-Al: 6.93% | Unassigned = Cu: 28.43%-Al: 24.32%-Ni: 18.2%-Fe: 17.72%-Ti: 11.34%,2_CuNiAl : 100.00%,5.213,492.7,146.75,4881.5,22.581,509,69.9
EP3087B,1_1750X,1_NiCuAlTi = Al: 27.44%-Ni: 24.99%-Fe: 22.26%-Ti: 13.41%-Cu: 11.89% | 2_CuNiAl = Cu: 44.1%-Al: 22.38%-Fe: 13.61%-Ni: 13.54%-Ti: 6.38% | 3_AlCuNiTi = Al: 59.9%-Cu: 12.87%-Ni: 10.34%-Fe: 9.88%-Ti: 7.01% | 4_TiCuNi = Ti: 65.12%-Cu: 11.93%-Ni: 9.07%-Fe: 6.94%-Al: 6.93% | Unassigned = Cu: 28.43%-Al: 24.32%-Ni: 18.2%-Fe: 17.72%-Ti: 11.34%,1_NiCuAlTi : 100.00%,11.278,1066,181.54,3259.5,33.801,509,69.8
EP3087B,1_1750X,1_NiCuAlTi = Al: 27.44%-Ni: 24.99%-Fe: 22.26%-Ti: 13.41%-Cu: 11.89% | 2_CuNiAl = Cu: 44.1%-Al: 22.38%-Fe: 13.61%-Ni: 13.54%-Ti: 6.38% | 3_AlCuNiTi = Al: 59.9%-Cu: 12.87%-Ni: 10.34%-Fe: 9.88%-Ti: 7.01% | 4_TiCuNi = Ti: 65.12%-Cu: 11.93%-Ni: 9.07%-Fe: 6.94%-Al: 6.93% | Unassigned = Cu: 28.43%-Al: 24.32%-Ni: 18.2%-Fe: 17.72%-Ti: 11.34%,1_NiCuAlTi : 98.72%|2_CuNiAl : 1.28%,3.517,332.4,99.57,3614,32.204,510,70
EP3087B,1_1750X,1_NiCuAlTi = Al: 27.44%-Ni: 24.99%-Fe: 22.26%-Ti: 13.41%-Cu: 11.89% | 2_CuNiAl = Cu: 44.1%-Al: 22.38%-Fe: 13.61%-Ni: 13.54%-Ti: 6.38% | 3_AlCuNiTi = Al: 59.9%-Cu: 12.87%-Ni: 10.34%-Fe: 9.88%-Ti: 7.01% | 4_TiCuNi = Ti: 65.12%-Cu: 11.93%-Ni: 9.07%-Fe: 6.94%-Al: 6.93% | Unassigned = Cu: 28.43%-Al: 24.32%-Ni: 18.2%-Fe: 17.72%-Ti: 11.34%,1_NiCuAlTi : 73.69%|2_CuNiAl : 25.46%|Unassigned : 0.85%,10.094,954.1,172.22,3327.8,33.333,509,69.9
EP3087B,1_1750X,1_NiCuAlTi = Al: 27.44%-Ni: 24.99%-Fe: 22.26%-Ti: 13.41%-Cu: 11.89% | 2_CuNiAl = Cu: 44.1%-Al: 22.38%-Fe: 13.61%-Ni: 13.54%-Ti: 6.38% | 3_AlCuNiTi = Al: 59.9%-Cu: 12.87%-Ni: 10.34%-Fe: 9.88%-Ti: 7.01% | 4_TiCuNi = Ti: 65.12%-Cu: 11.93%-Ni: 9.07%-Fe: 6.94%-Al: 6.93% | Unassigned = Cu: 28.43%-Al: 24.32%-Ni: 18.2%-Fe: 17.72%-Ti: 11.34%,1_NiCuAlTi : 100.00%,8.619,814.6,160.31,3444.6,36.783,509,70.1
EP3087B,1_1750X,1_NiCuAlTi = Al: 27.44%-Ni: 24.99%-Fe: 22.26%-Ti: 13.41%-Cu: 11.89% | 2_CuNiAl = Cu: 44.1%-Al: 22.38%-Fe: 13.61%-Ni: 13.54%-Ti: 6.38% | 3_AlCuNiTi = Al: 59.9%-Cu: 12.87%-Ni: 10.34%-Fe: 9.88%-Ti: 7.01% | 4_TiCuNi = Ti: 65.12%-Cu: 11.93%-Ni: 9.07%-Fe: 6.94%-Al: 6.93% | Unassigned = Cu: 28.43%-Al: 24.32%-Ni: 18.2%-Fe: 17.72%-Ti: 11.34%,1_NiCuAlTi : 100.00%,17.193,1625.1,233.96,3265.4,36.792,511,69.9
EP3087B,1_1750X,1_NiCuAlTi = Al: 27.44%-Ni: 24.99%-Fe: 22.26%-Ti: 13.41%-Cu: 11.89% | 2_CuNiAl = Cu: 44.1%-Al: 22.38%-Fe: 13.61%-Ni: 13.54%-Ti: 6.38% | 3_AlCuNiTi = Al: 59.9%-Cu: 12.87%-Ni: 10.34%-Fe: 9.88%-Ti: 7.01% | 4_TiCuNi = Ti: 65.12%-Cu: 11.93%-Ni: 9.07%-Fe: 6.94%-Al: 6.93% | Unassigned = Cu: 28.43%-Al: 24.32%-Ni: 18.2%-Fe: 17.72%-Ti: 11.34%,1_NiCuAlTi : 100.00%,11.454,1082.7,186.97,3374.4,33.089,511,69.7
EP3087B,1_1750X,1_NiCuAlTi = Al: 27.44%-Ni: 24.99%-Fe: 22.26%-Ti: 13.41%-Cu: 11.89% | 2_CuNiAl = Cu: 44.1%-Al: 22.38%-Fe: 13.61%-Ni: 13.54%-Ti: 6.38% | 3_AlCuNiTi = Al: 59.9%-Cu: 12.87%-Ni: 10.34%-Fe: 9.88%-Ti: 7.01% | 4_TiCuNi = Ti: 65.12%-Cu: 11.93%-Ni: 9.07%-Fe: 6.94%-Al: 6.93% | Unassigned = Cu: 28.43%-Al: 24.32%-Ni: 18.2%-Fe: 17.72%-Ti: 11.34%,1_NiCuAlTi : 16.47%|2_CuNiAl : 82.52%|Unassigned : 1.01%,2.42,228.7,104.22,5710.9,23.741,509,70.3
EP3087B,1_1750X,1_NiCuAlTi = Al: 27.44%-Ni: 24.99%-Fe: 22.26%-Ti: 13.41%-Cu: 11.89% | 2_CuNiAl = Cu: 44.1%-Al: 22.38%-Fe: 13.61%-Ni: 13.54%-Ti: 6.38% | 3_AlCuNiTi = Al: 59.9%-Cu: 12.87%-Ni: 10.34%-Fe: 9.88%-Ti: 7.01% | 4_TiCuNi = Ti: 65.12%-Cu: 11.93%-Ni: 9.07%-Fe: 6.94%-Al: 6.93% | Unassigned = Cu: 28.43%-Al: 24.32%-Ni: 18.2%-Fe: 17.72%-Ti: 11.34%,1_NiCuAlTi : 88.65%|2_CuNiAl : 11.35%,13.975,1320.9,225.78,3789.9,34.133,510,70.2
EP3087B,1_1750X,1_NiCuAlTi = Al: 27.44%-Ni: 24.99%-Fe: 22.26%-Ti: 13.41%-Cu: 11.89% | 2_CuNiAl = Cu: 44.1%-Al: 22.38%-Fe: 13.61%-Ni: 13.54%-Ti: 6.38% | 3_AlCuNiTi = Al: 59.9%-Cu: 12.87%-Ni: 10.34%-Fe: 9.88%-Ti: 7.01% | 4_TiCuNi = Ti: 65.12%-Cu: 11.93%-Ni: 9.07%-Fe: 6.94%-Al: 6.93% | Unassigned = Cu: 28.43%-Al: 24.32%-Ni: 18.2%-Fe: 17.72%-Ti: 11.34%,1_NiCuAlTi : 69.43%|2_CuNiAl : 30.57%,10.691,1010.5,189.57,3701.6,30.066,510,70.6
EP3087B,1_1750X,1_NiCuAlTi = Al: 27.44%-Ni: 24.99%-Fe: 22.26%-Ti: 13.41%-Cu: 11.89% | 2_CuNiAl = Cu: 44.1%-Al: 22.38%-Fe: 13.61%-Ni: 13.54%-Ti: 6.38% | 3_AlCuNiTi = Al: 59.9%-Cu: 12.87%-Ni: 10.34%-Fe: 9.88%-Ti: 7.01% | 4_TiCuNi = Ti: 65.12%-Cu: 11.93%-Ni: 9.07%-Fe: 6.94%-Al: 6.93% | Unassigned = Cu: 28.43%-Al: 24.32%-Ni: 18.2%-Fe: 17.72%-Ti: 11.34%,1_NiCuAlTi : 70.31%|2_CuNiAl : 29.69%,9.739,920.6,167.88,3301.2,30.598,508,69.9
EP3087B,1_1750X,1_NiCuAlTi = Al: 27.44%-Ni: 24.99%-Fe: 22.26%-Ti: 13.41%-Cu: 11.89% | 2_CuNiAl = Cu: 44.1%-Al: 22.38%-Fe: 13.61%-Ni: 13.54%-Ti: 6.38% | 3_AlCuNiTi = Al: 59.9%-Cu: 12.87%-Ni: 10.34%-Fe: 9.88%-Ti: 7.01% | 4_TiCuNi = Ti: 65.12%-Cu: 11.93%-Ni: 9.07%-Fe: 6.94%-Al: 6.93% | Unassigned = Cu: 28.43%-Al: 24.32%-Ni: 18.2%-Fe: 17.72%-Ti: 11.34%,1_NiCuAlTi : 65.42%|2_CuNiAl : 34.58%,14.766,1395.7,223.55,3528.9,34.744,510,69.8
EP3087B,1_1750X,1_NiCuAlTi = Al: 27.44%-Ni: 24.99%-Fe: 22.26%-Ti: 13.41%-Cu: 11.89% | 2_CuNiAl = Cu: 44.1%-Al: 22.38%-Fe: 13.61%-Ni: 13.54%-Ti: 6.38% | 3_AlCuNiTi = Al: 59.9%-Cu: 12.87%-Ni: 10.34%-Fe: 9.88%-Ti: 7.01% | 4_TiCuNi = Ti: 65.12%-Cu: 11.93%-Ni: 9.07%-Fe: 6.94%-Al: 6.93% | Unassigned = Cu: 28.43%-Al: 24.32%-Ni: 18.2%-Fe: 17.72%-Ti: 11.34%,1_NiCuAlTi : 85.36%|2_CuNiAl : 14.64%,15.021,1419.8,237.22,3822.8,36.183,509,69.8
EP3087B,1_1750X,1_NiCuAlTi = Al: 27.44%-Ni: 24.99%-Fe: 22.26%-Ti: 13.41%-Cu: 11.89% | 2_CuNiAl = Cu: 44.1%-Al: 22.38%-Fe: 13.61%-Ni: 13.54%-Ti: 6.38% | 3_AlCuNiTi = Al: 59.9%-Cu: 12.87%-Ni: 10.34%-Fe: 9.88%-Ti: 7.01% | 4_TiCuNi = Ti: 65.12%-Cu: 11.93%-Ni: 9.07%-Fe: 6.94%-Al: 6.93% | Unassigned = Cu: 28.43%-Al: 24.32%-Ni: 18.2%-Fe: 17.72%-Ti: 11.34%,1_NiCuAlTi : 100.00%,12.814,1211.2,210.39,3677.4,38.989,509,69.9
EP3087B,1_1750X,1_NiCuAlTi = Al: 27.44%-Ni: 24.99%-Fe: 22.26%-Ti: 13.41%-Cu: 11.89% | 2_CuNiAl = Cu: 44.1%-Al: 22.38%-Fe: 13.61%-Ni: 13.54%-Ti: 6.38% | 3_AlCuNiTi = Al: 59.9%-Cu: 12.87%-Ni: 10.34%-Fe: 9.88%-Ti: 7.01% | 4_TiCuNi = Ti: 65.12%-Cu: 11.93%-Ni: 9.07%-Fe: 6.94%-Al: 6.93% | Unassigned = Cu: 28.43%-Al: 24.32%-Ni: 18.2%-Fe: 17.72%-Ti: 11.34%,2_CuNiAl : 4.68%|1_NiCuAlTi : 95.32%,8.052,761.1,161.45,3734.3,33.846,507,70.1
EP3087B,1_1750X,1_NiCuAlTi = Al: 27.44%-Ni: 24.99%-Fe: 22.26%-Ti: 13.41%-Cu: 11.89% | 2_CuNiAl = Cu: 44.1%-Al: 22.38%-Fe: 13.61%-Ni: 13.54%-Ti: 6.38% | 3_AlCuNiTi = Al: 59.9%-Cu: 12.87%-Ni: 10.34%-Fe: 9.88%-Ti: 7.01% | 4_TiCuNi = Ti: 65.12%-Cu: 11.93%-Ni: 9.07%-Fe: 6.94%-Al: 6.93% | Unassigned = Cu: 28.43%-Al: 24.32%-Ni: 18.2%-Fe: 17.72%-Ti: 11.34%,1_NiCuAlTi : 100.00%,11.567,1093.3,190.46,3447.4,38.201,509,69.7
EP3087B,1_1750X,1_NiCuAlTi = Al: 27.44%-Ni: 24.99%-Fe: 22.26%-Ti: 13.41%-Cu: 11.89% | 2_CuNiAl = Cu: 44.1%-Al: 22.38%-Fe: 13.61%-Ni: 13.54%-Ti: 6.38% | 3_AlCuNiTi = Al: 59.9%-Cu: 12.87%-Ni: 10.34%-Fe: 9.88%-Ti: 7.01% | 4_TiCuNi = Ti: 65.12%-Cu: 11.93%-Ni: 9.07%-Fe: 6.94%-Al: 6.93% | Unassigned = Cu: 28.43%-Al: 24.32%-Ni: 18.2%-Fe: 17.72%-Ti: 11.34%,1_NiCuAlTi : 32.04%|2_CuNiAl : 65.01%|Unassigned : 2.94%,4.251,401.8,109.82,3574.1,25.198,510,70.1
EP3087B,1_1750X,1_NiCuAlTi = Al: 27.44%-Ni: 24.99%-Fe: 22.26%-Ti: 13.41%-Cu: 11.89% | 2_CuNiAl = Cu: 44.1%-Al: 22.38%-Fe: 13.61%-Ni: 13.54%-Ti: 6.38% | 3_AlCuNiTi = Al: 59.9%-Cu: 12.87%-Ni: 10.34%-Fe: 9.88%-Ti: 7.01% | 4_TiCuNi = Ti: 65.12%-Cu: 11.93%-Ni: 9.07%-Fe: 6.94%-Al: 6.93% | Unassigned = Cu: 28.43%-Al: 24.32%-Ni: 18.2%-Fe: 17.72%-Ti: 11.34%,2_CuNiAl : 47.91%|Unassigned : 2.95%|1_NiCuAlTi : 49.14%,11.938,1128.4,186.3,3218,28.041,508,70
EP3087B,1_1750X,1_NiCuAlTi = Al: 27.44%-Ni: 24.99%-Fe: 22.26%-Ti: 13.41%-Cu: 11.89% | 2_CuNiAl = Cu: 44.1%-Al: 22.38%-Fe: 13.61%-Ni: 13.54%-Ti: 6.38% | 3_AlCuNiTi = Al: 59.9%-Cu: 12.87%-Ni: 10.34%-Fe: 9.88%-Ti: 7.01% | 4_TiCuNi = Ti: 65.12%-Cu: 11.93%-Ni: 9.07%-Fe: 6.94%-Al: 6.93% | Unassigned = Cu: 28.43%-Al: 24.32%-Ni: 18.2%-Fe: 17.72%-Ti: 11.34%,1_NiCuAlTi : 100.00%,15.003,1418.1,215.44,3267.4,38.771,509,70.1
EP3087B,1_1750X,1_NiCuAlTi = Al: 27.44%-Ni: 24.99%-Fe: 22.26%-Ti: 13.41%-Cu: 11.89% | 2_CuNiAl = Cu: 44.1%-Al: 22.38%-Fe: 13.61%-Ni: 13.54%-Ti: 6.38% | 3_AlCuNiTi = Al: 59.9%-Cu: 12.87%-Ni: 10.34%-Fe: 9.88%-Ti: 7.01% | 4_TiCuNi = Ti: 65.12%-Cu: 11.93%-Ni: 9.07%-Fe: 6.94%-Al: 6.93% | Unassigned = Cu: 28.43%-Al: 24.32%-Ni: 18.2%-Fe: 17.72%-Ti: 11.34%,2_CuNiAl : 0.36%|1_NiCuAlTi : 99.64%,11.529,1089.7,188.94,3412.4,38.124,507,69.8
EP3087B,1_1750X,1_NiCuAlTi = Al: 27.44%-Ni: 24.99%-Fe: 22.26%-Ti: 13.41%-Cu: 11.89% | 2_CuNiAl = Cu: 44.1%-Al: 22.38%-Fe: 13.61%-Ni: 13.54%-Ti: 6.38% | 3_AlCuNiTi = Al: 59.9%-Cu: 12.87%-Ni: 10.34%-Fe: 9.88%-Ti: 7.01% | 4_TiCuNi = Ti: 65.12%-Cu: 11.93%-Ni: 9.07%-Fe: 6.94%-Al: 6.93% | Unassigned = Cu: 28.43%-Al: 24.32%-Ni: 18.2%-Fe: 17.72%-Ti: 11.34%,2_CuNiAl : 4.22%|1_NiCuAlTi : 95.37%|Unassigned : 0.41%,13.852,1309.3,209.36,3374.5,29.767,511,70.3
EP3087B,1_1750X,1_NiCuAlTi = Al: 27.44%-Ni: 24.99%-Fe: 22.26%-Ti: 13.41%-Cu: 11.89% | 2_CuNiAl = Cu: 44.1%-Al: 22.38%-Fe: 13.61%-Ni: 13.54%-Ti: 6.38% | 3_AlCuNiTi = Al: 59.9%-Cu: 12.87%-Ni: 10.34%-Fe: 9.88%-Ti: 7.01% | 4_TiCuNi = Ti: 65.12%-Cu: 11.93%-Ni: 9.07%-Fe: 6.94%-Al: 6.93% | Unassigned = Cu: 28.43%-Al: 24.32%-Ni: 18.2%-Fe: 17.72%-Ti: 11.34%,1_NiCuAlTi : 83.12%|2_CuNiAl : 16.88%,9.119,861.9,163.75,3377.5,27.427,512,70
EP3087B,1_1750X,1_NiCuAlTi = Al: 27.44%-Ni: 24.99%-Fe: 22.26%-Ti: 13.41%-Cu: 11.89% | 2_CuNiAl = Cu: 44.1%-Al: 22.38%-Fe: 13.61%-Ni: 13.54%-Ti: 6.38% | 3_AlCuNiTi = Al: 59.9%-Cu: 12.87%-Ni: 10.34%-Fe: 9.88%-Ti: 7.01% | 4_TiCuNi = Ti: 65.12%-Cu: 11.93%-Ni: 9.07%-Fe: 6.94%-Al: 6.93% | Unassigned = Cu: 28.43%-Al: 24.32%-Ni: 18.2%-Fe: 17.72%-Ti: 11.34%,2_CuNiAl : 55.46%|Unassigned : 3.09%|1_NiCuAlTi : 41.45%,10.455,988.2,196.64,4025.3,27.102,509,69.9
EP3087B,1_1750X,1_NiCuAlTi = Al: 27.44%-Ni: 24.99%-Fe: 22.26%-Ti: 13.41%-Cu: 11.89% | 2_CuNiAl = Cu: 44.1%-Al: 22.38%-Fe: 13.61%-Ni: 13.54%-Ti: 6.38% | 3_AlCuNiTi = Al: 59.9%-Cu: 12.87%-Ni: 10.34%-Fe: 9.88%-Ti: 7.01% | 4_TiCuNi = Ti: 65.12%-Cu: 11.93%-Ni: 9.07%-Fe: 6.94%-Al: 6.93% | Unassigned = Cu: 28.43%-Al: 24.32%-Ni: 18.2%-Fe: 17.72%-Ti: 11.34%,1_NiCuAlTi : 100.00%,9.206,870.2,175.27,3760.2,39.074,508,70.2
EP3087B,1_1750X,1_NiCuAlTi = Al: 27.44%-Ni: 24.99%-Fe: 22.26%-Ti: 13.41%-Cu: 11.89% | 2_CuNiAl = Cu: 44.1%-Al: 22.38%-Fe: 13.61%-Ni: 13.54%-Ti: 6.38% | 3_AlCuNiTi = Al: 59.9%-Cu: 12.87%-Ni: 10.34%-Fe: 9.88%-Ti: 7.01% | 4_TiCuNi = Ti: 65.12%-Cu: 11.93%-Ni: 9.07%-Fe: 6.94%-Al: 6.93% | Unassigned = Cu: 28.43%-Al: 24.32%-Ni: 18.2%-Fe: 17.72%-Ti: 11.34%,1_NiCuAlTi : 100.00%,15.424,1457.9,243.94,3896,41.245,508,69.9
EP3087B,1_1750X,1_NiCuAlTi = Al: 27.44%-Ni: 24.99%-Fe: 22.26%-Ti: 13.41%-Cu: 11.89% | 2_CuNiAl = Cu: 44.1%-Al: 22.38%-Fe: 13.61%-Ni: 13.54%-Ti: 6.38% | 3_AlCuNiTi = Al: 59.9%-Cu: 12.87%-Ni: 10.34%-Fe: 9.88%-Ti: 7.01% | 4_TiCuNi = Ti: 65.12%-Cu: 11.93%-Ni: 9.07%-Fe: 6.94%-Al: 6.93% | Unassigned = Cu: 28.43%-Al: 24.32%-Ni: 18.2%-Fe: 17.72%-Ti: 11.34%,1_NiCuAlTi : 100.00%,15.303,1446.4,238.14,3775.9,40.918,510,70
EP3087B,1_1750X,1_NiCuAlTi = Al: 27.44%-Ni: 24.99%-Fe: 22.26%-Ti: 13.41%-Cu: 11.89% | 2_CuNiAl = Cu: 44.1%-Al: 22.38%-Fe: 13.61%-Ni: 13.54%-Ti: 6.38% | 3_AlCuNiTi = Al: 59.9%-Cu: 12.87%-Ni: 10.34%-Fe: 9.88%-Ti: 7.01% | 4_TiCuNi = Ti: 65.12%-Cu: 11.93%-Ni: 9.07%-Fe: 6.94%-Al: 6.93% | Unassigned = Cu: 28.43%-Al: 24.32%-Ni: 18.2%-Fe: 17.72%-Ti: 11.34%,1_NiCuAlTi : 100.00%,5.504,520.3,129.17,3691.6,37.529,508,69.9
EP3087B,1_1750X,1_NiCuAlTi = Al: 27.44%-Ni: 24.99%-Fe: 22.26%-Ti: 13.41%-Cu: 11.89% | 2_CuNiAl = Cu: 44.1%-Al: 22.38%-Fe: 13.61%-Ni: 13.54%-Ti: 6.38% | 3_AlCuNiTi = Al: 59.9%-Cu: 12.87%-Ni: 10.34%-Fe: 9.88%-Ti: 7.01% | 4_TiCuNi = Ti: 65.12%-Cu: 11.93%-Ni: 9.07%-Fe: 6.94%-Al: 6.93% | Unassigned = Cu: 28.43%-Al: 24.32%-Ni: 18.2%-Fe: 17.72%-Ti: 11.34%,1_NiCuAlTi : 100.00%,10.396,982.7,188.56,3771.6,39.69,507,70
EP3087B,1_1750X,1_NiCuAlTi = Al: 27.44%-Ni: 24.99%-Fe: 22.26%-Ti: 13.41%-Cu: 11.89% | 2_CuNiAl = Cu: 44.1%-Al: 22.38%-Fe: 13.61%-Ni: 13.54%-Ti: 6.38% | 3_AlCuNiTi = Al: 59.9%-Cu: 12.87%-Ni: 10.34%-Fe: 9.88%-Ti: 7.01% | 4_TiCuNi = Ti: 65.12%-Cu: 11.93%-Ni: 9.07%-Fe: 6.94%-Al: 6.93% | Unassigned = Cu: 28.43%-Al: 24.32%-Ni: 18.2%-Fe: 17.72%-Ti: 11.34%,1_NiCuAlTi : 100.00%,13.503,1276.3,221.58,3802.7,41.06,509,69.9
EP3087B,1_1750X,1_NiCuAlTi = Al: 27.44%-Ni: 24.99%-Fe: 22.26%-Ti: 13.41%-Cu: 11.89% | 2_CuNiAl = Cu: 44.1%-Al: 22.38%-Fe: 13.61%-Ni: 13.54%-Ti: 6.38% | 3_AlCuNiTi = Al: 59.9%-Cu: 12.87%-Ni: 10.34%-Fe: 9.88%-Ti: 7.01% | 4_TiCuNi = Ti: 65.12%-Cu: 11.93%-Ni: 9.07%-Fe: 6.94%-Al: 6.93% | Unassigned = Cu: 28.43%-Al: 24.32%-Ni: 18.2%-Fe: 17.72%-Ti: 11.34%,1_NiCuAlTi : 100.00%,14.584,1378.5,235.81,3899.5,40.244,509,70.2
EP3087B,1_1750X,1_NiCuAlTi = Al: 27.44%-Ni: 24.99%-Fe: 22.26%-Ti: 13.41%-Cu: 11.89% | 2_CuNiAl = Cu: 44.1%-Al: 22.38%-Fe: 13.61%-Ni: 13.54%-Ti: 6.38% | 3_AlCuNiTi = Al: 59.9%-Cu: 12.87%-Ni: 10.34%-Fe: 9.88%-Ti: 7.01% | 4_TiCuNi = Ti: 65.12%-Cu: 11.93%-Ni: 9.07%-Fe: 6.94%-Al: 6.93% | Unassigned = Cu: 28.43%-Al: 24.32%-Ni: 18.2%-Fe: 17.72%-Ti: 11.34%,1_NiCuAlTi : 100.00%,11.051,1044.5,187.59,3517.2,38.44,508,69.7
EP3087B,1_1750X,1_NiCuAlTi = Al: 27.44%-Ni: 24.99%-Fe: 22.26%-Ti: 13.41%-Cu: 11.89% | 2_CuNiAl = Cu: 44.1%-Al: 22.38%-Fe: 13.61%-Ni: 13.54%-Ti: 6.38% | 3_AlCuNiTi = Al: 59.9%-Cu: 12.87%-Ni: 10.34%-Fe: 9.88%-Ti: 7.01% | 4_TiCuNi = Ti: 65.12%-Cu: 11.93%-Ni: 9.07%-Fe: 6.94%-Al: 6.93% | Unassigned = Cu: 28.43%-Al: 24.32%-Ni: 18.2%-Fe: 17.72%-Ti: 11.34%,1_NiCuAlTi : 63.47%|2_CuNiAl : 31.24%|Unassigned : 5.28%,13.758,1300.4,210.25,3421.7,36.119,510,70
EP3087B,1_1750X,1_NiCuAlTi = Al: 27.44%-Ni: 24.99%-Fe: 22.26%-Ti: 13.41%-Cu: 11.89% | 2_CuNiAl = Cu: 44.1%-Al: 22.38%-Fe: 13.61%-Ni: 13.54%-Ti: 6.38% | 3_AlCuNiTi = Al: 59.9%-Cu: 12.87%-Ni: 10.34%-Fe: 9.88%-Ti: 7.01% | 4_TiCuNi = Ti: 65.12%-Cu: 11.93%-Ni: 9.07%-Fe: 6.94%-Al: 6.93% | Unassigned = Cu: 28.43%-Al: 24.32%-Ni: 18.2%-Fe: 17.72%-Ti: 11.34%,2_CuNiAl : 1.03%|1_NiCuAlTi : 98.97%,15.759,1489.5,226.92,3389,33.655,510,69.7
EP3087B,1_1750X,1_NiCuAlTi = Al: 27.44%-Ni: 24.99%-Fe: 22.26%-Ti: 13.41%-Cu: 11.89% | 2_CuNiAl = Cu: 44.1%-Al: 22.38%-Fe: 13.61%-Ni: 13.54%-Ti: 6.38% | 3_AlCuNiTi = Al: 59.9%-Cu: 12.87%-Ni: 10.34%-Fe: 9.88%-Ti: 7.01% | 4_TiCuNi = Ti: 65.12%-Cu: 11.93%-Ni: 9.07%-Fe: 6.94%-Al: 6.93% | Unassigned = Cu: 28.43%-Al: 24.32%-Ni: 18.2%-Fe: 17.72%-Ti: 11.34%,1_NiCuAlTi : 100.00%,15.929,1505.6,228.84,3399.4,40.306,509,69.9
EP3087B,1_1750X,1_NiCuAlTi = Al: 27.44%-Ni: 24.99%-Fe: 22.26%-Ti: 13.41%-Cu: 11.89% | 2_CuNiAl = Cu: 44.1%-Al: 22.38%-Fe: 13.61%-Ni: 13.54%-Ti: 6.38% | 3_AlCuNiTi = Al: 59.9%-Cu: 12.87%-Ni: 10.34%-Fe: 9.88%-Ti: 7.01% | 4_TiCuNi = Ti: 65.12%-Cu: 11.93%-Ni: 9.07%-Fe: 6.94%-Al: 6.93% | Unassigned = Cu: 28.43%-Al: 24.32%-Ni: 18.2%-Fe: 17.72%-Ti: 11.34%,1_NiCuAlTi : 100.00%,3.599,340.2,105.8,3948,34.226,507,69.8
EP3087B,1_1750X,1_NiCuAlTi = Al: 27.44%-Ni: 24.99%-Fe: 22.26%-Ti: 13.41%-Cu: 11.89% | 2_CuNiAl = Cu: 44.1%-Al: 22.38%-Fe: 13.61%-Ni: 13.54%-Ti: 6.38% | 3_AlCuNiTi = Al: 59.9%-Cu: 12.87%-Ni: 10.34%-Fe: 9.88%-Ti: 7.01% | 4_TiCuNi = Ti: 65.12%-Cu: 11.93%-Ni: 9.07%-Fe: 6.94%-Al: 6.93% | Unassigned = Cu: 28.43%-Al: 24.32%-Ni: 18.2%-Fe: 17.72%-Ti: 11.34%,1_NiCuAlTi : 95.81%|2_CuNiAl : 4.19%,13.858,1309.8,209.06,3364.6,30.246,511,70
EP3087B,1_1750X,1_NiCuAlTi = Al: 27.44%-Ni: 24.99%-Fe: 22.26%-Ti: 13.41%-Cu: 11.89% | 2_CuNiAl = Cu: 44.1%-Al: 22.38%-Fe: 13.61%-Ni: 13.54%-Ti: 6.38% | 3_AlCuNiTi = Al: 59.9%-Cu: 12.87%-Ni: 10.34%-Fe: 9.88%-Ti: 7.01% | 4_TiCuNi = Ti: 65.12%-Cu: 11.93%-Ni: 9.07%-Fe: 6.94%-Al: 6.93% | Unassigned = Cu: 28.43%-Al: 24.32%-Ni: 18.2%-Fe: 17.72%-Ti: 11.34%,2_CuNiAl : 95.13%|Unassigned : 1.68%|1_NiCuAlTi : 3.19%,6.605,624.3,185.91,5795.2,24.332,510,70.1
EP3087B,1_1750X,1_NiCuAlTi = Al: 27.44%-Ni: 24.99%-Fe: 22.26%-Ti: 13.41%-Cu: 11.89% | 2_CuNiAl = Cu: 44.1%-Al: 22.38%-Fe: 13.61%-Ni: 13.54%-Ti: 6.38% | 3_AlCuNiTi = Al: 59.9%-Cu: 12.87%-Ni: 10.34%-Fe: 9.88%-Ti: 7.01% | 4_TiCuNi = Ti: 65.12%-Cu: 11.93%-Ni: 9.07%-Fe: 6.94%-Al: 6.93% | Unassigned = Cu: 28.43%-Al: 24.32%-Ni: 18.2%-Fe: 17.72%-Ti: 11.34%,2_CuNiAl : 53.79%|1_NiCuAlTi : 45.14%|Unassigned : 1.07%,10.597,1001.6,196.79,3977.1,24.514,511,70.1
EP3087B,1_1750X,1_NiCuAlTi = Al: 27.44%-Ni: 24.99%-Fe: 22.26%-Ti: 13.41%-Cu: 11.89% | 2_CuNiAl = Cu: 44.1%-Al: 22.38%-Fe: 13.61%-Ni: 13.54%-Ti: 6.38% | 3_AlCuNiTi = Al: 59.9%-Cu: 12.87%-Ni: 10.34%-Fe: 9.88%-Ti: 7.01% | 4_TiCuNi = Ti: 65.12%-Cu: 11.93%-Ni: 9.07%-Fe: 6.94%-Al: 6.93% | Unassigned = Cu: 28.43%-Al: 24.32%-Ni: 18.2%-Fe: 17.72%-Ti: 11.34%,2_CuNiAl : 47.16%|1_NiCuAlTi : 48.90%|Unassigned : 3.94%,3.708,350.5,122.37,4974.1,26.742,509,69.5
EP3087B,1_1750X,1_NiCuAlTi = Al: 27.44%-Ni: 24.99%-Fe: 22.26%-Ti: 13.41%-Cu: 11.89% | 2_CuNiAl = Cu: 44.1%-Al: 22.38%-Fe: 13.61%-Ni: 13.54%-Ti: 6.38% | 3_AlCuNiTi = Al: 59.9%-Cu: 12.87%-Ni: 10.34%-Fe: 9.88%-Ti: 7.01% | 4_TiCuNi = Ti: 65.12%-Cu: 11.93%-Ni: 9.07%-Fe: 6.94%-Al: 6.93% | Unassigned = Cu: 28.43%-Al: 24.32%-Ni: 18.2%-Fe: 17.72%-Ti: 11.34%,2_CuNiAl : 83.53%|1_NiCuAlTi : 15.25%|Unassigned : 1.23%,2.652,250.7,102.27,5029.5,26.494,509,70.4
EP3087B,1_1750X,1_NiCuAlTi = Al: 27.44%-Ni: 24.99%-Fe: 22.26%-Ti: 13.41%-Cu: 11.89% | 2_CuNiAl = Cu: 44.1%-Al: 22.38%-Fe: 13.61%-Ni: 13.54%-Ti: 6.38% | 3_AlCuNiTi = Al: 59.9%-Cu: 12.87%-Ni: 10.34%-Fe: 9.88%-Ti: 7.01% | 4_TiCuNi = Ti: 65.12%-Cu: 11.93%-Ni: 9.07%-Fe: 6.94%-Al: 6.93% | Unassigned = Cu: 28.43%-Al: 24.32%-Ni: 18.2%-Fe: 17.72%-Ti: 11.34%,2_CuNiAl : 13.68%|1_NiCuAlTi : 86.32%,15.859,1499,244.08,3793.3,39.531,510,70.1
EP3087B,1_1750X,1_NiCuAlTi = Al: 27.44%-Ni: 24.99%-Fe: 22.26%-Ti: 13.41%-Cu: 11.89% | 2_CuNiAl = Cu: 44.1%-Al: 22.38%-Fe: 13.61%-Ni: 13.54%-Ti: 6.38% | 3_AlCuNiTi = Al: 59.9%-Cu: 12.87%-Ni: 10.34%-Fe: 9.88%-Ti: 7.01% | 4_TiCuNi = Ti: 65.12%-Cu: 11.93%-Ni: 9.07%-Fe: 6.94%-Al: 6.93% | Unassigned = Cu: 28.43%-Al: 24.32%-Ni: 18.2%-Fe: 17.72%-Ti: 11.34%,1_NiCuAlTi : 100.00%,17.282,1633.5,253.85,3707.9,41.888,505,70.3
EP3087B,1_1750X,1_NiCuAlTi = Al: 27.44%-Ni: 24.99%-Fe: 22.26%-Ti: 13.41%-Cu: 11.89% | 2_CuNiAl = Cu: 44.1%-Al: 22.38%-Fe: 13.61%-Ni: 13.54%-Ti: 6.38% | 3_AlCuNiTi = Al: 59.9%-Cu: 12.87%-Ni: 10.34%-Fe: 9.88%-Ti: 7.01% | 4_TiCuNi = Ti: 65.12%-Cu: 11.93%-Ni: 9.07%-Fe: 6.94%-Al: 6.93% | Unassigned = Cu: 28.43%-Al: 24.32%-Ni: 18.2%-Fe: 17.72%-Ti: 11.34%,1_NiCuAlTi : 100.00%,7.908,747.4,160.73,3770.9,38.762,509,69.8
EP3087B,1_1750X,1_NiCuAlTi = Al: 27.44%-Ni: 24.99%-Fe: 22.26%-Ti: 13.41%-Cu: 11.89% | 2_CuNiAl = Cu: 44.1%-Al: 22.38%-Fe: 13.61%-Ni: 13.54%-Ti: 6.38% | 3_AlCuNiTi = Al: 59.9%-Cu: 12.87%-Ni: 10.34%-Fe: 9.88%-Ti: 7.01% | 4_TiCuNi = Ti: 65.12%-Cu: 11.93%-Ni: 9.07%-Fe: 6.94%-Al: 6.93% | Unassigned = Cu: 28.43%-Al: 24.32%-Ni: 18.2%-Fe: 17.72%-Ti: 11.34%,1_NiCuAlTi : 99.81%|2_CuNiAl : 0.19%,10.662,1007.8,193.09,3828,39.17,508,70
EP3087B,1_1750X,1_NiCuAlTi = Al: 27.44%-Ni: 24.99%-Fe: 22.26%-Ti: 13.41%-Cu: 11.89% | 2_CuNiAl = Cu: 44.1%-Al: 22.38%-Fe: 13.61%-Ni: 13.54%-Ti: 6.38% | 3_AlCuNiTi = Al: 59.9%-Cu: 12.87%-Ni: 10.34%-Fe: 9.88%-Ti: 7.01% | 4_TiCuNi = Ti: 65.12%-Cu: 11.93%-Ni: 9.07%-Fe: 6.94%-Al: 6.93% | Unassigned = Cu: 28.43%-Al: 24.32%-Ni: 18.2%-Fe: 17.72%-Ti: 11.34%,1_NiCuAlTi : 100.00%,4.894,462.5,124.42,3882.4,36.323,509,70
EP3087B,1_1750X,1_NiCuAlTi = Al: 27.44%-Ni: 24.99%-Fe: 22.26%-Ti: 13.41%-Cu: 11.89% | 2_CuNiAl = Cu: 44.1%-Al: 22.38%-Fe: 13.61%-Ni: 13.54%-Ti: 6.38% | 3_AlCuNiTi = Al: 59.9%-Cu: 12.87%-Ni: 10.34%-Fe: 9.88%-Ti: 7.01% | 4_TiCuNi = Ti: 65.12%-Cu: 11.93%-Ni: 9.07%-Fe: 6.94%-Al: 6.93% | Unassigned = Cu: 28.43%-Al: 24.32%-Ni: 18.2%-Fe: 17.72%-Ti: 11.34%,1_NiCuAlTi : 96.68%|2_CuNiAl : 3.32%,15.054,1422.9,214.4,3230.1,37.463,508,70.2
EP3087B,1_1750X,1_NiCuAlTi = Al: 27.44%-Ni: 24.99%-Fe: 22.26%-Ti: 13.41%-Cu: 11.89% | 2_CuNiAl = Cu: 44.1%-Al: 22.38%-Fe: 13.61%-Ni: 13.54%-Ti: 6.38% | 3_AlCuNiTi = Al: 59.9%-Cu: 12.87%-Ni: 10.34%-Fe: 9.88%-Ti: 7.01% | 4_TiCuNi = Ti: 65.12%-Cu: 11.93%-Ni: 9.07%-Fe: 6.94%-Al: 6.93% | Unassigned = Cu: 28.43%-Al: 24.32%-Ni: 18.2%-Fe: 17.72%-Ti: 11.34%,2_CuNiAl : 6.46%|Unassigned : 5.25%|1_NiCuAlTi : 88.29%,7.118,672.8,155.06,3936.1,33.173,512,69.8
EP3087B,1_1750X,1_NiCuAlTi = Al: 27.44%-Ni: 24.99%-Fe: 22.26%-Ti: 13.41%-Cu: 11.89% | 2_CuNiAl = Cu: 44.1%-Al: 22.38%-Fe: 13.61%-Ni: 13.54%-Ti: 6.38% | 3_AlCuNiTi = Al: 59.9%-Cu: 12.87%-Ni: 10.34%-Fe: 9.88%-Ti: 7.01% | 4_TiCuNi = Ti: 65.12%-Cu: 11.93%-Ni: 9.07%-Fe: 6.94%-Al: 6.93% | Unassigned = Cu: 28.43%-Al: 24.32%-Ni: 18.2%-Fe: 17.72%-Ti: 11.34%,1_NiCuAlTi : 70.67%|2_CuNiAl : 29.33%,10.271,970.8,207.37,4479.7,35.599,508,69.9
EP3087B,1_1750X,1_NiCuAlTi = Al: 27.44%-Ni: 24.99%-Fe: 22.26%-Ti: 13.41%-Cu: 11.89% | 2_CuNiAl = Cu: 44.1%-Al: 22.38%-Fe: 13.61%-Ni: 13.54%-Ti: 6.38% | 3_AlCuNiTi = Al: 59.9%-Cu: 12.87%-Ni: 10.34%-Fe: 9.88%-Ti: 7.01% | 4_TiCuNi = Ti: 65.12%-Cu: 11.93%-Ni: 9.07%-Fe: 6.94%-Al: 6.93% | Unassigned = Cu: 28.43%-Al: 24.32%-Ni: 18.2%-Fe: 17.72%-Ti: 11.34%,2_CuNiAl : 61.59%|Unassigned : 7.99%|1_NiCuAlTi : 30.41%,14.787,1397.6,221.26,3464.5,30.237,510,69.9
EP3087B,1_1750X,1_NiCuAlTi = Al: 27.44%-Ni: 24.99%-Fe: 22.26%-Ti: 13.41%-Cu: 11.89% | 2_CuNiAl = Cu: 44.1%-Al: 22.38%-Fe: 13.61%-Ni: 13.54%-Ti: 6.38% | 3_AlCuNiTi = Al: 59.9%-Cu: 12.87%-Ni: 10.34%-Fe: 9.88%-Ti: 7.01% | 4_TiCuNi = Ti: 65.12%-Cu: 11.93%-Ni: 9.07%-Fe: 6.94%-Al: 6.93% | Unassigned = Cu: 28.43%-Al: 24.32%-Ni: 18.2%-Fe: 17.72%-Ti: 11.34%,2_CuNiAl : 40.59%|Unassigned : 1.99%|1_NiCuAlTi : 57.42%,15.036,1421.2,223.42,3461.8,31.648,505,70.1
EP3087B,1_1750X,1_NiCuAlTi = Al: 27.44%-Ni: 24.99%-Fe: 22.26%-Ti: 13.41%-Cu: 11.89% | 2_CuNiAl = Cu: 44.1%-Al: 22.38%-Fe: 13.61%-Ni: 13.54%-Ti: 6.38% | 3_AlCuNiTi = Al: 59.9%-Cu: 12.87%-Ni: 10.34%-Fe: 9.88%-Ti: 7.01% | 4_TiCuNi = Ti: 65.12%-Cu: 11.93%-Ni: 9.07%-Fe: 6.94%-Al: 6.93% | Unassigned = Cu: 28.43%-Al: 24.32%-Ni: 18.2%-Fe: 17.72%-Ti: 11.34%,1_NiCuAlTi : 93.32%|2_CuNiAl : 6.35%|Unassigned : 0.33%,3.782,357.4,43.89,721.8,24.222,508,71.9
EP3087B,1_1750X,1_NiCuAlTi = Al: 27.44%-Ni: 24.99%-Fe: 22.26%-Ti: 13.41%-Cu: 11.89% | 2_CuNiAl = Cu: 44.1%-Al: 22.38%-Fe: 13.61%-Ni: 13.54%-Ti: 6.38% | 3_AlCuNiTi = Al: 59.9%-Cu: 12.87%-Ni: 10.34%-Fe: 9.88%-Ti: 7.01% | 4_TiCuNi = Ti: 65.12%-Cu: 11.93%-Ni: 9.07%-Fe: 6.94%-Al: 6.93% | Unassigned = Cu: 28.43%-Al: 24.32%-Ni: 18.2%-Fe: 17.72%-Ti: 11.34%,2_CuNiAl : 58.28%|1_NiCuAlTi : 39.21%|Unassigned : 2.51%,4.528,428,47.78,708.9,15.79,507,69.3
EP3087B,1_1750X,1_NiCuAlTi = Al: 27.44%-Ni: 24.99%-Fe: 22.26%-Ti: 13.41%-Cu: 11.89% | 2_CuNiAl = Cu: 44.1%-Al: 22.38%-Fe: 13.61%-Ni: 13.54%-Ti: 6.38% | 3_AlCuNiTi = Al: 59.9%-Cu: 12.87%-Ni: 10.34%-Fe: 9.88%-Ti: 7.01% | 4_TiCuNi = Ti: 65.12%-Cu: 11.93%-Ni: 9.07%-Fe: 6.94%-Al: 6.93% | Unassigned = Cu: 28.43%-Al: 24.32%-Ni: 18.2%-Fe: 17.72%-Ti: 11.34%,1_NiCuAlTi : 100.00%,14.463,1367,242.28,4109.1,37.761,510,69.8
EP3087B,1_1750X,1_NiCuAlTi = Al: 27.44%-Ni: 24.99%-Fe: 22.26%-Ti: 13.41%-Cu: 11.89% | 2_CuNiAl = Cu: 44.1%-Al: 22.38%-Fe: 13.61%-Ni: 13.54%-Ti: 6.38% | 3_AlCuNiTi = Al: 59.9%-Cu: 12.87%-Ni: 10.34%-Fe: 9.88%-Ti: 7.01% | 4_TiCuNi = Ti: 65.12%-Cu: 11.93%-Ni: 9.07%-Fe: 6.94%-Al: 6.93% | Unassigned = Cu: 28.43%-Al: 24.32%-Ni: 18.2%-Fe: 17.72%-Ti: 11.34%,1_NiCuAlTi : 100.00%,15.673,1481.4,241.96,3783.8,40.183,510,70.1
EP3087B,1_1750X,1_NiCuAlTi = Al: 27.44%-Ni: 24.99%-Fe: 22.26%-Ti: 13.41%-Cu: 11.89% | 2_CuNiAl = Cu: 44.1%-Al: 22.38%-Fe: 13.61%-Ni: 13.54%-Ti: 6.38% | 3_AlCuNiTi = Al: 59.9%-Cu: 12.87%-Ni: 10.34%-Fe: 9.88%-Ti: 7.01% | 4_TiCuNi = Ti: 65.12%-Cu: 11.93%-Ni: 9.07%-Fe: 6.94%-Al: 6.93% | Unassigned = Cu: 28.43%-Al: 24.32%-Ni: 18.2%-Fe: 17.72%-Ti: 11.34%,1_NiCuAlTi : 99.97%|2_CuNiAl : 0.03%,6.385,603.5,146.79,3988.5,37.133,536,69.8
EP3087B,1_1750X,1_NiCuAlTi = Al: 27.44%-Ni: 24.99%-Fe: 22.26%-Ti: 13.41%-Cu: 11.89% | 2_CuNiAl = Cu: 44.1%-Al: 22.38%-Fe: 13.61%-Ni: 13.54%-Ti: 6.38% | 3_AlCuNiTi = Al: 59.9%-Cu: 12.87%-Ni: 10.34%-Fe: 9.88%-Ti: 7.01% | 4_TiCuNi = Ti: 65.12%-Cu: 11.93%-Ni: 9.07%-Fe: 6.94%-Al: 6.93% | Unassigned = Cu: 28.43%-Al: 24.32%-Ni: 18.2%-Fe: 17.72%-Ti: 11.34%,2_CuNiAl : 79.40%|1_NiCuAlTi : 20.60%,5.868,554.6,166.94,5426.8,29.862,509,69.9
EP3087B,1_1750X,1_NiCuAlTi = Al: 27.44%-Ni: 24.99%-Fe: 22.26%-Ti: 13.41%-Cu: 11.89% | 2_CuNiAl = Cu: 44.1%-Al: 22.38%-Fe: 13.61%-Ni: 13.54%-Ti: 6.38% | 3_AlCuNiTi = Al: 59.9%-Cu: 12.87%-Ni: 10.34%-Fe: 9.88%-Ti: 7.01% | 4_TiCuNi = Ti: 65.12%-Cu: 11.93%-Ni: 9.07%-Fe: 6.94%-Al: 6.93% | Unassigned = Cu: 28.43%-Al: 24.32%-Ni: 18.2%-Fe: 17.72%-Ti: 11.34%,1_NiCuAlTi : 67.63%|2_CuNiAl : 32.24%|Unassigned : 0.14%,17.12,1618.1,253.83,3742.6,35.506,509,70
EP3087B,1_1750X,1_NiCuAlTi = Al: 27.44%-Ni: 24.99%-Fe: 22.26%-Ti: 13.41%-Cu: 11.89% | 2_CuNiAl = Cu: 44.1%-Al: 22.38%-Fe: 13.61%-Ni: 13.54%-Ti: 6.38% | 3_AlCuNiTi = Al: 59.9%-Cu: 12.87%-Ni: 10.34%-Fe: 9.88%-Ti: 7.01% | 4_TiCuNi = Ti: 65.12%-Cu: 11.93%-Ni: 9.07%-Fe: 6.94%-Al: 6.93% | Unassigned = Cu: 28.43%-Al: 24.32%-Ni: 18.2%-Fe: 17.72%-Ti: 11.34%,1_NiCuAlTi : 69.99%|2_CuNiAl : 29.96%|Unassigned : 0.05%,12.151,1148.5,207.7,3796.5,30.985,511,70.1
EP3087B,1_1750X,1_NiCuAlTi = Al: 27.44%-Ni: 24.99%-Fe: 22.26%-Ti: 13.41%-Cu: 11.89% | 2_CuNiAl = Cu: 44.1%-Al: 22.38%-Fe: 13.61%-Ni: 13.54%-Ti: 6.38% | 3_AlCuNiTi = Al: 59.9%-Cu: 12.87%-Ni: 10.34%-Fe: 9.88%-Ti: 7.01% | 4_TiCuNi = Ti: 65.12%-Cu: 11.93%-Ni: 9.07%-Fe: 6.94%-Al: 6.93% | Unassigned = Cu: 28.43%-Al: 24.32%-Ni: 18.2%-Fe: 17.72%-Ti: 11.34%,1_NiCuAlTi : 27.94%|2_CuNiAl : 69.42%|Unassigned : 2.65%,5.244,495.6,142.98,4637,25.887,507,69.9
EP3087B,1_1750X,1_NiCuAlTi = Al: 27.44%-Ni: 24.99%-Fe: 22.26%-Ti: 13.41%-Cu: 11.89% | 2_CuNiAl = Cu: 44.1%-Al: 22.38%-Fe: 13.61%-Ni: 13.54%-Ti: 6.38% | 3_AlCuNiTi = Al: 59.9%-Cu: 12.87%-Ni: 10.34%-Fe: 9.88%-Ti: 7.01% | 4_TiCuNi = Ti: 65.12%-Cu: 11.93%-Ni: 9.07%-Fe: 6.94%-Al: 6.93% | Unassigned = Cu: 28.43%-Al: 24.32%-Ni: 18.2%-Fe: 17.72%-Ti: 11.34%,2_CuNiAl : 60.63%|Unassigned : 3.89%|1_NiCuAlTi : 35.48%,12.141,1147.6,216.75,4078,31.752,510,70.2
EP3087B,2_600X,1_NiFeCuAlTi = Al: 27.47%-Ni: 24.88%-Fe: 20.94%-Cu: 13.44%-Ti: 13.27% | 2_CuNiFeAl = Cu: 52.51%-Al: 21.33%-Ni: 11.02%-Fe: 10.69%-Ti: 4.44% | Unassigned = Cu: 27.86%-Al: 23.8%-Ni: 18.26%-Fe: 16.49%-Ti: 13.59%,1_NiFeCuAlTi : 98.41%|2_CuNiFeAl : 1.59%,9.705,917.3,180.97,3768.4,463.224,2051,70.4
EP3087B,2_600X,1_NiFeCuAlTi = Al: 27.47%-Ni: 24.88%-Fe: 20.94%-Cu: 13.44%-Ti: 13.27% | 2_CuNiFeAl = Cu: 52.51%-Al: 21.33%-Ni: 11.02%-Fe: 10.69%-Ti: 4.44% | Unassigned = Cu: 27.86%-Al: 23.8%-Ni: 18.26%-Fe: 16.49%-Ti: 13.59%,2_CuNiFeAl : 15.83%|Unassigned : 3.55%|1_NiFeCuAlTi : 80.62%,7.715,729.2,154.06,3590.7,375.855,2046,70.1
EP3087B,2_600X,1_NiFeCuAlTi = Al: 27.47%-Ni: 24.88%-Fe: 20.94%-Cu: 13.44%-Ti: 13.27% | 2_CuNiFeAl = Cu: 52.51%-Al: 21.33%-Ni: 11.02%-Fe: 10.69%-Ti: 4.44% | Unassigned = Cu: 27.86%-Al: 23.8%-Ni: 18.26%-Fe: 16.49%-Ti: 13.59%,1_NiFeCuAlTi : 70.66%|2_CuNiFeAl : 29.34%,1.738,164.3,84.53,5408.8,451.115,2051,69.7
EP3087B,2_600X,1_NiFeCuAlTi = Al: 27.47%-Ni: 24.88%-Fe: 20.94%-Cu: 13.44%-Ti: 13.27% | 2_CuNiFeAl = Cu: 52.51%-Al: 21.33%-Ni: 11.02%-Fe: 10.69%-Ti: 4.44% | Unassigned = Cu: 27.86%-Al: 23.8%-Ni: 18.26%-Fe: 16.49%-Ti: 13.59%,1_NiFeCuAlTi : 94.93%|2_CuNiFeAl : 4.50%|Unassigned : 0.57%,5.956,563,138.62,3865,479.373,2051,69.8
EP3087B,2_600X,1_NiFeCuAlTi = Al: 27.47%-Ni: 24.88%-Fe: 20.94%-Cu: 13.44%-Ti: 13.27% | 2_CuNiFeAl = Cu: 52.51%-Al: 21.33%-Ni: 11.02%-Fe: 10.69%-Ti: 4.44% | Unassigned = Cu: 27.86%-Al: 23.8%-Ni: 18.26%-Fe: 16.49%-Ti: 13.59%,1_NiFeCuAlTi : 95.31%|2_CuNiFeAl : 4.69%,9.359,884.6,177.91,3794.9,445.306,2049,69.7
EP3087B,2_600X,1_NiFeCuAlTi = Al: 27.47%-Ni: 24.88%-Fe: 20.94%-Cu: 13.44%-Ti: 13.27% | 2_CuNiFeAl = Cu: 52.51%-Al: 21.33%-Ni: 11.02%-Fe: 10.69%-Ti: 4.44% | Unassigned = Cu: 27.86%-Al: 23.8%-Ni: 18.26%-Fe: 16.49%-Ti: 13.59%,2_CuNiFeAl : 27.11%|Unassigned : 0.89%|1_NiFeCuAlTi : 72.00%,7.053,666.6,154.82,3961.9,398.972,2047,69.7
EP3087B,2_600X,1_NiFeCuAlTi = Al: 27.47%-Ni: 24.88%-Fe: 20.94%-Cu: 13.44%-Ti: 13.27% | 2_CuNiFeAl = Cu: 52.51%-Al: 21.33%-Ni: 11.02%-Fe: 10.69%-Ti: 4.44% | Unassigned = Cu: 27.86%-Al: 23.8%-Ni: 18.26%-Fe: 16.49%-Ti: 13.59%,1_NiFeCuAlTi : 78.71%|2_CuNiFeAl : 21.29%,1.154,109,54.82,3616.1,426.318,2062,69.7
EP3087B,2_600X,1_NiFeCuAlTi = Al: 27.47%-Ni: 24.88%-Fe: 20.94%-Cu: 13.44%-Ti: 13.27% | 2_CuNiFeAl = Cu: 52.51%-Al: 21.33%-Ni: 11.02%-Fe: 10.69%-Ti: 4.44% | Unassigned = Cu: 27.86%-Al: 23.8%-Ni: 18.26%-Fe: 16.49%-Ti: 13.59%,1_NiFeCuAlTi : 55.13%|2_CuNiFeAl : 38.47%|Unassigned : 6.39%,4.234,400.2,105.94,3359.1,423.849,2050,69.6
EP3087B,2_600X,1_NiFeCuAlTi = Al: 27.47%-Ni: 24.88%-Fe: 20.94%-Cu: 13.44%-Ti: 13.27% | 2_CuNiFeAl = Cu: 52.51%-Al: 21.33%-Ni: 11.02%-Fe: 10.69%-Ti: 4.44% | Unassigned = Cu: 27.86%-Al: 23.8%-Ni: 18.26%-Fe: 16.49%-Ti: 13.59%,2_CuNiFeAl : 7.97%|1_NiFeCuAlTi : 91.46%|Unassigned : 0.57%,9.405,888.9,159.68,3135,440.846,2051,69.9
EP3087B,2_600X,1_NiFeCuAlTi = Al: 27.47%-Ni: 24.88%-Fe: 20.94%-Cu: 13.44%-Ti: 13.27% | 2_CuNiFeAl = Cu: 52.51%-Al: 21.33%-Ni: 11.02%-Fe: 10.69%-Ti: 4.44% | Unassigned = Cu: 27.86%-Al: 23.8%-Ni: 18.26%-Fe: 16.49%-Ti: 13.59%,1_NiFeCuAlTi : 97.07%|2_CuNiFeAl : 2.93%,9.594,906.8,164.84,3246.8,480.467,2054,69.9
EP3087B,2_600X,1_NiFeCuAlTi = Al: 27.47%-Ni: 24.88%-Fe: 20.94%-Cu: 13.44%-Ti: 13.27% | 2_CuNiFeAl = Cu: 52.51%-Al: 21.33%-Ni: 11.02%-Fe: 10.69%-Ti: 4.44% | Unassigned = Cu: 27.86%-Al: 23.8%-Ni: 18.26%-Fe: 16.49%-Ti: 13.59%,1_NiFeCuAlTi : 93.89%|2_CuNiFeAl : 6.11%,8.42,795.8,162.75,3619.2,454.658,2051,69.9
EP3087B,2_600X,1_NiFeCuAlTi = Al: 27.47%-Ni: 24.88%-Fe: 20.94%-Cu: 13.44%-Ti: 13.27% | 2_CuNiFeAl = Cu: 52.51%-Al: 21.33%-Ni: 11.02%-Fe: 10.69%-Ti: 4.44% | Unassigned = Cu: 27.86%-Al: 23.8%-Ni: 18.26%-Fe: 16.49%-Ti: 13.59%,1_NiFeCuAlTi : 84.06%|2_CuNiFeAl : 15.94%,7.238,684.1,156.37,3928.1,416.278,2020,70
EP3087B,2_600X,1_NiFeCuAlTi = Al: 27.47%-Ni: 24.88%-Fe: 20.94%-Cu: 13.44%-Ti: 13.27% | 2_CuNiFeAl = Cu: 52.51%-Al: 21.33%-Ni: 11.02%-Fe: 10.69%-Ti: 4.44% | Unassigned = Cu: 27.86%-Al: 23.8%-Ni: 18.26%-Fe: 16.49%-Ti: 13.59%,1_NiFeCuAlTi : 96.47%|2_CuNiFeAl : 2.95%|Unassigned : 0.58%,9.615,908.8,180.02,3768.6,520.831,2054,70.2
EP3087B,2_600X,1_NiFeCuAlTi = Al: 27.47%-Ni: 24.88%-Fe: 20.94%-Cu: 13.44%-Ti: 13.27% | 2_CuNiFeAl = Cu: 52.51%-Al: 21.33%-Ni: 11.02%-Fe: 10.69%-Ti: 4.44% | Unassigned = Cu: 27.86%-Al: 23.8%-Ni: 18.26%-Fe: 16.49%-Ti: 13.59%,1_NiFeCuAlTi : 93.24%|Unassigned : 2.16%|2_CuNiFeAl : 4.60%,9.855,931.5,185.06,3853.7,506.195,2050,70
EP3087B,2_600X,1_NiFeCuAlTi = Al: 27.47%-Ni: 24.88%-Fe: 20.94%-Cu: 13.44%-Ti: 13.27% | 2_CuNiFeAl = Cu: 52.51%-Al: 21.33%-Ni: 11.02%-Fe: 10.69%-Ti: 4.44% | Unassigned = Cu: 27.86%-Al: 23.8%-Ni: 18.26%-Fe: 16.49%-Ti: 13.59%,1_NiFeCuAlTi : 98.44%|Unassigned : 1.14%|2_CuNiFeAl : 0.42%,1.69,159.7,74.66,4437.8,464.936,2050,69.9
EP3087B,2_600X,1_NiFeCuAlTi = Al: 27.47%-Ni: 24.88%-Fe: 20.94%-Cu: 13.44%-Ti: 13.27% | 2_CuNiFeAl = Cu: 52.51%-Al: 21.33%-Ni: 11.02%-Fe: 10.69%-Ti: 4.44% | Unassigned = Cu: 27.86%-Al: 23.8%-Ni: 18.26%-Fe: 16.49%-Ti: 13.59%,1_NiFeCuAlTi : 43.43%|2_CuNiFeAl : 54.40%|Unassigned : 2.17%,8.011,757.2,159.44,3670.8,401.7,2046,69.8
EP3087B,2_600X,1_NiFeCuAlTi = Al: 27.47%-Ni: 24.88%-Fe: 20.94%-Cu: 13.44%-Ti: 13.27% | 2_CuNiFeAl = Cu: 52.51%-Al: 21.33%-Ni: 11.02%-Fe: 10.69%-Ti: 4.44% | Unassigned = Cu: 27.86%-Al: 23.8%-Ni: 18.26%-Fe: 16.49%-Ti: 13.59%,1_NiFeCuAlTi : 91.02%|2_CuNiFeAl : 8.98%,9.634,910.6,171.96,3477.6,464.297,2051,69.8
EP3087B,2_600X,1_NiFeCuAlTi = Al: 27.47%-Ni: 24.88%-Fe: 20.94%-Cu: 13.44%-Ti: 13.27% | 2_CuNiFeAl = Cu: 52.51%-Al: 21.33%-Ni: 11.02%-Fe: 10.69%-Ti: 4.44% | Unassigned = Cu: 27.86%-Al: 23.8%-Ni: 18.26%-Fe: 16.49%-Ti: 13.59%,1_NiFeCuAlTi : 89.80%|2_CuNiFeAl : 9.13%|Unassigned : 1.06%,9.698,916.6,178.38,3679.7,458.169,2049,70
EP3087B,2_600X,1_NiFeCuAlTi = Al: 27.47%-Ni: 24.88%-Fe: 20.94%-Cu: 13.44%-Ti: 13.27% | 2_CuNiFeAl = Cu: 52.51%-Al: 21.33%-Ni: 11.02%-Fe: 10.69%-Ti: 4.44% | Unassigned = Cu: 27.86%-Al: 23.8%-Ni: 18.26%-Fe: 16.49%-Ti: 13.59%,Unassigned : 0.02%|1_NiFeCuAlTi : 99.98%,9.366,885.3,175.4,3700.5,478.254,2055,70.4
EP3087B,2_600X,1_NiFeCuAlTi = Al: 27.47%-Ni: 24.88%-Fe: 20.94%-Cu: 13.44%-Ti: 13.27% | 2_CuNiFeAl = Cu: 52.51%-Al: 21.33%-Ni: 11.02%-Fe: 10.69%-Ti: 4.44% | Unassigned = Cu: 27.86%-Al: 23.8%-Ni: 18.26%-Fe: 16.49%-Ti: 13.59%,2_CuNiFeAl : 15.00%|1_NiFeCuAlTi : 84.43%|Unassigned : 0.57%,7.276,687.8,143.38,3357.2,453.742,2048,69.8
EP3087B,2_600X,1_NiFeCuAlTi = Al: 27.47%-Ni: 24.88%-Fe: 20.94%-Cu: 13.44%-Ti: 13.27% | 2_CuNiFeAl = Cu: 52.51%-Al: 21.33%-Ni: 11.02%-Fe: 10.69%-Ti: 4.44% | Unassigned = Cu: 27.86%-Al: 23.8%-Ni: 18.26%-Fe: 16.49%-Ti: 13.59%,1_NiFeCuAlTi : 90.18%|2_CuNiFeAl : 6.92%|Unassigned : 2.90%,7.647,722.8,143.52,3200.2,456.662,2049,70.1
EP3087B,2_600X,1_NiFeCuAlTi = Al: 27.47%-Ni: 24.88%-Fe: 20.94%-Cu: 13.44%-Ti: 13.27% | 2_CuNiFeAl = Cu: 52.51%-Al: 21.33%-Ni: 11.02%-Fe: 10.69%-Ti: 4.44% | Unassigned = Cu: 27.86%-Al: 23.8%-Ni: 18.26%-Fe: 16.49%-Ti: 13.59%,1_NiFeCuAlTi : 100.00%,6.905,652.6,137.78,3298.1,499.16,2052,70
EP3087B,2_600X,1_NiFeCuAlTi = Al: 27.47%-Ni: 24.88%-Fe: 20.94%-Cu: 13.44%-Ti: 13.27% | 2_CuNiFeAl = Cu: 52.51%-Al: 21.33%-Ni: 11.02%-Fe: 10.69%-Ti: 4.44% | Unassigned = Cu: 27.86%-Al: 23.8%-Ni: 18.26%-Fe: 16.49%-Ti: 13.59%,1_NiFeCuAlTi : 65.62%|2_CuNiFeAl : 29.80%|Unassigned : 4.58%,4.5,425.3,125.95,4314.4,416.448,2048,70.1
EP3087B,2_600X,1_NiFeCuAlTi = Al: 27.47%-Ni: 24.88%-Fe: 20.94%-Cu: 13.44%-Ti: 13.27% | 2_CuNiFeAl = Cu: 52.51%-Al: 21.33%-Ni: 11.02%-Fe: 10.69%-Ti: 4.44% | Unassigned = Cu: 27.86%-Al: 23.8%-Ni: 18.26%-Fe: 16.49%-Ti: 13.59%,1_NiFeCuAlTi : 97.72%|2_CuNiFeAl : 2.28%,6.221,588,143.58,3936.2,490.819,2051,69.7
EP3087B,2_600X,1_NiFeCuAlTi = Al: 27.47%-Ni: 24.88%-Fe: 20.94%-Cu: 13.44%-Ti: 13.27% | 2_CuNiFeAl = Cu: 52.51%-Al: 21.33%-Ni: 11.02%-Fe: 10.69%-Ti: 4.44% | Unassigned = Cu: 27.86%-Al: 23.8%-Ni: 18.26%-Fe: 16.49%-Ti: 13.59%,1_NiFeCuAlTi : 97.30%|2_CuNiFeAl : 2.70%,9.087,858.9,173.3,3736.7,466.977,2050,70
EP3087B,2_600X,1_NiFeCuAlTi = Al: 27.47%-Ni: 24.88%-Fe: 20.94%-Cu: 13.44%-Ti: 13.27% | 2_CuNiFeAl = Cu: 52.51%-Al: 21.33%-Ni: 11.02%-Fe: 10.69%-Ti: 4.44% | Unassigned = Cu: 27.86%-Al: 23.8%-Ni: 18.26%-Fe: 16.49%-Ti: 13.59%,2_CuNiFeAl : 33.15%|1_NiFeCuAlTi : 66.12%|Unassigned : 0.73%,6.315,596.9,129.31,3222.9,358.486,2046,70.2
EP3087B,2_600X,1_NiFeCuAlTi = Al: 27.47%-Ni: 24.88%-Fe: 20.94%-Cu: 13.44%-Ti: 13.27% | 2_CuNiFeAl = Cu: 52.51%-Al: 21.33%-Ni: 11.02%-Fe: 10.69%-Ti: 4.44% | Unassigned = Cu: 27.86%-Al: 23.8%-Ni: 18.26%-Fe: 16.49%-Ti: 13.59%,1_NiFeCuAlTi : 89.23%|2_CuNiFeAl : 10.10%|Unassigned : 0.67%,8.297,784.2,153.73,3326.6,454.509,2053,69.6
EP3087B,2_600X,1_NiFeCuAlTi = Al: 27.47%-Ni: 24.88%-Fe: 20.94%-Cu: 13.44%-Ti: 13.27% | 2_CuNiFeAl = Cu: 52.51%-Al: 21.33%-Ni: 11.02%-Fe: 10.69%-Ti: 4.44% | Unassigned = Cu: 27.86%-Al: 23.8%-Ni: 18.26%-Fe: 16.49%-Ti: 13.59%,2_CuNiFeAl : 15.56%|1_NiFeCuAlTi : 84.44%,9.93,938.6,183.8,3780.7,517.264,2054,70
EP3087B,2_600X,1_NiFeCuAlTi = Al: 27.47%-Ni: 24.88%-Fe: 20.94%-Cu: 13.44%-Ti: 13.27% | 2_CuNiFeAl = Cu: 52.51%-Al: 21.33%-Ni: 11.02%-Fe: 10.69%-Ti: 4.44% | Unassigned = Cu: 27.86%-Al: 23.8%-Ni: 18.26%-Fe: 16.49%-Ti: 13.59%,1_NiFeCuAlTi : 82.18%|2_CuNiFeAl : 17.14%|Unassigned : 0.69%,3.807,359.8,98.57,3276.1,366.041,2046,70.2
EP3087B,2_600X,1_NiFeCuAlTi = Al: 27.47%-Ni: 24.88%-Fe: 20.94%-Cu: 13.44%-Ti: 13.27% | 2_CuNiFeAl = Cu: 52.51%-Al: 21.33%-Ni: 11.02%-Fe: 10.69%-Ti: 4.44% | Unassigned = Cu: 27.86%-Al: 23.8%-Ni: 18.26%-Fe: 16.49%-Ti: 13.59%,1_NiFeCuAlTi : 78.41%|2_CuNiFeAl : 19.61%|Unassigned : 1.98%,6.607,624.5,136.97,3411.2,415.011,2066,70.3
EP3087B,2_600X,1_NiFeCuAlTi = Al: 27.47%-Ni: 24.88%-Fe: 20.94%-Cu: 13.44%-Ti: 13.27% | 2_CuNiFeAl = Cu: 52.51%-Al: 21.33%-Ni: 11.02%-Fe: 10.69%-Ti: 4.44% | Unassigned = Cu: 27.86%-Al: 23.8%-Ni: 18.26%-Fe: 16.49%-Ti: 13.59%,2_CuNiFeAl : 3.04%|1_NiFeCuAlTi : 96.59%|Unassigned : 0.36%,9.44,892.3,163.74,3262.3,481.619,2052,69.7
EP3087B,2_600X,1_NiFeCuAlTi = Al: 27.47%-Ni: 24.88%-Fe: 20.94%-Cu: 13.44%-Ti: 13.27% | 2_CuNiFeAl = Cu: 52.51%-Al: 21.33%-Ni: 11.02%-Fe: 10.69%-Ti: 4.44% | Unassigned = Cu: 27.86%-Al: 23.8%-Ni: 18.26%-Fe: 16.49%-Ti: 13.59%,1_NiFeCuAlTi : 100.00%,3.564,336.8,93.31,3167.9,455.531,2050,70.4
EP3087B,2_600X,1_NiFeCuAlTi = Al: 27.47%-Ni: 24.88%-Fe: 20.94%-Cu: 13.44%-Ti: 13.27% | 2_CuNiFeAl = Cu: 52.51%-Al: 21.33%-Ni: 11.02%-Fe: 10.69%-Ti: 4.44% | Unassigned = Cu: 27.86%-Al: 23.8%-Ni: 18.26%-Fe: 16.49%-Ti: 13.59%,1_NiFeCuAlTi : 75.01%|2_CuNiFeAl : 24.42%|Unassigned : 0.57%,7.83,740.1,158.39,3712.9,438.665,2050,69.5
EP3087B,2_600X,1_NiFeCuAlTi = Al: 27.47%-Ni: 24.88%-Fe: 20.94%-Cu: 13.44%-Ti: 13.27% | 2_CuNiFeAl = Cu: 52.51%-Al: 21.33%-Ni: 11.02%-Fe: 10.69%-Ti: 4.44% | Unassigned = Cu: 27.86%-Al: 23.8%-Ni: 18.26%-Fe: 16.49%-Ti: 13.59%,1_NiFeCuAlTi : 90.46%|2_CuNiFeAl : 7.86%|Unassigned : 1.67%,2.04,192.8,76.92,3871.4,433.772,2046,70
EP3087B,2_600X,1_NiFeCuAlTi = Al: 27.47%-Ni: 24.88%-Fe: 20.94%-Cu: 13.44%-Ti: 13.27% | 2_CuNiFeAl = Cu: 52.51%-Al: 21.33%-Ni: 11.02%-Fe: 10.69%-Ti: 4.44% | Unassigned = Cu: 27.86%-Al: 23.8%-Ni: 18.26%-Fe: 16.49%-Ti: 13.59%,1_NiFeCuAlTi : 96.78%|2_CuNiFeAl : 2.27%|Unassigned : 0.95%,10.728,1014,193.13,3805.2,464.602,2038,70.5
EP3087B,2_600X,1_NiFeCuAlTi = Al: 27.47%-Ni: 24.88%-Fe: 20.94%-Cu: 13.44%-Ti: 13.27% | 2_CuNiFeAl = Cu: 52.51%-Al: 21.33%-Ni: 11.02%-Fe: 10.69%-Ti: 4.44% | Unassigned = Cu: 27.86%-Al: 23.8%-Ni: 18.26%-Fe: 16.49%-Ti: 13.59%,1_NiFeCuAlTi : 91.19%|2_CuNiFeAl : 8.81%,7.997,755.9,150.42,3322.7,450.039,2050,70.1
EP3087B,2_600X,1_NiFeCuAlTi = Al: 27.47%-Ni: 24.88%-Fe: 20.94%-Cu: 13.44%-Ti: 13.27% | 2_CuNiFeAl = Cu: 52.51%-Al: 21.33%-Ni: 11.02%-Fe: 10.69%-Ti: 4.44% | Unassigned = Cu: 27.86%-Al: 23.8%-Ni: 18.26%-Fe: 16.49%-Ti: 13.59%,1_NiFeCuAlTi : 89.52%|Unassigned : 10.48%,9.58,905.5,166.94,3323.8,479.523,2052,70.3
