Repository: giengeb1/ADAMaNT-HEA-indents

File: Indentation Results.csv (part 21 of 64)
Sample,Magnification,Compound Compositions,Indent Composition,Hardness,Hv,Modulus,Stiffness^2 / Load,Pmax,Hmax,Reporting Depth
EP3087B,2_600X,1_NiFeCuAlTi = Al: 27.47%-Ni: 24.88%-Fe: 20.94%-Cu: 13.44%-Ti: 13.27% | 2_CuNiFeAl = Cu: 52.51%-Al: 21.33%-Ni: 11.02%-Fe: 10.69%-Ti: 4.44% | Unassigned = Cu: 27.86%-Al: 23.8%-Ni: 18.26%-Fe: 16.49%-Ti: 13.59%,Unassigned : 10.74%|1_NiFeCuAlTi : 79.00%|2_CuNiFeAl : 10.25%,6.872,649.6,140.15,3415.3,420.402,2046,69.5
EP3087B,2_600X,1_NiFeCuAlTi = Al: 27.47%-Ni: 24.88%-Fe: 20.94%-Cu: 13.44%-Ti: 13.27% | 2_CuNiFeAl = Cu: 52.51%-Al: 21.33%-Ni: 11.02%-Fe: 10.69%-Ti: 4.44% | Unassigned = Cu: 27.86%-Al: 23.8%-Ni: 18.26%-Fe: 16.49%-Ti: 13.59%,2_CuNiFeAl : 43.58%|1_NiFeCuAlTi : 54.64%|Unassigned : 1.78%,7.986,754.9,151.71,3376.8,422.062,2046,69.6
EP3087B,2_600X,1_NiFeCuAlTi = Al: 27.47%-Ni: 24.88%-Fe: 20.94%-Cu: 13.44%-Ti: 13.27% | 2_CuNiFeAl = Cu: 52.51%-Al: 21.33%-Ni: 11.02%-Fe: 10.69%-Ti: 4.44% | Unassigned = Cu: 27.86%-Al: 23.8%-Ni: 18.26%-Fe: 16.49%-Ti: 13.59%,1_NiFeCuAlTi : 31.12%|Unassigned : 5.56%|2_CuNiFeAl : 63.32%,1.24,117.2,66.28,4816.9,409.63,2048,70.2
EP3087B,2_600X,1_NiFeCuAlTi = Al: 27.47%-Ni: 24.88%-Fe: 20.94%-Cu: 13.44%-Ti: 13.27% | 2_CuNiFeAl = Cu: 52.51%-Al: 21.33%-Ni: 11.02%-Fe: 10.69%-Ti: 4.44% | Unassigned = Cu: 27.86%-Al: 23.8%-Ni: 18.26%-Fe: 16.49%-Ti: 13.59%,2_CuNiFeAl : 2.89%|1_NiFeCuAlTi : 97.11%,7.834,740.5,150.14,3380.5,504.445,2051,70
EP3087B,2_600X,1_NiFeCuAlTi = Al: 27.47%-Ni: 24.88%-Fe: 20.94%-Cu: 13.44%-Ti: 13.27% | 2_CuNiFeAl = Cu: 52.51%-Al: 21.33%-Ni: 11.02%-Fe: 10.69%-Ti: 4.44% | Unassigned = Cu: 27.86%-Al: 23.8%-Ni: 18.26%-Fe: 16.49%-Ti: 13.59%,1_NiFeCuAlTi : 99.26%|Unassigned : 0.17%|2_CuNiFeAl : 0.56%,6.331,598.4,134.81,3460.8,470.539,2051,69.8
EP3087B,2_600X,1_NiFeCuAlTi = Al: 27.47%-Ni: 24.88%-Fe: 20.94%-Cu: 13.44%-Ti: 13.27% | 2_CuNiFeAl = Cu: 52.51%-Al: 21.33%-Ni: 11.02%-Fe: 10.69%-Ti: 4.44% | Unassigned = Cu: 27.86%-Al: 23.8%-Ni: 18.26%-Fe: 16.49%-Ti: 13.59%,1_NiFeCuAlTi : 73.78%|2_CuNiFeAl : 22.69%|Unassigned : 3.54%,9.205,870.1,177.51,3843.6,444.779,2050,69.6
EP3087B,2_600X,1_NiFeCuAlTi = Al: 27.47%-Ni: 24.88%-Fe: 20.94%-Cu: 13.44%-Ti: 13.27% | 2_CuNiFeAl = Cu: 52.51%-Al: 21.33%-Ni: 11.02%-Fe: 10.69%-Ti: 4.44% | Unassigned = Cu: 27.86%-Al: 23.8%-Ni: 18.26%-Fe: 16.49%-Ti: 13.59%,1_NiFeCuAlTi : 90.65%|Unassigned : 8.78%|2_CuNiFeAl : 0.57%,9.161,865.9,179.77,3946.2,539.347,2052,69.9
EP3087B,2_600X,1_NiFeCuAlTi = Al: 27.47%-Ni: 24.88%-Fe: 20.94%-Cu: 13.44%-Ti: 13.27% | 2_CuNiFeAl = Cu: 52.51%-Al: 21.33%-Ni: 11.02%-Fe: 10.69%-Ti: 4.44% | Unassigned = Cu: 27.86%-Al: 23.8%-Ni: 18.26%-Fe: 16.49%-Ti: 13.59%,1_NiFeCuAlTi : 86.30%|2_CuNiFeAl : 13.70%,8.954,846.4,170.73,3695.7,518.224,2053,69.7
EP3087B,2_600X,1_NiFeCuAlTi = Al: 27.47%-Ni: 24.88%-Fe: 20.94%-Cu: 13.44%-Ti: 13.27% | 2_CuNiFeAl = Cu: 52.51%-Al: 21.33%-Ni: 11.02%-Fe: 10.69%-Ti: 4.44% | Unassigned = Cu: 27.86%-Al: 23.8%-Ni: 18.26%-Fe: 16.49%-Ti: 13.59%,1_NiFeCuAlTi : 65.51%|Unassigned : 4.62%|2_CuNiFeAl : 29.87%,7.796,736.9,167.47,4106.5,451.76,2047,70.2
EP3087B,2_600X,1_NiFeCuAlTi = Al: 27.47%-Ni: 24.88%-Fe: 20.94%-Cu: 13.44%-Ti: 13.27% | 2_CuNiFeAl = Cu: 52.51%-Al: 21.33%-Ni: 11.02%-Fe: 10.69%-Ti: 4.44% | Unassigned = Cu: 27.86%-Al: 23.8%-Ni: 18.26%-Fe: 16.49%-Ti: 13.59%,1_NiFeCuAlTi : 97.39%|2_CuNiFeAl : 1.73%|Unassigned : 0.89%,7.246,684.9,151.88,3729.6,508.165,2051,70.3
EP3087B,2_600X,1_NiFeCuAlTi = Al: 27.47%-Ni: 24.88%-Fe: 20.94%-Cu: 13.44%-Ti: 13.27% | 2_CuNiFeAl = Cu: 52.51%-Al: 21.33%-Ni: 11.02%-Fe: 10.69%-Ti: 4.44% | Unassigned = Cu: 27.86%-Al: 23.8%-Ni: 18.26%-Fe: 16.49%-Ti: 13.59%,1_NiFeCuAlTi : 95.98%|2_CuNiFeAl : 3.32%|Unassigned : 0.70%,8.403,794.3,163.59,3658.8,495.423,2058,70.1
EP3087B,2_600X,1_NiFeCuAlTi = Al: 27.47%-Ni: 24.88%-Fe: 20.94%-Cu: 13.44%-Ti: 13.27% | 2_CuNiFeAl = Cu: 52.51%-Al: 21.33%-Ni: 11.02%-Fe: 10.69%-Ti: 4.44% | Unassigned = Cu: 27.86%-Al: 23.8%-Ni: 18.26%-Fe: 16.49%-Ti: 13.59%,1_NiFeCuAlTi : 84.67%|2_CuNiFeAl : 11.04%|Unassigned : 4.29%,10.292,972.8,187.09,3759.2,458.927,2055,70.4
EP3087B,2_600X,1_NiFeCuAlTi = Al: 27.47%-Ni: 24.88%-Fe: 20.94%-Cu: 13.44%-Ti: 13.27% | 2_CuNiFeAl = Cu: 52.51%-Al: 21.33%-Ni: 11.02%-Fe: 10.69%-Ti: 4.44% | Unassigned = Cu: 27.86%-Al: 23.8%-Ni: 18.26%-Fe: 16.49%-Ti: 13.59%,1_NiFeCuAlTi : 70.34%|Unassigned : 14.30%|2_CuNiFeAl : 15.36%,10.842,1024.8,191.87,3724,432.752,2051,69.8
EP3087B,2_600X,1_NiFeCuAlTi = Al: 27.47%-Ni: 24.88%-Fe: 20.94%-Cu: 13.44%-Ti: 13.27% | 2_CuNiFeAl = Cu: 52.51%-Al: 21.33%-Ni: 11.02%-Fe: 10.69%-Ti: 4.44% | Unassigned = Cu: 27.86%-Al: 23.8%-Ni: 18.26%-Fe: 16.49%-Ti: 13.59%,1_NiFeCuAlTi : 93.13%|2_CuNiFeAl : 6.87%,6.553,619.4,138.69,3515.6,464.716,2053,69.7
EP3087B,2_600X,1_NiFeCuAlTi = Al: 27.47%-Ni: 24.88%-Fe: 20.94%-Cu: 13.44%-Ti: 13.27% | 2_CuNiFeAl = Cu: 52.51%-Al: 21.33%-Ni: 11.02%-Fe: 10.69%-Ti: 4.44% | Unassigned = Cu: 27.86%-Al: 23.8%-Ni: 18.26%-Fe: 16.49%-Ti: 13.59%,1_NiFeCuAlTi : 86.02%|Unassigned : 1.16%|2_CuNiFeAl : 12.82%,3.953,373.6,104.93,3537.2,446.797,2050,69.8
EP3087B,2_600X,1_NiFeCuAlTi = Al: 27.47%-Ni: 24.88%-Fe: 20.94%-Cu: 13.44%-Ti: 13.27% | 2_CuNiFeAl = Cu: 52.51%-Al: 21.33%-Ni: 11.02%-Fe: 10.69%-Ti: 4.44% | Unassigned = Cu: 27.86%-Al: 23.8%-Ni: 18.26%-Fe: 16.49%-Ti: 13.59%,1_NiFeCuAlTi : 100.00%,10.155,959.9,186.86,3802,482.645,2052,70.1
EP3087B,2_600X,1_NiFeCuAlTi = Al: 27.47%-Ni: 24.88%-Fe: 20.94%-Cu: 13.44%-Ti: 13.27% | 2_CuNiFeAl = Cu: 52.51%-Al: 21.33%-Ni: 11.02%-Fe: 10.69%-Ti: 4.44% | Unassigned = Cu: 27.86%-Al: 23.8%-Ni: 18.26%-Fe: 16.49%-Ti: 13.59%,1_NiFeCuAlTi : 91.47%|2_CuNiFeAl : 8.24%|Unassigned : 0.28%,8.462,799.8,166.68,3753.5,446.41,2048,70.1
EP3087B,2_600X,1_NiFeCuAlTi = Al: 27.47%-Ni: 24.88%-Fe: 20.94%-Cu: 13.44%-Ti: 13.27% | 2_CuNiFeAl = Cu: 52.51%-Al: 21.33%-Ni: 11.02%-Fe: 10.69%-Ti: 4.44% | Unassigned = Cu: 27.86%-Al: 23.8%-Ni: 18.26%-Fe: 16.49%-Ti: 13.59%,1_NiFeCuAlTi : 69.92%|2_CuNiFeAl : 27.75%|Unassigned : 2.32%,9.894,935.2,187.69,3931.5,446.897,2050,69.8
EP3087B,2_600X,1_NiFeCuAlTi = Al: 27.47%-Ni: 24.88%-Fe: 20.94%-Cu: 13.44%-Ti: 13.27% | 2_CuNiFeAl = Cu: 52.51%-Al: 21.33%-Ni: 11.02%-Fe: 10.69%-Ti: 4.44% | Unassigned = Cu: 27.86%-Al: 23.8%-Ni: 18.26%-Fe: 16.49%-Ti: 13.59%,1_NiFeCuAlTi : 61.49%|2_CuNiFeAl : 37.07%|Unassigned : 1.43%,4.582,433.1,137.08,4925.2,394.129,2044,69.5
EP3087B,2_600X,1_NiFeCuAlTi = Al: 27.47%-Ni: 24.88%-Fe: 20.94%-Cu: 13.44%-Ti: 13.27% | 2_CuNiFeAl = Cu: 52.51%-Al: 21.33%-Ni: 11.02%-Fe: 10.69%-Ti: 4.44% | Unassigned = Cu: 27.86%-Al: 23.8%-Ni: 18.26%-Fe: 16.49%-Ti: 13.59%,1_NiFeCuAlTi : 82.05%|2_CuNiFeAl : 14.49%|Unassigned : 3.46%,5.17,488.7,163.8,5959.9,474.861,2051,70.2
EP3087B,2_600X,1_NiFeCuAlTi = Al: 27.47%-Ni: 24.88%-Fe: 20.94%-Cu: 13.44%-Ti: 13.27% | 2_CuNiFeAl = Cu: 52.51%-Al: 21.33%-Ni: 11.02%-Fe: 10.69%-Ti: 4.44% | Unassigned = Cu: 27.86%-Al: 23.8%-Ni: 18.26%-Fe: 16.49%-Ti: 13.59%,1_NiFeCuAlTi : 76.57%|2_CuNiFeAl : 22.87%|Unassigned : 0.56%,12.134,1146.9,204.88,3715.8,438.514,2050,70.2
EP3087B,2_600X,1_NiFeCuAlTi = Al: 27.47%-Ni: 24.88%-Fe: 20.94%-Cu: 13.44%-Ti: 13.27% | 2_CuNiFeAl = Cu: 52.51%-Al: 21.33%-Ni: 11.02%-Fe: 10.69%-Ti: 4.44% | Unassigned = Cu: 27.86%-Al: 23.8%-Ni: 18.26%-Fe: 16.49%-Ti: 13.59%,1_NiFeCuAlTi : 84.84%|2_CuNiFeAl : 14.59%|Unassigned : 0.57%,3.749,354.4,122.66,4939.5,445.415,2053,69.8
EP3087B,2_600X,1_NiFeCuAlTi = Al: 27.47%-Ni: 24.88%-Fe: 20.94%-Cu: 13.44%-Ti: 13.27% | 2_CuNiFeAl = Cu: 52.51%-Al: 21.33%-Ni: 11.02%-Fe: 10.69%-Ti: 4.44% | Unassigned = Cu: 27.86%-Al: 23.8%-Ni: 18.26%-Fe: 16.49%-Ti: 13.59%,1_NiFeCuAlTi : 94.12%|2_CuNiFeAl : 5.88%,6.379,603,146.88,3995.1,444.955,2048,69.8
EP3087B,2_600X,1_NiFeCuAlTi = Al: 27.47%-Ni: 24.88%-Fe: 20.94%-Cu: 13.44%-Ti: 13.27% | 2_CuNiFeAl = Cu: 52.51%-Al: 21.33%-Ni: 11.02%-Fe: 10.69%-Ti: 4.44% | Unassigned = Cu: 27.86%-Al: 23.8%-Ni: 18.26%-Fe: 16.49%-Ti: 13.59%,1_NiFeCuAlTi : 98.39%|2_CuNiFeAl : 1.18%|Unassigned : 0.43%,7.577,716.1,155.29,3707.6,502.404,2054,70.2
EP3087B,2_600X,1_NiFeCuAlTi = Al: 27.47%-Ni: 24.88%-Fe: 20.94%-Cu: 13.44%-Ti: 13.27% | 2_CuNiFeAl = Cu: 52.51%-Al: 21.33%-Ni: 11.02%-Fe: 10.69%-Ti: 4.44% | Unassigned = Cu: 27.86%-Al: 23.8%-Ni: 18.26%-Fe: 16.49%-Ti: 13.59%,1_NiFeCuAlTi : 85.30%|2_CuNiFeAl : 13.25%|Unassigned : 1.45%,4.99,471.7,119.55,3544.4,416.132,2033,69.7
EP3087B,2_600X,1_NiFeCuAlTi = Al: 27.47%-Ni: 24.88%-Fe: 20.94%-Cu: 13.44%-Ti: 13.27% | 2_CuNiFeAl = Cu: 52.51%-Al: 21.33%-Ni: 11.02%-Fe: 10.69%-Ti: 4.44% | Unassigned = Cu: 27.86%-Al: 23.8%-Ni: 18.26%-Fe: 16.49%-Ti: 13.59%,1_NiFeCuAlTi : 93.07%|Unassigned : 0.38%|2_CuNiFeAl : 6.54%,9.374,886,177.95,3790.2,485.594,2052,70.1
EP3087B,2_600X,1_NiFeCuAlTi = Al: 27.47%-Ni: 24.88%-Fe: 20.94%-Cu: 13.44%-Ti: 13.27% | 2_CuNiFeAl = Cu: 52.51%-Al: 21.33%-Ni: 11.02%-Fe: 10.69%-Ti: 4.44% | Unassigned = Cu: 27.86%-Al: 23.8%-Ni: 18.26%-Fe: 16.49%-Ti: 13.59%,2_CuNiFeAl : 9.99%|1_NiFeCuAlTi : 89.79%|Unassigned : 0.22%,5.866,554.4,135.99,3793.4,487.833,2072,70.1
EP3087B,2_600X,1_NiFeCuAlTi = Al: 27.47%-Ni: 24.88%-Fe: 20.94%-Cu: 13.44%-Ti: 13.27% | 2_CuNiFeAl = Cu: 52.51%-Al: 21.33%-Ni: 11.02%-Fe: 10.69%-Ti: 4.44% | Unassigned = Cu: 27.86%-Al: 23.8%-Ni: 18.26%-Fe: 16.49%-Ti: 13.59%,2_CuNiFeAl : 19.60%|1_NiFeCuAlTi : 79.34%|Unassigned : 1.06%,4.822,455.8,135.93,4611.1,433.806,2034,69.7
EP3087B,2_600X,1_NiFeCuAlTi = Al: 27.47%-Ni: 24.88%-Fe: 20.94%-Cu: 13.44%-Ti: 13.27% | 2_CuNiFeAl = Cu: 52.51%-Al: 21.33%-Ni: 11.02%-Fe: 10.69%-Ti: 4.44% | Unassigned = Cu: 27.86%-Al: 23.8%-Ni: 18.26%-Fe: 16.49%-Ti: 13.59%,1_NiFeCuAlTi : 99.78%|2_CuNiFeAl : 0.22%,5.165,488.2,124.42,3679.6,488.972,2054,69.4
EP3087B,2_600X,1_NiFeCuAlTi = Al: 27.47%-Ni: 24.88%-Fe: 20.94%-Cu: 13.44%-Ti: 13.27% | 2_CuNiFeAl = Cu: 52.51%-Al: 21.33%-Ni: 11.02%-Fe: 10.69%-Ti: 4.44% | Unassigned = Cu: 27.86%-Al: 23.8%-Ni: 18.26%-Fe: 16.49%-Ti: 13.59%,2_CuNiFeAl : 9.92%|1_NiFeCuAlTi : 90.08%,9.698,916.6,181.45,3787.3,437.437,2056,70.5
EP3087B,2_600X,1_NiFeCuAlTi = Al: 27.47%-Ni: 24.88%-Fe: 20.94%-Cu: 13.44%-Ti: 13.27% | 2_CuNiFeAl = Cu: 52.51%-Al: 21.33%-Ni: 11.02%-Fe: 10.69%-Ti: 4.44% | Unassigned = Cu: 27.86%-Al: 23.8%-Ni: 18.26%-Fe: 16.49%-Ti: 13.59%,1_NiFeCuAlTi : 98.86%|2_CuNiFeAl : 1.14%,9.412,889.7,179.55,3832.6,483.895,2049,69
EP3087B,2_600X,1_NiFeCuAlTi = Al: 27.47%-Ni: 24.88%-Fe: 20.94%-Cu: 13.44%-Ti: 13.27% | 2_CuNiFeAl = Cu: 52.51%-Al: 21.33%-Ni: 11.02%-Fe: 10.69%-Ti: 4.44% | Unassigned = Cu: 27.86%-Al: 23.8%-Ni: 18.26%-Fe: 16.49%-Ti: 13.59%,1_NiFeCuAlTi : 100.00%,3.972,375.5,110.06,3838.9,488.618,2049,70.2
EP3087B,2_600X,1_NiFeCuAlTi = Al: 27.47%-Ni: 24.88%-Fe: 20.94%-Cu: 13.44%-Ti: 13.27% | 2_CuNiFeAl = Cu: 52.51%-Al: 21.33%-Ni: 11.02%-Fe: 10.69%-Ti: 4.44% | Unassigned = Cu: 27.86%-Al: 23.8%-Ni: 18.26%-Fe: 16.49%-Ti: 13.59%,1_NiFeCuAlTi : 95.31%|2_CuNiFeAl : 4.69%,4.411,416.9,111.59,3543.1,437.751,2065,69.9
EP3087B,2_600X,1_NiFeCuAlTi = Al: 27.47%-Ni: 24.88%-Fe: 20.94%-Cu: 13.44%-Ti: 13.27% | 2_CuNiFeAl = Cu: 52.51%-Al: 21.33%-Ni: 11.02%-Fe: 10.69%-Ti: 4.44% | Unassigned = Cu: 27.86%-Al: 23.8%-Ni: 18.26%-Fe: 16.49%-Ti: 13.59%,1_NiFeCuAlTi : 95.99%|2_CuNiFeAl : 3.44%|Unassigned : 0.57%,10.613,1003.1,179.94,3412.1,455.582,2048,70.1
EP3087B,2_600X,1_NiFeCuAlTi = Al: 27.47%-Ni: 24.88%-Fe: 20.94%-Cu: 13.44%-Ti: 13.27% | 2_CuNiFeAl = Cu: 52.51%-Al: 21.33%-Ni: 11.02%-Fe: 10.69%-Ti: 4.44% | Unassigned = Cu: 27.86%-Al: 23.8%-Ni: 18.26%-Fe: 16.49%-Ti: 13.59%,1_NiFeCuAlTi : 83.71%|2_CuNiFeAl : 12.14%|Unassigned : 4.15%,3.3,311.9,95.15,3546.6,443.739,2050,69.6
EP3087B,2_600X,1_NiFeCuAlTi = Al: 27.47%-Ni: 24.88%-Fe: 20.94%-Cu: 13.44%-Ti: 13.27% | 2_CuNiFeAl = Cu: 52.51%-Al: 21.33%-Ni: 11.02%-Fe: 10.69%-Ti: 4.44% | Unassigned = Cu: 27.86%-Al: 23.8%-Ni: 18.26%-Fe: 16.49%-Ti: 13.59%,1_NiFeCuAlTi : 62.79%|Unassigned : 16.86%|2_CuNiFeAl : 20.35%,3.96,374.3,123.72,4749.6,438.108,2048,70.2
EP3087B,2_600X,1_NiFeCuAlTi = Al: 27.47%-Ni: 24.88%-Fe: 20.94%-Cu: 13.44%-Ti: 13.27% | 2_CuNiFeAl = Cu: 52.51%-Al: 21.33%-Ni: 11.02%-Fe: 10.69%-Ti: 4.44% | Unassigned = Cu: 27.86%-Al: 23.8%-Ni: 18.26%-Fe: 16.49%-Ti: 13.59%,Unassigned : 1.92%|1_NiFeCuAlTi : 86.74%|2_CuNiFeAl : 11.34%,9.111,861.2,171.79,3670.9,428.332,2047,69.9
EP3087B,2_600X,1_NiFeCuAlTi = Al: 27.47%-Ni: 24.88%-Fe: 20.94%-Cu: 13.44%-Ti: 13.27% | 2_CuNiFeAl = Cu: 52.51%-Al: 21.33%-Ni: 11.02%-Fe: 10.69%-Ti: 4.44% | Unassigned = Cu: 27.86%-Al: 23.8%-Ni: 18.26%-Fe: 16.49%-Ti: 13.59%,2_CuNiFeAl : 16.99%|1_NiFeCuAlTi : 80.23%|Unassigned : 2.78%,4.326,408.9,119.73,4100.3,419.9,2073,70.2
EP3087B,2_600X,1_NiFeCuAlTi = Al: 27.47%-Ni: 24.88%-Fe: 20.94%-Cu: 13.44%-Ti: 13.27% | 2_CuNiFeAl = Cu: 52.51%-Al: 21.33%-Ni: 11.02%-Fe: 10.69%-Ti: 4.44% | Unassigned = Cu: 27.86%-Al: 23.8%-Ni: 18.26%-Fe: 16.49%-Ti: 13.59%,1_NiFeCuAlTi : 95.87%|2_CuNiFeAl : 4.13%,7.993,755.5,163.6,3847,489.253,2050,69.8
EP3087B,2_600X,1_NiFeCuAlTi = Al: 27.47%-Ni: 24.88%-Fe: 20.94%-Cu: 13.44%-Ti: 13.27% | 2_CuNiFeAl = Cu: 52.51%-Al: 21.33%-Ni: 11.02%-Fe: 10.69%-Ti: 4.44% | Unassigned = Cu: 27.86%-Al: 23.8%-Ni: 18.26%-Fe: 16.49%-Ti: 13.59%,1_NiFeCuAlTi : 90.63%|2_CuNiFeAl : 8.99%|Unassigned : 0.38%,7.813,738.5,154.26,3554.1,422.786,2046,69.8
EP3087B,2_600X,1_NiFeCuAlTi = Al: 27.47%-Ni: 24.88%-Fe: 20.94%-Cu: 13.44%-Ti: 13.27% | 2_CuNiFeAl = Cu: 52.51%-Al: 21.33%-Ni: 11.02%-Fe: 10.69%-Ti: 4.44% | Unassigned = Cu: 27.86%-Al: 23.8%-Ni: 18.26%-Fe: 16.49%-Ti: 13.59%,2_CuNiFeAl : 12.47%|1_NiFeCuAlTi : 86.38%|Unassigned : 1.15%,7.168,677.5,150.48,3709.9,432.298,2052,69.6
EP3087B,2_600X,1_NiFeCuAlTi = Al: 27.47%-Ni: 24.88%-Fe: 20.94%-Cu: 13.44%-Ti: 13.27% | 2_CuNiFeAl = Cu: 52.51%-Al: 21.33%-Ni: 11.02%-Fe: 10.69%-Ti: 4.44% | Unassigned = Cu: 27.86%-Al: 23.8%-Ni: 18.26%-Fe: 16.49%-Ti: 13.59%,1_NiFeCuAlTi : 93.81%|Unassigned : 0.56%|2_CuNiFeAl : 5.63%,6.998,661.4,146.79,3638.4,466.017,2050,69.6
EP3087B,2_600X,1_NiFeCuAlTi = Al: 27.47%-Ni: 24.88%-Fe: 20.94%-Cu: 13.44%-Ti: 13.27% | 2_CuNiFeAl = Cu: 52.51%-Al: 21.33%-Ni: 11.02%-Fe: 10.69%-Ti: 4.44% | Unassigned = Cu: 27.86%-Al: 23.8%-Ni: 18.26%-Fe: 16.49%-Ti: 13.59%,2_CuNiFeAl : 0.92%|Unassigned : 0.50%|1_NiFeCuAlTi : 98.58%,8.598,812.7,170.53,3841.1,445.791,2052,70
EP3087B,2_600X,1_NiFeCuAlTi = Al: 27.47%-Ni: 24.88%-Fe: 20.94%-Cu: 13.44%-Ti: 13.27% | 2_CuNiFeAl = Cu: 52.51%-Al: 21.33%-Ni: 11.02%-Fe: 10.69%-Ti: 4.44% | Unassigned = Cu: 27.86%-Al: 23.8%-Ni: 18.26%-Fe: 16.49%-Ti: 13.59%,1_NiFeCuAlTi : 90.40%|Unassigned : 9.60%,7.404,699.8,149.13,3535.2,482.34,2052,70.6
EP3087B,2_600X,1_NiFeCuAlTi = Al: 27.47%-Ni: 24.88%-Fe: 20.94%-Cu: 13.44%-Ti: 13.27% | 2_CuNiFeAl = Cu: 52.51%-Al: 21.33%-Ni: 11.02%-Fe: 10.69%-Ti: 4.44% | Unassigned = Cu: 27.86%-Al: 23.8%-Ni: 18.26%-Fe: 16.49%-Ti: 13.59%,1_NiFeCuAlTi : 89.58%|2_CuNiFeAl : 2.84%|Unassigned : 7.58%,10.346,977.9,191.21,3881.1,459.916,2051,69.8
EP3087B,2_600X,1_NiFeCuAlTi = Al: 27.47%-Ni: 24.88%-Fe: 20.94%-Cu: 13.44%-Ti: 13.27% | 2_CuNiFeAl = Cu: 52.51%-Al: 21.33%-Ni: 11.02%-Fe: 10.69%-Ti: 4.44% | Unassigned = Cu: 27.86%-Al: 23.8%-Ni: 18.26%-Fe: 16.49%-Ti: 13.59%,1_NiFeCuAlTi : 73.91%|2_CuNiFeAl : 25.07%|Unassigned : 1.02%,4.321,408.4,138.41,5313.7,408.565,2048,70.1
EP3087B,2_600X,1_NiFeCuAlTi = Al: 27.47%-Ni: 24.88%-Fe: 20.94%-Cu: 13.44%-Ti: 13.27% | 2_CuNiFeAl = Cu: 52.51%-Al: 21.33%-Ni: 11.02%-Fe: 10.69%-Ti: 4.44% | Unassigned = Cu: 27.86%-Al: 23.8%-Ni: 18.26%-Fe: 16.49%-Ti: 13.59%,1_NiFeCuAlTi : 93.35%|2_CuNiFeAl : 5.79%|Unassigned : 0.85%,10.6,1001.9,197.37,3995,489.728,2053,70.2
EP3087B,2_600X,1_NiFeCuAlTi = Al: 27.47%-Ni: 24.88%-Fe: 20.94%-Cu: 13.44%-Ti: 13.27% | 2_CuNiFeAl = Cu: 52.51%-Al: 21.33%-Ni: 11.02%-Fe: 10.69%-Ti: 4.44% | Unassigned = Cu: 27.86%-Al: 23.8%-Ni: 18.26%-Fe: 16.49%-Ti: 13.59%,1_NiFeCuAlTi : 94.95%|2_CuNiFeAl : 4.51%|Unassigned : 0.54%,8.375,791.6,172.93,4040.3,455.046,2061,70
EP3087B,2_600X,1_NiFeCuAlTi = Al: 27.47%-Ni: 24.88%-Fe: 20.94%-Cu: 13.44%-Ti: 13.27% | 2_CuNiFeAl = Cu: 52.51%-Al: 21.33%-Ni: 11.02%-Fe: 10.69%-Ti: 4.44% | Unassigned = Cu: 27.86%-Al: 23.8%-Ni: 18.26%-Fe: 16.49%-Ti: 13.59%,2_CuNiFeAl : 53.91%|1_NiFeCuAlTi : 41.52%|Unassigned : 4.57%,3.598,340.1,110.63,4275.4,404.193,2049,70.1
EP3087B,2_600X,1_NiFeCuAlTi = Al: 27.47%-Ni: 24.88%-Fe: 20.94%-Cu: 13.44%-Ti: 13.27% | 2_CuNiFeAl = Cu: 52.51%-Al: 21.33%-Ni: 11.02%-Fe: 10.69%-Ti: 4.44% | Unassigned = Cu: 27.86%-Al: 23.8%-Ni: 18.26%-Fe: 16.49%-Ti: 13.59%,1_NiFeCuAlTi : 85.36%|2_CuNiFeAl : 14.64%,6.844,646.9,144.81,3632.1,481.491,2051,69.9
EP3087B,2_600X,1_NiFeCuAlTi = Al: 27.47%-Ni: 24.88%-Fe: 20.94%-Cu: 13.44%-Ti: 13.27% | 2_CuNiFeAl = Cu: 52.51%-Al: 21.33%-Ni: 11.02%-Fe: 10.69%-Ti: 4.44% | Unassigned = Cu: 27.86%-Al: 23.8%-Ni: 18.26%-Fe: 16.49%-Ti: 13.59%,1_NiFeCuAlTi : 83.11%|2_CuNiFeAl : 16.33%|Unassigned : 0.56%,9.488,896.8,174.11,3607,419.7,2052,69.8
EP3087B,2_600X,1_NiFeCuAlTi = Al: 27.47%-Ni: 24.88%-Fe: 20.94%-Cu: 13.44%-Ti: 13.27% | 2_CuNiFeAl = Cu: 52.51%-Al: 21.33%-Ni: 11.02%-Fe: 10.69%-Ti: 4.44% | Unassigned = Cu: 27.86%-Al: 23.8%-Ni: 18.26%-Fe: 16.49%-Ti: 13.59%,2_CuNiFeAl : 3.76%|1_NiFeCuAlTi : 96.24%,5.635,532.6,129.79,3635.1,466.069,2053,69.9
EP3087B,2_600X,1_NiFeCuAlTi = Al: 27.47%-Ni: 24.88%-Fe: 20.94%-Cu: 13.44%-Ti: 13.27% | 2_CuNiFeAl = Cu: 52.51%-Al: 21.33%-Ni: 11.02%-Fe: 10.69%-Ti: 4.44% | Unassigned = Cu: 27.86%-Al: 23.8%-Ni: 18.26%-Fe: 16.49%-Ti: 13.59%,2_CuNiFeAl : 1.97%|1_NiFeCuAlTi : 98.03%,10.643,1006,186.62,3619.6,495.081,2051,69.4
EP3087B,2_600X,1_NiFeCuAlTi = Al: 27.47%-Ni: 24.88%-Fe: 20.94%-Cu: 13.44%-Ti: 13.27% | 2_CuNiFeAl = Cu: 52.51%-Al: 21.33%-Ni: 11.02%-Fe: 10.69%-Ti: 4.44% | Unassigned = Cu: 27.86%-Al: 23.8%-Ni: 18.26%-Fe: 16.49%-Ti: 13.59%,1_NiFeCuAlTi : 65.84%|Unassigned : 6.48%|2_CuNiFeAl : 27.69%,8.105,766.1,163.43,3786.7,435.333,2047,69.8
EP3087B,2_600X,1_NiFeCuAlTi = Al: 27.47%-Ni: 24.88%-Fe: 20.94%-Cu: 13.44%-Ti: 13.27% | 2_CuNiFeAl = Cu: 52.51%-Al: 21.33%-Ni: 11.02%-Fe: 10.69%-Ti: 4.44% | Unassigned = Cu: 27.86%-Al: 23.8%-Ni: 18.26%-Fe: 16.49%-Ti: 13.59%,1_NiFeCuAlTi : 100.00%,3.221,304.5,101.85,4112.5,494.829,2053,69.8
EP3087B,2_600X,1_NiFeCuAlTi = Al: 27.47%-Ni: 24.88%-Fe: 20.94%-Cu: 13.44%-Ti: 13.27% | 2_CuNiFeAl = Cu: 52.51%-Al: 21.33%-Ni: 11.02%-Fe: 10.69%-Ti: 4.44% | Unassigned = Cu: 27.86%-Al: 23.8%-Ni: 18.26%-Fe: 16.49%-Ti: 13.59%,1_NiFeCuAlTi : 100.00%,9.809,927.1,183.83,3828.3,520.045,2052,69.9
EP3087B,2_600X,1_NiFeCuAlTi = Al: 27.47%-Ni: 24.88%-Fe: 20.94%-Cu: 13.44%-Ti: 13.27% | 2_CuNiFeAl = Cu: 52.51%-Al: 21.33%-Ni: 11.02%-Fe: 10.69%-Ti: 4.44% | Unassigned = Cu: 27.86%-Al: 23.8%-Ni: 18.26%-Fe: 16.49%-Ti: 13.59%,1_NiFeCuAlTi : 88.24%|2_CuNiFeAl : 9.52%|Unassigned : 2.24%,6.286,594.1,146.15,4020.1,504.025,2052,70.3
EP3087B,2_600X,1_NiFeCuAlTi = Al: 27.47%-Ni: 24.88%-Fe: 20.94%-Cu: 13.44%-Ti: 13.27% | 2_CuNiFeAl = Cu: 52.51%-Al: 21.33%-Ni: 11.02%-Fe: 10.69%-Ti: 4.44% | Unassigned = Cu: 27.86%-Al: 23.8%-Ni: 18.26%-Fe: 16.49%-Ti: 13.59%,1_NiFeCuAlTi : 91.19%|2_CuNiFeAl : 8.81%,8.435,797.3,173.29,4025.1,498.417,2052,69.9
EP3087B,2_600X,1_NiFeCuAlTi = Al: 27.47%-Ni: 24.88%-Fe: 20.94%-Cu: 13.44%-Ti: 13.27% | 2_CuNiFeAl = Cu: 52.51%-Al: 21.33%-Ni: 11.02%-Fe: 10.69%-Ti: 4.44% | Unassigned = Cu: 27.86%-Al: 23.8%-Ni: 18.26%-Fe: 16.49%-Ti: 13.59%,1_NiFeCuAlTi : 84.65%|2_CuNiFeAl : 14.76%|Unassigned : 0.59%,7.144,675.2,155.31,3933.3,424.945,2046,69.8
EP3087B,2_600X,1_NiFeCuAlTi = Al: 27.47%-Ni: 24.88%-Fe: 20.94%-Cu: 13.44%-Ti: 13.27% | 2_CuNiFeAl = Cu: 52.51%-Al: 21.33%-Ni: 11.02%-Fe: 10.69%-Ti: 4.44% | Unassigned = Cu: 27.86%-Al: 23.8%-Ni: 18.26%-Fe: 16.49%-Ti: 13.59%,1_NiFeCuAlTi : 100.00%,8.067,762.5,162.58,3771.5,443.135,2059,70.1
EP3087B,2_600X,1_NiFeCuAlTi = Al: 27.47%-Ni: 24.88%-Fe: 20.94%-Cu: 13.44%-Ti: 13.27% | 2_CuNiFeAl = Cu: 52.51%-Al: 21.33%-Ni: 11.02%-Fe: 10.69%-Ti: 4.44% | Unassigned = Cu: 27.86%-Al: 23.8%-Ni: 18.26%-Fe: 16.49%-Ti: 13.59%,1_NiFeCuAlTi : 95.36%|2_CuNiFeAl : 4.64%,8.727,824.9,169.03,3727.3,487.724,2052,70.1
EP3087B,2_600X,1_NiFeCuAlTi = Al: 27.47%-Ni: 24.88%-Fe: 20.94%-Cu: 13.44%-Ti: 13.27% | 2_CuNiFeAl = Cu: 52.51%-Al: 21.33%-Ni: 11.02%-Fe: 10.69%-Ti: 4.44% | Unassigned = Cu: 27.86%-Al: 23.8%-Ni: 18.26%-Fe: 16.49%-Ti: 13.59%,1_NiFeCuAlTi : 94.57%|2_CuNiFeAl : 4.80%|Unassigned : 0.63%,6.619,625.6,144.16,3727.2,470.943,2049,70.2
EP3087B,2_600X,1_NiFeCuAlTi = Al: 27.47%-Ni: 24.88%-Fe: 20.94%-Cu: 13.44%-Ti: 13.27% | 2_CuNiFeAl = Cu: 52.51%-Al: 21.33%-Ni: 11.02%-Fe: 10.69%-Ti: 4.44% | Unassigned = Cu: 27.86%-Al: 23.8%-Ni: 18.26%-Fe: 16.49%-Ti: 13.59%,1_NiFeCuAlTi : 97.16%|2_CuNiFeAl : 2.84%,7.217,682.1,146.61,3520.2,485.918,2050,69.3
EP3087B,2_600X,1_NiFeCuAlTi = Al: 27.47%-Ni: 24.88%-Fe: 20.94%-Cu: 13.44%-Ti: 13.27% | 2_CuNiFeAl = Cu: 52.51%-Al: 21.33%-Ni: 11.02%-Fe: 10.69%-Ti: 4.44% | Unassigned = Cu: 27.86%-Al: 23.8%-Ni: 18.26%-Fe: 16.49%-Ti: 13.59%,1_NiFeCuAlTi : 60.26%|2_CuNiFeAl : 39.74%,9.54,901.7,171.78,3505.7,461.2,2049,69.6
EP3087B,2_600X,1_NiFeCuAlTi = Al: 27.47%-Ni: 24.88%-Fe: 20.94%-Cu: 13.44%-Ti: 13.27% | 2_CuNiFeAl = Cu: 52.51%-Al: 21.33%-Ni: 11.02%-Fe: 10.69%-Ti: 4.44% | Unassigned = Cu: 27.86%-Al: 23.8%-Ni: 18.26%-Fe: 16.49%-Ti: 13.59%,1_NiFeCuAlTi : 93.16%|Unassigned : 0.56%|2_CuNiFeAl : 6.28%,5.953,562.6,146.82,4278.4,451.594,2051,70.2
EP3087B,2_600X,1_NiFeCuAlTi = Al: 27.47%-Ni: 24.88%-Fe: 20.94%-Cu: 13.44%-Ti: 13.27% | 2_CuNiFeAl = Cu: 52.51%-Al: 21.33%-Ni: 11.02%-Fe: 10.69%-Ti: 4.44% | Unassigned = Cu: 27.86%-Al: 23.8%-Ni: 18.26%-Fe: 16.49%-Ti: 13.59%,2_CuNiFeAl : 6.25%|Unassigned : 1.32%|1_NiFeCuAlTi : 92.43%,8.967,847.5,177.76,3955.2,479.24,2050,69.7
EP3087B,2_600X,1_NiFeCuAlTi = Al: 27.47%-Ni: 24.88%-Fe: 20.94%-Cu: 13.44%-Ti: 13.27% | 2_CuNiFeAl = Cu: 52.51%-Al: 21.33%-Ni: 11.02%-Fe: 10.69%-Ti: 4.44% | Unassigned = Cu: 27.86%-Al: 23.8%-Ni: 18.26%-Fe: 16.49%-Ti: 13.59%,1_NiFeCuAlTi : 82.91%|2_CuNiFeAl : 15.96%|Unassigned : 1.14%,6.161,582.3,145.3,4059.2,465.856,2052,70.3
EP3087B,2_600X,1_NiFeCuAlTi = Al: 27.47%-Ni: 24.88%-Fe: 20.94%-Cu: 13.44%-Ti: 13.27% | 2_CuNiFeAl = Cu: 52.51%-Al: 21.33%-Ni: 11.02%-Fe: 10.69%-Ti: 4.44% | Unassigned = Cu: 27.86%-Al: 23.8%-Ni: 18.26%-Fe: 16.49%-Ti: 13.59%,1_NiFeCuAlTi : 83.23%|2_CuNiFeAl : 16.09%|Unassigned : 0.68%,5.299,500.8,130.92,3926.4,428.38,2052,70
EP3087B,2_600X,1_NiFeCuAlTi = Al: 27.47%-Ni: 24.88%-Fe: 20.94%-Cu: 13.44%-Ti: 13.27% | 2_CuNiFeAl = Cu: 52.51%-Al: 21.33%-Ni: 11.02%-Fe: 10.69%-Ti: 4.44% | Unassigned = Cu: 27.86%-Al: 23.8%-Ni: 18.26%-Fe: 16.49%-Ti: 13.59%,1_NiFeCuAlTi : 93.61%|2_CuNiFeAl : 5.80%|Unassigned : 0.58%,6.823,644.9,149.11,3835,432.92,2053,69.6
EP3087B,2_600X,1_NiFeCuAlTi = Al: 27.47%-Ni: 24.88%-Fe: 20.94%-Cu: 13.44%-Ti: 13.27% | 2_CuNiFeAl = Cu: 52.51%-Al: 21.33%-Ni: 11.02%-Fe: 10.69%-Ti: 4.44% | Unassigned = Cu: 27.86%-Al: 23.8%-Ni: 18.26%-Fe: 16.49%-Ti: 13.59%,1_NiFeCuAlTi : 60.36%|2_CuNiFeAl : 37.26%|Unassigned : 2.38%,6.567,620.7,147.18,3895.1,434.713,2051,70
EP3087B,2_600X,1_NiFeCuAlTi = Al: 27.47%-Ni: 24.88%-Fe: 20.94%-Cu: 13.44%-Ti: 13.27% | 2_CuNiFeAl = Cu: 52.51%-Al: 21.33%-Ni: 11.02%-Fe: 10.69%-Ti: 4.44% | Unassigned = Cu: 27.86%-Al: 23.8%-Ni: 18.26%-Fe: 16.49%-Ti: 13.59%,1_NiFeCuAlTi : 87.72%|2_CuNiFeAl : 11.70%|Unassigned : 0.58%,6.221,588,167.89,5168.3,471.434,2019,70
EP3087B,2_600X,1_NiFeCuAlTi = Al: 27.47%-Ni: 24.88%-Fe: 20.94%-Cu: 13.44%-Ti: 13.27% | 2_CuNiFeAl = Cu: 52.51%-Al: 21.33%-Ni: 11.02%-Fe: 10.69%-Ti: 4.44% | Unassigned = Cu: 27.86%-Al: 23.8%-Ni: 18.26%-Fe: 16.49%-Ti: 13.59%,1_NiFeCuAlTi : 86.49%|Unassigned : 5.49%|2_CuNiFeAl : 8.03%,7.763,733.8,155.04,3608.1,520.788,2051,69.8
EP3087B,2_600X,1_NiFeCuAlTi = Al: 27.47%-Ni: 24.88%-Fe: 20.94%-Cu: 13.44%-Ti: 13.27% | 2_CuNiFeAl = Cu: 52.51%-Al: 21.33%-Ni: 11.02%-Fe: 10.69%-Ti: 4.44% | Unassigned = Cu: 27.86%-Al: 23.8%-Ni: 18.26%-Fe: 16.49%-Ti: 13.59%,1_NiFeCuAlTi : 59.82%|Unassigned : 6.93%|2_CuNiFeAl : 33.25%,5.348,505.5,132.77,3988.7,422.767,2062,70.2
EP3087B,2_600X,1_NiFeCuAlTi = Al: 27.47%-Ni: 24.88%-Fe: 20.94%-Cu: 13.44%-Ti: 13.27% | 2_CuNiFeAl = Cu: 52.51%-Al: 21.33%-Ni: 11.02%-Fe: 10.69%-Ti: 4.44% | Unassigned = Cu: 27.86%-Al: 23.8%-Ni: 18.26%-Fe: 16.49%-Ti: 13.59%,1_NiFeCuAlTi : 65.84%|2_CuNiFeAl : 29.61%|Unassigned : 4.55%,7.341,693.9,147.29,3488.4,415.797,2052,70.1
EP3087B,2_600X,1_NiFeCuAlTi = Al: 27.47%-Ni: 24.88%-Fe: 20.94%-Cu: 13.44%-Ti: 13.27% | 2_CuNiFeAl = Cu: 52.51%-Al: 21.33%-Ni: 11.02%-Fe: 10.69%-Ti: 4.44% | Unassigned = Cu: 27.86%-Al: 23.8%-Ni: 18.26%-Fe: 16.49%-Ti: 13.59%,1_NiFeCuAlTi : 73.88%|2_CuNiFeAl : 24.39%|Unassigned : 1.74%,5.54,523.6,125.23,3469.5,485.895,2051,70.1
EP3087B,2_600X,1_NiFeCuAlTi = Al: 27.47%-Ni: 24.88%-Fe: 20.94%-Cu: 13.44%-Ti: 13.27% | 2_CuNiFeAl = Cu: 52.51%-Al: 21.33%-Ni: 11.02%-Fe: 10.69%-Ti: 4.44% | Unassigned = Cu: 27.86%-Al: 23.8%-Ni: 18.26%-Fe: 16.49%-Ti: 13.59%,1_NiFeCuAlTi : 70.13%|2_CuNiFeAl : 25.26%|Unassigned : 4.61%,8.317,786.1,172.66,4056.4,453.595,2047,70.1
EP3087B,2_600X,1_NiFeCuAlTi = Al: 27.47%-Ni: 24.88%-Fe: 20.94%-Cu: 13.44%-Ti: 13.27% | 2_CuNiFeAl = Cu: 52.51%-Al: 21.33%-Ni: 11.02%-Fe: 10.69%-Ti: 4.44% | Unassigned = Cu: 27.86%-Al: 23.8%-Ni: 18.26%-Fe: 16.49%-Ti: 13.59%,1_NiFeCuAlTi : 93.52%|Unassigned : 1.55%|2_CuNiFeAl : 4.93%,9.482,896.2,166.75,3351.2,428.394,2049,69.8
EP3087B,2_600X,1_NiFeCuAlTi = Al: 27.47%-Ni: 24.88%-Fe: 20.94%-Cu: 13.44%-Ti: 13.27% | 2_CuNiFeAl = Cu: 52.51%-Al: 21.33%-Ni: 11.02%-Fe: 10.69%-Ti: 4.44% | Unassigned = Cu: 27.86%-Al: 23.8%-Ni: 18.26%-Fe: 16.49%-Ti: 13.59%,1_NiFeCuAlTi : 96.75%|2_CuNiFeAl : 2.57%|Unassigned : 0.68%,7.115,672.5,141.87,3370.7,455.876,2052,70.4
EP3087B,2_600X,1_NiFeCuAlTi = Al: 27.47%-Ni: 24.88%-Fe: 20.94%-Cu: 13.44%-Ti: 13.27% | 2_CuNiFeAl = Cu: 52.51%-Al: 21.33%-Ni: 11.02%-Fe: 10.69%-Ti: 4.44% | Unassigned = Cu: 27.86%-Al: 23.8%-Ni: 18.26%-Fe: 16.49%-Ti: 13.59%,1_NiFeCuAlTi : 79.49%|2_CuNiFeAl : 18.81%|Unassigned : 1.70%,8.491,802.6,153.33,3235.6,449.307,2049,70.2
EP3087B,2_600X,1_NiFeCuAlTi = Al: 27.47%-Ni: 24.88%-Fe: 20.94%-Cu: 13.44%-Ti: 13.27% | 2_CuNiFeAl = Cu: 52.51%-Al: 21.33%-Ni: 11.02%-Fe: 10.69%-Ti: 4.44% | Unassigned = Cu: 27.86%-Al: 23.8%-Ni: 18.26%-Fe: 16.49%-Ti: 13.59%,1_NiFeCuAlTi : 98.72%|2_CuNiFeAl : 1.28%,9.997,944.9,180,3624.8,490.567,2054,69.9
EP3087B,2_600X,1_NiFeCuAlTi = Al: 27.47%-Ni: 24.88%-Fe: 20.94%-Cu: 13.44%-Ti: 13.27% | 2_CuNiFeAl = Cu: 52.51%-Al: 21.33%-Ni: 11.02%-Fe: 10.69%-Ti: 4.44% | Unassigned = Cu: 27.86%-Al: 23.8%-Ni: 18.26%-Fe: 16.49%-Ti: 13.59%,1_NiFeCuAlTi : 87.23%|2_CuNiFeAl : 12.77%,5.697,538.5,134.37,3825,489.819,2050,69.4
EP3087B,2_600X,1_NiFeCuAlTi = Al: 27.47%-Ni: 24.88%-Fe: 20.94%-Cu: 13.44%-Ti: 13.27% | 2_CuNiFeAl = Cu: 52.51%-Al: 21.33%-Ni: 11.02%-Fe: 10.69%-Ti: 4.44% | Unassigned = Cu: 27.86%-Al: 23.8%-Ni: 18.26%-Fe: 16.49%-Ti: 13.59%,1_NiFeCuAlTi : 96.43%|2_CuNiFeAl : 3.57%,1.49,140.9,63.78,3728,453.369,2051,70.4
EP3087B,2_600X,1_NiFeCuAlTi = Al: 27.47%-Ni: 24.88%-Fe: 20.94%-Cu: 13.44%-Ti: 13.27% | 2_CuNiFeAl = Cu: 52.51%-Al: 21.33%-Ni: 11.02%-Fe: 10.69%-Ti: 4.44% | Unassigned = Cu: 27.86%-Al: 23.8%-Ni: 18.26%-Fe: 16.49%-Ti: 13.59%,1_NiFeCuAlTi : 100.00%,10.232,967.1,179.52,3525.2,498.179,2052,70.1
EP3087B,2_600X,1_NiFeCuAlTi = Al: 27.47%-Ni: 24.88%-Fe: 20.94%-Cu: 13.44%-Ti: 13.27% | 2_CuNiFeAl = Cu: 52.51%-Al: 21.33%-Ni: 11.02%-Fe: 10.69%-Ti: 4.44% | Unassigned = Cu: 27.86%-Al: 23.8%-Ni: 18.26%-Fe: 16.49%-Ti: 13.59%,1_NiFeCuAlTi : 88.03%|Unassigned : 2.57%|2_CuNiFeAl : 9.40%,3.21,303.4,114.07,5065.3,412.885,2047,69.7
EP3087B,2_600X,1_NiFeCuAlTi = Al: 27.47%-Ni: 24.88%-Fe: 20.94%-Cu: 13.44%-Ti: 13.27% | 2_CuNiFeAl = Cu: 52.51%-Al: 21.33%-Ni: 11.02%-Fe: 10.69%-Ti: 4.44% | Unassigned = Cu: 27.86%-Al: 23.8%-Ni: 18.26%-Fe: 16.49%-Ti: 13.59%,1_NiFeCuAlTi : 85.33%|2_CuNiFeAl : 14.51%|Unassigned : 0.16%,6.065,573.3,130.15,3393.9,464.486,2053,70
EP3087B,2_600X,1_NiFeCuAlTi = Al: 27.47%-Ni: 24.88%-Fe: 20.94%-Cu: 13.44%-Ti: 13.27% | 2_CuNiFeAl = Cu: 52.51%-Al: 21.33%-Ni: 11.02%-Fe: 10.69%-Ti: 4.44% | Unassigned = Cu: 27.86%-Al: 23.8%-Ni: 18.26%-Fe: 16.49%-Ti: 13.59%,Unassigned : 0.50%|2_CuNiFeAl : 8.90%|1_NiFeCuAlTi : 90.60%,7.734,731,152.24,3508.8,486.173,2046,70.1
EP3087B,2_600X,1_NiFeCuAlTi = Al: 27.47%-Ni: 24.88%-Fe: 20.94%-Cu: 13.44%-Ti: 13.27% | 2_CuNiFeAl = Cu: 52.51%-Al: 21.33%-Ni: 11.02%-Fe: 10.69%-Ti: 4.44% | Unassigned = Cu: 27.86%-Al: 23.8%-Ni: 18.26%-Fe: 16.49%-Ti: 13.59%,1_NiFeCuAlTi : 99.62%|Unassigned : 0.38%,4.031,381,110.05,3779.8,415.418,2048,69.7
EP3087B,2_600X,1_NiFeCuAlTi = Al: 27.47%-Ni: 24.88%-Fe: 20.94%-Cu: 13.44%-Ti: 13.27% | 2_CuNiFeAl = Cu: 52.51%-Al: 21.33%-Ni: 11.02%-Fe: 10.69%-Ti: 4.44% | Unassigned = Cu: 27.86%-Al: 23.8%-Ni: 18.26%-Fe: 16.49%-Ti: 13.59%,1_NiFeCuAlTi : 88.02%|Unassigned : 0.59%|2_CuNiFeAl : 11.39%,3.43,324.2,130.16,6009.9,407.608,2046,70
EP3087B,2_600X,1_NiFeCuAlTi = Al: 27.47%-Ni: 24.88%-Fe: 20.94%-Cu: 13.44%-Ti: 13.27% | 2_CuNiFeAl = Cu: 52.51%-Al: 21.33%-Ni: 11.02%-Fe: 10.69%-Ti: 4.44% | Unassigned = Cu: 27.86%-Al: 23.8%-Ni: 18.26%-Fe: 16.49%-Ti: 13.59%,1_NiFeCuAlTi : 91.19%|2_CuNiFeAl : 7.12%|Unassigned : 1.69%,3.1,293,98.78,4039.7,482.211,2050,69.9
EP3087B,2_600X,1_NiFeCuAlTi = Al: 27.47%-Ni: 24.88%-Fe: 20.94%-Cu: 13.44%-Ti: 13.27% | 2_CuNiFeAl = Cu: 52.51%-Al: 21.33%-Ni: 11.02%-Fe: 10.69%-Ti: 4.44% | Unassigned = Cu: 27.86%-Al: 23.8%-Ni: 18.26%-Fe: 16.49%-Ti: 13.59%,1_NiFeCuAlTi : 90.07%|2_CuNiFeAl : 9.37%|Unassigned : 0.56%,7.744,732,159.27,3790.4,474.2,2051,69.7
EP3087B,2_600X,1_NiFeCuAlTi = Al: 27.47%-Ni: 24.88%-Fe: 20.94%-Cu: 13.44%-Ti: 13.27% | 2_CuNiFeAl = Cu: 52.51%-Al: 21.33%-Ni: 11.02%-Fe: 10.69%-Ti: 4.44% | Unassigned = Cu: 27.86%-Al: 23.8%-Ni: 18.26%-Fe: 16.49%-Ti: 13.59%,2_CuNiFeAl : 32.11%|1_NiFeCuAlTi : 64.67%|Unassigned : 3.22%,4.402,416.1,118.48,3954.4,426.776,2050,70.2
EP3087B,2_600X,1_NiFeCuAlTi = Al: 27.47%-Ni: 24.88%-Fe: 20.94%-Cu: 13.44%-Ti: 13.27% | 2_CuNiFeAl = Cu: 52.51%-Al: 21.33%-Ni: 11.02%-Fe: 10.69%-Ti: 4.44% | Unassigned = Cu: 27.86%-Al: 23.8%-Ni: 18.26%-Fe: 16.49%-Ti: 13.59%,1_NiFeCuAlTi : 76.00%|2_CuNiFeAl : 23.16%|Unassigned : 0.84%,3.549,335.4,110.89,4353.4,386.116,2045,69.6
EP3087B,2_600X,1_NiFeCuAlTi = Al: 27.47%-Ni: 24.88%-Fe: 20.94%-Cu: 13.44%-Ti: 13.27% | 2_CuNiFeAl = Cu: 52.51%-Al: 21.33%-Ni: 11.02%-Fe: 10.69%-Ti: 4.44% | Unassigned = Cu: 27.86%-Al: 23.8%-Ni: 18.26%-Fe: 16.49%-Ti: 13.59%,2_CuNiFeAl : 7.23%|1_NiFeCuAlTi : 91.17%|Unassigned : 1.59%,7.986,754.8,163.78,3857.8,470.83,2055,70.5
EP3087B,2_600X,1_NiFeCuAlTi = Al: 27.47%-Ni: 24.88%-Fe: 20.94%-Cu: 13.44%-Ti: 13.27% | 2_CuNiFeAl = Cu: 52.51%-Al: 21.33%-Ni: 11.02%-Fe: 10.69%-Ti: 4.44% | Unassigned = Cu: 27.86%-Al: 23.8%-Ni: 18.26%-Fe: 16.49%-Ti: 13.59%,1_NiFeCuAlTi : 98.49%|2_CuNiFeAl : 1.51%,10.873,1027.8,182.87,3423.3,455.571,2052,70
EP3087B,2_600X,1_NiFeCuAlTi = Al: 27.47%-Ni: 24.88%-Fe: 20.94%-Cu: 13.44%-Ti: 13.27% | 2_CuNiFeAl = Cu: 52.51%-Al: 21.33%-Ni: 11.02%-Fe: 10.69%-Ti: 4.44% | Unassigned = Cu: 27.86%-Al: 23.8%-Ni: 18.26%-Fe: 16.49%-Ti: 13.59%,1_NiFeCuAlTi : 99.86%|2_CuNiFeAl : 0.14%,7.095,670.6,147.23,3607.7,517.707,2051,69.5
EP3087B,2_600X,1_NiFeCuAlTi = Al: 27.47%-Ni: 24.88%-Fe: 20.94%-Cu: 13.44%-Ti: 13.27% | 2_CuNiFeAl = Cu: 52.51%-Al: 21.33%-Ni: 11.02%-Fe: 10.69%-Ti: 4.44% | Unassigned = Cu: 27.86%-Al: 23.8%-Ni: 18.26%-Fe: 16.49%-Ti: 13.59%,1_NiFeCuAlTi : 94.95%|Unassigned : 1.12%|2_CuNiFeAl : 3.93%,9.311,880.1,169.89,3524,507.906,2043,69.8
EP3087B,2_600X,1_NiFeCuAlTi = Al: 27.47%-Ni: 24.88%-Fe: 20.94%-Cu: 13.44%-Ti: 13.27% | 2_CuNiFeAl = Cu: 52.51%-Al: 21.33%-Ni: 11.02%-Fe: 10.69%-Ti: 4.44% | Unassigned = Cu: 27.86%-Al: 23.8%-Ni: 18.26%-Fe: 16.49%-Ti: 13.59%,2_CuNiFeAl : 2.44%|1_NiFeCuAlTi : 96.82%|Unassigned : 0.74%,3.681,347.9,102.33,3626.8,422.547,2050,69.7
EP3087B,2_600X,1_NiFeCuAlTi = Al: 27.47%-Ni: 24.88%-Fe: 20.94%-Cu: 13.44%-Ti: 13.27% | 2_CuNiFeAl = Cu: 52.51%-Al: 21.33%-Ni: 11.02%-Fe: 10.69%-Ti: 4.44% | Unassigned = Cu: 27.86%-Al: 23.8%-Ni: 18.26%-Fe: 16.49%-Ti: 13.59%,2_CuNiFeAl : 8.31%|1_NiFeCuAlTi : 91.51%|Unassigned : 0.19%,10.14,958.4,179.7,3563.4,496.786,2051,70.1
EP3087B,2_600X,1_NiFeCuAlTi = Al: 27.47%-Ni: 24.88%-Fe: 20.94%-Cu: 13.44%-Ti: 13.27% | 2_CuNiFeAl = Cu: 52.51%-Al: 21.33%-Ni: 11.02%-Fe: 10.69%-Ti: 4.44% | Unassigned = Cu: 27.86%-Al: 23.8%-Ni: 18.26%-Fe: 16.49%-Ti: 13.59%,1_NiFeCuAlTi : 49.43%|2_CuNiFeAl : 42.19%|Unassigned : 8.38%,4.124,389.8,115.47,4029,392.062,2048,70.6
EP3087B,2_600X,1_NiFeCuAlTi = Al: 27.47%-Ni: 24.88%-Fe: 20.94%-Cu: 13.44%-Ti: 13.27% | 2_CuNiFeAl = Cu: 52.51%-Al: 21.33%-Ni: 11.02%-Fe: 10.69%-Ti: 4.44% | Unassigned = Cu: 27.86%-Al: 23.8%-Ni: 18.26%-Fe: 16.49%-Ti: 13.59%,2_CuNiFeAl : 24.12%|1_NiFeCuAlTi : 75.31%|Unassigned : 0.57%,5.727,541.3,134.47,3809,433.95,2068,69.9
EP3087B,2_600X,1_NiFeCuAlTi = Al: 27.47%-Ni: 24.88%-Fe: 20.94%-Cu: 13.44%-Ti: 13.27% | 2_CuNiFeAl = Cu: 52.51%-Al: 21.33%-Ni: 11.02%-Fe: 10.69%-Ti: 4.44% | Unassigned = Cu: 27.86%-Al: 23.8%-Ni: 18.26%-Fe: 16.49%-Ti: 13.59%,1_NiFeCuAlTi : 79.07%|Unassigned : 13.32%|2_CuNiFeAl : 7.61%,8.993,850,176.93,3912.3,474.459,2051,69.7
EP3087B,2_600X,1_NiFeCuAlTi = Al: 27.47%-Ni: 24.88%-Fe: 20.94%-Cu: 13.44%-Ti: 13.27% | 2_CuNiFeAl = Cu: 52.51%-Al: 21.33%-Ni: 11.02%-Fe: 10.69%-Ti: 4.44% | Unassigned = Cu: 27.86%-Al: 23.8%-Ni: 18.26%-Fe: 16.49%-Ti: 13.59%,1_NiFeCuAlTi : 80.34%|2_CuNiFeAl : 16.62%|Unassigned : 3.04%,6.44,608.7,140.03,3638.4,468.373,2051,69.8
EP3087B,2_600X,1_NiFeCuAlTi = Al: 27.47%-Ni: 24.88%-Fe: 20.94%-Cu: 13.44%-Ti: 13.27% | 2_CuNiFeAl = Cu: 52.51%-Al: 21.33%-Ni: 11.02%-Fe: 10.69%-Ti: 4.44% | Unassigned = Cu: 27.86%-Al: 23.8%-Ni: 18.26%-Fe: 16.49%-Ti: 13.59%,1_NiFeCuAlTi : 83.85%|2_CuNiFeAl : 15.58%|Unassigned : 0.57%,9.422,890.5,174.11,3632.8,446.06,2047,69.9
EP3088A,1_600X,1_FeMnNiA = Fe: 57.1%-Mn: 17.02%-Al: 13.8%-Ni: 10.19%-Cr: 1.87% | 2_FeMn = Fe: 63.7%-Al: 14.92%-Mn: 12.02%-Ni: 5.83%-Cr: 3.53% | 3_FeMnNi = Fe: 48.11%-Mn: 19.56%-Ni: 16.42%-Al: 14.31%-Cr: 1.47%-S: 0.13% | 4_FeMnAlNi = Fe: 45.76%-Al: 24.05%-Mn: 16.55%-Ni: 9.83%-Cr: 1.34%-S: 1.1%-Mg: 0.92%-Si: 0.45% | 5_FeMn = Fe: 60.59%-Al: 15.35%-Mn: 14.84%-Ni: 7.34%-Cr: 1.87% | 6_FeAlMnNi = Al: 39.67%-Fe: 31.98%-Mn: 15.24%-Ni: 8.87%-S: 4.23% | Unassigned = Fe: 54.65%-Al: 16.88%-Mn: 16.25%-Ni: 10.05%-Cr: 2.17%,1_FeMnNiA : 80.11%|3_FeMnNi : 19.89%,3.929,371.4,136.29,5685.7,224.207,2042,69.9
EP3088A,1_600X,1_FeMnNiA = Fe: 57.1%-Mn: 17.02%-Al: 13.8%-Ni: 10.19%-Cr: 1.87% | 2_FeMn = Fe: 63.7%-Al: 14.92%-Mn: 12.02%-Ni: 5.83%-Cr: 3.53% | 3_FeMnNi = Fe: 48.11%-Mn: 19.56%-Ni: 16.42%-Al: 14.31%-Cr: 1.47%-S: 0.13% | 4_FeMnAlNi = Fe: 45.76%-Al: 24.05%-Mn: 16.55%-Ni: 9.83%-Cr: 1.34%-S: 1.1%-Mg: 0.92%-Si: 0.45% | 5_FeMn = Fe: 60.59%-Al: 15.35%-Mn: 14.84%-Ni: 7.34%-Cr: 1.87% | 6_FeAlMnNi = Al: 39.67%-Fe: 31.98%-Mn: 15.24%-Ni: 8.87%-S: 4.23% | Unassigned = Fe: 54.65%-Al: 16.88%-Mn: 16.25%-Ni: 10.05%-Cr: 2.17%,1_FeMnNiA : 96.53%|3_FeMnNi : 3.47%,3.625,342.7,147.35,7069.4,218.052,2042,70.4
EP3088A,1_600X,1_FeMnNiA = Fe: 57.1%-Mn: 17.02%-Al: 13.8%-Ni: 10.19%-Cr: 1.87% | 2_FeMn = Fe: 63.7%-Al: 14.92%-Mn: 12.02%-Ni: 5.83%-Cr: 3.53% | 3_FeMnNi = Fe: 48.11%-Mn: 19.56%-Ni: 16.42%-Al: 14.31%-Cr: 1.47%-S: 0.13% | 4_FeMnAlNi = Fe: 45.76%-Al: 24.05%-Mn: 16.55%-Ni: 9.83%-Cr: 1.34%-S: 1.1%-Mg: 0.92%-Si: 0.45% | 5_FeMn = Fe: 60.59%-Al: 15.35%-Mn: 14.84%-Ni: 7.34%-Cr: 1.87% | 6_FeAlMnNi = Al: 39.67%-Fe: 31.98%-Mn: 15.24%-Ni: 8.87%-S: 4.23% | Unassigned = Fe: 54.65%-Al: 16.88%-Mn: 16.25%-Ni: 10.05%-Cr: 2.17%,1_FeMnNiA : 84.70%|3_FeMnNi : 12.98%|Unassigned : 2.32%,3.875,366.3,143.54,6316.8,243.932,2042,70.3
EP3088A,1_600X,1_FeMnNiA = Fe: 57.1%-Mn: 17.02%-Al: 13.8%-Ni: 10.19%-Cr: 1.87% | 2_FeMn = Fe: 63.7%-Al: 14.92%-Mn: 12.02%-Ni: 5.83%-Cr: 3.53% | 3_FeMnNi = Fe: 48.11%-Mn: 19.56%-Ni: 16.42%-Al: 14.31%-Cr: 1.47%-S: 0.13% | 4_FeMnAlNi = Fe: 45.76%-Al: 24.05%-Mn: 16.55%-Ni: 9.83%-Cr: 1.34%-S: 1.1%-Mg: 0.92%-Si: 0.45% | 5_FeMn = Fe: 60.59%-Al: 15.35%-Mn: 14.84%-Ni: 7.34%-Cr: 1.87% | 6_FeAlMnNi = Al: 39.67%-Fe: 31.98%-Mn: 15.24%-Ni: 8.87%-S: 4.23% | Unassigned = Fe: 54.65%-Al: 16.88%-Mn: 16.25%-Ni: 10.05%-Cr: 2.17%,1_FeMnNiA : 93.85%|Unassigned : 5.18%|3_FeMnNi : 0.97%,4.374,413.4,153.45,6291.5,244.166,2042,69.9
EP3088A,1_600X,1_FeMnNiA = Fe: 57.1%-Mn: 17.02%-Al: 13.8%-Ni: 10.19%-Cr: 1.87% | 2_FeMn = Fe: 63.7%-Al: 14.92%-Mn: 12.02%-Ni: 5.83%-Cr: 3.53% | 3_FeMnNi = Fe: 48.11%-Mn: 19.56%-Ni: 16.42%-Al: 14.31%-Cr: 1.47%-S: 0.13% | 4_FeMnAlNi = Fe: 45.76%-Al: 24.05%-Mn: 16.55%-Ni: 9.83%-Cr: 1.34%-S: 1.1%-Mg: 0.92%-Si: 0.45% | 5_FeMn = Fe: 60.59%-Al: 15.35%-Mn: 14.84%-Ni: 7.34%-Cr: 1.87% | 6_FeAlMnNi = Al: 39.67%-Fe: 31.98%-Mn: 15.24%-Ni: 8.87%-S: 4.23% | Unassigned = Fe: 54.65%-Al: 16.88%-Mn: 16.25%-Ni: 10.05%-Cr: 2.17%,1_FeMnNiA : 100.00%,4.279,404.4,136.23,5217,279.214,2045,70.1
EP3088A,1_600X,1_FeMnNiA = Fe: 57.1%-Mn: 17.02%-Al: 13.8%-Ni: 10.19%-Cr: 1.87% | 2_FeMn = Fe: 63.7%-Al: 14.92%-Mn: 12.02%-Ni: 5.83%-Cr: 3.53% | 3_FeMnNi = Fe: 48.11%-Mn: 19.56%-Ni: 16.42%-Al: 14.31%-Cr: 1.47%-S: 0.13% | 4_FeMnAlNi = Fe: 45.76%-Al: 24.05%-Mn: 16.55%-Ni: 9.83%-Cr: 1.34%-S: 1.1%-Mg: 0.92%-Si: 0.45% | 5_FeMn = Fe: 60.59%-Al: 15.35%-Mn: 14.84%-Ni: 7.34%-Cr: 1.87% | 6_FeAlMnNi = Al: 39.67%-Fe: 31.98%-Mn: 15.24%-Ni: 8.87%-S: 4.23% | Unassigned = Fe: 54.65%-Al: 16.88%-Mn: 16.25%-Ni: 10.05%-Cr: 2.17%,1_FeMnNiA : 100.00%,5.143,486.1,167.09,6201.3,211.899,2044,70
EP3088A,1_600X,1_FeMnNiA = Fe: 57.1%-Mn: 17.02%-Al: 13.8%-Ni: 10.19%-Cr: 1.87% | 2_FeMn = Fe: 63.7%-Al: 14.92%-Mn: 12.02%-Ni: 5.83%-Cr: 3.53% | 3_FeMnNi = Fe: 48.11%-Mn: 19.56%-Ni: 16.42%-Al: 14.31%-Cr: 1.47%-S: 0.13% | 4_FeMnAlNi = Fe: 45.76%-Al: 24.05%-Mn: 16.55%-Ni: 9.83%-Cr: 1.34%-S: 1.1%-Mg: 0.92%-Si: 0.45% | 5_FeMn = Fe: 60.59%-Al: 15.35%-Mn: 14.84%-Ni: 7.34%-Cr: 1.87% | 6_FeAlMnNi = Al: 39.67%-Fe: 31.98%-Mn: 15.24%-Ni: 8.87%-S: 4.23% | Unassigned = Fe: 54.65%-Al: 16.88%-Mn: 16.25%-Ni: 10.05%-Cr: 2.17%,1_FeMnNiA : 94.96%|3_FeMnNi : 5.04%,3.811,360.2,129.19,5331.3,232.68,2047,70.1
EP3088A,1_600X,1_FeMnNiA = Fe: 57.1%-Mn: 17.02%-Al: 13.8%-Ni: 10.19%-Cr: 1.87% | 2_FeMn = Fe: 63.7%-Al: 14.92%-Mn: 12.02%-Ni: 5.83%-Cr: 3.53% | 3_FeMnNi = Fe: 48.11%-Mn: 19.56%-Ni: 16.42%-Al: 14.31%-Cr: 1.47%-S: 0.13% | 4_FeMnAlNi = Fe: 45.76%-Al: 24.05%-Mn: 16.55%-Ni: 9.83%-Cr: 1.34%-S: 1.1%-Mg: 0.92%-Si: 0.45% | 5_FeMn = Fe: 60.59%-Al: 15.35%-Mn: 14.84%-Ni: 7.34%-Cr: 1.87% | 6_FeAlMnNi = Al: 39.67%-Fe: 31.98%-Mn: 15.24%-Ni: 8.87%-S: 4.23% | Unassigned = Fe: 54.65%-Al: 16.88%-Mn: 16.25%-Ni: 10.05%-Cr: 2.17%,1_FeMnNiA : 100.00%,5.712,539.9,169.55,5725.2,345.754,2056,70.1
EP3088A,1_600X,1_FeMnNiA = Fe: 57.1%-Mn: 17.02%-Al: 13.8%-Ni: 10.19%-Cr: 1.87% | 2_FeMn = Fe: 63.7%-Al: 14.92%-Mn: 12.02%-Ni: 5.83%-Cr: 3.53% | 3_FeMnNi = Fe: 48.11%-Mn: 19.56%-Ni: 16.42%-Al: 14.31%-Cr: 1.47%-S: 0.13% | 4_FeMnAlNi = Fe: 45.76%-Al: 24.05%-Mn: 16.55%-Ni: 9.83%-Cr: 1.34%-S: 1.1%-Mg: 0.92%-Si: 0.45% | 5_FeMn = Fe: 60.59%-Al: 15.35%-Mn: 14.84%-Ni: 7.34%-Cr: 1.87% | 6_FeAlMnNi = Al: 39.67%-Fe: 31.98%-Mn: 15.24%-Ni: 8.87%-S: 4.23% | Unassigned = Fe: 54.65%-Al: 16.88%-Mn: 16.25%-Ni: 10.05%-Cr: 2.17%,1_FeMnNiA : 99.64%|3_FeMnNi : 0.36%,5.912,558.8,174.11,5789,314.441,2053,70.5
EP3088A,1_600X,1_FeMnNiA = Fe: 57.1%-Mn: 17.02%-Al: 13.8%-Ni: 10.19%-Cr: 1.87% | 2_FeMn = Fe: 63.7%-Al: 14.92%-Mn: 12.02%-Ni: 5.83%-Cr: 3.53% | 3_FeMnNi = Fe: 48.11%-Mn: 19.56%-Ni: 16.42%-Al: 14.31%-Cr: 1.47%-S: 0.13% | 4_FeMnAlNi = Fe: 45.76%-Al: 24.05%-Mn: 16.55%-Ni: 9.83%-Cr: 1.34%-S: 1.1%-Mg: 0.92%-Si: 0.45% | 5_FeMn = Fe: 60.59%-Al: 15.35%-Mn: 14.84%-Ni: 7.34%-Cr: 1.87% | 6_FeAlMnNi = Al: 39.67%-Fe: 31.98%-Mn: 15.24%-Ni: 8.87%-S: 4.23% | Unassigned = Fe: 54.65%-Al: 16.88%-Mn: 16.25%-Ni: 10.05%-Cr: 2.17%,,4.848,458.3,183.09,7691.7,303.37,2047,70.3
EP3088A,1_600X,1_FeMnNiA = Fe: 57.1%-Mn: 17.02%-Al: 13.8%-Ni: 10.19%-Cr: 1.87% | 2_FeMn = Fe: 63.7%-Al: 14.92%-Mn: 12.02%-Ni: 5.83%-Cr: 3.53% | 3_FeMnNi = Fe: 48.11%-Mn: 19.56%-Ni: 16.42%-Al: 14.31%-Cr: 1.47%-S: 0.13% | 4_FeMnAlNi = Fe: 45.76%-Al: 24.05%-Mn: 16.55%-Ni: 9.83%-Cr: 1.34%-S: 1.1%-Mg: 0.92%-Si: 0.45% | 5_FeMn = Fe: 60.59%-Al: 15.35%-Mn: 14.84%-Ni: 7.34%-Cr: 1.87% | 6_FeAlMnNi = Al: 39.67%-Fe: 31.98%-Mn: 15.24%-Ni: 8.87%-S: 4.23% | Unassigned = Fe: 54.65%-Al: 16.88%-Mn: 16.25%-Ni: 10.05%-Cr: 2.17%,1_FeMnNiA : 86.80%|3_FeMnNi : 13.20%,4.279,404.5,158.29,6787.4,221.078,2042,70.5
