Repository: giengeb1/ADAMaNT-HEA-indents

File: Indentation Results.csv (part 22 of 64)
Sample,Magnification,Compound Compositions,Indent Composition,Hardness,Hv,Modulus,Stiffness^2 / Load,Pmax,Hmax,Reporting Depth
EP3088A,1_600X,1_FeMnNiA = Fe: 57.1%-Mn: 17.02%-Al: 13.8%-Ni: 10.19%-Cr: 1.87% | 2_FeMn = Fe: 63.7%-Al: 14.92%-Mn: 12.02%-Ni: 5.83%-Cr: 3.53% | 3_FeMnNi = Fe: 48.11%-Mn: 19.56%-Ni: 16.42%-Al: 14.31%-Cr: 1.47%-S: 0.13% | 4_FeMnAlNi = Fe: 45.76%-Al: 24.05%-Mn: 16.55%-Ni: 9.83%-Cr: 1.34%-S: 1.1%-Mg: 0.92%-Si: 0.45% | 5_FeMn = Fe: 60.59%-Al: 15.35%-Mn: 14.84%-Ni: 7.34%-Cr: 1.87% | 6_FeAlMnNi = Al: 39.67%-Fe: 31.98%-Mn: 15.24%-Ni: 8.87%-S: 4.23% | Unassigned = Fe: 54.65%-Al: 16.88%-Mn: 16.25%-Ni: 10.05%-Cr: 2.17%,1_FeMnNiA : 83.80%|3_FeMnNi : 15.21%|4_FeMnAlNi : 0.99%,2.306,218,111.16,6728.5,246.781,2071,69.6
EP3088A,1_600X,1_FeMnNiA = Fe: 57.1%-Mn: 17.02%-Al: 13.8%-Ni: 10.19%-Cr: 1.87% | 2_FeMn = Fe: 63.7%-Al: 14.92%-Mn: 12.02%-Ni: 5.83%-Cr: 3.53% | 3_FeMnNi = Fe: 48.11%-Mn: 19.56%-Ni: 16.42%-Al: 14.31%-Cr: 1.47%-S: 0.13% | 4_FeMnAlNi = Fe: 45.76%-Al: 24.05%-Mn: 16.55%-Ni: 9.83%-Cr: 1.34%-S: 1.1%-Mg: 0.92%-Si: 0.45% | 5_FeMn = Fe: 60.59%-Al: 15.35%-Mn: 14.84%-Ni: 7.34%-Cr: 1.87% | 6_FeAlMnNi = Al: 39.67%-Fe: 31.98%-Mn: 15.24%-Ni: 8.87%-S: 4.23% | Unassigned = Fe: 54.65%-Al: 16.88%-Mn: 16.25%-Ni: 10.05%-Cr: 2.17%,1_FeMnNiA : 98.82%|3_FeMnNi : 1.18%,4.766,450.4,164.68,6529.6,231.698,2045,70.3
EP3088A,1_600X,1_FeMnNiA = Fe: 57.1%-Mn: 17.02%-Al: 13.8%-Ni: 10.19%-Cr: 1.87% | 2_FeMn = Fe: 63.7%-Al: 14.92%-Mn: 12.02%-Ni: 5.83%-Cr: 3.53% | 3_FeMnNi = Fe: 48.11%-Mn: 19.56%-Ni: 16.42%-Al: 14.31%-Cr: 1.47%-S: 0.13% | 4_FeMnAlNi = Fe: 45.76%-Al: 24.05%-Mn: 16.55%-Ni: 9.83%-Cr: 1.34%-S: 1.1%-Mg: 0.92%-Si: 0.45% | 5_FeMn = Fe: 60.59%-Al: 15.35%-Mn: 14.84%-Ni: 7.34%-Cr: 1.87% | 6_FeAlMnNi = Al: 39.67%-Fe: 31.98%-Mn: 15.24%-Ni: 8.87%-S: 4.23% | Unassigned = Fe: 54.65%-Al: 16.88%-Mn: 16.25%-Ni: 10.05%-Cr: 2.17%,1_FeMnNiA : 100.00%,6.017,568.7,165,5187,238.759,2044,70
EP3088A,1_600X,1_FeMnNiA = Fe: 57.1%-Mn: 17.02%-Al: 13.8%-Ni: 10.19%-Cr: 1.87% | 2_FeMn = Fe: 63.7%-Al: 14.92%-Mn: 12.02%-Ni: 5.83%-Cr: 3.53% | 3_FeMnNi = Fe: 48.11%-Mn: 19.56%-Ni: 16.42%-Al: 14.31%-Cr: 1.47%-S: 0.13% | 4_FeMnAlNi = Fe: 45.76%-Al: 24.05%-Mn: 16.55%-Ni: 9.83%-Cr: 1.34%-S: 1.1%-Mg: 0.92%-Si: 0.45% | 5_FeMn = Fe: 60.59%-Al: 15.35%-Mn: 14.84%-Ni: 7.34%-Cr: 1.87% | 6_FeAlMnNi = Al: 39.67%-Fe: 31.98%-Mn: 15.24%-Ni: 8.87%-S: 4.23% | Unassigned = Fe: 54.65%-Al: 16.88%-Mn: 16.25%-Ni: 10.05%-Cr: 2.17%,1_FeMnNiA : 94.74%|3_FeMnNi : 5.26%,6.407,605.6,176.29,5456.7,295.023,2048,70
EP3088A,1_600X,1_FeMnNiA = Fe: 57.1%-Mn: 17.02%-Al: 13.8%-Ni: 10.19%-Cr: 1.87% | 2_FeMn = Fe: 63.7%-Al: 14.92%-Mn: 12.02%-Ni: 5.83%-Cr: 3.53% | 3_FeMnNi = Fe: 48.11%-Mn: 19.56%-Ni: 16.42%-Al: 14.31%-Cr: 1.47%-S: 0.13% | 4_FeMnAlNi = Fe: 45.76%-Al: 24.05%-Mn: 16.55%-Ni: 9.83%-Cr: 1.34%-S: 1.1%-Mg: 0.92%-Si: 0.45% | 5_FeMn = Fe: 60.59%-Al: 15.35%-Mn: 14.84%-Ni: 7.34%-Cr: 1.87% | 6_FeAlMnNi = Al: 39.67%-Fe: 31.98%-Mn: 15.24%-Ni: 8.87%-S: 4.23% | Unassigned = Fe: 54.65%-Al: 16.88%-Mn: 16.25%-Ni: 10.05%-Cr: 2.17%,1_FeMnNiA : 99.51%|3_FeMnNi : 0.49%,2.559,241.9,106.91,5650.4,256.109,2043,70
EP3088A,1_600X,1_FeMnNiA = Fe: 57.1%-Mn: 17.02%-Al: 13.8%-Ni: 10.19%-Cr: 1.87% | 2_FeMn = Fe: 63.7%-Al: 14.92%-Mn: 12.02%-Ni: 5.83%-Cr: 3.53% | 3_FeMnNi = Fe: 48.11%-Mn: 19.56%-Ni: 16.42%-Al: 14.31%-Cr: 1.47%-S: 0.13% | 4_FeMnAlNi = Fe: 45.76%-Al: 24.05%-Mn: 16.55%-Ni: 9.83%-Cr: 1.34%-S: 1.1%-Mg: 0.92%-Si: 0.45% | 5_FeMn = Fe: 60.59%-Al: 15.35%-Mn: 14.84%-Ni: 7.34%-Cr: 1.87% | 6_FeAlMnNi = Al: 39.67%-Fe: 31.98%-Mn: 15.24%-Ni: 8.87%-S: 4.23% | Unassigned = Fe: 54.65%-Al: 16.88%-Mn: 16.25%-Ni: 10.05%-Cr: 2.17%,1_FeMnNiA : 100.00%,2.866,270.9,126.4,6817.9,233.855,2044,70
EP3088A,1_600X,1_FeMnNiA = Fe: 57.1%-Mn: 17.02%-Al: 13.8%-Ni: 10.19%-Cr: 1.87% | 2_FeMn = Fe: 63.7%-Al: 14.92%-Mn: 12.02%-Ni: 5.83%-Cr: 3.53% | 3_FeMnNi = Fe: 48.11%-Mn: 19.56%-Ni: 16.42%-Al: 14.31%-Cr: 1.47%-S: 0.13% | 4_FeMnAlNi = Fe: 45.76%-Al: 24.05%-Mn: 16.55%-Ni: 9.83%-Cr: 1.34%-S: 1.1%-Mg: 0.92%-Si: 0.45% | 5_FeMn = Fe: 60.59%-Al: 15.35%-Mn: 14.84%-Ni: 7.34%-Cr: 1.87% | 6_FeAlMnNi = Al: 39.67%-Fe: 31.98%-Mn: 15.24%-Ni: 8.87%-S: 4.23% | Unassigned = Fe: 54.65%-Al: 16.88%-Mn: 16.25%-Ni: 10.05%-Cr: 2.17%,1_FeMnNiA : 100.00%,5.372,507.7,175.31,6448.1,234.546,2039,70
EP3088A,1_600X,1_FeMnNiA = Fe: 57.1%-Mn: 17.02%-Al: 13.8%-Ni: 10.19%-Cr: 1.87% | 2_FeMn = Fe: 63.7%-Al: 14.92%-Mn: 12.02%-Ni: 5.83%-Cr: 3.53% | 3_FeMnNi = Fe: 48.11%-Mn: 19.56%-Ni: 16.42%-Al: 14.31%-Cr: 1.47%-S: 0.13% | 4_FeMnAlNi = Fe: 45.76%-Al: 24.05%-Mn: 16.55%-Ni: 9.83%-Cr: 1.34%-S: 1.1%-Mg: 0.92%-Si: 0.45% | 5_FeMn = Fe: 60.59%-Al: 15.35%-Mn: 14.84%-Ni: 7.34%-Cr: 1.87% | 6_FeAlMnNi = Al: 39.67%-Fe: 31.98%-Mn: 15.24%-Ni: 8.87%-S: 4.23% | Unassigned = Fe: 54.65%-Al: 16.88%-Mn: 16.25%-Ni: 10.05%-Cr: 2.17%,1_FeMnNiA : 98.16%|3_FeMnNi : 1.84%,4.973,470,184.12,7570.6,367.937,2051,69.8
EP3088A,1_600X,1_FeMnNiA = Fe: 57.1%-Mn: 17.02%-Al: 13.8%-Ni: 10.19%-Cr: 1.87% | 2_FeMn = Fe: 63.7%-Al: 14.92%-Mn: 12.02%-Ni: 5.83%-Cr: 3.53% | 3_FeMnNi = Fe: 48.11%-Mn: 19.56%-Ni: 16.42%-Al: 14.31%-Cr: 1.47%-S: 0.13% | 4_FeMnAlNi = Fe: 45.76%-Al: 24.05%-Mn: 16.55%-Ni: 9.83%-Cr: 1.34%-S: 1.1%-Mg: 0.92%-Si: 0.45% | 5_FeMn = Fe: 60.59%-Al: 15.35%-Mn: 14.84%-Ni: 7.34%-Cr: 1.87% | 6_FeAlMnNi = Al: 39.67%-Fe: 31.98%-Mn: 15.24%-Ni: 8.87%-S: 4.23% | Unassigned = Fe: 54.65%-Al: 16.88%-Mn: 16.25%-Ni: 10.05%-Cr: 2.17%,,6.11,577.5,172.35,5504.5,297.509,2049,70.2
EP3088A,1_600X,1_FeMnNiA = Fe: 57.1%-Mn: 17.02%-Al: 13.8%-Ni: 10.19%-Cr: 1.87% | 2_FeMn = Fe: 63.7%-Al: 14.92%-Mn: 12.02%-Ni: 5.83%-Cr: 3.53% | 3_FeMnNi = Fe: 48.11%-Mn: 19.56%-Ni: 16.42%-Al: 14.31%-Cr: 1.47%-S: 0.13% | 4_FeMnAlNi = Fe: 45.76%-Al: 24.05%-Mn: 16.55%-Ni: 9.83%-Cr: 1.34%-S: 1.1%-Mg: 0.92%-Si: 0.45% | 5_FeMn = Fe: 60.59%-Al: 15.35%-Mn: 14.84%-Ni: 7.34%-Cr: 1.87% | 6_FeAlMnNi = Al: 39.67%-Fe: 31.98%-Mn: 15.24%-Ni: 8.87%-S: 4.23% | Unassigned = Fe: 54.65%-Al: 16.88%-Mn: 16.25%-Ni: 10.05%-Cr: 2.17%,1_FeMnNiA : 99.00%|3_FeMnNi : 1.00%,4.612,435.9,181.05,7938.1,275.465,2050,70.3
EP3088A,1_600X,1_FeMnNiA = Fe: 57.1%-Mn: 17.02%-Al: 13.8%-Ni: 10.19%-Cr: 1.87% | 2_FeMn = Fe: 63.7%-Al: 14.92%-Mn: 12.02%-Ni: 5.83%-Cr: 3.53% | 3_FeMnNi = Fe: 48.11%-Mn: 19.56%-Ni: 16.42%-Al: 14.31%-Cr: 1.47%-S: 0.13% | 4_FeMnAlNi = Fe: 45.76%-Al: 24.05%-Mn: 16.55%-Ni: 9.83%-Cr: 1.34%-S: 1.1%-Mg: 0.92%-Si: 0.45% | 5_FeMn = Fe: 60.59%-Al: 15.35%-Mn: 14.84%-Ni: 7.34%-Cr: 1.87% | 6_FeAlMnNi = Al: 39.67%-Fe: 31.98%-Mn: 15.24%-Ni: 8.87%-S: 4.23% | Unassigned = Fe: 54.65%-Al: 16.88%-Mn: 16.25%-Ni: 10.05%-Cr: 2.17%,1_FeMnNiA : 100.00%,4.37,413,155.7,6458.5,217.482,2045,70.4
EP3088A,1_600X,1_FeMnNiA = Fe: 57.1%-Mn: 17.02%-Al: 13.8%-Ni: 10.19%-Cr: 1.87% | 2_FeMn = Fe: 63.7%-Al: 14.92%-Mn: 12.02%-Ni: 5.83%-Cr: 3.53% | 3_FeMnNi = Fe: 48.11%-Mn: 19.56%-Ni: 16.42%-Al: 14.31%-Cr: 1.47%-S: 0.13% | 4_FeMnAlNi = Fe: 45.76%-Al: 24.05%-Mn: 16.55%-Ni: 9.83%-Cr: 1.34%-S: 1.1%-Mg: 0.92%-Si: 0.45% | 5_FeMn = Fe: 60.59%-Al: 15.35%-Mn: 14.84%-Ni: 7.34%-Cr: 1.87% | 6_FeAlMnNi = Al: 39.67%-Fe: 31.98%-Mn: 15.24%-Ni: 8.87%-S: 4.23% | Unassigned = Fe: 54.65%-Al: 16.88%-Mn: 16.25%-Ni: 10.05%-Cr: 2.17%,1_FeMnNiA : 99.51%|3_FeMnNi : 0.49%,5.071,479.3,174.62,6783.3,219.795,2043,70
EP3088A,1_600X,1_FeMnNiA = Fe: 57.1%-Mn: 17.02%-Al: 13.8%-Ni: 10.19%-Cr: 1.87% | 2_FeMn = Fe: 63.7%-Al: 14.92%-Mn: 12.02%-Ni: 5.83%-Cr: 3.53% | 3_FeMnNi = Fe: 48.11%-Mn: 19.56%-Ni: 16.42%-Al: 14.31%-Cr: 1.47%-S: 0.13% | 4_FeMnAlNi = Fe: 45.76%-Al: 24.05%-Mn: 16.55%-Ni: 9.83%-Cr: 1.34%-S: 1.1%-Mg: 0.92%-Si: 0.45% | 5_FeMn = Fe: 60.59%-Al: 15.35%-Mn: 14.84%-Ni: 7.34%-Cr: 1.87% | 6_FeAlMnNi = Al: 39.67%-Fe: 31.98%-Mn: 15.24%-Ni: 8.87%-S: 4.23% | Unassigned = Fe: 54.65%-Al: 16.88%-Mn: 16.25%-Ni: 10.05%-Cr: 2.17%,1_FeMnNiA : 100.00%,1.789,169.1,96.74,6737.5,217.623,2045,70
EP3088A,1_600X,1_FeMnNiA = Fe: 57.1%-Mn: 17.02%-Al: 13.8%-Ni: 10.19%-Cr: 1.87% | 2_FeMn = Fe: 63.7%-Al: 14.92%-Mn: 12.02%-Ni: 5.83%-Cr: 3.53% | 3_FeMnNi = Fe: 48.11%-Mn: 19.56%-Ni: 16.42%-Al: 14.31%-Cr: 1.47%-S: 0.13% | 4_FeMnAlNi = Fe: 45.76%-Al: 24.05%-Mn: 16.55%-Ni: 9.83%-Cr: 1.34%-S: 1.1%-Mg: 0.92%-Si: 0.45% | 5_FeMn = Fe: 60.59%-Al: 15.35%-Mn: 14.84%-Ni: 7.34%-Cr: 1.87% | 6_FeAlMnNi = Al: 39.67%-Fe: 31.98%-Mn: 15.24%-Ni: 8.87%-S: 4.23% | Unassigned = Fe: 54.65%-Al: 16.88%-Mn: 16.25%-Ni: 10.05%-Cr: 2.17%,1_FeMnNiA : 98.60%|3_FeMnNi : 1.40%,4.284,404.9,156.57,6650.6,247.303,2043,69.9
EP3088A,1_600X,1_FeMnNiA = Fe: 57.1%-Mn: 17.02%-Al: 13.8%-Ni: 10.19%-Cr: 1.87% | 2_FeMn = Fe: 63.7%-Al: 14.92%-Mn: 12.02%-Ni: 5.83%-Cr: 3.53% | 3_FeMnNi = Fe: 48.11%-Mn: 19.56%-Ni: 16.42%-Al: 14.31%-Cr: 1.47%-S: 0.13% | 4_FeMnAlNi = Fe: 45.76%-Al: 24.05%-Mn: 16.55%-Ni: 9.83%-Cr: 1.34%-S: 1.1%-Mg: 0.92%-Si: 0.45% | 5_FeMn = Fe: 60.59%-Al: 15.35%-Mn: 14.84%-Ni: 7.34%-Cr: 1.87% | 6_FeAlMnNi = Al: 39.67%-Fe: 31.98%-Mn: 15.24%-Ni: 8.87%-S: 4.23% | Unassigned = Fe: 54.65%-Al: 16.88%-Mn: 16.25%-Ni: 10.05%-Cr: 2.17%,1_FeMnNiA : 99.51%|3_FeMnNi : 0.49%,5.417,512,165.24,5774.6,376.612,2050,70.1
EP3088A,1_600X,1_FeMnNiA = Fe: 57.1%-Mn: 17.02%-Al: 13.8%-Ni: 10.19%-Cr: 1.87% | 2_FeMn = Fe: 63.7%-Al: 14.92%-Mn: 12.02%-Ni: 5.83%-Cr: 3.53% | 3_FeMnNi = Fe: 48.11%-Mn: 19.56%-Ni: 16.42%-Al: 14.31%-Cr: 1.47%-S: 0.13% | 4_FeMnAlNi = Fe: 45.76%-Al: 24.05%-Mn: 16.55%-Ni: 9.83%-Cr: 1.34%-S: 1.1%-Mg: 0.92%-Si: 0.45% | 5_FeMn = Fe: 60.59%-Al: 15.35%-Mn: 14.84%-Ni: 7.34%-Cr: 1.87% | 6_FeAlMnNi = Al: 39.67%-Fe: 31.98%-Mn: 15.24%-Ni: 8.87%-S: 4.23% | Unassigned = Fe: 54.65%-Al: 16.88%-Mn: 16.25%-Ni: 10.05%-Cr: 2.17%,1_FeMnNiA : 100.00%,4.572,432.1,160.76,6530.7,239.765,2043,70
EP3088A,1_600X,1_FeMnNiA = Fe: 57.1%-Mn: 17.02%-Al: 13.8%-Ni: 10.19%-Cr: 1.87% | 2_FeMn = Fe: 63.7%-Al: 14.92%-Mn: 12.02%-Ni: 5.83%-Cr: 3.53% | 3_FeMnNi = Fe: 48.11%-Mn: 19.56%-Ni: 16.42%-Al: 14.31%-Cr: 1.47%-S: 0.13% | 4_FeMnAlNi = Fe: 45.76%-Al: 24.05%-Mn: 16.55%-Ni: 9.83%-Cr: 1.34%-S: 1.1%-Mg: 0.92%-Si: 0.45% | 5_FeMn = Fe: 60.59%-Al: 15.35%-Mn: 14.84%-Ni: 7.34%-Cr: 1.87% | 6_FeAlMnNi = Al: 39.67%-Fe: 31.98%-Mn: 15.24%-Ni: 8.87%-S: 4.23% | Unassigned = Fe: 54.65%-Al: 16.88%-Mn: 16.25%-Ni: 10.05%-Cr: 2.17%,1_FeMnNiA : 100.00%,6.342,599.5,183.9,5925,289.603,2052,70.1
EP3088A,1_600X,1_FeMnNiA = Fe: 57.1%-Mn: 17.02%-Al: 13.8%-Ni: 10.19%-Cr: 1.87% | 2_FeMn = Fe: 63.7%-Al: 14.92%-Mn: 12.02%-Ni: 5.83%-Cr: 3.53% | 3_FeMnNi = Fe: 48.11%-Mn: 19.56%-Ni: 16.42%-Al: 14.31%-Cr: 1.47%-S: 0.13% | 4_FeMnAlNi = Fe: 45.76%-Al: 24.05%-Mn: 16.55%-Ni: 9.83%-Cr: 1.34%-S: 1.1%-Mg: 0.92%-Si: 0.45% | 5_FeMn = Fe: 60.59%-Al: 15.35%-Mn: 14.84%-Ni: 7.34%-Cr: 1.87% | 6_FeAlMnNi = Al: 39.67%-Fe: 31.98%-Mn: 15.24%-Ni: 8.87%-S: 4.23% | Unassigned = Fe: 54.65%-Al: 16.88%-Mn: 16.25%-Ni: 10.05%-Cr: 2.17%,1_FeMnNiA : 100.00%,4.25,401.7,153.74,6494.1,255.547,2049,69.8
EP3088A,1_600X,1_FeMnNiA = Fe: 57.1%-Mn: 17.02%-Al: 13.8%-Ni: 10.19%-Cr: 1.87% | 2_FeMn = Fe: 63.7%-Al: 14.92%-Mn: 12.02%-Ni: 5.83%-Cr: 3.53% | 3_FeMnNi = Fe: 48.11%-Mn: 19.56%-Ni: 16.42%-Al: 14.31%-Cr: 1.47%-S: 0.13% | 4_FeMnAlNi = Fe: 45.76%-Al: 24.05%-Mn: 16.55%-Ni: 9.83%-Cr: 1.34%-S: 1.1%-Mg: 0.92%-Si: 0.45% | 5_FeMn = Fe: 60.59%-Al: 15.35%-Mn: 14.84%-Ni: 7.34%-Cr: 1.87% | 6_FeAlMnNi = Al: 39.67%-Fe: 31.98%-Mn: 15.24%-Ni: 8.87%-S: 4.23% | Unassigned = Fe: 54.65%-Al: 16.88%-Mn: 16.25%-Ni: 10.05%-Cr: 2.17%,,5.45,515.1,166.07,5789.8,305.406,2041,70
EP3088A,1_600X,1_FeMnNiA = Fe: 57.1%-Mn: 17.02%-Al: 13.8%-Ni: 10.19%-Cr: 1.87% | 2_FeMn = Fe: 63.7%-Al: 14.92%-Mn: 12.02%-Ni: 5.83%-Cr: 3.53% | 3_FeMnNi = Fe: 48.11%-Mn: 19.56%-Ni: 16.42%-Al: 14.31%-Cr: 1.47%-S: 0.13% | 4_FeMnAlNi = Fe: 45.76%-Al: 24.05%-Mn: 16.55%-Ni: 9.83%-Cr: 1.34%-S: 1.1%-Mg: 0.92%-Si: 0.45% | 5_FeMn = Fe: 60.59%-Al: 15.35%-Mn: 14.84%-Ni: 7.34%-Cr: 1.87% | 6_FeAlMnNi = Al: 39.67%-Fe: 31.98%-Mn: 15.24%-Ni: 8.87%-S: 4.23% | Unassigned = Fe: 54.65%-Al: 16.88%-Mn: 16.25%-Ni: 10.05%-Cr: 2.17%,1_FeMnNiA : 94.17%|3_FeMnNi : 5.83%,4.957,468.5,159.73,5951,328.722,2048,70.1
EP3088A,1_600X,1_FeMnNiA = Fe: 57.1%-Mn: 17.02%-Al: 13.8%-Ni: 10.19%-Cr: 1.87% | 2_FeMn = Fe: 63.7%-Al: 14.92%-Mn: 12.02%-Ni: 5.83%-Cr: 3.53% | 3_FeMnNi = Fe: 48.11%-Mn: 19.56%-Ni: 16.42%-Al: 14.31%-Cr: 1.47%-S: 0.13% | 4_FeMnAlNi = Fe: 45.76%-Al: 24.05%-Mn: 16.55%-Ni: 9.83%-Cr: 1.34%-S: 1.1%-Mg: 0.92%-Si: 0.45% | 5_FeMn = Fe: 60.59%-Al: 15.35%-Mn: 14.84%-Ni: 7.34%-Cr: 1.87% | 6_FeAlMnNi = Al: 39.67%-Fe: 31.98%-Mn: 15.24%-Ni: 8.87%-S: 4.23% | Unassigned = Fe: 54.65%-Al: 16.88%-Mn: 16.25%-Ni: 10.05%-Cr: 2.17%,1_FeMnNiA : 94.07%|3_FeMnNi : 5.93%,4.718,446,166.61,6727.8,256.597,2043,70.1
EP3088A,1_600X,1_FeMnNiA = Fe: 57.1%-Mn: 17.02%-Al: 13.8%-Ni: 10.19%-Cr: 1.87% | 2_FeMn = Fe: 63.7%-Al: 14.92%-Mn: 12.02%-Ni: 5.83%-Cr: 3.53% | 3_FeMnNi = Fe: 48.11%-Mn: 19.56%-Ni: 16.42%-Al: 14.31%-Cr: 1.47%-S: 0.13% | 4_FeMnAlNi = Fe: 45.76%-Al: 24.05%-Mn: 16.55%-Ni: 9.83%-Cr: 1.34%-S: 1.1%-Mg: 0.92%-Si: 0.45% | 5_FeMn = Fe: 60.59%-Al: 15.35%-Mn: 14.84%-Ni: 7.34%-Cr: 1.87% | 6_FeAlMnNi = Al: 39.67%-Fe: 31.98%-Mn: 15.24%-Ni: 8.87%-S: 4.23% | Unassigned = Fe: 54.65%-Al: 16.88%-Mn: 16.25%-Ni: 10.05%-Cr: 2.17%,1_FeMnNiA : 100.00%,4.827,456.3,171.17,6888.4,235.761,2044,69.9
EP3088A,1_600X,1_FeMnNiA = Fe: 57.1%-Mn: 17.02%-Al: 13.8%-Ni: 10.19%-Cr: 1.87% | 2_FeMn = Fe: 63.7%-Al: 14.92%-Mn: 12.02%-Ni: 5.83%-Cr: 3.53% | 3_FeMnNi = Fe: 48.11%-Mn: 19.56%-Ni: 16.42%-Al: 14.31%-Cr: 1.47%-S: 0.13% | 4_FeMnAlNi = Fe: 45.76%-Al: 24.05%-Mn: 16.55%-Ni: 9.83%-Cr: 1.34%-S: 1.1%-Mg: 0.92%-Si: 0.45% | 5_FeMn = Fe: 60.59%-Al: 15.35%-Mn: 14.84%-Ni: 7.34%-Cr: 1.87% | 6_FeAlMnNi = Al: 39.67%-Fe: 31.98%-Mn: 15.24%-Ni: 8.87%-S: 4.23% | Unassigned = Fe: 54.65%-Al: 16.88%-Mn: 16.25%-Ni: 10.05%-Cr: 2.17%,1_FeMnNiA : 100.00%,6.007,567.8,184.64,6298.2,228.966,2045,70.3
EP3088A,1_600X,1_FeMnNiA = Fe: 57.1%-Mn: 17.02%-Al: 13.8%-Ni: 10.19%-Cr: 1.87% | 2_FeMn = Fe: 63.7%-Al: 14.92%-Mn: 12.02%-Ni: 5.83%-Cr: 3.53% | 3_FeMnNi = Fe: 48.11%-Mn: 19.56%-Ni: 16.42%-Al: 14.31%-Cr: 1.47%-S: 0.13% | 4_FeMnAlNi = Fe: 45.76%-Al: 24.05%-Mn: 16.55%-Ni: 9.83%-Cr: 1.34%-S: 1.1%-Mg: 0.92%-Si: 0.45% | 5_FeMn = Fe: 60.59%-Al: 15.35%-Mn: 14.84%-Ni: 7.34%-Cr: 1.87% | 6_FeAlMnNi = Al: 39.67%-Fe: 31.98%-Mn: 15.24%-Ni: 8.87%-S: 4.23% | Unassigned = Fe: 54.65%-Al: 16.88%-Mn: 16.25%-Ni: 10.05%-Cr: 2.17%,1_FeMnNiA : 99.88%|Unassigned : 0.12%,3.159,298.6,132.62,6739.2,240.12,2043,70.6
EP3088A,1_600X,1_FeMnNiA = Fe: 57.1%-Mn: 17.02%-Al: 13.8%-Ni: 10.19%-Cr: 1.87% | 2_FeMn = Fe: 63.7%-Al: 14.92%-Mn: 12.02%-Ni: 5.83%-Cr: 3.53% | 3_FeMnNi = Fe: 48.11%-Mn: 19.56%-Ni: 16.42%-Al: 14.31%-Cr: 1.47%-S: 0.13% | 4_FeMnAlNi = Fe: 45.76%-Al: 24.05%-Mn: 16.55%-Ni: 9.83%-Cr: 1.34%-S: 1.1%-Mg: 0.92%-Si: 0.45% | 5_FeMn = Fe: 60.59%-Al: 15.35%-Mn: 14.84%-Ni: 7.34%-Cr: 1.87% | 6_FeAlMnNi = Al: 39.67%-Fe: 31.98%-Mn: 15.24%-Ni: 8.87%-S: 4.23% | Unassigned = Fe: 54.65%-Al: 16.88%-Mn: 16.25%-Ni: 10.05%-Cr: 2.17%,1_FeMnNiA : 100.00%,7.073,668.6,193.27,5779.1,321.113,2051,70
EP3088A,1_600X,1_FeMnNiA = Fe: 57.1%-Mn: 17.02%-Al: 13.8%-Ni: 10.19%-Cr: 1.87% | 2_FeMn = Fe: 63.7%-Al: 14.92%-Mn: 12.02%-Ni: 5.83%-Cr: 3.53% | 3_FeMnNi = Fe: 48.11%-Mn: 19.56%-Ni: 16.42%-Al: 14.31%-Cr: 1.47%-S: 0.13% | 4_FeMnAlNi = Fe: 45.76%-Al: 24.05%-Mn: 16.55%-Ni: 9.83%-Cr: 1.34%-S: 1.1%-Mg: 0.92%-Si: 0.45% | 5_FeMn = Fe: 60.59%-Al: 15.35%-Mn: 14.84%-Ni: 7.34%-Cr: 1.87% | 6_FeAlMnNi = Al: 39.67%-Fe: 31.98%-Mn: 15.24%-Ni: 8.87%-S: 4.23% | Unassigned = Fe: 54.65%-Al: 16.88%-Mn: 16.25%-Ni: 10.05%-Cr: 2.17%,1_FeMnNiA : 100.00%,5.927,560.2,172.13,5663.1,355.358,2052,70
EP3088A,1_600X,1_FeMnNiA = Fe: 57.1%-Mn: 17.02%-Al: 13.8%-Ni: 10.19%-Cr: 1.87% | 2_FeMn = Fe: 63.7%-Al: 14.92%-Mn: 12.02%-Ni: 5.83%-Cr: 3.53% | 3_FeMnNi = Fe: 48.11%-Mn: 19.56%-Ni: 16.42%-Al: 14.31%-Cr: 1.47%-S: 0.13% | 4_FeMnAlNi = Fe: 45.76%-Al: 24.05%-Mn: 16.55%-Ni: 9.83%-Cr: 1.34%-S: 1.1%-Mg: 0.92%-Si: 0.45% | 5_FeMn = Fe: 60.59%-Al: 15.35%-Mn: 14.84%-Ni: 7.34%-Cr: 1.87% | 6_FeAlMnNi = Al: 39.67%-Fe: 31.98%-Mn: 15.24%-Ni: 8.87%-S: 4.23% | Unassigned = Fe: 54.65%-Al: 16.88%-Mn: 16.25%-Ni: 10.05%-Cr: 2.17%,1_FeMnNiA : 100.00%,3.234,305.7,136.14,6896,233.288,2043,69.8
EP3088A,1_600X,1_FeMnNiA = Fe: 57.1%-Mn: 17.02%-Al: 13.8%-Ni: 10.19%-Cr: 1.87% | 2_FeMn = Fe: 63.7%-Al: 14.92%-Mn: 12.02%-Ni: 5.83%-Cr: 3.53% | 3_FeMnNi = Fe: 48.11%-Mn: 19.56%-Ni: 16.42%-Al: 14.31%-Cr: 1.47%-S: 0.13% | 4_FeMnAlNi = Fe: 45.76%-Al: 24.05%-Mn: 16.55%-Ni: 9.83%-Cr: 1.34%-S: 1.1%-Mg: 0.92%-Si: 0.45% | 5_FeMn = Fe: 60.59%-Al: 15.35%-Mn: 14.84%-Ni: 7.34%-Cr: 1.87% | 6_FeAlMnNi = Al: 39.67%-Fe: 31.98%-Mn: 15.24%-Ni: 8.87%-S: 4.23% | Unassigned = Fe: 54.65%-Al: 16.88%-Mn: 16.25%-Ni: 10.05%-Cr: 2.17%,1_FeMnNiA : 100.00%,6.937,655.7,188.57,5654.6,302.616,2054,70.2
EP3088A,1_600X,1_FeMnNiA = Fe: 57.1%-Mn: 17.02%-Al: 13.8%-Ni: 10.19%-Cr: 1.87% | 2_FeMn = Fe: 63.7%-Al: 14.92%-Mn: 12.02%-Ni: 5.83%-Cr: 3.53% | 3_FeMnNi = Fe: 48.11%-Mn: 19.56%-Ni: 16.42%-Al: 14.31%-Cr: 1.47%-S: 0.13% | 4_FeMnAlNi = Fe: 45.76%-Al: 24.05%-Mn: 16.55%-Ni: 9.83%-Cr: 1.34%-S: 1.1%-Mg: 0.92%-Si: 0.45% | 5_FeMn = Fe: 60.59%-Al: 15.35%-Mn: 14.84%-Ni: 7.34%-Cr: 1.87% | 6_FeAlMnNi = Al: 39.67%-Fe: 31.98%-Mn: 15.24%-Ni: 8.87%-S: 4.23% | Unassigned = Fe: 54.65%-Al: 16.88%-Mn: 16.25%-Ni: 10.05%-Cr: 2.17%,,6.564,620.4,184.37,5749.5,337.469,2049,70
EP3088A,1_600X,1_FeMnNiA = Fe: 57.1%-Mn: 17.02%-Al: 13.8%-Ni: 10.19%-Cr: 1.87% | 2_FeMn = Fe: 63.7%-Al: 14.92%-Mn: 12.02%-Ni: 5.83%-Cr: 3.53% | 3_FeMnNi = Fe: 48.11%-Mn: 19.56%-Ni: 16.42%-Al: 14.31%-Cr: 1.47%-S: 0.13% | 4_FeMnAlNi = Fe: 45.76%-Al: 24.05%-Mn: 16.55%-Ni: 9.83%-Cr: 1.34%-S: 1.1%-Mg: 0.92%-Si: 0.45% | 5_FeMn = Fe: 60.59%-Al: 15.35%-Mn: 14.84%-Ni: 7.34%-Cr: 1.87% | 6_FeAlMnNi = Al: 39.67%-Fe: 31.98%-Mn: 15.24%-Ni: 8.87%-S: 4.23% | Unassigned = Fe: 54.65%-Al: 16.88%-Mn: 16.25%-Ni: 10.05%-Cr: 2.17%,1_FeMnNiA : 100.00%,4.957,468.5,161.66,6076.9,312.427,2047,70.2
EP3088A,1_600X,1_FeMnNiA = Fe: 57.1%-Mn: 17.02%-Al: 13.8%-Ni: 10.19%-Cr: 1.87% | 2_FeMn = Fe: 63.7%-Al: 14.92%-Mn: 12.02%-Ni: 5.83%-Cr: 3.53% | 3_FeMnNi = Fe: 48.11%-Mn: 19.56%-Ni: 16.42%-Al: 14.31%-Cr: 1.47%-S: 0.13% | 4_FeMnAlNi = Fe: 45.76%-Al: 24.05%-Mn: 16.55%-Ni: 9.83%-Cr: 1.34%-S: 1.1%-Mg: 0.92%-Si: 0.45% | 5_FeMn = Fe: 60.59%-Al: 15.35%-Mn: 14.84%-Ni: 7.34%-Cr: 1.87% | 6_FeAlMnNi = Al: 39.67%-Fe: 31.98%-Mn: 15.24%-Ni: 8.87%-S: 4.23% | Unassigned = Fe: 54.65%-Al: 16.88%-Mn: 16.25%-Ni: 10.05%-Cr: 2.17%,1_FeMnNiA : 100.00%,3.868,365.6,134.1,5611.3,348.045,2052,69.9
EP3088A,1_600X,1_FeMnNiA = Fe: 57.1%-Mn: 17.02%-Al: 13.8%-Ni: 10.19%-Cr: 1.87% | 2_FeMn = Fe: 63.7%-Al: 14.92%-Mn: 12.02%-Ni: 5.83%-Cr: 3.53% | 3_FeMnNi = Fe: 48.11%-Mn: 19.56%-Ni: 16.42%-Al: 14.31%-Cr: 1.47%-S: 0.13% | 4_FeMnAlNi = Fe: 45.76%-Al: 24.05%-Mn: 16.55%-Ni: 9.83%-Cr: 1.34%-S: 1.1%-Mg: 0.92%-Si: 0.45% | 5_FeMn = Fe: 60.59%-Al: 15.35%-Mn: 14.84%-Ni: 7.34%-Cr: 1.87% | 6_FeAlMnNi = Al: 39.67%-Fe: 31.98%-Mn: 15.24%-Ni: 8.87%-S: 4.23% | Unassigned = Fe: 54.65%-Al: 16.88%-Mn: 16.25%-Ni: 10.05%-Cr: 2.17%,1_FeMnNiA : 99.44%|3_FeMnNi : 0.56%,7.243,684.6,200.12,5984.9,232.797,2046,70
EP3088A,1_600X,1_FeMnNiA = Fe: 57.1%-Mn: 17.02%-Al: 13.8%-Ni: 10.19%-Cr: 1.87% | 2_FeMn = Fe: 63.7%-Al: 14.92%-Mn: 12.02%-Ni: 5.83%-Cr: 3.53% | 3_FeMnNi = Fe: 48.11%-Mn: 19.56%-Ni: 16.42%-Al: 14.31%-Cr: 1.47%-S: 0.13% | 4_FeMnAlNi = Fe: 45.76%-Al: 24.05%-Mn: 16.55%-Ni: 9.83%-Cr: 1.34%-S: 1.1%-Mg: 0.92%-Si: 0.45% | 5_FeMn = Fe: 60.59%-Al: 15.35%-Mn: 14.84%-Ni: 7.34%-Cr: 1.87% | 6_FeAlMnNi = Al: 39.67%-Fe: 31.98%-Mn: 15.24%-Ni: 8.87%-S: 4.23% | Unassigned = Fe: 54.65%-Al: 16.88%-Mn: 16.25%-Ni: 10.05%-Cr: 2.17%,1_FeMnNiA : 100.00%,7.219,682.3,191.15,5557.2,267.914,2050,70.1
EP3088A,1_600X,1_FeMnNiA = Fe: 57.1%-Mn: 17.02%-Al: 13.8%-Ni: 10.19%-Cr: 1.87% | 2_FeMn = Fe: 63.7%-Al: 14.92%-Mn: 12.02%-Ni: 5.83%-Cr: 3.53% | 3_FeMnNi = Fe: 48.11%-Mn: 19.56%-Ni: 16.42%-Al: 14.31%-Cr: 1.47%-S: 0.13% | 4_FeMnAlNi = Fe: 45.76%-Al: 24.05%-Mn: 16.55%-Ni: 9.83%-Cr: 1.34%-S: 1.1%-Mg: 0.92%-Si: 0.45% | 5_FeMn = Fe: 60.59%-Al: 15.35%-Mn: 14.84%-Ni: 7.34%-Cr: 1.87% | 6_FeAlMnNi = Al: 39.67%-Fe: 31.98%-Mn: 15.24%-Ni: 8.87%-S: 4.23% | Unassigned = Fe: 54.65%-Al: 16.88%-Mn: 16.25%-Ni: 10.05%-Cr: 2.17%,1_FeMnNiA : 100.00%,3.936,372.1,140.07,5956.1,243.475,2046,69.7
EP3088A,1_600X,1_FeMnNiA = Fe: 57.1%-Mn: 17.02%-Al: 13.8%-Ni: 10.19%-Cr: 1.87% | 2_FeMn = Fe: 63.7%-Al: 14.92%-Mn: 12.02%-Ni: 5.83%-Cr: 3.53% | 3_FeMnNi = Fe: 48.11%-Mn: 19.56%-Ni: 16.42%-Al: 14.31%-Cr: 1.47%-S: 0.13% | 4_FeMnAlNi = Fe: 45.76%-Al: 24.05%-Mn: 16.55%-Ni: 9.83%-Cr: 1.34%-S: 1.1%-Mg: 0.92%-Si: 0.45% | 5_FeMn = Fe: 60.59%-Al: 15.35%-Mn: 14.84%-Ni: 7.34%-Cr: 1.87% | 6_FeAlMnNi = Al: 39.67%-Fe: 31.98%-Mn: 15.24%-Ni: 8.87%-S: 4.23% | Unassigned = Fe: 54.65%-Al: 16.88%-Mn: 16.25%-Ni: 10.05%-Cr: 2.17%,1_FeMnNiA : 99.50%|Unassigned : 0.50%,2.042,193,102.97,6612,279.08,2047,70.5
EP3088A,1_600X,1_FeMnNiA = Fe: 57.1%-Mn: 17.02%-Al: 13.8%-Ni: 10.19%-Cr: 1.87% | 2_FeMn = Fe: 63.7%-Al: 14.92%-Mn: 12.02%-Ni: 5.83%-Cr: 3.53% | 3_FeMnNi = Fe: 48.11%-Mn: 19.56%-Ni: 16.42%-Al: 14.31%-Cr: 1.47%-S: 0.13% | 4_FeMnAlNi = Fe: 45.76%-Al: 24.05%-Mn: 16.55%-Ni: 9.83%-Cr: 1.34%-S: 1.1%-Mg: 0.92%-Si: 0.45% | 5_FeMn = Fe: 60.59%-Al: 15.35%-Mn: 14.84%-Ni: 7.34%-Cr: 1.87% | 6_FeAlMnNi = Al: 39.67%-Fe: 31.98%-Mn: 15.24%-Ni: 8.87%-S: 4.23% | Unassigned = Fe: 54.65%-Al: 16.88%-Mn: 16.25%-Ni: 10.05%-Cr: 2.17%,1_FeMnNiA : 100.00%,0.691,65.3,46.76,4463.4,363.321,2050,69.7
EP3088A,1_600X,1_FeMnNiA = Fe: 57.1%-Mn: 17.02%-Al: 13.8%-Ni: 10.19%-Cr: 1.87% | 2_FeMn = Fe: 63.7%-Al: 14.92%-Mn: 12.02%-Ni: 5.83%-Cr: 3.53% | 3_FeMnNi = Fe: 48.11%-Mn: 19.56%-Ni: 16.42%-Al: 14.31%-Cr: 1.47%-S: 0.13% | 4_FeMnAlNi = Fe: 45.76%-Al: 24.05%-Mn: 16.55%-Ni: 9.83%-Cr: 1.34%-S: 1.1%-Mg: 0.92%-Si: 0.45% | 5_FeMn = Fe: 60.59%-Al: 15.35%-Mn: 14.84%-Ni: 7.34%-Cr: 1.87% | 6_FeAlMnNi = Al: 39.67%-Fe: 31.98%-Mn: 15.24%-Ni: 8.87%-S: 4.23% | Unassigned = Fe: 54.65%-Al: 16.88%-Mn: 16.25%-Ni: 10.05%-Cr: 2.17%,1_FeMnNiA : 98.75%|Unassigned : 1.25%,3.021,285.5,117.76,5702,348.568,2054,69.6
EP3088A,1_600X,1_FeMnNiA = Fe: 57.1%-Mn: 17.02%-Al: 13.8%-Ni: 10.19%-Cr: 1.87% | 2_FeMn = Fe: 63.7%-Al: 14.92%-Mn: 12.02%-Ni: 5.83%-Cr: 3.53% | 3_FeMnNi = Fe: 48.11%-Mn: 19.56%-Ni: 16.42%-Al: 14.31%-Cr: 1.47%-S: 0.13% | 4_FeMnAlNi = Fe: 45.76%-Al: 24.05%-Mn: 16.55%-Ni: 9.83%-Cr: 1.34%-S: 1.1%-Mg: 0.92%-Si: 0.45% | 5_FeMn = Fe: 60.59%-Al: 15.35%-Mn: 14.84%-Ni: 7.34%-Cr: 1.87% | 6_FeAlMnNi = Al: 39.67%-Fe: 31.98%-Mn: 15.24%-Ni: 8.87%-S: 4.23% | Unassigned = Fe: 54.65%-Al: 16.88%-Mn: 16.25%-Ni: 10.05%-Cr: 2.17%,1_FeMnNiA : 100.00%,5.06,478.3,159.69,5826.9,249.874,2043,69.7
EP3088A,1_600X,1_FeMnNiA = Fe: 57.1%-Mn: 17.02%-Al: 13.8%-Ni: 10.19%-Cr: 1.87% | 2_FeMn = Fe: 63.7%-Al: 14.92%-Mn: 12.02%-Ni: 5.83%-Cr: 3.53% | 3_FeMnNi = Fe: 48.11%-Mn: 19.56%-Ni: 16.42%-Al: 14.31%-Cr: 1.47%-S: 0.13% | 4_FeMnAlNi = Fe: 45.76%-Al: 24.05%-Mn: 16.55%-Ni: 9.83%-Cr: 1.34%-S: 1.1%-Mg: 0.92%-Si: 0.45% | 5_FeMn = Fe: 60.59%-Al: 15.35%-Mn: 14.84%-Ni: 7.34%-Cr: 1.87% | 6_FeAlMnNi = Al: 39.67%-Fe: 31.98%-Mn: 15.24%-Ni: 8.87%-S: 4.23% | Unassigned = Fe: 54.65%-Al: 16.88%-Mn: 16.25%-Ni: 10.05%-Cr: 2.17%,,6.512,615.5,184.42,5798.2,317.912,1994,70
EP3088A,1_600X,1_FeMnNiA = Fe: 57.1%-Mn: 17.02%-Al: 13.8%-Ni: 10.19%-Cr: 1.87% | 2_FeMn = Fe: 63.7%-Al: 14.92%-Mn: 12.02%-Ni: 5.83%-Cr: 3.53% | 3_FeMnNi = Fe: 48.11%-Mn: 19.56%-Ni: 16.42%-Al: 14.31%-Cr: 1.47%-S: 0.13% | 4_FeMnAlNi = Fe: 45.76%-Al: 24.05%-Mn: 16.55%-Ni: 9.83%-Cr: 1.34%-S: 1.1%-Mg: 0.92%-Si: 0.45% | 5_FeMn = Fe: 60.59%-Al: 15.35%-Mn: 14.84%-Ni: 7.34%-Cr: 1.87% | 6_FeAlMnNi = Al: 39.67%-Fe: 31.98%-Mn: 15.24%-Ni: 8.87%-S: 4.23% | Unassigned = Fe: 54.65%-Al: 16.88%-Mn: 16.25%-Ni: 10.05%-Cr: 2.17%,1_FeMnNiA : 100.00%,3.714,351,128.87,5446.9,334.575,2047,70.2
EP3088A,1_600X,1_FeMnNiA = Fe: 57.1%-Mn: 17.02%-Al: 13.8%-Ni: 10.19%-Cr: 1.87% | 2_FeMn = Fe: 63.7%-Al: 14.92%-Mn: 12.02%-Ni: 5.83%-Cr: 3.53% | 3_FeMnNi = Fe: 48.11%-Mn: 19.56%-Ni: 16.42%-Al: 14.31%-Cr: 1.47%-S: 0.13% | 4_FeMnAlNi = Fe: 45.76%-Al: 24.05%-Mn: 16.55%-Ni: 9.83%-Cr: 1.34%-S: 1.1%-Mg: 0.92%-Si: 0.45% | 5_FeMn = Fe: 60.59%-Al: 15.35%-Mn: 14.84%-Ni: 7.34%-Cr: 1.87% | 6_FeAlMnNi = Al: 39.67%-Fe: 31.98%-Mn: 15.24%-Ni: 8.87%-S: 4.23% | Unassigned = Fe: 54.65%-Al: 16.88%-Mn: 16.25%-Ni: 10.05%-Cr: 2.17%,1_FeMnNiA : 100.00%,5.37,507.6,169.61,6093.6,358.98,2048,70
EP3088A,1_600X,1_FeMnNiA = Fe: 57.1%-Mn: 17.02%-Al: 13.8%-Ni: 10.19%-Cr: 1.87% | 2_FeMn = Fe: 63.7%-Al: 14.92%-Mn: 12.02%-Ni: 5.83%-Cr: 3.53% | 3_FeMnNi = Fe: 48.11%-Mn: 19.56%-Ni: 16.42%-Al: 14.31%-Cr: 1.47%-S: 0.13% | 4_FeMnAlNi = Fe: 45.76%-Al: 24.05%-Mn: 16.55%-Ni: 9.83%-Cr: 1.34%-S: 1.1%-Mg: 0.92%-Si: 0.45% | 5_FeMn = Fe: 60.59%-Al: 15.35%-Mn: 14.84%-Ni: 7.34%-Cr: 1.87% | 6_FeAlMnNi = Al: 39.67%-Fe: 31.98%-Mn: 15.24%-Ni: 8.87%-S: 4.23% | Unassigned = Fe: 54.65%-Al: 16.88%-Mn: 16.25%-Ni: 10.05%-Cr: 2.17%,1_FeMnNiA : 100.00%,7.161,676.9,194.28,5758.7,291.881,2045,69.8
EP3088A,1_600X,1_FeMnNiA = Fe: 57.1%-Mn: 17.02%-Al: 13.8%-Ni: 10.19%-Cr: 1.87% | 2_FeMn = Fe: 63.7%-Al: 14.92%-Mn: 12.02%-Ni: 5.83%-Cr: 3.53% | 3_FeMnNi = Fe: 48.11%-Mn: 19.56%-Ni: 16.42%-Al: 14.31%-Cr: 1.47%-S: 0.13% | 4_FeMnAlNi = Fe: 45.76%-Al: 24.05%-Mn: 16.55%-Ni: 9.83%-Cr: 1.34%-S: 1.1%-Mg: 0.92%-Si: 0.45% | 5_FeMn = Fe: 60.59%-Al: 15.35%-Mn: 14.84%-Ni: 7.34%-Cr: 1.87% | 6_FeAlMnNi = Al: 39.67%-Fe: 31.98%-Mn: 15.24%-Ni: 8.87%-S: 4.23% | Unassigned = Fe: 54.65%-Al: 16.88%-Mn: 16.25%-Ni: 10.05%-Cr: 2.17%,1_FeMnNiA : 100.00%,3.852,364.1,143.86,6380,237.896,2046,69.8
EP3088A,1_600X,1_FeMnNiA = Fe: 57.1%-Mn: 17.02%-Al: 13.8%-Ni: 10.19%-Cr: 1.87% | 2_FeMn = Fe: 63.7%-Al: 14.92%-Mn: 12.02%-Ni: 5.83%-Cr: 3.53% | 3_FeMnNi = Fe: 48.11%-Mn: 19.56%-Ni: 16.42%-Al: 14.31%-Cr: 1.47%-S: 0.13% | 4_FeMnAlNi = Fe: 45.76%-Al: 24.05%-Mn: 16.55%-Ni: 9.83%-Cr: 1.34%-S: 1.1%-Mg: 0.92%-Si: 0.45% | 5_FeMn = Fe: 60.59%-Al: 15.35%-Mn: 14.84%-Ni: 7.34%-Cr: 1.87% | 6_FeAlMnNi = Al: 39.67%-Fe: 31.98%-Mn: 15.24%-Ni: 8.87%-S: 4.23% | Unassigned = Fe: 54.65%-Al: 16.88%-Mn: 16.25%-Ni: 10.05%-Cr: 2.17%,1_FeMnNiA : 100.00%,1.708,161.4,87.46,5862.5,273.836,2044,70
EP3088A,1_600X,1_FeMnNiA = Fe: 57.1%-Mn: 17.02%-Al: 13.8%-Ni: 10.19%-Cr: 1.87% | 2_FeMn = Fe: 63.7%-Al: 14.92%-Mn: 12.02%-Ni: 5.83%-Cr: 3.53% | 3_FeMnNi = Fe: 48.11%-Mn: 19.56%-Ni: 16.42%-Al: 14.31%-Cr: 1.47%-S: 0.13% | 4_FeMnAlNi = Fe: 45.76%-Al: 24.05%-Mn: 16.55%-Ni: 9.83%-Cr: 1.34%-S: 1.1%-Mg: 0.92%-Si: 0.45% | 5_FeMn = Fe: 60.59%-Al: 15.35%-Mn: 14.84%-Ni: 7.34%-Cr: 1.87% | 6_FeAlMnNi = Al: 39.67%-Fe: 31.98%-Mn: 15.24%-Ni: 8.87%-S: 4.23% | Unassigned = Fe: 54.65%-Al: 16.88%-Mn: 16.25%-Ni: 10.05%-Cr: 2.17%,1_FeMnNiA : 100.00%,5.068,479,162.88,6020.5,280.318,2045,70
EP3088A,1_600X,1_FeMnNiA = Fe: 57.1%-Mn: 17.02%-Al: 13.8%-Ni: 10.19%-Cr: 1.87% | 2_FeMn = Fe: 63.7%-Al: 14.92%-Mn: 12.02%-Ni: 5.83%-Cr: 3.53% | 3_FeMnNi = Fe: 48.11%-Mn: 19.56%-Ni: 16.42%-Al: 14.31%-Cr: 1.47%-S: 0.13% | 4_FeMnAlNi = Fe: 45.76%-Al: 24.05%-Mn: 16.55%-Ni: 9.83%-Cr: 1.34%-S: 1.1%-Mg: 0.92%-Si: 0.45% | 5_FeMn = Fe: 60.59%-Al: 15.35%-Mn: 14.84%-Ni: 7.34%-Cr: 1.87% | 6_FeAlMnNi = Al: 39.67%-Fe: 31.98%-Mn: 15.24%-Ni: 8.87%-S: 4.23% | Unassigned = Fe: 54.65%-Al: 16.88%-Mn: 16.25%-Ni: 10.05%-Cr: 2.17%,1_FeMnNiA : 100.00%,2.594,245.2,106.83,5565.4,338.218,2049,70.3
EP3088A,1_600X,1_FeMnNiA = Fe: 57.1%-Mn: 17.02%-Al: 13.8%-Ni: 10.19%-Cr: 1.87% | 2_FeMn = Fe: 63.7%-Al: 14.92%-Mn: 12.02%-Ni: 5.83%-Cr: 3.53% | 3_FeMnNi = Fe: 48.11%-Mn: 19.56%-Ni: 16.42%-Al: 14.31%-Cr: 1.47%-S: 0.13% | 4_FeMnAlNi = Fe: 45.76%-Al: 24.05%-Mn: 16.55%-Ni: 9.83%-Cr: 1.34%-S: 1.1%-Mg: 0.92%-Si: 0.45% | 5_FeMn = Fe: 60.59%-Al: 15.35%-Mn: 14.84%-Ni: 7.34%-Cr: 1.87% | 6_FeAlMnNi = Al: 39.67%-Fe: 31.98%-Mn: 15.24%-Ni: 8.87%-S: 4.23% | Unassigned = Fe: 54.65%-Al: 16.88%-Mn: 16.25%-Ni: 10.05%-Cr: 2.17%,1_FeMnNiA : 100.00%,3.764,355.7,148.32,6888.5,364.789,2047,70.3
EP3088A,1_600X,1_FeMnNiA = Fe: 57.1%-Mn: 17.02%-Al: 13.8%-Ni: 10.19%-Cr: 1.87% | 2_FeMn = Fe: 63.7%-Al: 14.92%-Mn: 12.02%-Ni: 5.83%-Cr: 3.53% | 3_FeMnNi = Fe: 48.11%-Mn: 19.56%-Ni: 16.42%-Al: 14.31%-Cr: 1.47%-S: 0.13% | 4_FeMnAlNi = Fe: 45.76%-Al: 24.05%-Mn: 16.55%-Ni: 9.83%-Cr: 1.34%-S: 1.1%-Mg: 0.92%-Si: 0.45% | 5_FeMn = Fe: 60.59%-Al: 15.35%-Mn: 14.84%-Ni: 7.34%-Cr: 1.87% | 6_FeAlMnNi = Al: 39.67%-Fe: 31.98%-Mn: 15.24%-Ni: 8.87%-S: 4.23% | Unassigned = Fe: 54.65%-Al: 16.88%-Mn: 16.25%-Ni: 10.05%-Cr: 2.17%,1_FeMnNiA : 97.68%|Unassigned : 2.32%,4.012,379.2,135.21,5490.4,314.49,2069,70.1
EP3088A,1_600X,1_FeMnNiA = Fe: 57.1%-Mn: 17.02%-Al: 13.8%-Ni: 10.19%-Cr: 1.87% | 2_FeMn = Fe: 63.7%-Al: 14.92%-Mn: 12.02%-Ni: 5.83%-Cr: 3.53% | 3_FeMnNi = Fe: 48.11%-Mn: 19.56%-Ni: 16.42%-Al: 14.31%-Cr: 1.47%-S: 0.13% | 4_FeMnAlNi = Fe: 45.76%-Al: 24.05%-Mn: 16.55%-Ni: 9.83%-Cr: 1.34%-S: 1.1%-Mg: 0.92%-Si: 0.45% | 5_FeMn = Fe: 60.59%-Al: 15.35%-Mn: 14.84%-Ni: 7.34%-Cr: 1.87% | 6_FeAlMnNi = Al: 39.67%-Fe: 31.98%-Mn: 15.24%-Ni: 8.87%-S: 4.23% | Unassigned = Fe: 54.65%-Al: 16.88%-Mn: 16.25%-Ni: 10.05%-Cr: 2.17%,,4.761,450,171.29,6989.9,278.185,2044,70
EP3088A,1_600X,1_FeMnNiA = Fe: 57.1%-Mn: 17.02%-Al: 13.8%-Ni: 10.19%-Cr: 1.87% | 2_FeMn = Fe: 63.7%-Al: 14.92%-Mn: 12.02%-Ni: 5.83%-Cr: 3.53% | 3_FeMnNi = Fe: 48.11%-Mn: 19.56%-Ni: 16.42%-Al: 14.31%-Cr: 1.47%-S: 0.13% | 4_FeMnAlNi = Fe: 45.76%-Al: 24.05%-Mn: 16.55%-Ni: 9.83%-Cr: 1.34%-S: 1.1%-Mg: 0.92%-Si: 0.45% | 5_FeMn = Fe: 60.59%-Al: 15.35%-Mn: 14.84%-Ni: 7.34%-Cr: 1.87% | 6_FeAlMnNi = Al: 39.67%-Fe: 31.98%-Mn: 15.24%-Ni: 8.87%-S: 4.23% | Unassigned = Fe: 54.65%-Al: 16.88%-Mn: 16.25%-Ni: 10.05%-Cr: 2.17%,1_FeMnNiA : 100.00%,5.712,539.9,175.1,6050.9,348.432,2047,70
EP3088A,1_600X,1_FeMnNiA = Fe: 57.1%-Mn: 17.02%-Al: 13.8%-Ni: 10.19%-Cr: 1.87% | 2_FeMn = Fe: 63.7%-Al: 14.92%-Mn: 12.02%-Ni: 5.83%-Cr: 3.53% | 3_FeMnNi = Fe: 48.11%-Mn: 19.56%-Ni: 16.42%-Al: 14.31%-Cr: 1.47%-S: 0.13% | 4_FeMnAlNi = Fe: 45.76%-Al: 24.05%-Mn: 16.55%-Ni: 9.83%-Cr: 1.34%-S: 1.1%-Mg: 0.92%-Si: 0.45% | 5_FeMn = Fe: 60.59%-Al: 15.35%-Mn: 14.84%-Ni: 7.34%-Cr: 1.87% | 6_FeAlMnNi = Al: 39.67%-Fe: 31.98%-Mn: 15.24%-Ni: 8.87%-S: 4.23% | Unassigned = Fe: 54.65%-Al: 16.88%-Mn: 16.25%-Ni: 10.05%-Cr: 2.17%,1_FeMnNiA : 100.00%,4.248,401.5,142.87,5715.9,374.434,2049,70.1
EP3088A,1_600X,1_FeMnNiA = Fe: 57.1%-Mn: 17.02%-Al: 13.8%-Ni: 10.19%-Cr: 1.87% | 2_FeMn = Fe: 63.7%-Al: 14.92%-Mn: 12.02%-Ni: 5.83%-Cr: 3.53% | 3_FeMnNi = Fe: 48.11%-Mn: 19.56%-Ni: 16.42%-Al: 14.31%-Cr: 1.47%-S: 0.13% | 4_FeMnAlNi = Fe: 45.76%-Al: 24.05%-Mn: 16.55%-Ni: 9.83%-Cr: 1.34%-S: 1.1%-Mg: 0.92%-Si: 0.45% | 5_FeMn = Fe: 60.59%-Al: 15.35%-Mn: 14.84%-Ni: 7.34%-Cr: 1.87% | 6_FeAlMnNi = Al: 39.67%-Fe: 31.98%-Mn: 15.24%-Ni: 8.87%-S: 4.23% | Unassigned = Fe: 54.65%-Al: 16.88%-Mn: 16.25%-Ni: 10.05%-Cr: 2.17%,1_FeMnNiA : 91.08%|Unassigned : 7.57%|4_FeMnAlNi : 1.36%,7.166,677.3,195.16,5799.5,379.728,2052,69.9
EP3088A,1_600X,1_FeMnNiA = Fe: 57.1%-Mn: 17.02%-Al: 13.8%-Ni: 10.19%-Cr: 1.87% | 2_FeMn = Fe: 63.7%-Al: 14.92%-Mn: 12.02%-Ni: 5.83%-Cr: 3.53% | 3_FeMnNi = Fe: 48.11%-Mn: 19.56%-Ni: 16.42%-Al: 14.31%-Cr: 1.47%-S: 0.13% | 4_FeMnAlNi = Fe: 45.76%-Al: 24.05%-Mn: 16.55%-Ni: 9.83%-Cr: 1.34%-S: 1.1%-Mg: 0.92%-Si: 0.45% | 5_FeMn = Fe: 60.59%-Al: 15.35%-Mn: 14.84%-Ni: 7.34%-Cr: 1.87% | 6_FeAlMnNi = Al: 39.67%-Fe: 31.98%-Mn: 15.24%-Ni: 8.87%-S: 4.23% | Unassigned = Fe: 54.65%-Al: 16.88%-Mn: 16.25%-Ni: 10.05%-Cr: 2.17%,1_FeMnNiA : 100.00%,7.547,713.3,206.75,6064.7,290.385,2045,70
EP3088A,1_600X,1_FeMnNiA = Fe: 57.1%-Mn: 17.02%-Al: 13.8%-Ni: 10.19%-Cr: 1.87% | 2_FeMn = Fe: 63.7%-Al: 14.92%-Mn: 12.02%-Ni: 5.83%-Cr: 3.53% | 3_FeMnNi = Fe: 48.11%-Mn: 19.56%-Ni: 16.42%-Al: 14.31%-Cr: 1.47%-S: 0.13% | 4_FeMnAlNi = Fe: 45.76%-Al: 24.05%-Mn: 16.55%-Ni: 9.83%-Cr: 1.34%-S: 1.1%-Mg: 0.92%-Si: 0.45% | 5_FeMn = Fe: 60.59%-Al: 15.35%-Mn: 14.84%-Ni: 7.34%-Cr: 1.87% | 6_FeAlMnNi = Al: 39.67%-Fe: 31.98%-Mn: 15.24%-Ni: 8.87%-S: 4.23% | Unassigned = Fe: 54.65%-Al: 16.88%-Mn: 16.25%-Ni: 10.05%-Cr: 2.17%,1_FeMnNiA : 100.00%,1.211,114.5,72.24,5803.7,284.785,2044,69.6
EP3088A,1_600X,1_FeMnNiA = Fe: 57.1%-Mn: 17.02%-Al: 13.8%-Ni: 10.19%-Cr: 1.87% | 2_FeMn = Fe: 63.7%-Al: 14.92%-Mn: 12.02%-Ni: 5.83%-Cr: 3.53% | 3_FeMnNi = Fe: 48.11%-Mn: 19.56%-Ni: 16.42%-Al: 14.31%-Cr: 1.47%-S: 0.13% | 4_FeMnAlNi = Fe: 45.76%-Al: 24.05%-Mn: 16.55%-Ni: 9.83%-Cr: 1.34%-S: 1.1%-Mg: 0.92%-Si: 0.45% | 5_FeMn = Fe: 60.59%-Al: 15.35%-Mn: 14.84%-Ni: 7.34%-Cr: 1.87% | 6_FeAlMnNi = Al: 39.67%-Fe: 31.98%-Mn: 15.24%-Ni: 8.87%-S: 4.23% | Unassigned = Fe: 54.65%-Al: 16.88%-Mn: 16.25%-Ni: 10.05%-Cr: 2.17%,1_FeMnNiA : 100.00%,1.915,181,101.09,6819.6,295.16,2048,69.5
EP3088A,1_600X,1_FeMnNiA = Fe: 57.1%-Mn: 17.02%-Al: 13.8%-Ni: 10.19%-Cr: 1.87% | 2_FeMn = Fe: 63.7%-Al: 14.92%-Mn: 12.02%-Ni: 5.83%-Cr: 3.53% | 3_FeMnNi = Fe: 48.11%-Mn: 19.56%-Ni: 16.42%-Al: 14.31%-Cr: 1.47%-S: 0.13% | 4_FeMnAlNi = Fe: 45.76%-Al: 24.05%-Mn: 16.55%-Ni: 9.83%-Cr: 1.34%-S: 1.1%-Mg: 0.92%-Si: 0.45% | 5_FeMn = Fe: 60.59%-Al: 15.35%-Mn: 14.84%-Ni: 7.34%-Cr: 1.87% | 6_FeAlMnNi = Al: 39.67%-Fe: 31.98%-Mn: 15.24%-Ni: 8.87%-S: 4.23% | Unassigned = Fe: 54.65%-Al: 16.88%-Mn: 16.25%-Ni: 10.05%-Cr: 2.17%,1_FeMnNiA : 100.00%,6.696,632.9,188.41,5847.9,331.419,2050,70
EP3088A,1_600X,1_FeMnNiA = Fe: 57.1%-Mn: 17.02%-Al: 13.8%-Ni: 10.19%-Cr: 1.87% | 2_FeMn = Fe: 63.7%-Al: 14.92%-Mn: 12.02%-Ni: 5.83%-Cr: 3.53% | 3_FeMnNi = Fe: 48.11%-Mn: 19.56%-Ni: 16.42%-Al: 14.31%-Cr: 1.47%-S: 0.13% | 4_FeMnAlNi = Fe: 45.76%-Al: 24.05%-Mn: 16.55%-Ni: 9.83%-Cr: 1.34%-S: 1.1%-Mg: 0.92%-Si: 0.45% | 5_FeMn = Fe: 60.59%-Al: 15.35%-Mn: 14.84%-Ni: 7.34%-Cr: 1.87% | 6_FeAlMnNi = Al: 39.67%-Fe: 31.98%-Mn: 15.24%-Ni: 8.87%-S: 4.23% | Unassigned = Fe: 54.65%-Al: 16.88%-Mn: 16.25%-Ni: 10.05%-Cr: 2.17%,1_FeMnNiA : 100.00%,6.303,595.8,185.25,6038.2,381.968,2051,70.2
EP3088A,1_600X,1_FeMnNiA = Fe: 57.1%-Mn: 17.02%-Al: 13.8%-Ni: 10.19%-Cr: 1.87% | 2_FeMn = Fe: 63.7%-Al: 14.92%-Mn: 12.02%-Ni: 5.83%-Cr: 3.53% | 3_FeMnNi = Fe: 48.11%-Mn: 19.56%-Ni: 16.42%-Al: 14.31%-Cr: 1.47%-S: 0.13% | 4_FeMnAlNi = Fe: 45.76%-Al: 24.05%-Mn: 16.55%-Ni: 9.83%-Cr: 1.34%-S: 1.1%-Mg: 0.92%-Si: 0.45% | 5_FeMn = Fe: 60.59%-Al: 15.35%-Mn: 14.84%-Ni: 7.34%-Cr: 1.87% | 6_FeAlMnNi = Al: 39.67%-Fe: 31.98%-Mn: 15.24%-Ni: 8.87%-S: 4.23% | Unassigned = Fe: 54.65%-Al: 16.88%-Mn: 16.25%-Ni: 10.05%-Cr: 2.17%,1_FeMnNiA : 100.00%,7.303,690.2,197.88,5824.7,389.439,2051,69.8
EP3088A,1_600X,1_FeMnNiA = Fe: 57.1%-Mn: 17.02%-Al: 13.8%-Ni: 10.19%-Cr: 1.87% | 2_FeMn = Fe: 63.7%-Al: 14.92%-Mn: 12.02%-Ni: 5.83%-Cr: 3.53% | 3_FeMnNi = Fe: 48.11%-Mn: 19.56%-Ni: 16.42%-Al: 14.31%-Cr: 1.47%-S: 0.13% | 4_FeMnAlNi = Fe: 45.76%-Al: 24.05%-Mn: 16.55%-Ni: 9.83%-Cr: 1.34%-S: 1.1%-Mg: 0.92%-Si: 0.45% | 5_FeMn = Fe: 60.59%-Al: 15.35%-Mn: 14.84%-Ni: 7.34%-Cr: 1.87% | 6_FeAlMnNi = Al: 39.67%-Fe: 31.98%-Mn: 15.24%-Ni: 8.87%-S: 4.23% | Unassigned = Fe: 54.65%-Al: 16.88%-Mn: 16.25%-Ni: 10.05%-Cr: 2.17%,,6.716,634.8,188.73,5847.2,351.719,2050,70
EP3088A,1_600X,1_FeMnNiA = Fe: 57.1%-Mn: 17.02%-Al: 13.8%-Ni: 10.19%-Cr: 1.87% | 2_FeMn = Fe: 63.7%-Al: 14.92%-Mn: 12.02%-Ni: 5.83%-Cr: 3.53% | 3_FeMnNi = Fe: 48.11%-Mn: 19.56%-Ni: 16.42%-Al: 14.31%-Cr: 1.47%-S: 0.13% | 4_FeMnAlNi = Fe: 45.76%-Al: 24.05%-Mn: 16.55%-Ni: 9.83%-Cr: 1.34%-S: 1.1%-Mg: 0.92%-Si: 0.45% | 5_FeMn = Fe: 60.59%-Al: 15.35%-Mn: 14.84%-Ni: 7.34%-Cr: 1.87% | 6_FeAlMnNi = Al: 39.67%-Fe: 31.98%-Mn: 15.24%-Ni: 8.87%-S: 4.23% | Unassigned = Fe: 54.65%-Al: 16.88%-Mn: 16.25%-Ni: 10.05%-Cr: 2.17%,1_FeMnNiA : 100.00%,6.909,653.1,186.36,5564.4,363.064,1997,70.2
EP3088A,1_600X,1_FeMnNiA = Fe: 57.1%-Mn: 17.02%-Al: 13.8%-Ni: 10.19%-Cr: 1.87% | 2_FeMn = Fe: 63.7%-Al: 14.92%-Mn: 12.02%-Ni: 5.83%-Cr: 3.53% | 3_FeMnNi = Fe: 48.11%-Mn: 19.56%-Ni: 16.42%-Al: 14.31%-Cr: 1.47%-S: 0.13% | 4_FeMnAlNi = Fe: 45.76%-Al: 24.05%-Mn: 16.55%-Ni: 9.83%-Cr: 1.34%-S: 1.1%-Mg: 0.92%-Si: 0.45% | 5_FeMn = Fe: 60.59%-Al: 15.35%-Mn: 14.84%-Ni: 7.34%-Cr: 1.87% | 6_FeAlMnNi = Al: 39.67%-Fe: 31.98%-Mn: 15.24%-Ni: 8.87%-S: 4.23% | Unassigned = Fe: 54.65%-Al: 16.88%-Mn: 16.25%-Ni: 10.05%-Cr: 2.17%,1_FeMnNiA : 97.07%|4_FeMnAlNi : 2.93%,5.021,474.6,153.63,5491.1,369.103,2049,69.9
EP3088A,1_600X,1_FeMnNiA = Fe: 57.1%-Mn: 17.02%-Al: 13.8%-Ni: 10.19%-Cr: 1.87% | 2_FeMn = Fe: 63.7%-Al: 14.92%-Mn: 12.02%-Ni: 5.83%-Cr: 3.53% | 3_FeMnNi = Fe: 48.11%-Mn: 19.56%-Ni: 16.42%-Al: 14.31%-Cr: 1.47%-S: 0.13% | 4_FeMnAlNi = Fe: 45.76%-Al: 24.05%-Mn: 16.55%-Ni: 9.83%-Cr: 1.34%-S: 1.1%-Mg: 0.92%-Si: 0.45% | 5_FeMn = Fe: 60.59%-Al: 15.35%-Mn: 14.84%-Ni: 7.34%-Cr: 1.87% | 6_FeAlMnNi = Al: 39.67%-Fe: 31.98%-Mn: 15.24%-Ni: 8.87%-S: 4.23% | Unassigned = Fe: 54.65%-Al: 16.88%-Mn: 16.25%-Ni: 10.05%-Cr: 2.17%,1_FeMnNiA : 100.00%,2.31,218.3,102.85,5834.7,381.618,2073,70
EP3088A,1_600X,1_FeMnNiA = Fe: 57.1%-Mn: 17.02%-Al: 13.8%-Ni: 10.19%-Cr: 1.87% | 2_FeMn = Fe: 63.7%-Al: 14.92%-Mn: 12.02%-Ni: 5.83%-Cr: 3.53% | 3_FeMnNi = Fe: 48.11%-Mn: 19.56%-Ni: 16.42%-Al: 14.31%-Cr: 1.47%-S: 0.13% | 4_FeMnAlNi = Fe: 45.76%-Al: 24.05%-Mn: 16.55%-Ni: 9.83%-Cr: 1.34%-S: 1.1%-Mg: 0.92%-Si: 0.45% | 5_FeMn = Fe: 60.59%-Al: 15.35%-Mn: 14.84%-Ni: 7.34%-Cr: 1.87% | 6_FeAlMnNi = Al: 39.67%-Fe: 31.98%-Mn: 15.24%-Ni: 8.87%-S: 4.23% | Unassigned = Fe: 54.65%-Al: 16.88%-Mn: 16.25%-Ni: 10.05%-Cr: 2.17%,1_FeMnNiA : 100.00%,5.475,517.5,166.63,5797,367.641,2049,70.3
EP3088A,1_600X,1_FeMnNiA = Fe: 57.1%-Mn: 17.02%-Al: 13.8%-Ni: 10.19%-Cr: 1.87% | 2_FeMn = Fe: 63.7%-Al: 14.92%-Mn: 12.02%-Ni: 5.83%-Cr: 3.53% | 3_FeMnNi = Fe: 48.11%-Mn: 19.56%-Ni: 16.42%-Al: 14.31%-Cr: 1.47%-S: 0.13% | 4_FeMnAlNi = Fe: 45.76%-Al: 24.05%-Mn: 16.55%-Ni: 9.83%-Cr: 1.34%-S: 1.1%-Mg: 0.92%-Si: 0.45% | 5_FeMn = Fe: 60.59%-Al: 15.35%-Mn: 14.84%-Ni: 7.34%-Cr: 1.87% | 6_FeAlMnNi = Al: 39.67%-Fe: 31.98%-Mn: 15.24%-Ni: 8.87%-S: 4.23% | Unassigned = Fe: 54.65%-Al: 16.88%-Mn: 16.25%-Ni: 10.05%-Cr: 2.17%,1_FeMnNiA : 100.00%,7.271,687.2,197.57,5833.8,361.081,2052,70.2
EP3088A,1_600X,1_FeMnNiA = Fe: 57.1%-Mn: 17.02%-Al: 13.8%-Ni: 10.19%-Cr: 1.87% | 2_FeMn = Fe: 63.7%-Al: 14.92%-Mn: 12.02%-Ni: 5.83%-Cr: 3.53% | 3_FeMnNi = Fe: 48.11%-Mn: 19.56%-Ni: 16.42%-Al: 14.31%-Cr: 1.47%-S: 0.13% | 4_FeMnAlNi = Fe: 45.76%-Al: 24.05%-Mn: 16.55%-Ni: 9.83%-Cr: 1.34%-S: 1.1%-Mg: 0.92%-Si: 0.45% | 5_FeMn = Fe: 60.59%-Al: 15.35%-Mn: 14.84%-Ni: 7.34%-Cr: 1.87% | 6_FeAlMnNi = Al: 39.67%-Fe: 31.98%-Mn: 15.24%-Ni: 8.87%-S: 4.23% | Unassigned = Fe: 54.65%-Al: 16.88%-Mn: 16.25%-Ni: 10.05%-Cr: 2.17%,1_FeMnNiA : 100.00%,5.063,478.6,160.56,5878.1,360.097,2048,69.4
EP3088A,1_600X,1_FeMnNiA = Fe: 57.1%-Mn: 17.02%-Al: 13.8%-Ni: 10.19%-Cr: 1.87% | 2_FeMn = Fe: 63.7%-Al: 14.92%-Mn: 12.02%-Ni: 5.83%-Cr: 3.53% | 3_FeMnNi = Fe: 48.11%-Mn: 19.56%-Ni: 16.42%-Al: 14.31%-Cr: 1.47%-S: 0.13% | 4_FeMnAlNi = Fe: 45.76%-Al: 24.05%-Mn: 16.55%-Ni: 9.83%-Cr: 1.34%-S: 1.1%-Mg: 0.92%-Si: 0.45% | 5_FeMn = Fe: 60.59%-Al: 15.35%-Mn: 14.84%-Ni: 7.34%-Cr: 1.87% | 6_FeAlMnNi = Al: 39.67%-Fe: 31.98%-Mn: 15.24%-Ni: 8.87%-S: 4.23% | Unassigned = Fe: 54.65%-Al: 16.88%-Mn: 16.25%-Ni: 10.05%-Cr: 2.17%,1_FeMnNiA : 100.00%,2.97,280.7,119.33,5942.8,364.704,2052,69.8
EP3088A,1_600X,1_FeMnNiA = Fe: 57.1%-Mn: 17.02%-Al: 13.8%-Ni: 10.19%-Cr: 1.87% | 2_FeMn = Fe: 63.7%-Al: 14.92%-Mn: 12.02%-Ni: 5.83%-Cr: 3.53% | 3_FeMnNi = Fe: 48.11%-Mn: 19.56%-Ni: 16.42%-Al: 14.31%-Cr: 1.47%-S: 0.13% | 4_FeMnAlNi = Fe: 45.76%-Al: 24.05%-Mn: 16.55%-Ni: 9.83%-Cr: 1.34%-S: 1.1%-Mg: 0.92%-Si: 0.45% | 5_FeMn = Fe: 60.59%-Al: 15.35%-Mn: 14.84%-Ni: 7.34%-Cr: 1.87% | 6_FeAlMnNi = Al: 39.67%-Fe: 31.98%-Mn: 15.24%-Ni: 8.87%-S: 4.23% | Unassigned = Fe: 54.65%-Al: 16.88%-Mn: 16.25%-Ni: 10.05%-Cr: 2.17%,1_FeMnNiA : 100.00%,6.267,592.4,181.57,5867.4,379.496,2050,70.2
EP3088A,1_600X,1_FeMnNiA = Fe: 57.1%-Mn: 17.02%-Al: 13.8%-Ni: 10.19%-Cr: 1.87% | 2_FeMn = Fe: 63.7%-Al: 14.92%-Mn: 12.02%-Ni: 5.83%-Cr: 3.53% | 3_FeMnNi = Fe: 48.11%-Mn: 19.56%-Ni: 16.42%-Al: 14.31%-Cr: 1.47%-S: 0.13% | 4_FeMnAlNi = Fe: 45.76%-Al: 24.05%-Mn: 16.55%-Ni: 9.83%-Cr: 1.34%-S: 1.1%-Mg: 0.92%-Si: 0.45% | 5_FeMn = Fe: 60.59%-Al: 15.35%-Mn: 14.84%-Ni: 7.34%-Cr: 1.87% | 6_FeAlMnNi = Al: 39.67%-Fe: 31.98%-Mn: 15.24%-Ni: 8.87%-S: 4.23% | Unassigned = Fe: 54.65%-Al: 16.88%-Mn: 16.25%-Ni: 10.05%-Cr: 2.17%,1_FeMnNiA : 99.49%|2_FeMn : 0.51%,4.762,450.1,151.04,5620.8,383.485,2049,70.2
EP3088A,1_600X,1_FeMnNiA = Fe: 57.1%-Mn: 17.02%-Al: 13.8%-Ni: 10.19%-Cr: 1.87% | 2_FeMn = Fe: 63.7%-Al: 14.92%-Mn: 12.02%-Ni: 5.83%-Cr: 3.53% | 3_FeMnNi = Fe: 48.11%-Mn: 19.56%-Ni: 16.42%-Al: 14.31%-Cr: 1.47%-S: 0.13% | 4_FeMnAlNi = Fe: 45.76%-Al: 24.05%-Mn: 16.55%-Ni: 9.83%-Cr: 1.34%-S: 1.1%-Mg: 0.92%-Si: 0.45% | 5_FeMn = Fe: 60.59%-Al: 15.35%-Mn: 14.84%-Ni: 7.34%-Cr: 1.87% | 6_FeAlMnNi = Al: 39.67%-Fe: 31.98%-Mn: 15.24%-Ni: 8.87%-S: 4.23% | Unassigned = Fe: 54.65%-Al: 16.88%-Mn: 16.25%-Ni: 10.05%-Cr: 2.17%,,7.734,731,204.87,5828.5,388.994,2049,70.1
