Repository: giengeb1/ADAMaNT-HEA-indents

File: Indentation Results.csv (part 23 of 64)
Sample,Magnification,Compound Compositions,Indent Composition,Hardness,Hv,Modulus,Stiffness^2 / Load,Pmax,Hmax,Reporting Depth
EP3088A,1_600X,1_FeMnNiA = Fe: 57.1%-Mn: 17.02%-Al: 13.8%-Ni: 10.19%-Cr: 1.87% | 2_FeMn = Fe: 63.7%-Al: 14.92%-Mn: 12.02%-Ni: 5.83%-Cr: 3.53% | 3_FeMnNi = Fe: 48.11%-Mn: 19.56%-Ni: 16.42%-Al: 14.31%-Cr: 1.47%-S: 0.13% | 4_FeMnAlNi = Fe: 45.76%-Al: 24.05%-Mn: 16.55%-Ni: 9.83%-Cr: 1.34%-S: 1.1%-Mg: 0.92%-Si: 0.45% | 5_FeMn = Fe: 60.59%-Al: 15.35%-Mn: 14.84%-Ni: 7.34%-Cr: 1.87% | 6_FeAlMnNi = Al: 39.67%-Fe: 31.98%-Mn: 15.24%-Ni: 8.87%-S: 4.23% | Unassigned = Fe: 54.65%-Al: 16.88%-Mn: 16.25%-Ni: 10.05%-Cr: 2.17%,1_FeMnNiA : 100.00%,6.464,611,190.85,6190.4,355.116,2049,70.2
EP3088A,1_600X,1_FeMnNiA = Fe: 57.1%-Mn: 17.02%-Al: 13.8%-Ni: 10.19%-Cr: 1.87% | 2_FeMn = Fe: 63.7%-Al: 14.92%-Mn: 12.02%-Ni: 5.83%-Cr: 3.53% | 3_FeMnNi = Fe: 48.11%-Mn: 19.56%-Ni: 16.42%-Al: 14.31%-Cr: 1.47%-S: 0.13% | 4_FeMnAlNi = Fe: 45.76%-Al: 24.05%-Mn: 16.55%-Ni: 9.83%-Cr: 1.34%-S: 1.1%-Mg: 0.92%-Si: 0.45% | 5_FeMn = Fe: 60.59%-Al: 15.35%-Mn: 14.84%-Ni: 7.34%-Cr: 1.87% | 6_FeAlMnNi = Al: 39.67%-Fe: 31.98%-Mn: 15.24%-Ni: 8.87%-S: 4.23% | Unassigned = Fe: 54.65%-Al: 16.88%-Mn: 16.25%-Ni: 10.05%-Cr: 2.17%,1_FeMnNiA : 100.00%,1.407,133,75.61,5428.7,342.1,2045,70.1
EP3088A,1_600X,1_FeMnNiA = Fe: 57.1%-Mn: 17.02%-Al: 13.8%-Ni: 10.19%-Cr: 1.87% | 2_FeMn = Fe: 63.7%-Al: 14.92%-Mn: 12.02%-Ni: 5.83%-Cr: 3.53% | 3_FeMnNi = Fe: 48.11%-Mn: 19.56%-Ni: 16.42%-Al: 14.31%-Cr: 1.47%-S: 0.13% | 4_FeMnAlNi = Fe: 45.76%-Al: 24.05%-Mn: 16.55%-Ni: 9.83%-Cr: 1.34%-S: 1.1%-Mg: 0.92%-Si: 0.45% | 5_FeMn = Fe: 60.59%-Al: 15.35%-Mn: 14.84%-Ni: 7.34%-Cr: 1.87% | 6_FeAlMnNi = Al: 39.67%-Fe: 31.98%-Mn: 15.24%-Ni: 8.87%-S: 4.23% | Unassigned = Fe: 54.65%-Al: 16.88%-Mn: 16.25%-Ni: 10.05%-Cr: 2.17%,1_FeMnNiA : 100.00%,6.583,622.2,183.08,5665.3,385.821,2049,69.9
EP3088A,1_600X,1_FeMnNiA = Fe: 57.1%-Mn: 17.02%-Al: 13.8%-Ni: 10.19%-Cr: 1.87% | 2_FeMn = Fe: 63.7%-Al: 14.92%-Mn: 12.02%-Ni: 5.83%-Cr: 3.53% | 3_FeMnNi = Fe: 48.11%-Mn: 19.56%-Ni: 16.42%-Al: 14.31%-Cr: 1.47%-S: 0.13% | 4_FeMnAlNi = Fe: 45.76%-Al: 24.05%-Mn: 16.55%-Ni: 9.83%-Cr: 1.34%-S: 1.1%-Mg: 0.92%-Si: 0.45% | 5_FeMn = Fe: 60.59%-Al: 15.35%-Mn: 14.84%-Ni: 7.34%-Cr: 1.87% | 6_FeAlMnNi = Al: 39.67%-Fe: 31.98%-Mn: 15.24%-Ni: 8.87%-S: 4.23% | Unassigned = Fe: 54.65%-Al: 16.88%-Mn: 16.25%-Ni: 10.05%-Cr: 2.17%,1_FeMnNiA : 100.00%,7.119,672.8,196.23,5891.7,388.237,2049,70
EP3088A,1_600X,1_FeMnNiA = Fe: 57.1%-Mn: 17.02%-Al: 13.8%-Ni: 10.19%-Cr: 1.87% | 2_FeMn = Fe: 63.7%-Al: 14.92%-Mn: 12.02%-Ni: 5.83%-Cr: 3.53% | 3_FeMnNi = Fe: 48.11%-Mn: 19.56%-Ni: 16.42%-Al: 14.31%-Cr: 1.47%-S: 0.13% | 4_FeMnAlNi = Fe: 45.76%-Al: 24.05%-Mn: 16.55%-Ni: 9.83%-Cr: 1.34%-S: 1.1%-Mg: 0.92%-Si: 0.45% | 5_FeMn = Fe: 60.59%-Al: 15.35%-Mn: 14.84%-Ni: 7.34%-Cr: 1.87% | 6_FeAlMnNi = Al: 39.67%-Fe: 31.98%-Mn: 15.24%-Ni: 8.87%-S: 4.23% | Unassigned = Fe: 54.65%-Al: 16.88%-Mn: 16.25%-Ni: 10.05%-Cr: 2.17%,1_FeMnNiA : 99.49%|2_FeMn : 0.51%,6.398,604.7,183.01,5825.3,385.492,2050,69.9
EP3088A,1_600X,1_FeMnNiA = Fe: 57.1%-Mn: 17.02%-Al: 13.8%-Ni: 10.19%-Cr: 1.87% | 2_FeMn = Fe: 63.7%-Al: 14.92%-Mn: 12.02%-Ni: 5.83%-Cr: 3.53% | 3_FeMnNi = Fe: 48.11%-Mn: 19.56%-Ni: 16.42%-Al: 14.31%-Cr: 1.47%-S: 0.13% | 4_FeMnAlNi = Fe: 45.76%-Al: 24.05%-Mn: 16.55%-Ni: 9.83%-Cr: 1.34%-S: 1.1%-Mg: 0.92%-Si: 0.45% | 5_FeMn = Fe: 60.59%-Al: 15.35%-Mn: 14.84%-Ni: 7.34%-Cr: 1.87% | 6_FeAlMnNi = Al: 39.67%-Fe: 31.98%-Mn: 15.24%-Ni: 8.87%-S: 4.23% | Unassigned = Fe: 54.65%-Al: 16.88%-Mn: 16.25%-Ni: 10.05%-Cr: 2.17%,1_FeMnNiA : 100.00%,7.409,700.3,198.37,5767.7,390.188,2052,70.1
EP3088A,1_600X,1_FeMnNiA = Fe: 57.1%-Mn: 17.02%-Al: 13.8%-Ni: 10.19%-Cr: 1.87% | 2_FeMn = Fe: 63.7%-Al: 14.92%-Mn: 12.02%-Ni: 5.83%-Cr: 3.53% | 3_FeMnNi = Fe: 48.11%-Mn: 19.56%-Ni: 16.42%-Al: 14.31%-Cr: 1.47%-S: 0.13% | 4_FeMnAlNi = Fe: 45.76%-Al: 24.05%-Mn: 16.55%-Ni: 9.83%-Cr: 1.34%-S: 1.1%-Mg: 0.92%-Si: 0.45% | 5_FeMn = Fe: 60.59%-Al: 15.35%-Mn: 14.84%-Ni: 7.34%-Cr: 1.87% | 6_FeAlMnNi = Al: 39.67%-Fe: 31.98%-Mn: 15.24%-Ni: 8.87%-S: 4.23% | Unassigned = Fe: 54.65%-Al: 16.88%-Mn: 16.25%-Ni: 10.05%-Cr: 2.17%,1_FeMnNiA : 99.51%|2_FeMn : 0.49%,5.863,554.2,171.5,5689.3,386.53,2050,70.1
EP3088A,1_600X,1_FeMnNiA = Fe: 57.1%-Mn: 17.02%-Al: 13.8%-Ni: 10.19%-Cr: 1.87% | 2_FeMn = Fe: 63.7%-Al: 14.92%-Mn: 12.02%-Ni: 5.83%-Cr: 3.53% | 3_FeMnNi = Fe: 48.11%-Mn: 19.56%-Ni: 16.42%-Al: 14.31%-Cr: 1.47%-S: 0.13% | 4_FeMnAlNi = Fe: 45.76%-Al: 24.05%-Mn: 16.55%-Ni: 9.83%-Cr: 1.34%-S: 1.1%-Mg: 0.92%-Si: 0.45% | 5_FeMn = Fe: 60.59%-Al: 15.35%-Mn: 14.84%-Ni: 7.34%-Cr: 1.87% | 6_FeAlMnNi = Al: 39.67%-Fe: 31.98%-Mn: 15.24%-Ni: 8.87%-S: 4.23% | Unassigned = Fe: 54.65%-Al: 16.88%-Mn: 16.25%-Ni: 10.05%-Cr: 2.17%,1_FeMnNiA : 95.01%|2_FeMn : 4.99%,6.927,654.7,190.89,5778.1,391.194,2050,70
EP3088A,1_600X,1_FeMnNiA = Fe: 57.1%-Mn: 17.02%-Al: 13.8%-Ni: 10.19%-Cr: 1.87% | 2_FeMn = Fe: 63.7%-Al: 14.92%-Mn: 12.02%-Ni: 5.83%-Cr: 3.53% | 3_FeMnNi = Fe: 48.11%-Mn: 19.56%-Ni: 16.42%-Al: 14.31%-Cr: 1.47%-S: 0.13% | 4_FeMnAlNi = Fe: 45.76%-Al: 24.05%-Mn: 16.55%-Ni: 9.83%-Cr: 1.34%-S: 1.1%-Mg: 0.92%-Si: 0.45% | 5_FeMn = Fe: 60.59%-Al: 15.35%-Mn: 14.84%-Ni: 7.34%-Cr: 1.87% | 6_FeAlMnNi = Al: 39.67%-Fe: 31.98%-Mn: 15.24%-Ni: 8.87%-S: 4.23% | Unassigned = Fe: 54.65%-Al: 16.88%-Mn: 16.25%-Ni: 10.05%-Cr: 2.17%,1_FeMnNiA : 95.30%|4_FeMnAlNi : 3.97%|2_FeMn : 0.73%,6.066,573.4,178.01,5860.7,393.933,2059,69.7
EP3088A,1_600X,1_FeMnNiA = Fe: 57.1%-Mn: 17.02%-Al: 13.8%-Ni: 10.19%-Cr: 1.87% | 2_FeMn = Fe: 63.7%-Al: 14.92%-Mn: 12.02%-Ni: 5.83%-Cr: 3.53% | 3_FeMnNi = Fe: 48.11%-Mn: 19.56%-Ni: 16.42%-Al: 14.31%-Cr: 1.47%-S: 0.13% | 4_FeMnAlNi = Fe: 45.76%-Al: 24.05%-Mn: 16.55%-Ni: 9.83%-Cr: 1.34%-S: 1.1%-Mg: 0.92%-Si: 0.45% | 5_FeMn = Fe: 60.59%-Al: 15.35%-Mn: 14.84%-Ni: 7.34%-Cr: 1.87% | 6_FeAlMnNi = Al: 39.67%-Fe: 31.98%-Mn: 15.24%-Ni: 8.87%-S: 4.23% | Unassigned = Fe: 54.65%-Al: 16.88%-Mn: 16.25%-Ni: 10.05%-Cr: 2.17%,,7.597,718,206,5988.6,381.221,2017,70.3
EP3088A,1_600X,1_FeMnNiA = Fe: 57.1%-Mn: 17.02%-Al: 13.8%-Ni: 10.19%-Cr: 1.87% | 2_FeMn = Fe: 63.7%-Al: 14.92%-Mn: 12.02%-Ni: 5.83%-Cr: 3.53% | 3_FeMnNi = Fe: 48.11%-Mn: 19.56%-Ni: 16.42%-Al: 14.31%-Cr: 1.47%-S: 0.13% | 4_FeMnAlNi = Fe: 45.76%-Al: 24.05%-Mn: 16.55%-Ni: 9.83%-Cr: 1.34%-S: 1.1%-Mg: 0.92%-Si: 0.45% | 5_FeMn = Fe: 60.59%-Al: 15.35%-Mn: 14.84%-Ni: 7.34%-Cr: 1.87% | 6_FeAlMnNi = Al: 39.67%-Fe: 31.98%-Mn: 15.24%-Ni: 8.87%-S: 4.23% | Unassigned = Fe: 54.65%-Al: 16.88%-Mn: 16.25%-Ni: 10.05%-Cr: 2.17%,1_FeMnNiA : 100.00%,4.661,440.6,152.44,5835.2,347.99,2048,70
EP3088A,1_600X,1_FeMnNiA = Fe: 57.1%-Mn: 17.02%-Al: 13.8%-Ni: 10.19%-Cr: 1.87% | 2_FeMn = Fe: 63.7%-Al: 14.92%-Mn: 12.02%-Ni: 5.83%-Cr: 3.53% | 3_FeMnNi = Fe: 48.11%-Mn: 19.56%-Ni: 16.42%-Al: 14.31%-Cr: 1.47%-S: 0.13% | 4_FeMnAlNi = Fe: 45.76%-Al: 24.05%-Mn: 16.55%-Ni: 9.83%-Cr: 1.34%-S: 1.1%-Mg: 0.92%-Si: 0.45% | 5_FeMn = Fe: 60.59%-Al: 15.35%-Mn: 14.84%-Ni: 7.34%-Cr: 1.87% | 6_FeAlMnNi = Al: 39.67%-Fe: 31.98%-Mn: 15.24%-Ni: 8.87%-S: 4.23% | Unassigned = Fe: 54.65%-Al: 16.88%-Mn: 16.25%-Ni: 10.05%-Cr: 2.17%,1_FeMnNiA : 100.00%,6.629,626.6,184.89,5720.2,380.376,2049,69.8
EP3088A,1_600X,1_FeMnNiA = Fe: 57.1%-Mn: 17.02%-Al: 13.8%-Ni: 10.19%-Cr: 1.87% | 2_FeMn = Fe: 63.7%-Al: 14.92%-Mn: 12.02%-Ni: 5.83%-Cr: 3.53% | 3_FeMnNi = Fe: 48.11%-Mn: 19.56%-Ni: 16.42%-Al: 14.31%-Cr: 1.47%-S: 0.13% | 4_FeMnAlNi = Fe: 45.76%-Al: 24.05%-Mn: 16.55%-Ni: 9.83%-Cr: 1.34%-S: 1.1%-Mg: 0.92%-Si: 0.45% | 5_FeMn = Fe: 60.59%-Al: 15.35%-Mn: 14.84%-Ni: 7.34%-Cr: 1.87% | 6_FeAlMnNi = Al: 39.67%-Fe: 31.98%-Mn: 15.24%-Ni: 8.87%-S: 4.23% | Unassigned = Fe: 54.65%-Al: 16.88%-Mn: 16.25%-Ni: 10.05%-Cr: 2.17%,1_FeMnNiA : 100.00%,3.55,335.5,126.79,5534.6,376.983,2049,70.2
EP3088A,1_600X,1_FeMnNiA = Fe: 57.1%-Mn: 17.02%-Al: 13.8%-Ni: 10.19%-Cr: 1.87% | 2_FeMn = Fe: 63.7%-Al: 14.92%-Mn: 12.02%-Ni: 5.83%-Cr: 3.53% | 3_FeMnNi = Fe: 48.11%-Mn: 19.56%-Ni: 16.42%-Al: 14.31%-Cr: 1.47%-S: 0.13% | 4_FeMnAlNi = Fe: 45.76%-Al: 24.05%-Mn: 16.55%-Ni: 9.83%-Cr: 1.34%-S: 1.1%-Mg: 0.92%-Si: 0.45% | 5_FeMn = Fe: 60.59%-Al: 15.35%-Mn: 14.84%-Ni: 7.34%-Cr: 1.87% | 6_FeAlMnNi = Al: 39.67%-Fe: 31.98%-Mn: 15.24%-Ni: 8.87%-S: 4.23% | Unassigned = Fe: 54.65%-Al: 16.88%-Mn: 16.25%-Ni: 10.05%-Cr: 2.17%,1_FeMnNiA : 100.00%,5.634,532.5,168.86,5763.5,386.375,2051,69.8
EP3088A,1_600X,1_FeMnNiA = Fe: 57.1%-Mn: 17.02%-Al: 13.8%-Ni: 10.19%-Cr: 1.87% | 2_FeMn = Fe: 63.7%-Al: 14.92%-Mn: 12.02%-Ni: 5.83%-Cr: 3.53% | 3_FeMnNi = Fe: 48.11%-Mn: 19.56%-Ni: 16.42%-Al: 14.31%-Cr: 1.47%-S: 0.13% | 4_FeMnAlNi = Fe: 45.76%-Al: 24.05%-Mn: 16.55%-Ni: 9.83%-Cr: 1.34%-S: 1.1%-Mg: 0.92%-Si: 0.45% | 5_FeMn = Fe: 60.59%-Al: 15.35%-Mn: 14.84%-Ni: 7.34%-Cr: 1.87% | 6_FeAlMnNi = Al: 39.67%-Fe: 31.98%-Mn: 15.24%-Ni: 8.87%-S: 4.23% | Unassigned = Fe: 54.65%-Al: 16.88%-Mn: 16.25%-Ni: 10.05%-Cr: 2.17%,1_FeMnNiA : 100.00%,6.81,643.7,186.96,5675.1,389.589,2048,69.9
EP3088A,1_600X,1_FeMnNiA = Fe: 57.1%-Mn: 17.02%-Al: 13.8%-Ni: 10.19%-Cr: 1.87% | 2_FeMn = Fe: 63.7%-Al: 14.92%-Mn: 12.02%-Ni: 5.83%-Cr: 3.53% | 3_FeMnNi = Fe: 48.11%-Mn: 19.56%-Ni: 16.42%-Al: 14.31%-Cr: 1.47%-S: 0.13% | 4_FeMnAlNi = Fe: 45.76%-Al: 24.05%-Mn: 16.55%-Ni: 9.83%-Cr: 1.34%-S: 1.1%-Mg: 0.92%-Si: 0.45% | 5_FeMn = Fe: 60.59%-Al: 15.35%-Mn: 14.84%-Ni: 7.34%-Cr: 1.87% | 6_FeAlMnNi = Al: 39.67%-Fe: 31.98%-Mn: 15.24%-Ni: 8.87%-S: 4.23% | Unassigned = Fe: 54.65%-Al: 16.88%-Mn: 16.25%-Ni: 10.05%-Cr: 2.17%,1_FeMnNiA : 90.71%|2_FeMn : 9.29%,4.557,430.7,145.94,5531.7,384.122,2052,69.8
EP3088A,1_600X,1_FeMnNiA = Fe: 57.1%-Mn: 17.02%-Al: 13.8%-Ni: 10.19%-Cr: 1.87% | 2_FeMn = Fe: 63.7%-Al: 14.92%-Mn: 12.02%-Ni: 5.83%-Cr: 3.53% | 3_FeMnNi = Fe: 48.11%-Mn: 19.56%-Ni: 16.42%-Al: 14.31%-Cr: 1.47%-S: 0.13% | 4_FeMnAlNi = Fe: 45.76%-Al: 24.05%-Mn: 16.55%-Ni: 9.83%-Cr: 1.34%-S: 1.1%-Mg: 0.92%-Si: 0.45% | 5_FeMn = Fe: 60.59%-Al: 15.35%-Mn: 14.84%-Ni: 7.34%-Cr: 1.87% | 6_FeAlMnNi = Al: 39.67%-Fe: 31.98%-Mn: 15.24%-Ni: 8.87%-S: 4.23% | Unassigned = Fe: 54.65%-Al: 16.88%-Mn: 16.25%-Ni: 10.05%-Cr: 2.17%,1_FeMnNiA : 91.91%|2_FeMn : 8.09%,6.818,644.4,191.65,5911.8,389.48,2049,69.9
EP3088A,1_600X,1_FeMnNiA = Fe: 57.1%-Mn: 17.02%-Al: 13.8%-Ni: 10.19%-Cr: 1.87% | 2_FeMn = Fe: 63.7%-Al: 14.92%-Mn: 12.02%-Ni: 5.83%-Cr: 3.53% | 3_FeMnNi = Fe: 48.11%-Mn: 19.56%-Ni: 16.42%-Al: 14.31%-Cr: 1.47%-S: 0.13% | 4_FeMnAlNi = Fe: 45.76%-Al: 24.05%-Mn: 16.55%-Ni: 9.83%-Cr: 1.34%-S: 1.1%-Mg: 0.92%-Si: 0.45% | 5_FeMn = Fe: 60.59%-Al: 15.35%-Mn: 14.84%-Ni: 7.34%-Cr: 1.87% | 6_FeAlMnNi = Al: 39.67%-Fe: 31.98%-Mn: 15.24%-Ni: 8.87%-S: 4.23% | Unassigned = Fe: 54.65%-Al: 16.88%-Mn: 16.25%-Ni: 10.05%-Cr: 2.17%,1_FeMnNiA : 93.33%|Unassigned : 0.18%|2_FeMn : 6.50%,7.62,720.2,204.22,5885.4,392.644,2052,69.8
EP3088A,1_600X,1_FeMnNiA = Fe: 57.1%-Mn: 17.02%-Al: 13.8%-Ni: 10.19%-Cr: 1.87% | 2_FeMn = Fe: 63.7%-Al: 14.92%-Mn: 12.02%-Ni: 5.83%-Cr: 3.53% | 3_FeMnNi = Fe: 48.11%-Mn: 19.56%-Ni: 16.42%-Al: 14.31%-Cr: 1.47%-S: 0.13% | 4_FeMnAlNi = Fe: 45.76%-Al: 24.05%-Mn: 16.55%-Ni: 9.83%-Cr: 1.34%-S: 1.1%-Mg: 0.92%-Si: 0.45% | 5_FeMn = Fe: 60.59%-Al: 15.35%-Mn: 14.84%-Ni: 7.34%-Cr: 1.87% | 6_FeAlMnNi = Al: 39.67%-Fe: 31.98%-Mn: 15.24%-Ni: 8.87%-S: 4.23% | Unassigned = Fe: 54.65%-Al: 16.88%-Mn: 16.25%-Ni: 10.05%-Cr: 2.17%,1_FeMnNiA : 90.54%|2_FeMn : 9.46%,5.668,535.8,170.85,5845.8,388.554,2049,70.3
EP3088A,1_600X,1_FeMnNiA = Fe: 57.1%-Mn: 17.02%-Al: 13.8%-Ni: 10.19%-Cr: 1.87% | 2_FeMn = Fe: 63.7%-Al: 14.92%-Mn: 12.02%-Ni: 5.83%-Cr: 3.53% | 3_FeMnNi = Fe: 48.11%-Mn: 19.56%-Ni: 16.42%-Al: 14.31%-Cr: 1.47%-S: 0.13% | 4_FeMnAlNi = Fe: 45.76%-Al: 24.05%-Mn: 16.55%-Ni: 9.83%-Cr: 1.34%-S: 1.1%-Mg: 0.92%-Si: 0.45% | 5_FeMn = Fe: 60.59%-Al: 15.35%-Mn: 14.84%-Ni: 7.34%-Cr: 1.87% | 6_FeAlMnNi = Al: 39.67%-Fe: 31.98%-Mn: 15.24%-Ni: 8.87%-S: 4.23% | Unassigned = Fe: 54.65%-Al: 16.88%-Mn: 16.25%-Ni: 10.05%-Cr: 2.17%,,7.197,680.3,197.04,5867,387.215,2051,69.6
EP3088A,1_600X,1_FeMnNiA = Fe: 57.1%-Mn: 17.02%-Al: 13.8%-Ni: 10.19%-Cr: 1.87% | 2_FeMn = Fe: 63.7%-Al: 14.92%-Mn: 12.02%-Ni: 5.83%-Cr: 3.53% | 3_FeMnNi = Fe: 48.11%-Mn: 19.56%-Ni: 16.42%-Al: 14.31%-Cr: 1.47%-S: 0.13% | 4_FeMnAlNi = Fe: 45.76%-Al: 24.05%-Mn: 16.55%-Ni: 9.83%-Cr: 1.34%-S: 1.1%-Mg: 0.92%-Si: 0.45% | 5_FeMn = Fe: 60.59%-Al: 15.35%-Mn: 14.84%-Ni: 7.34%-Cr: 1.87% | 6_FeAlMnNi = Al: 39.67%-Fe: 31.98%-Mn: 15.24%-Ni: 8.87%-S: 4.23% | Unassigned = Fe: 54.65%-Al: 16.88%-Mn: 16.25%-Ni: 10.05%-Cr: 2.17%,1_FeMnNiA : 100.00%,7.547,713.3,201.28,5798.6,379.721,2044,70.2
EP3088A,1_600X,1_FeMnNiA = Fe: 57.1%-Mn: 17.02%-Al: 13.8%-Ni: 10.19%-Cr: 1.87% | 2_FeMn = Fe: 63.7%-Al: 14.92%-Mn: 12.02%-Ni: 5.83%-Cr: 3.53% | 3_FeMnNi = Fe: 48.11%-Mn: 19.56%-Ni: 16.42%-Al: 14.31%-Cr: 1.47%-S: 0.13% | 4_FeMnAlNi = Fe: 45.76%-Al: 24.05%-Mn: 16.55%-Ni: 9.83%-Cr: 1.34%-S: 1.1%-Mg: 0.92%-Si: 0.45% | 5_FeMn = Fe: 60.59%-Al: 15.35%-Mn: 14.84%-Ni: 7.34%-Cr: 1.87% | 6_FeAlMnNi = Al: 39.67%-Fe: 31.98%-Mn: 15.24%-Ni: 8.87%-S: 4.23% | Unassigned = Fe: 54.65%-Al: 16.88%-Mn: 16.25%-Ni: 10.05%-Cr: 2.17%,1_FeMnNiA : 100.00%,7.217,682.2,194.22,5710.9,388.304,2050,70.2
EP3088A,1_600X,1_FeMnNiA = Fe: 57.1%-Mn: 17.02%-Al: 13.8%-Ni: 10.19%-Cr: 1.87% | 2_FeMn = Fe: 63.7%-Al: 14.92%-Mn: 12.02%-Ni: 5.83%-Cr: 3.53% | 3_FeMnNi = Fe: 48.11%-Mn: 19.56%-Ni: 16.42%-Al: 14.31%-Cr: 1.47%-S: 0.13% | 4_FeMnAlNi = Fe: 45.76%-Al: 24.05%-Mn: 16.55%-Ni: 9.83%-Cr: 1.34%-S: 1.1%-Mg: 0.92%-Si: 0.45% | 5_FeMn = Fe: 60.59%-Al: 15.35%-Mn: 14.84%-Ni: 7.34%-Cr: 1.87% | 6_FeAlMnNi = Al: 39.67%-Fe: 31.98%-Mn: 15.24%-Ni: 8.87%-S: 4.23% | Unassigned = Fe: 54.65%-Al: 16.88%-Mn: 16.25%-Ni: 10.05%-Cr: 2.17%,1_FeMnNiA : 99.58%|2_FeMn : 0.42%,6.669,630.4,189.98,5955,390.157,2049,70.6
EP3088A,1_600X,1_FeMnNiA = Fe: 57.1%-Mn: 17.02%-Al: 13.8%-Ni: 10.19%-Cr: 1.87% | 2_FeMn = Fe: 63.7%-Al: 14.92%-Mn: 12.02%-Ni: 5.83%-Cr: 3.53% | 3_FeMnNi = Fe: 48.11%-Mn: 19.56%-Ni: 16.42%-Al: 14.31%-Cr: 1.47%-S: 0.13% | 4_FeMnAlNi = Fe: 45.76%-Al: 24.05%-Mn: 16.55%-Ni: 9.83%-Cr: 1.34%-S: 1.1%-Mg: 0.92%-Si: 0.45% | 5_FeMn = Fe: 60.59%-Al: 15.35%-Mn: 14.84%-Ni: 7.34%-Cr: 1.87% | 6_FeAlMnNi = Al: 39.67%-Fe: 31.98%-Mn: 15.24%-Ni: 8.87%-S: 4.23% | Unassigned = Fe: 54.65%-Al: 16.88%-Mn: 16.25%-Ni: 10.05%-Cr: 2.17%,1_FeMnNiA : 97.37%|2_FeMn : 2.63%,6.85,647.4,190.17,5806.8,390.835,2049,70
EP3088A,1_600X,1_FeMnNiA = Fe: 57.1%-Mn: 17.02%-Al: 13.8%-Ni: 10.19%-Cr: 1.87% | 2_FeMn = Fe: 63.7%-Al: 14.92%-Mn: 12.02%-Ni: 5.83%-Cr: 3.53% | 3_FeMnNi = Fe: 48.11%-Mn: 19.56%-Ni: 16.42%-Al: 14.31%-Cr: 1.47%-S: 0.13% | 4_FeMnAlNi = Fe: 45.76%-Al: 24.05%-Mn: 16.55%-Ni: 9.83%-Cr: 1.34%-S: 1.1%-Mg: 0.92%-Si: 0.45% | 5_FeMn = Fe: 60.59%-Al: 15.35%-Mn: 14.84%-Ni: 7.34%-Cr: 1.87% | 6_FeAlMnNi = Al: 39.67%-Fe: 31.98%-Mn: 15.24%-Ni: 8.87%-S: 4.23% | Unassigned = Fe: 54.65%-Al: 16.88%-Mn: 16.25%-Ni: 10.05%-Cr: 2.17%,1_FeMnNiA : 81.81%|2_FeMn : 18.19%,5.77,545.4,172.81,5856.9,389.03,2048,69.5
EP3088A,1_600X,1_FeMnNiA = Fe: 57.1%-Mn: 17.02%-Al: 13.8%-Ni: 10.19%-Cr: 1.87% | 2_FeMn = Fe: 63.7%-Al: 14.92%-Mn: 12.02%-Ni: 5.83%-Cr: 3.53% | 3_FeMnNi = Fe: 48.11%-Mn: 19.56%-Ni: 16.42%-Al: 14.31%-Cr: 1.47%-S: 0.13% | 4_FeMnAlNi = Fe: 45.76%-Al: 24.05%-Mn: 16.55%-Ni: 9.83%-Cr: 1.34%-S: 1.1%-Mg: 0.92%-Si: 0.45% | 5_FeMn = Fe: 60.59%-Al: 15.35%-Mn: 14.84%-Ni: 7.34%-Cr: 1.87% | 6_FeAlMnNi = Al: 39.67%-Fe: 31.98%-Mn: 15.24%-Ni: 8.87%-S: 4.23% | Unassigned = Fe: 54.65%-Al: 16.88%-Mn: 16.25%-Ni: 10.05%-Cr: 2.17%,1_FeMnNiA : 62.69%|2_FeMn : 36.09%|4_FeMnAlNi : 1.22%,4.322,408.5,144.83,5753.3,385.897,2051,70.2
EP3088A,1_600X,1_FeMnNiA = Fe: 57.1%-Mn: 17.02%-Al: 13.8%-Ni: 10.19%-Cr: 1.87% | 2_FeMn = Fe: 63.7%-Al: 14.92%-Mn: 12.02%-Ni: 5.83%-Cr: 3.53% | 3_FeMnNi = Fe: 48.11%-Mn: 19.56%-Ni: 16.42%-Al: 14.31%-Cr: 1.47%-S: 0.13% | 4_FeMnAlNi = Fe: 45.76%-Al: 24.05%-Mn: 16.55%-Ni: 9.83%-Cr: 1.34%-S: 1.1%-Mg: 0.92%-Si: 0.45% | 5_FeMn = Fe: 60.59%-Al: 15.35%-Mn: 14.84%-Ni: 7.34%-Cr: 1.87% | 6_FeAlMnNi = Al: 39.67%-Fe: 31.98%-Mn: 15.24%-Ni: 8.87%-S: 4.23% | Unassigned = Fe: 54.65%-Al: 16.88%-Mn: 16.25%-Ni: 10.05%-Cr: 2.17%,1_FeMnNiA : 70.47%|2_FeMn : 29.53%,6.277,593.3,183.4,5958.3,392.54,2051,69.9
EP3088A,1_600X,1_FeMnNiA = Fe: 57.1%-Mn: 17.02%-Al: 13.8%-Ni: 10.19%-Cr: 1.87% | 2_FeMn = Fe: 63.7%-Al: 14.92%-Mn: 12.02%-Ni: 5.83%-Cr: 3.53% | 3_FeMnNi = Fe: 48.11%-Mn: 19.56%-Ni: 16.42%-Al: 14.31%-Cr: 1.47%-S: 0.13% | 4_FeMnAlNi = Fe: 45.76%-Al: 24.05%-Mn: 16.55%-Ni: 9.83%-Cr: 1.34%-S: 1.1%-Mg: 0.92%-Si: 0.45% | 5_FeMn = Fe: 60.59%-Al: 15.35%-Mn: 14.84%-Ni: 7.34%-Cr: 1.87% | 6_FeAlMnNi = Al: 39.67%-Fe: 31.98%-Mn: 15.24%-Ni: 8.87%-S: 4.23% | Unassigned = Fe: 54.65%-Al: 16.88%-Mn: 16.25%-Ni: 10.05%-Cr: 2.17%,1_FeMnNiA : 61.57%|2_FeMn : 38.43%,6.568,620.8,185.95,5830.4,392.561,2047,70.1
EP3088A,1_600X,1_FeMnNiA = Fe: 57.1%-Mn: 17.02%-Al: 13.8%-Ni: 10.19%-Cr: 1.87% | 2_FeMn = Fe: 63.7%-Al: 14.92%-Mn: 12.02%-Ni: 5.83%-Cr: 3.53% | 3_FeMnNi = Fe: 48.11%-Mn: 19.56%-Ni: 16.42%-Al: 14.31%-Cr: 1.47%-S: 0.13% | 4_FeMnAlNi = Fe: 45.76%-Al: 24.05%-Mn: 16.55%-Ni: 9.83%-Cr: 1.34%-S: 1.1%-Mg: 0.92%-Si: 0.45% | 5_FeMn = Fe: 60.59%-Al: 15.35%-Mn: 14.84%-Ni: 7.34%-Cr: 1.87% | 6_FeAlMnNi = Al: 39.67%-Fe: 31.98%-Mn: 15.24%-Ni: 8.87%-S: 4.23% | Unassigned = Fe: 54.65%-Al: 16.88%-Mn: 16.25%-Ni: 10.05%-Cr: 2.17%,1_FeMnNiA : 78.96%|2_FeMn : 21.04%,7.767,734.2,206.63,5888.1,395.104,2049,69.9
EP3088A,1_600X,1_FeMnNiA = Fe: 57.1%-Mn: 17.02%-Al: 13.8%-Ni: 10.19%-Cr: 1.87% | 2_FeMn = Fe: 63.7%-Al: 14.92%-Mn: 12.02%-Ni: 5.83%-Cr: 3.53% | 3_FeMnNi = Fe: 48.11%-Mn: 19.56%-Ni: 16.42%-Al: 14.31%-Cr: 1.47%-S: 0.13% | 4_FeMnAlNi = Fe: 45.76%-Al: 24.05%-Mn: 16.55%-Ni: 9.83%-Cr: 1.34%-S: 1.1%-Mg: 0.92%-Si: 0.45% | 5_FeMn = Fe: 60.59%-Al: 15.35%-Mn: 14.84%-Ni: 7.34%-Cr: 1.87% | 6_FeAlMnNi = Al: 39.67%-Fe: 31.98%-Mn: 15.24%-Ni: 8.87%-S: 4.23% | Unassigned = Fe: 54.65%-Al: 16.88%-Mn: 16.25%-Ni: 10.05%-Cr: 2.17%,,5.454,515.5,166.68,5822.1,380.417,2030,70.3
EP3088A,1_600X,1_FeMnNiA = Fe: 57.1%-Mn: 17.02%-Al: 13.8%-Ni: 10.19%-Cr: 1.87% | 2_FeMn = Fe: 63.7%-Al: 14.92%-Mn: 12.02%-Ni: 5.83%-Cr: 3.53% | 3_FeMnNi = Fe: 48.11%-Mn: 19.56%-Ni: 16.42%-Al: 14.31%-Cr: 1.47%-S: 0.13% | 4_FeMnAlNi = Fe: 45.76%-Al: 24.05%-Mn: 16.55%-Ni: 9.83%-Cr: 1.34%-S: 1.1%-Mg: 0.92%-Si: 0.45% | 5_FeMn = Fe: 60.59%-Al: 15.35%-Mn: 14.84%-Ni: 7.34%-Cr: 1.87% | 6_FeAlMnNi = Al: 39.67%-Fe: 31.98%-Mn: 15.24%-Ni: 8.87%-S: 4.23% | Unassigned = Fe: 54.65%-Al: 16.88%-Mn: 16.25%-Ni: 10.05%-Cr: 2.17%,1_FeMnNiA : 99.97%|2_FeMn : 0.03%,7.733,730.9,204.89,5830.7,388.273,2051,70.2
EP3088A,1_600X,1_FeMnNiA = Fe: 57.1%-Mn: 17.02%-Al: 13.8%-Ni: 10.19%-Cr: 1.87% | 2_FeMn = Fe: 63.7%-Al: 14.92%-Mn: 12.02%-Ni: 5.83%-Cr: 3.53% | 3_FeMnNi = Fe: 48.11%-Mn: 19.56%-Ni: 16.42%-Al: 14.31%-Cr: 1.47%-S: 0.13% | 4_FeMnAlNi = Fe: 45.76%-Al: 24.05%-Mn: 16.55%-Ni: 9.83%-Cr: 1.34%-S: 1.1%-Mg: 0.92%-Si: 0.45% | 5_FeMn = Fe: 60.59%-Al: 15.35%-Mn: 14.84%-Ni: 7.34%-Cr: 1.87% | 6_FeAlMnNi = Al: 39.67%-Fe: 31.98%-Mn: 15.24%-Ni: 8.87%-S: 4.23% | Unassigned = Fe: 54.65%-Al: 16.88%-Mn: 16.25%-Ni: 10.05%-Cr: 2.17%,1_FeMnNiA : 56.90%|Unassigned : 21.67%|5_FeMn : 21.43%,nan,nan,nan,nan,nan,nan,nan
EP3088A,1_600X,1_FeMnNiA = Fe: 57.1%-Mn: 17.02%-Al: 13.8%-Ni: 10.19%-Cr: 1.87% | 2_FeMn = Fe: 63.7%-Al: 14.92%-Mn: 12.02%-Ni: 5.83%-Cr: 3.53% | 3_FeMnNi = Fe: 48.11%-Mn: 19.56%-Ni: 16.42%-Al: 14.31%-Cr: 1.47%-S: 0.13% | 4_FeMnAlNi = Fe: 45.76%-Al: 24.05%-Mn: 16.55%-Ni: 9.83%-Cr: 1.34%-S: 1.1%-Mg: 0.92%-Si: 0.45% | 5_FeMn = Fe: 60.59%-Al: 15.35%-Mn: 14.84%-Ni: 7.34%-Cr: 1.87% | 6_FeAlMnNi = Al: 39.67%-Fe: 31.98%-Mn: 15.24%-Ni: 8.87%-S: 4.23% | Unassigned = Fe: 54.65%-Al: 16.88%-Mn: 16.25%-Ni: 10.05%-Cr: 2.17%,1_FeMnNiA : 98.99%|2_FeMn : 1.01%,5.065,478.7,153.06,5408.8,398.327,2071,70.3
EP3088A,1_600X,1_FeMnNiA = Fe: 57.1%-Mn: 17.02%-Al: 13.8%-Ni: 10.19%-Cr: 1.87% | 2_FeMn = Fe: 63.7%-Al: 14.92%-Mn: 12.02%-Ni: 5.83%-Cr: 3.53% | 3_FeMnNi = Fe: 48.11%-Mn: 19.56%-Ni: 16.42%-Al: 14.31%-Cr: 1.47%-S: 0.13% | 4_FeMnAlNi = Fe: 45.76%-Al: 24.05%-Mn: 16.55%-Ni: 9.83%-Cr: 1.34%-S: 1.1%-Mg: 0.92%-Si: 0.45% | 5_FeMn = Fe: 60.59%-Al: 15.35%-Mn: 14.84%-Ni: 7.34%-Cr: 1.87% | 6_FeAlMnNi = Al: 39.67%-Fe: 31.98%-Mn: 15.24%-Ni: 8.87%-S: 4.23% | Unassigned = Fe: 54.65%-Al: 16.88%-Mn: 16.25%-Ni: 10.05%-Cr: 2.17%,1_FeMnNiA : 82.41%|2_FeMn : 17.59%,7.54,712.7,199.48,5717.4,393.368,2050,69.6
EP3088A,1_600X,1_FeMnNiA = Fe: 57.1%-Mn: 17.02%-Al: 13.8%-Ni: 10.19%-Cr: 1.87% | 2_FeMn = Fe: 63.7%-Al: 14.92%-Mn: 12.02%-Ni: 5.83%-Cr: 3.53% | 3_FeMnNi = Fe: 48.11%-Mn: 19.56%-Ni: 16.42%-Al: 14.31%-Cr: 1.47%-S: 0.13% | 4_FeMnAlNi = Fe: 45.76%-Al: 24.05%-Mn: 16.55%-Ni: 9.83%-Cr: 1.34%-S: 1.1%-Mg: 0.92%-Si: 0.45% | 5_FeMn = Fe: 60.59%-Al: 15.35%-Mn: 14.84%-Ni: 7.34%-Cr: 1.87% | 6_FeAlMnNi = Al: 39.67%-Fe: 31.98%-Mn: 15.24%-Ni: 8.87%-S: 4.23% | Unassigned = Fe: 54.65%-Al: 16.88%-Mn: 16.25%-Ni: 10.05%-Cr: 2.17%,2_FeMn : 45.53%|1_FeMnNiA : 54.47%,6.02,569,175.5,5764.6,389.381,2049,69.8
EP3088A,1_600X,1_FeMnNiA = Fe: 57.1%-Mn: 17.02%-Al: 13.8%-Ni: 10.19%-Cr: 1.87% | 2_FeMn = Fe: 63.7%-Al: 14.92%-Mn: 12.02%-Ni: 5.83%-Cr: 3.53% | 3_FeMnNi = Fe: 48.11%-Mn: 19.56%-Ni: 16.42%-Al: 14.31%-Cr: 1.47%-S: 0.13% | 4_FeMnAlNi = Fe: 45.76%-Al: 24.05%-Mn: 16.55%-Ni: 9.83%-Cr: 1.34%-S: 1.1%-Mg: 0.92%-Si: 0.45% | 5_FeMn = Fe: 60.59%-Al: 15.35%-Mn: 14.84%-Ni: 7.34%-Cr: 1.87% | 6_FeAlMnNi = Al: 39.67%-Fe: 31.98%-Mn: 15.24%-Ni: 8.87%-S: 4.23% | Unassigned = Fe: 54.65%-Al: 16.88%-Mn: 16.25%-Ni: 10.05%-Cr: 2.17%,1_FeMnNiA : 30.21%|2_FeMn : 69.79%,5.589,528.3,167.89,5753.3,387.704,2051,70.3
EP3088A,1_600X,1_FeMnNiA = Fe: 57.1%-Mn: 17.02%-Al: 13.8%-Ni: 10.19%-Cr: 1.87% | 2_FeMn = Fe: 63.7%-Al: 14.92%-Mn: 12.02%-Ni: 5.83%-Cr: 3.53% | 3_FeMnNi = Fe: 48.11%-Mn: 19.56%-Ni: 16.42%-Al: 14.31%-Cr: 1.47%-S: 0.13% | 4_FeMnAlNi = Fe: 45.76%-Al: 24.05%-Mn: 16.55%-Ni: 9.83%-Cr: 1.34%-S: 1.1%-Mg: 0.92%-Si: 0.45% | 5_FeMn = Fe: 60.59%-Al: 15.35%-Mn: 14.84%-Ni: 7.34%-Cr: 1.87% | 6_FeAlMnNi = Al: 39.67%-Fe: 31.98%-Mn: 15.24%-Ni: 8.87%-S: 4.23% | Unassigned = Fe: 54.65%-Al: 16.88%-Mn: 16.25%-Ni: 10.05%-Cr: 2.17%,1_FeMnNiA : 34.35%|2_FeMn : 65.65%,6.073,574,178.86,5903.2,389.911,2048,70.5
EP3088A,1_600X,1_FeMnNiA = Fe: 57.1%-Mn: 17.02%-Al: 13.8%-Ni: 10.19%-Cr: 1.87% | 2_FeMn = Fe: 63.7%-Al: 14.92%-Mn: 12.02%-Ni: 5.83%-Cr: 3.53% | 3_FeMnNi = Fe: 48.11%-Mn: 19.56%-Ni: 16.42%-Al: 14.31%-Cr: 1.47%-S: 0.13% | 4_FeMnAlNi = Fe: 45.76%-Al: 24.05%-Mn: 16.55%-Ni: 9.83%-Cr: 1.34%-S: 1.1%-Mg: 0.92%-Si: 0.45% | 5_FeMn = Fe: 60.59%-Al: 15.35%-Mn: 14.84%-Ni: 7.34%-Cr: 1.87% | 6_FeAlMnNi = Al: 39.67%-Fe: 31.98%-Mn: 15.24%-Ni: 8.87%-S: 4.23% | Unassigned = Fe: 54.65%-Al: 16.88%-Mn: 16.25%-Ni: 10.05%-Cr: 2.17%,2_FeMn : 66.72%|1_FeMnNiA : 33.28%,6.19,585.1,181.42,5932.2,392.063,2049,70.2
EP3088A,1_600X,1_FeMnNiA = Fe: 57.1%-Mn: 17.02%-Al: 13.8%-Ni: 10.19%-Cr: 1.87% | 2_FeMn = Fe: 63.7%-Al: 14.92%-Mn: 12.02%-Ni: 5.83%-Cr: 3.53% | 3_FeMnNi = Fe: 48.11%-Mn: 19.56%-Ni: 16.42%-Al: 14.31%-Cr: 1.47%-S: 0.13% | 4_FeMnAlNi = Fe: 45.76%-Al: 24.05%-Mn: 16.55%-Ni: 9.83%-Cr: 1.34%-S: 1.1%-Mg: 0.92%-Si: 0.45% | 5_FeMn = Fe: 60.59%-Al: 15.35%-Mn: 14.84%-Ni: 7.34%-Cr: 1.87% | 6_FeAlMnNi = Al: 39.67%-Fe: 31.98%-Mn: 15.24%-Ni: 8.87%-S: 4.23% | Unassigned = Fe: 54.65%-Al: 16.88%-Mn: 16.25%-Ni: 10.05%-Cr: 2.17%,1_FeMnNiA : 57.75%|2_FeMn : 42.25%,2.451,231.7,106.82,5890.4,380.537,2047,70.2
EP3088A,1_600X,1_FeMnNiA = Fe: 57.1%-Mn: 17.02%-Al: 13.8%-Ni: 10.19%-Cr: 1.87% | 2_FeMn = Fe: 63.7%-Al: 14.92%-Mn: 12.02%-Ni: 5.83%-Cr: 3.53% | 3_FeMnNi = Fe: 48.11%-Mn: 19.56%-Ni: 16.42%-Al: 14.31%-Cr: 1.47%-S: 0.13% | 4_FeMnAlNi = Fe: 45.76%-Al: 24.05%-Mn: 16.55%-Ni: 9.83%-Cr: 1.34%-S: 1.1%-Mg: 0.92%-Si: 0.45% | 5_FeMn = Fe: 60.59%-Al: 15.35%-Mn: 14.84%-Ni: 7.34%-Cr: 1.87% | 6_FeAlMnNi = Al: 39.67%-Fe: 31.98%-Mn: 15.24%-Ni: 8.87%-S: 4.23% | Unassigned = Fe: 54.65%-Al: 16.88%-Mn: 16.25%-Ni: 10.05%-Cr: 2.17%,,7.17,677.7,196.87,5882.3,386.952,2049,69.7
EP3088A,1_600X,1_FeMnNiA = Fe: 57.1%-Mn: 17.02%-Al: 13.8%-Ni: 10.19%-Cr: 1.87% | 2_FeMn = Fe: 63.7%-Al: 14.92%-Mn: 12.02%-Ni: 5.83%-Cr: 3.53% | 3_FeMnNi = Fe: 48.11%-Mn: 19.56%-Ni: 16.42%-Al: 14.31%-Cr: 1.47%-S: 0.13% | 4_FeMnAlNi = Fe: 45.76%-Al: 24.05%-Mn: 16.55%-Ni: 9.83%-Cr: 1.34%-S: 1.1%-Mg: 0.92%-Si: 0.45% | 5_FeMn = Fe: 60.59%-Al: 15.35%-Mn: 14.84%-Ni: 7.34%-Cr: 1.87% | 6_FeAlMnNi = Al: 39.67%-Fe: 31.98%-Mn: 15.24%-Ni: 8.87%-S: 4.23% | Unassigned = Fe: 54.65%-Al: 16.88%-Mn: 16.25%-Ni: 10.05%-Cr: 2.17%,1_FeMnNiA : 93.17%|4_FeMnAlNi : 3.97%|Unassigned : 2.85%,4.794,453.1,153.54,5744.4,377.924,2048,70.2
EP3088A,1_600X,1_FeMnNiA = Fe: 57.1%-Mn: 17.02%-Al: 13.8%-Ni: 10.19%-Cr: 1.87% | 2_FeMn = Fe: 63.7%-Al: 14.92%-Mn: 12.02%-Ni: 5.83%-Cr: 3.53% | 3_FeMnNi = Fe: 48.11%-Mn: 19.56%-Ni: 16.42%-Al: 14.31%-Cr: 1.47%-S: 0.13% | 4_FeMnAlNi = Fe: 45.76%-Al: 24.05%-Mn: 16.55%-Ni: 9.83%-Cr: 1.34%-S: 1.1%-Mg: 0.92%-Si: 0.45% | 5_FeMn = Fe: 60.59%-Al: 15.35%-Mn: 14.84%-Ni: 7.34%-Cr: 1.87% | 6_FeAlMnNi = Al: 39.67%-Fe: 31.98%-Mn: 15.24%-Ni: 8.87%-S: 4.23% | Unassigned = Fe: 54.65%-Al: 16.88%-Mn: 16.25%-Ni: 10.05%-Cr: 2.17%,1_FeMnNiA : 99.29%|2_FeMn : 0.71%,7.44,703.3,199.09,5774.8,391.617,2049,69.9
EP3088A,1_600X,1_FeMnNiA = Fe: 57.1%-Mn: 17.02%-Al: 13.8%-Ni: 10.19%-Cr: 1.87% | 2_FeMn = Fe: 63.7%-Al: 14.92%-Mn: 12.02%-Ni: 5.83%-Cr: 3.53% | 3_FeMnNi = Fe: 48.11%-Mn: 19.56%-Ni: 16.42%-Al: 14.31%-Cr: 1.47%-S: 0.13% | 4_FeMnAlNi = Fe: 45.76%-Al: 24.05%-Mn: 16.55%-Ni: 9.83%-Cr: 1.34%-S: 1.1%-Mg: 0.92%-Si: 0.45% | 5_FeMn = Fe: 60.59%-Al: 15.35%-Mn: 14.84%-Ni: 7.34%-Cr: 1.87% | 6_FeAlMnNi = Al: 39.67%-Fe: 31.98%-Mn: 15.24%-Ni: 8.87%-S: 4.23% | Unassigned = Fe: 54.65%-Al: 16.88%-Mn: 16.25%-Ni: 10.05%-Cr: 2.17%,1_FeMnNiA : 87.06%|2_FeMn : 12.94%,6.787,641.5,192.38,5975.9,391.814,2050,70
EP3088A,1_600X,1_FeMnNiA = Fe: 57.1%-Mn: 17.02%-Al: 13.8%-Ni: 10.19%-Cr: 1.87% | 2_FeMn = Fe: 63.7%-Al: 14.92%-Mn: 12.02%-Ni: 5.83%-Cr: 3.53% | 3_FeMnNi = Fe: 48.11%-Mn: 19.56%-Ni: 16.42%-Al: 14.31%-Cr: 1.47%-S: 0.13% | 4_FeMnAlNi = Fe: 45.76%-Al: 24.05%-Mn: 16.55%-Ni: 9.83%-Cr: 1.34%-S: 1.1%-Mg: 0.92%-Si: 0.45% | 5_FeMn = Fe: 60.59%-Al: 15.35%-Mn: 14.84%-Ni: 7.34%-Cr: 1.87% | 6_FeAlMnNi = Al: 39.67%-Fe: 31.98%-Mn: 15.24%-Ni: 8.87%-S: 4.23% | Unassigned = Fe: 54.65%-Al: 16.88%-Mn: 16.25%-Ni: 10.05%-Cr: 2.17%,2_FeMn : 42.76%|1_FeMnNiA : 57.24%,5.618,531,166.8,5658.5,390.979,2050,70.4
EP3088A,1_600X,1_FeMnNiA = Fe: 57.1%-Mn: 17.02%-Al: 13.8%-Ni: 10.19%-Cr: 1.87% | 2_FeMn = Fe: 63.7%-Al: 14.92%-Mn: 12.02%-Ni: 5.83%-Cr: 3.53% | 3_FeMnNi = Fe: 48.11%-Mn: 19.56%-Ni: 16.42%-Al: 14.31%-Cr: 1.47%-S: 0.13% | 4_FeMnAlNi = Fe: 45.76%-Al: 24.05%-Mn: 16.55%-Ni: 9.83%-Cr: 1.34%-S: 1.1%-Mg: 0.92%-Si: 0.45% | 5_FeMn = Fe: 60.59%-Al: 15.35%-Mn: 14.84%-Ni: 7.34%-Cr: 1.87% | 6_FeAlMnNi = Al: 39.67%-Fe: 31.98%-Mn: 15.24%-Ni: 8.87%-S: 4.23% | Unassigned = Fe: 54.65%-Al: 16.88%-Mn: 16.25%-Ni: 10.05%-Cr: 2.17%,2_FeMn : 86.17%|1_FeMnNiA : 13.83%,7.271,687.2,196.78,5795.4,395.114,2049,70.2
EP3088A,1_600X,1_FeMnNiA = Fe: 57.1%-Mn: 17.02%-Al: 13.8%-Ni: 10.19%-Cr: 1.87% | 2_FeMn = Fe: 63.7%-Al: 14.92%-Mn: 12.02%-Ni: 5.83%-Cr: 3.53% | 3_FeMnNi = Fe: 48.11%-Mn: 19.56%-Ni: 16.42%-Al: 14.31%-Cr: 1.47%-S: 0.13% | 4_FeMnAlNi = Fe: 45.76%-Al: 24.05%-Mn: 16.55%-Ni: 9.83%-Cr: 1.34%-S: 1.1%-Mg: 0.92%-Si: 0.45% | 5_FeMn = Fe: 60.59%-Al: 15.35%-Mn: 14.84%-Ni: 7.34%-Cr: 1.87% | 6_FeAlMnNi = Al: 39.67%-Fe: 31.98%-Mn: 15.24%-Ni: 8.87%-S: 4.23% | Unassigned = Fe: 54.65%-Al: 16.88%-Mn: 16.25%-Ni: 10.05%-Cr: 2.17%,1_FeMnNiA : 29.18%|2_FeMn : 70.82%,4.524,427.6,149.05,5780.8,389.434,2048,70
EP3088A,1_600X,1_FeMnNiA = Fe: 57.1%-Mn: 17.02%-Al: 13.8%-Ni: 10.19%-Cr: 1.87% | 2_FeMn = Fe: 63.7%-Al: 14.92%-Mn: 12.02%-Ni: 5.83%-Cr: 3.53% | 3_FeMnNi = Fe: 48.11%-Mn: 19.56%-Ni: 16.42%-Al: 14.31%-Cr: 1.47%-S: 0.13% | 4_FeMnAlNi = Fe: 45.76%-Al: 24.05%-Mn: 16.55%-Ni: 9.83%-Cr: 1.34%-S: 1.1%-Mg: 0.92%-Si: 0.45% | 5_FeMn = Fe: 60.59%-Al: 15.35%-Mn: 14.84%-Ni: 7.34%-Cr: 1.87% | 6_FeAlMnNi = Al: 39.67%-Fe: 31.98%-Mn: 15.24%-Ni: 8.87%-S: 4.23% | Unassigned = Fe: 54.65%-Al: 16.88%-Mn: 16.25%-Ni: 10.05%-Cr: 2.17%,2_FeMn : 86.40%|1_FeMnNiA : 13.60%,4.863,459.6,154.53,5727.2,390.233,2049,70.1
EP3088A,1_600X,1_FeMnNiA = Fe: 57.1%-Mn: 17.02%-Al: 13.8%-Ni: 10.19%-Cr: 1.87% | 2_FeMn = Fe: 63.7%-Al: 14.92%-Mn: 12.02%-Ni: 5.83%-Cr: 3.53% | 3_FeMnNi = Fe: 48.11%-Mn: 19.56%-Ni: 16.42%-Al: 14.31%-Cr: 1.47%-S: 0.13% | 4_FeMnAlNi = Fe: 45.76%-Al: 24.05%-Mn: 16.55%-Ni: 9.83%-Cr: 1.34%-S: 1.1%-Mg: 0.92%-Si: 0.45% | 5_FeMn = Fe: 60.59%-Al: 15.35%-Mn: 14.84%-Ni: 7.34%-Cr: 1.87% | 6_FeAlMnNi = Al: 39.67%-Fe: 31.98%-Mn: 15.24%-Ni: 8.87%-S: 4.23% | Unassigned = Fe: 54.65%-Al: 16.88%-Mn: 16.25%-Ni: 10.05%-Cr: 2.17%,1_FeMnNiA : 27.36%|2_FeMn : 72.64%,6.911,653.2,193.03,5903.1,394.295,2052,69.8
EP3088A,1_600X,1_FeMnNiA = Fe: 57.1%-Mn: 17.02%-Al: 13.8%-Ni: 10.19%-Cr: 1.87% | 2_FeMn = Fe: 63.7%-Al: 14.92%-Mn: 12.02%-Ni: 5.83%-Cr: 3.53% | 3_FeMnNi = Fe: 48.11%-Mn: 19.56%-Ni: 16.42%-Al: 14.31%-Cr: 1.47%-S: 0.13% | 4_FeMnAlNi = Fe: 45.76%-Al: 24.05%-Mn: 16.55%-Ni: 9.83%-Cr: 1.34%-S: 1.1%-Mg: 0.92%-Si: 0.45% | 5_FeMn = Fe: 60.59%-Al: 15.35%-Mn: 14.84%-Ni: 7.34%-Cr: 1.87% | 6_FeAlMnNi = Al: 39.67%-Fe: 31.98%-Mn: 15.24%-Ni: 8.87%-S: 4.23% | Unassigned = Fe: 54.65%-Al: 16.88%-Mn: 16.25%-Ni: 10.05%-Cr: 2.17%,2_FeMn : 48.73%|1_FeMnNiA : 51.27%,3.851,364,134.11,5638.4,396.074,2074,70.2
EP3088A,1_600X,1_FeMnNiA = Fe: 57.1%-Mn: 17.02%-Al: 13.8%-Ni: 10.19%-Cr: 1.87% | 2_FeMn = Fe: 63.7%-Al: 14.92%-Mn: 12.02%-Ni: 5.83%-Cr: 3.53% | 3_FeMnNi = Fe: 48.11%-Mn: 19.56%-Ni: 16.42%-Al: 14.31%-Cr: 1.47%-S: 0.13% | 4_FeMnAlNi = Fe: 45.76%-Al: 24.05%-Mn: 16.55%-Ni: 9.83%-Cr: 1.34%-S: 1.1%-Mg: 0.92%-Si: 0.45% | 5_FeMn = Fe: 60.59%-Al: 15.35%-Mn: 14.84%-Ni: 7.34%-Cr: 1.87% | 6_FeAlMnNi = Al: 39.67%-Fe: 31.98%-Mn: 15.24%-Ni: 8.87%-S: 4.23% | Unassigned = Fe: 54.65%-Al: 16.88%-Mn: 16.25%-Ni: 10.05%-Cr: 2.17%,,2.252,212.8,100.54,5740.5,378.357,2048,70.1
EP3088A,1_600X,1_FeMnNiA = Fe: 57.1%-Mn: 17.02%-Al: 13.8%-Ni: 10.19%-Cr: 1.87% | 2_FeMn = Fe: 63.7%-Al: 14.92%-Mn: 12.02%-Ni: 5.83%-Cr: 3.53% | 3_FeMnNi = Fe: 48.11%-Mn: 19.56%-Ni: 16.42%-Al: 14.31%-Cr: 1.47%-S: 0.13% | 4_FeMnAlNi = Fe: 45.76%-Al: 24.05%-Mn: 16.55%-Ni: 9.83%-Cr: 1.34%-S: 1.1%-Mg: 0.92%-Si: 0.45% | 5_FeMn = Fe: 60.59%-Al: 15.35%-Mn: 14.84%-Ni: 7.34%-Cr: 1.87% | 6_FeAlMnNi = Al: 39.67%-Fe: 31.98%-Mn: 15.24%-Ni: 8.87%-S: 4.23% | Unassigned = Fe: 54.65%-Al: 16.88%-Mn: 16.25%-Ni: 10.05%-Cr: 2.17%,1_FeMnNiA : 100.00%,7.466,705.7,199.46,5773.4,388.356,2040,70.1
EP3088A,1_600X,1_FeMnNiA = Fe: 57.1%-Mn: 17.02%-Al: 13.8%-Ni: 10.19%-Cr: 1.87% | 2_FeMn = Fe: 63.7%-Al: 14.92%-Mn: 12.02%-Ni: 5.83%-Cr: 3.53% | 3_FeMnNi = Fe: 48.11%-Mn: 19.56%-Ni: 16.42%-Al: 14.31%-Cr: 1.47%-S: 0.13% | 4_FeMnAlNi = Fe: 45.76%-Al: 24.05%-Mn: 16.55%-Ni: 9.83%-Cr: 1.34%-S: 1.1%-Mg: 0.92%-Si: 0.45% | 5_FeMn = Fe: 60.59%-Al: 15.35%-Mn: 14.84%-Ni: 7.34%-Cr: 1.87% | 6_FeAlMnNi = Al: 39.67%-Fe: 31.98%-Mn: 15.24%-Ni: 8.87%-S: 4.23% | Unassigned = Fe: 54.65%-Al: 16.88%-Mn: 16.25%-Ni: 10.05%-Cr: 2.17%,1_FeMnNiA : 93.50%|2_FeMn : 6.50%,2.815,266.1,115.01,5862.3,391.243,2079,69.9
EP3088A,1_600X,1_FeMnNiA = Fe: 57.1%-Mn: 17.02%-Al: 13.8%-Ni: 10.19%-Cr: 1.87% | 2_FeMn = Fe: 63.7%-Al: 14.92%-Mn: 12.02%-Ni: 5.83%-Cr: 3.53% | 3_FeMnNi = Fe: 48.11%-Mn: 19.56%-Ni: 16.42%-Al: 14.31%-Cr: 1.47%-S: 0.13% | 4_FeMnAlNi = Fe: 45.76%-Al: 24.05%-Mn: 16.55%-Ni: 9.83%-Cr: 1.34%-S: 1.1%-Mg: 0.92%-Si: 0.45% | 5_FeMn = Fe: 60.59%-Al: 15.35%-Mn: 14.84%-Ni: 7.34%-Cr: 1.87% | 6_FeAlMnNi = Al: 39.67%-Fe: 31.98%-Mn: 15.24%-Ni: 8.87%-S: 4.23% | Unassigned = Fe: 54.65%-Al: 16.88%-Mn: 16.25%-Ni: 10.05%-Cr: 2.17%,1_FeMnNiA : 61.81%|2_FeMn : 38.19%,7.921,748.7,205.33,5712.9,393.886,2050,70.2
EP3088A,1_600X,1_FeMnNiA = Fe: 57.1%-Mn: 17.02%-Al: 13.8%-Ni: 10.19%-Cr: 1.87% | 2_FeMn = Fe: 63.7%-Al: 14.92%-Mn: 12.02%-Ni: 5.83%-Cr: 3.53% | 3_FeMnNi = Fe: 48.11%-Mn: 19.56%-Ni: 16.42%-Al: 14.31%-Cr: 1.47%-S: 0.13% | 4_FeMnAlNi = Fe: 45.76%-Al: 24.05%-Mn: 16.55%-Ni: 9.83%-Cr: 1.34%-S: 1.1%-Mg: 0.92%-Si: 0.45% | 5_FeMn = Fe: 60.59%-Al: 15.35%-Mn: 14.84%-Ni: 7.34%-Cr: 1.87% | 6_FeAlMnNi = Al: 39.67%-Fe: 31.98%-Mn: 15.24%-Ni: 8.87%-S: 4.23% | Unassigned = Fe: 54.65%-Al: 16.88%-Mn: 16.25%-Ni: 10.05%-Cr: 2.17%,1_FeMnNiA : 31.23%|2_FeMn : 68.77%,6.435,608.2,181.38,5704.2,392.855,2051,70.2
EP3088A,1_600X,1_FeMnNiA = Fe: 57.1%-Mn: 17.02%-Al: 13.8%-Ni: 10.19%-Cr: 1.87% | 2_FeMn = Fe: 63.7%-Al: 14.92%-Mn: 12.02%-Ni: 5.83%-Cr: 3.53% | 3_FeMnNi = Fe: 48.11%-Mn: 19.56%-Ni: 16.42%-Al: 14.31%-Cr: 1.47%-S: 0.13% | 4_FeMnAlNi = Fe: 45.76%-Al: 24.05%-Mn: 16.55%-Ni: 9.83%-Cr: 1.34%-S: 1.1%-Mg: 0.92%-Si: 0.45% | 5_FeMn = Fe: 60.59%-Al: 15.35%-Mn: 14.84%-Ni: 7.34%-Cr: 1.87% | 6_FeAlMnNi = Al: 39.67%-Fe: 31.98%-Mn: 15.24%-Ni: 8.87%-S: 4.23% | Unassigned = Fe: 54.65%-Al: 16.88%-Mn: 16.25%-Ni: 10.05%-Cr: 2.17%,2_FeMn : 91.09%|1_FeMnNiA : 8.91%,5.619,531.1,168.11,5735.8,388.306,2049,70.2
EP3088A,1_600X,1_FeMnNiA = Fe: 57.1%-Mn: 17.02%-Al: 13.8%-Ni: 10.19%-Cr: 1.87% | 2_FeMn = Fe: 63.7%-Al: 14.92%-Mn: 12.02%-Ni: 5.83%-Cr: 3.53% | 3_FeMnNi = Fe: 48.11%-Mn: 19.56%-Ni: 16.42%-Al: 14.31%-Cr: 1.47%-S: 0.13% | 4_FeMnAlNi = Fe: 45.76%-Al: 24.05%-Mn: 16.55%-Ni: 9.83%-Cr: 1.34%-S: 1.1%-Mg: 0.92%-Si: 0.45% | 5_FeMn = Fe: 60.59%-Al: 15.35%-Mn: 14.84%-Ni: 7.34%-Cr: 1.87% | 6_FeAlMnNi = Al: 39.67%-Fe: 31.98%-Mn: 15.24%-Ni: 8.87%-S: 4.23% | Unassigned = Fe: 54.65%-Al: 16.88%-Mn: 16.25%-Ni: 10.05%-Cr: 2.17%,2_FeMn : 98.22%|1_FeMnNiA : 1.78%,2.301,217.5,103.75,5950.3,381.447,2051,70
EP3088A,1_600X,1_FeMnNiA = Fe: 57.1%-Mn: 17.02%-Al: 13.8%-Ni: 10.19%-Cr: 1.87% | 2_FeMn = Fe: 63.7%-Al: 14.92%-Mn: 12.02%-Ni: 5.83%-Cr: 3.53% | 3_FeMnNi = Fe: 48.11%-Mn: 19.56%-Ni: 16.42%-Al: 14.31%-Cr: 1.47%-S: 0.13% | 4_FeMnAlNi = Fe: 45.76%-Al: 24.05%-Mn: 16.55%-Ni: 9.83%-Cr: 1.34%-S: 1.1%-Mg: 0.92%-Si: 0.45% | 5_FeMn = Fe: 60.59%-Al: 15.35%-Mn: 14.84%-Ni: 7.34%-Cr: 1.87% | 6_FeAlMnNi = Al: 39.67%-Fe: 31.98%-Mn: 15.24%-Ni: 8.87%-S: 4.23% | Unassigned = Fe: 54.65%-Al: 16.88%-Mn: 16.25%-Ni: 10.05%-Cr: 2.17%,2_FeMn : 99.68%|1_FeMnNiA : 0.32%,7.914,748.1,207.66,5825.7,394.553,2049,70.1
EP3088A,1_600X,1_FeMnNiA = Fe: 57.1%-Mn: 17.02%-Al: 13.8%-Ni: 10.19%-Cr: 1.87% | 2_FeMn = Fe: 63.7%-Al: 14.92%-Mn: 12.02%-Ni: 5.83%-Cr: 3.53% | 3_FeMnNi = Fe: 48.11%-Mn: 19.56%-Ni: 16.42%-Al: 14.31%-Cr: 1.47%-S: 0.13% | 4_FeMnAlNi = Fe: 45.76%-Al: 24.05%-Mn: 16.55%-Ni: 9.83%-Cr: 1.34%-S: 1.1%-Mg: 0.92%-Si: 0.45% | 5_FeMn = Fe: 60.59%-Al: 15.35%-Mn: 14.84%-Ni: 7.34%-Cr: 1.87% | 6_FeAlMnNi = Al: 39.67%-Fe: 31.98%-Mn: 15.24%-Ni: 8.87%-S: 4.23% | Unassigned = Fe: 54.65%-Al: 16.88%-Mn: 16.25%-Ni: 10.05%-Cr: 2.17%,2_FeMn : 92.78%|1_FeMnNiA : 6.22%|4_FeMnAlNi : 1.00%,5.164,488.1,160.08,5734.6,389.025,2050,70.2
EP3088A,1_600X,1_FeMnNiA = Fe: 57.1%-Mn: 17.02%-Al: 13.8%-Ni: 10.19%-Cr: 1.87% | 2_FeMn = Fe: 63.7%-Al: 14.92%-Mn: 12.02%-Ni: 5.83%-Cr: 3.53% | 3_FeMnNi = Fe: 48.11%-Mn: 19.56%-Ni: 16.42%-Al: 14.31%-Cr: 1.47%-S: 0.13% | 4_FeMnAlNi = Fe: 45.76%-Al: 24.05%-Mn: 16.55%-Ni: 9.83%-Cr: 1.34%-S: 1.1%-Mg: 0.92%-Si: 0.45% | 5_FeMn = Fe: 60.59%-Al: 15.35%-Mn: 14.84%-Ni: 7.34%-Cr: 1.87% | 6_FeAlMnNi = Al: 39.67%-Fe: 31.98%-Mn: 15.24%-Ni: 8.87%-S: 4.23% | Unassigned = Fe: 54.65%-Al: 16.88%-Mn: 16.25%-Ni: 10.05%-Cr: 2.17%,2_FeMn : 71.23%|1_FeMnNiA : 28.77%,7.292,689.2,199.23,5899.8,391.084,2049,69.9
EP3088A,1_600X,1_FeMnNiA = Fe: 57.1%-Mn: 17.02%-Al: 13.8%-Ni: 10.19%-Cr: 1.87% | 2_FeMn = Fe: 63.7%-Al: 14.92%-Mn: 12.02%-Ni: 5.83%-Cr: 3.53% | 3_FeMnNi = Fe: 48.11%-Mn: 19.56%-Ni: 16.42%-Al: 14.31%-Cr: 1.47%-S: 0.13% | 4_FeMnAlNi = Fe: 45.76%-Al: 24.05%-Mn: 16.55%-Ni: 9.83%-Cr: 1.34%-S: 1.1%-Mg: 0.92%-Si: 0.45% | 5_FeMn = Fe: 60.59%-Al: 15.35%-Mn: 14.84%-Ni: 7.34%-Cr: 1.87% | 6_FeAlMnNi = Al: 39.67%-Fe: 31.98%-Mn: 15.24%-Ni: 8.87%-S: 4.23% | Unassigned = Fe: 54.65%-Al: 16.88%-Mn: 16.25%-Ni: 10.05%-Cr: 2.17%,,6.882,650.5,191.87,5867.6,385.642,2050,70
EP3088A,3_600X,1_FeMn = Fe: 54.13%-Mn: 23.43%-Al: 12.65%-Ni: 5.9%-Cr: 3.89% | 2_FeMn = Fe: 61.33%-Mn: 16.42%-Al: 13.95%-Ni: 5.55%-Cr: 2.75% | Unassigned = Fe: 51.93%-Mn: 21.3%-Al: 16.97%-Ni: 5.4%-Cr: 3.43%-S: 0.97%,2_FeMn : 94.63%|1_FeMn : 1.29%|Unassigned : 4.08%,5.385,509,163.68,5714.6,381.062,2047,69.6
EP3088A,3_600X,1_FeMn = Fe: 54.13%-Mn: 23.43%-Al: 12.65%-Ni: 5.9%-Cr: 3.89% | 2_FeMn = Fe: 61.33%-Mn: 16.42%-Al: 13.95%-Ni: 5.55%-Cr: 2.75% | Unassigned = Fe: 51.93%-Mn: 21.3%-Al: 16.97%-Ni: 5.4%-Cr: 3.43%-S: 0.97%,,6.11,577.5,180.79,5974.3,380.275,2052,70.4
EP3088A,3_600X,1_FeMn = Fe: 54.13%-Mn: 23.43%-Al: 12.65%-Ni: 5.9%-Cr: 3.89% | 2_FeMn = Fe: 61.33%-Mn: 16.42%-Al: 13.95%-Ni: 5.55%-Cr: 2.75% | Unassigned = Fe: 51.93%-Mn: 21.3%-Al: 16.97%-Ni: 5.4%-Cr: 3.43%-S: 0.97%,,3.316,313.4,127.75,6009.6,373.384,2049,70.1
EP3088A,3_600X,1_FeMn = Fe: 54.13%-Mn: 23.43%-Al: 12.65%-Ni: 5.9%-Cr: 3.89% | 2_FeMn = Fe: 61.33%-Mn: 16.42%-Al: 13.95%-Ni: 5.55%-Cr: 2.75% | Unassigned = Fe: 51.93%-Mn: 21.3%-Al: 16.97%-Ni: 5.4%-Cr: 3.43%-S: 0.97%,,7.36,695.7,200.58,5912.7,380.443,2049,70.4
EP3088A,3_600X,1_FeMn = Fe: 54.13%-Mn: 23.43%-Al: 12.65%-Ni: 5.9%-Cr: 3.89% | 2_FeMn = Fe: 61.33%-Mn: 16.42%-Al: 13.95%-Ni: 5.55%-Cr: 2.75% | Unassigned = Fe: 51.93%-Mn: 21.3%-Al: 16.97%-Ni: 5.4%-Cr: 3.43%-S: 0.97%,,6.884,650.7,193.77,5964,378.977,2050,70
EP3088A,3_600X,1_FeMn = Fe: 54.13%-Mn: 23.43%-Al: 12.65%-Ni: 5.9%-Cr: 3.89% | 2_FeMn = Fe: 61.33%-Mn: 16.42%-Al: 13.95%-Ni: 5.55%-Cr: 2.75% | Unassigned = Fe: 51.93%-Mn: 21.3%-Al: 16.97%-Ni: 5.4%-Cr: 3.43%-S: 0.97%,,4.434,419.1,146.02,5689.2,377.968,2049,70.2
EP3088A,3_600X,1_FeMn = Fe: 54.13%-Mn: 23.43%-Al: 12.65%-Ni: 5.9%-Cr: 3.89% | 2_FeMn = Fe: 61.33%-Mn: 16.42%-Al: 13.95%-Ni: 5.55%-Cr: 2.75% | Unassigned = Fe: 51.93%-Mn: 21.3%-Al: 16.97%-Ni: 5.4%-Cr: 3.43%-S: 0.97%,,7.277,687.8,197.8,5840.7,373.694,2050,69.8
EP3088A,3_600X,1_FeMn = Fe: 54.13%-Mn: 23.43%-Al: 12.65%-Ni: 5.9%-Cr: 3.89% | 2_FeMn = Fe: 61.33%-Mn: 16.42%-Al: 13.95%-Ni: 5.55%-Cr: 2.75% | Unassigned = Fe: 51.93%-Mn: 21.3%-Al: 16.97%-Ni: 5.4%-Cr: 3.43%-S: 0.97%,,6.781,640.9,190.34,5874,371.486,2049,70.3
EP3088A,3_600X,1_FeMn = Fe: 54.13%-Mn: 23.43%-Al: 12.65%-Ni: 5.9%-Cr: 3.89% | 2_FeMn = Fe: 61.33%-Mn: 16.42%-Al: 13.95%-Ni: 5.55%-Cr: 2.75% | Unassigned = Fe: 51.93%-Mn: 21.3%-Al: 16.97%-Ni: 5.4%-Cr: 3.43%-S: 0.97%,,3.889,367.6,163.35,7888.8,248.415,2042,69.6
EP3088A,3_600X,1_FeMn = Fe: 54.13%-Mn: 23.43%-Al: 12.65%-Ni: 5.9%-Cr: 3.89% | 2_FeMn = Fe: 61.33%-Mn: 16.42%-Al: 13.95%-Ni: 5.55%-Cr: 2.75% | Unassigned = Fe: 51.93%-Mn: 21.3%-Al: 16.97%-Ni: 5.4%-Cr: 3.43%-S: 0.97%,,4.01,379,139.61,5812.8,303.058,2071,69.9
EP3088A,3_600X,1_FeMn = Fe: 54.13%-Mn: 23.43%-Al: 12.65%-Ni: 5.9%-Cr: 3.89% | 2_FeMn = Fe: 61.33%-Mn: 16.42%-Al: 13.95%-Ni: 5.55%-Cr: 2.75% | Unassigned = Fe: 51.93%-Mn: 21.3%-Al: 16.97%-Ni: 5.4%-Cr: 3.43%-S: 0.97%,2_FeMn : 74.24%|1_FeMn : 25.76%,6.401,605,180.6,5692.7,387.105,2050,69.9
EP3088A,3_600X,1_FeMn = Fe: 54.13%-Mn: 23.43%-Al: 12.65%-Ni: 5.9%-Cr: 3.89% | 2_FeMn = Fe: 61.33%-Mn: 16.42%-Al: 13.95%-Ni: 5.55%-Cr: 2.75% | Unassigned = Fe: 51.93%-Mn: 21.3%-Al: 16.97%-Ni: 5.4%-Cr: 3.43%-S: 0.97%,1_FeMn : 37.42%|2_FeMn : 62.58%,7.877,744.5,202.54,5614.5,390.411,2050,69.9
EP3088A,3_600X,1_FeMn = Fe: 54.13%-Mn: 23.43%-Al: 12.65%-Ni: 5.9%-Cr: 3.89% | 2_FeMn = Fe: 61.33%-Mn: 16.42%-Al: 13.95%-Ni: 5.55%-Cr: 2.75% | Unassigned = Fe: 51.93%-Mn: 21.3%-Al: 16.97%-Ni: 5.4%-Cr: 3.43%-S: 0.97%,2_FeMn : 66.27%|1_FeMn : 33.73%,7.226,683,194.51,5718.6,365.599,2051,69.8
EP3088A,3_600X,1_FeMn = Fe: 54.13%-Mn: 23.43%-Al: 12.65%-Ni: 5.9%-Cr: 3.89% | 2_FeMn = Fe: 61.33%-Mn: 16.42%-Al: 13.95%-Ni: 5.55%-Cr: 2.75% | Unassigned = Fe: 51.93%-Mn: 21.3%-Al: 16.97%-Ni: 5.4%-Cr: 3.43%-S: 0.97%,2_FeMn : 42.34%|1_FeMn : 57.66%,6.21,586.9,179.18,5788.8,384.559,2049,69.7
EP3088A,3_600X,1_FeMn = Fe: 54.13%-Mn: 23.43%-Al: 12.65%-Ni: 5.9%-Cr: 3.89% | 2_FeMn = Fe: 61.33%-Mn: 16.42%-Al: 13.95%-Ni: 5.55%-Cr: 2.75% | Unassigned = Fe: 51.93%-Mn: 21.3%-Al: 16.97%-Ni: 5.4%-Cr: 3.43%-S: 0.97%,1_FeMn : 86.34%|2_FeMn : 13.66%,2.887,272.9,118.03,5991.6,372.589,2050,70
EP3088A,3_600X,1_FeMn = Fe: 54.13%-Mn: 23.43%-Al: 12.65%-Ni: 5.9%-Cr: 3.89% | 2_FeMn = Fe: 61.33%-Mn: 16.42%-Al: 13.95%-Ni: 5.55%-Cr: 2.75% | Unassigned = Fe: 51.93%-Mn: 21.3%-Al: 16.97%-Ni: 5.4%-Cr: 3.43%-S: 0.97%,1_FeMn : 100.00%,6.156,581.8,177.34,5737.6,376.688,2048,70.1
EP3088A,3_600X,1_FeMn = Fe: 54.13%-Mn: 23.43%-Al: 12.65%-Ni: 5.9%-Cr: 3.89% | 2_FeMn = Fe: 61.33%-Mn: 16.42%-Al: 13.95%-Ni: 5.55%-Cr: 2.75% | Unassigned = Fe: 51.93%-Mn: 21.3%-Al: 16.97%-Ni: 5.4%-Cr: 3.43%-S: 0.97%,1_FeMn : 100.00%,6.954,657.3,189.79,5700.3,360.031,2052,70.5
