Repository: giengeb1/ADAMaNT-HEA-indents

File: Indentation Results.csv (part 24 of 64)
Sample,Magnification,Compound Compositions,Indent Composition,Hardness,Hv,Modulus,Stiffness^2 / Load,Pmax,Hmax,Reporting Depth
EP3088A,3_600X,1_FeMn = Fe: 54.13%-Mn: 23.43%-Al: 12.65%-Ni: 5.9%-Cr: 3.89% | 2_FeMn = Fe: 61.33%-Mn: 16.42%-Al: 13.95%-Ni: 5.55%-Cr: 2.75% | Unassigned = Fe: 51.93%-Mn: 21.3%-Al: 16.97%-Ni: 5.4%-Cr: 3.43%-S: 0.97%,1_FeMn : 100.00%,7.037,665.2,196.26,5961,308.925,2051,69.8
EP3088A,3_600X,1_FeMn = Fe: 54.13%-Mn: 23.43%-Al: 12.65%-Ni: 5.9%-Cr: 3.89% | 2_FeMn = Fe: 61.33%-Mn: 16.42%-Al: 13.95%-Ni: 5.55%-Cr: 2.75% | Unassigned = Fe: 51.93%-Mn: 21.3%-Al: 16.97%-Ni: 5.4%-Cr: 3.43%-S: 0.97%,1_FeMn : 100.00%,3.729,352.4,151.1,7184.2,216.132,2045,69.9
EP3088A,3_600X,1_FeMn = Fe: 54.13%-Mn: 23.43%-Al: 12.65%-Ni: 5.9%-Cr: 3.89% | 2_FeMn = Fe: 61.33%-Mn: 16.42%-Al: 13.95%-Ni: 5.55%-Cr: 2.75% | Unassigned = Fe: 51.93%-Mn: 21.3%-Al: 16.97%-Ni: 5.4%-Cr: 3.43%-S: 0.97%,1_FeMn : 100.00%,5.197,491.2,174.19,6592.1,238.076,2049,69.7
EP3088A,3_600X,1_FeMn = Fe: 54.13%-Mn: 23.43%-Al: 12.65%-Ni: 5.9%-Cr: 3.89% | 2_FeMn = Fe: 61.33%-Mn: 16.42%-Al: 13.95%-Ni: 5.55%-Cr: 2.75% | Unassigned = Fe: 51.93%-Mn: 21.3%-Al: 16.97%-Ni: 5.4%-Cr: 3.43%-S: 0.97%,2_FeMn : 62.99%|1_FeMn : 37.01%,nan,nan,nan,nan,nan,nan,nan
EP3088A,3_600X,1_FeMn = Fe: 54.13%-Mn: 23.43%-Al: 12.65%-Ni: 5.9%-Cr: 3.89% | 2_FeMn = Fe: 61.33%-Mn: 16.42%-Al: 13.95%-Ni: 5.55%-Cr: 2.75% | Unassigned = Fe: 51.93%-Mn: 21.3%-Al: 16.97%-Ni: 5.4%-Cr: 3.43%-S: 0.97%,2_FeMn : 41.88%|1_FeMn : 58.12%,7.783,735.6,209.32,6004.6,389.616,2050,69.9
EP3088A,3_600X,1_FeMn = Fe: 54.13%-Mn: 23.43%-Al: 12.65%-Ni: 5.9%-Cr: 3.89% | 2_FeMn = Fe: 61.33%-Mn: 16.42%-Al: 13.95%-Ni: 5.55%-Cr: 2.75% | Unassigned = Fe: 51.93%-Mn: 21.3%-Al: 16.97%-Ni: 5.4%-Cr: 3.43%-S: 0.97%,2_FeMn : 12.15%|1_FeMn : 87.85%,7.64,722.2,200.9,5710.7,385.022,2051,70.4
EP3088A,3_600X,1_FeMn = Fe: 54.13%-Mn: 23.43%-Al: 12.65%-Ni: 5.9%-Cr: 3.89% | 2_FeMn = Fe: 61.33%-Mn: 16.42%-Al: 13.95%-Ni: 5.55%-Cr: 2.75% | Unassigned = Fe: 51.93%-Mn: 21.3%-Al: 16.97%-Ni: 5.4%-Cr: 3.43%-S: 0.97%,1_FeMn : 100.00%,7.304,690.4,197.56,5806.8,379.156,2050,70.1
EP3088A,3_600X,1_FeMn = Fe: 54.13%-Mn: 23.43%-Al: 12.65%-Ni: 5.9%-Cr: 3.89% | 2_FeMn = Fe: 61.33%-Mn: 16.42%-Al: 13.95%-Ni: 5.55%-Cr: 2.75% | Unassigned = Fe: 51.93%-Mn: 21.3%-Al: 16.97%-Ni: 5.4%-Cr: 3.43%-S: 0.97%,1_FeMn : 100.00%,3.718,351.4,129.14,5460.7,363.483,2048,70.1
EP3088A,3_600X,1_FeMn = Fe: 54.13%-Mn: 23.43%-Al: 12.65%-Ni: 5.9%-Cr: 3.89% | 2_FeMn = Fe: 61.33%-Mn: 16.42%-Al: 13.95%-Ni: 5.55%-Cr: 2.75% | Unassigned = Fe: 51.93%-Mn: 21.3%-Al: 16.97%-Ni: 5.4%-Cr: 3.43%-S: 0.97%,1_FeMn : 100.00%,5.166,488.3,155.74,5466.3,368.771,2051,70
EP3088A,3_600X,1_FeMn = Fe: 54.13%-Mn: 23.43%-Al: 12.65%-Ni: 5.9%-Cr: 3.89% | 2_FeMn = Fe: 61.33%-Mn: 16.42%-Al: 13.95%-Ni: 5.55%-Cr: 2.75% | Unassigned = Fe: 51.93%-Mn: 21.3%-Al: 16.97%-Ni: 5.4%-Cr: 3.43%-S: 0.97%,1_FeMn : 100.00%,4.724,446.5,152.12,5736.4,255.947,2054,70.2
EP3088A,3_600X,1_FeMn = Fe: 54.13%-Mn: 23.43%-Al: 12.65%-Ni: 5.9%-Cr: 3.89% | 2_FeMn = Fe: 61.33%-Mn: 16.42%-Al: 13.95%-Ni: 5.55%-Cr: 2.75% | Unassigned = Fe: 51.93%-Mn: 21.3%-Al: 16.97%-Ni: 5.4%-Cr: 3.43%-S: 0.97%,1_FeMn : 100.00%,5.085,480.6,190.8,7865.2,208.311,2046,70.1
EP3088A,3_600X,1_FeMn = Fe: 54.13%-Mn: 23.43%-Al: 12.65%-Ni: 5.9%-Cr: 3.89% | 2_FeMn = Fe: 61.33%-Mn: 16.42%-Al: 13.95%-Ni: 5.55%-Cr: 2.75% | Unassigned = Fe: 51.93%-Mn: 21.3%-Al: 16.97%-Ni: 5.4%-Cr: 3.43%-S: 0.97%,1_FeMn : 100.00%,3.69,348.8,154.3,7527.7,207.19,2049,69.9
EP3088A,3_600X,1_FeMn = Fe: 54.13%-Mn: 23.43%-Al: 12.65%-Ni: 5.9%-Cr: 3.89% | 2_FeMn = Fe: 61.33%-Mn: 16.42%-Al: 13.95%-Ni: 5.55%-Cr: 2.75% | Unassigned = Fe: 51.93%-Mn: 21.3%-Al: 16.97%-Ni: 5.4%-Cr: 3.43%-S: 0.97%,1_FeMn : 100.00%,3.703,350,152.5,7351.8,222.245,2048,69.6
EP3088A,3_600X,1_FeMn = Fe: 54.13%-Mn: 23.43%-Al: 12.65%-Ni: 5.9%-Cr: 3.89% | 2_FeMn = Fe: 61.33%-Mn: 16.42%-Al: 13.95%-Ni: 5.55%-Cr: 2.75% | Unassigned = Fe: 51.93%-Mn: 21.3%-Al: 16.97%-Ni: 5.4%-Cr: 3.43%-S: 0.97%,1_FeMn : 89.27%|2_FeMn : 10.73%,5.845,552.5,171.82,5724.9,378.644,2053,70.2
EP3088A,3_600X,1_FeMn = Fe: 54.13%-Mn: 23.43%-Al: 12.65%-Ni: 5.9%-Cr: 3.89% | 2_FeMn = Fe: 61.33%-Mn: 16.42%-Al: 13.95%-Ni: 5.55%-Cr: 2.75% | Unassigned = Fe: 51.93%-Mn: 21.3%-Al: 16.97%-Ni: 5.4%-Cr: 3.43%-S: 0.97%,1_FeMn : 97.32%|2_FeMn : 2.68%,6.374,602.5,181.19,5750.6,381.444,2056,70.3
EP3088A,3_600X,1_FeMn = Fe: 54.13%-Mn: 23.43%-Al: 12.65%-Ni: 5.9%-Cr: 3.89% | 2_FeMn = Fe: 61.33%-Mn: 16.42%-Al: 13.95%-Ni: 5.55%-Cr: 2.75% | Unassigned = Fe: 51.93%-Mn: 21.3%-Al: 16.97%-Ni: 5.4%-Cr: 3.43%-S: 0.97%,1_FeMn : 99.95%|2_FeMn : 0.05%,6.192,585.2,178,5742.4,376.105,2049,70.3
EP3088A,3_600X,1_FeMn = Fe: 54.13%-Mn: 23.43%-Al: 12.65%-Ni: 5.9%-Cr: 3.89% | 2_FeMn = Fe: 61.33%-Mn: 16.42%-Al: 13.95%-Ni: 5.55%-Cr: 2.75% | Unassigned = Fe: 51.93%-Mn: 21.3%-Al: 16.97%-Ni: 5.4%-Cr: 3.43%-S: 0.97%,1_FeMn : 100.00%,3.509,331.7,129.81,5842.6,360.127,2049,70.2
EP3088A,3_600X,1_FeMn = Fe: 54.13%-Mn: 23.43%-Al: 12.65%-Ni: 5.9%-Cr: 3.89% | 2_FeMn = Fe: 61.33%-Mn: 16.42%-Al: 13.95%-Ni: 5.55%-Cr: 2.75% | Unassigned = Fe: 51.93%-Mn: 21.3%-Al: 16.97%-Ni: 5.4%-Cr: 3.43%-S: 0.97%,1_FeMn : 100.00%,5.878,555.6,190.03,6757.6,305.304,2055,70
EP3088A,3_600X,1_FeMn = Fe: 54.13%-Mn: 23.43%-Al: 12.65%-Ni: 5.9%-Cr: 3.89% | 2_FeMn = Fe: 61.33%-Mn: 16.42%-Al: 13.95%-Ni: 5.55%-Cr: 2.75% | Unassigned = Fe: 51.93%-Mn: 21.3%-Al: 16.97%-Ni: 5.4%-Cr: 3.43%-S: 0.97%,1_FeMn : 100.00%,6.495,613.9,180.19,5589.8,290.174,2053,70
EP3088A,3_600X,1_FeMn = Fe: 54.13%-Mn: 23.43%-Al: 12.65%-Ni: 5.9%-Cr: 3.89% | 2_FeMn = Fe: 61.33%-Mn: 16.42%-Al: 13.95%-Ni: 5.55%-Cr: 2.75% | Unassigned = Fe: 51.93%-Mn: 21.3%-Al: 16.97%-Ni: 5.4%-Cr: 3.43%-S: 0.97%,1_FeMn : 95.44%|Unassigned : 4.56%,3.285,310.5,143.44,7444.5,201.103,2049,70.1
EP3088A,3_600X,1_FeMn = Fe: 54.13%-Mn: 23.43%-Al: 12.65%-Ni: 5.9%-Cr: 3.89% | 2_FeMn = Fe: 61.33%-Mn: 16.42%-Al: 13.95%-Ni: 5.55%-Cr: 2.75% | Unassigned = Fe: 51.93%-Mn: 21.3%-Al: 16.97%-Ni: 5.4%-Cr: 3.43%-S: 0.97%,1_FeMn : 100.00%,4.359,412,161.63,6907.1,198.315,2035,69.8
EP3088A,3_600X,1_FeMn = Fe: 54.13%-Mn: 23.43%-Al: 12.65%-Ni: 5.9%-Cr: 3.89% | 2_FeMn = Fe: 61.33%-Mn: 16.42%-Al: 13.95%-Ni: 5.55%-Cr: 2.75% | Unassigned = Fe: 51.93%-Mn: 21.3%-Al: 16.97%-Ni: 5.4%-Cr: 3.43%-S: 0.97%,1_FeMn : 100.00%,6.619,625.6,186.57,5819.9,211.765,2047,70.1
EP3088A,3_600X,1_FeMn = Fe: 54.13%-Mn: 23.43%-Al: 12.65%-Ni: 5.9%-Cr: 3.89% | 2_FeMn = Fe: 61.33%-Mn: 16.42%-Al: 13.95%-Ni: 5.55%-Cr: 2.75% | Unassigned = Fe: 51.93%-Mn: 21.3%-Al: 16.97%-Ni: 5.4%-Cr: 3.43%-S: 0.97%,1_FeMn : 94.14%|Unassigned : 5.86%,1.19,112.5,75.04,6337.2,193.746,2046,70.2
EP3088A,3_600X,1_FeMn = Fe: 54.13%-Mn: 23.43%-Al: 12.65%-Ni: 5.9%-Cr: 3.89% | 2_FeMn = Fe: 61.33%-Mn: 16.42%-Al: 13.95%-Ni: 5.55%-Cr: 2.75% | Unassigned = Fe: 51.93%-Mn: 21.3%-Al: 16.97%-Ni: 5.4%-Cr: 3.43%-S: 0.97%,1_FeMn : 99.42%|2_FeMn : 0.58%,5.78,546.3,174.9,5966.8,372.44,2050,69.8
EP3088A,3_600X,1_FeMn = Fe: 54.13%-Mn: 23.43%-Al: 12.65%-Ni: 5.9%-Cr: 3.89% | 2_FeMn = Fe: 61.33%-Mn: 16.42%-Al: 13.95%-Ni: 5.55%-Cr: 2.75% | Unassigned = Fe: 51.93%-Mn: 21.3%-Al: 16.97%-Ni: 5.4%-Cr: 3.43%-S: 0.97%,1_FeMn : 100.00%,4.04,381.9,135.38,5464.8,371.005,2049,70.2
EP3088A,3_600X,1_FeMn = Fe: 54.13%-Mn: 23.43%-Al: 12.65%-Ni: 5.9%-Cr: 3.89% | 2_FeMn = Fe: 61.33%-Mn: 16.42%-Al: 13.95%-Ni: 5.55%-Cr: 2.75% | Unassigned = Fe: 51.93%-Mn: 21.3%-Al: 16.97%-Ni: 5.4%-Cr: 3.43%-S: 0.97%,1_FeMn : 100.00%,5.714,540.1,168.77,5680,367.327,2051,70.7
EP3088A,3_600X,1_FeMn = Fe: 54.13%-Mn: 23.43%-Al: 12.65%-Ni: 5.9%-Cr: 3.89% | 2_FeMn = Fe: 61.33%-Mn: 16.42%-Al: 13.95%-Ni: 5.55%-Cr: 2.75% | Unassigned = Fe: 51.93%-Mn: 21.3%-Al: 16.97%-Ni: 5.4%-Cr: 3.43%-S: 0.97%,1_FeMn : 100.00%,6.943,656.2,193.9,5920.4,310.079,2050,70.3
EP3088A,3_600X,1_FeMn = Fe: 54.13%-Mn: 23.43%-Al: 12.65%-Ni: 5.9%-Cr: 3.89% | 2_FeMn = Fe: 61.33%-Mn: 16.42%-Al: 13.95%-Ni: 5.55%-Cr: 2.75% | Unassigned = Fe: 51.93%-Mn: 21.3%-Al: 16.97%-Ni: 5.4%-Cr: 3.43%-S: 0.97%,1_FeMn : 100.00%,5.57,526.5,164.02,5544.9,244.476,2049,69.7
EP3088A,3_600X,1_FeMn = Fe: 54.13%-Mn: 23.43%-Al: 12.65%-Ni: 5.9%-Cr: 3.89% | 2_FeMn = Fe: 61.33%-Mn: 16.42%-Al: 13.95%-Ni: 5.55%-Cr: 2.75% | Unassigned = Fe: 51.93%-Mn: 21.3%-Al: 16.97%-Ni: 5.4%-Cr: 3.43%-S: 0.97%,1_FeMn : 93.56%|Unassigned : 6.44%,4.542,429.3,169.84,7220.1,200.062,2047,70
EP3088A,3_600X,1_FeMn = Fe: 54.13%-Mn: 23.43%-Al: 12.65%-Ni: 5.9%-Cr: 3.89% | 2_FeMn = Fe: 61.33%-Mn: 16.42%-Al: 13.95%-Ni: 5.55%-Cr: 2.75% | Unassigned = Fe: 51.93%-Mn: 21.3%-Al: 16.97%-Ni: 5.4%-Cr: 3.43%-S: 0.97%,1_FeMn : 100.00%,3.014,284.8,133,7102.1,204.278,2050,70.5
EP3088A,3_600X,1_FeMn = Fe: 54.13%-Mn: 23.43%-Al: 12.65%-Ni: 5.9%-Cr: 3.89% | 2_FeMn = Fe: 61.33%-Mn: 16.42%-Al: 13.95%-Ni: 5.55%-Cr: 2.75% | Unassigned = Fe: 51.93%-Mn: 21.3%-Al: 16.97%-Ni: 5.4%-Cr: 3.43%-S: 0.97%,1_FeMn : 100.00%,4.84,457.5,173.64,7037.3,212.988,2052,70.3
EP3088A,3_600X,1_FeMn = Fe: 54.13%-Mn: 23.43%-Al: 12.65%-Ni: 5.9%-Cr: 3.89% | 2_FeMn = Fe: 61.33%-Mn: 16.42%-Al: 13.95%-Ni: 5.55%-Cr: 2.75% | Unassigned = Fe: 51.93%-Mn: 21.3%-Al: 16.97%-Ni: 5.4%-Cr: 3.43%-S: 0.97%,1_FeMn : 100.00%,2.668,252.2,122.07,6883.3,195.489,2044,69.9
EP3088A,3_600X,1_FeMn = Fe: 54.13%-Mn: 23.43%-Al: 12.65%-Ni: 5.9%-Cr: 3.89% | 2_FeMn = Fe: 61.33%-Mn: 16.42%-Al: 13.95%-Ni: 5.55%-Cr: 2.75% | Unassigned = Fe: 51.93%-Mn: 21.3%-Al: 16.97%-Ni: 5.4%-Cr: 3.43%-S: 0.97%,Unassigned : 1.52%|1_FeMn : 98.48%,4.142,391.5,140.85,5716.5,197.408,2049,69.5
EP3088A,3_600X,1_FeMn = Fe: 54.13%-Mn: 23.43%-Al: 12.65%-Ni: 5.9%-Cr: 3.89% | 2_FeMn = Fe: 61.33%-Mn: 16.42%-Al: 13.95%-Ni: 5.55%-Cr: 2.75% | Unassigned = Fe: 51.93%-Mn: 21.3%-Al: 16.97%-Ni: 5.4%-Cr: 3.43%-S: 0.97%,1_FeMn : 100.00%,6.864,648.8,187.37,5650.4,369.983,2053,70
EP3088A,3_600X,1_FeMn = Fe: 54.13%-Mn: 23.43%-Al: 12.65%-Ni: 5.9%-Cr: 3.89% | 2_FeMn = Fe: 61.33%-Mn: 16.42%-Al: 13.95%-Ni: 5.55%-Cr: 2.75% | Unassigned = Fe: 51.93%-Mn: 21.3%-Al: 16.97%-Ni: 5.4%-Cr: 3.43%-S: 0.97%,1_FeMn : 100.00%,5.935,560.9,172.02,5649.2,370.073,2059,69.8
EP3088A,3_600X,1_FeMn = Fe: 54.13%-Mn: 23.43%-Al: 12.65%-Ni: 5.9%-Cr: 3.89% | 2_FeMn = Fe: 61.33%-Mn: 16.42%-Al: 13.95%-Ni: 5.55%-Cr: 2.75% | Unassigned = Fe: 51.93%-Mn: 21.3%-Al: 16.97%-Ni: 5.4%-Cr: 3.43%-S: 0.97%,1_FeMn : 100.00%,5.289,499.9,160.26,5609.4,346.826,2048,69.9
EP3088A,3_600X,1_FeMn = Fe: 54.13%-Mn: 23.43%-Al: 12.65%-Ni: 5.9%-Cr: 3.89% | 2_FeMn = Fe: 61.33%-Mn: 16.42%-Al: 13.95%-Ni: 5.55%-Cr: 2.75% | Unassigned = Fe: 51.93%-Mn: 21.3%-Al: 16.97%-Ni: 5.4%-Cr: 3.43%-S: 0.97%,1_FeMn : 100.00%,5.726,541.2,166.71,5546.9,292.756,2042,70.3
EP3088A,3_600X,1_FeMn = Fe: 54.13%-Mn: 23.43%-Al: 12.65%-Ni: 5.9%-Cr: 3.89% | 2_FeMn = Fe: 61.33%-Mn: 16.42%-Al: 13.95%-Ni: 5.55%-Cr: 2.75% | Unassigned = Fe: 51.93%-Mn: 21.3%-Al: 16.97%-Ni: 5.4%-Cr: 3.43%-S: 0.97%,1_FeMn : 100.00%,3.824,361.4,139.83,6114.6,214.236,2052,69.5
EP3088A,3_600X,1_FeMn = Fe: 54.13%-Mn: 23.43%-Al: 12.65%-Ni: 5.9%-Cr: 3.89% | 2_FeMn = Fe: 61.33%-Mn: 16.42%-Al: 13.95%-Ni: 5.55%-Cr: 2.75% | Unassigned = Fe: 51.93%-Mn: 21.3%-Al: 16.97%-Ni: 5.4%-Cr: 3.43%-S: 0.97%,1_FeMn : 100.00%,2.667,252.1,127.25,7416.8,191.941,2047,70.3
EP3088A,3_600X,1_FeMn = Fe: 54.13%-Mn: 23.43%-Al: 12.65%-Ni: 5.9%-Cr: 3.89% | 2_FeMn = Fe: 61.33%-Mn: 16.42%-Al: 13.95%-Ni: 5.55%-Cr: 2.75% | Unassigned = Fe: 51.93%-Mn: 21.3%-Al: 16.97%-Ni: 5.4%-Cr: 3.43%-S: 0.97%,1_FeMn : 95.39%|Unassigned : 4.61%,1.607,151.9,90.43,6626.4,187.184,2047,69.6
EP3088A,3_600X,1_FeMn = Fe: 54.13%-Mn: 23.43%-Al: 12.65%-Ni: 5.9%-Cr: 3.89% | 2_FeMn = Fe: 61.33%-Mn: 16.42%-Al: 13.95%-Ni: 5.55%-Cr: 2.75% | Unassigned = Fe: 51.93%-Mn: 21.3%-Al: 16.97%-Ni: 5.4%-Cr: 3.43%-S: 0.97%,1_FeMn : 100.00%,3.139,296.7,138.37,7309.4,205.745,2049,70.4
EP3088A,3_600X,1_FeMn = Fe: 54.13%-Mn: 23.43%-Al: 12.65%-Ni: 5.9%-Cr: 3.89% | 2_FeMn = Fe: 61.33%-Mn: 16.42%-Al: 13.95%-Ni: 5.55%-Cr: 2.75% | Unassigned = Fe: 51.93%-Mn: 21.3%-Al: 16.97%-Ni: 5.4%-Cr: 3.43%-S: 0.97%,1_FeMn : 100.00%,3.904,369,155.4,7204.1,204.638,2049,70
EP3088A,3_600X,1_FeMn = Fe: 54.13%-Mn: 23.43%-Al: 12.65%-Ni: 5.9%-Cr: 3.89% | 2_FeMn = Fe: 61.33%-Mn: 16.42%-Al: 13.95%-Ni: 5.55%-Cr: 2.75% | Unassigned = Fe: 51.93%-Mn: 21.3%-Al: 16.97%-Ni: 5.4%-Cr: 3.43%-S: 0.97%,1_FeMn : 99.65%|Unassigned : 0.35%,5.059,478.2,177.51,6994.6,203.56,2048,70.2
EP3088A,3_600X,1_FeMn = Fe: 54.13%-Mn: 23.43%-Al: 12.65%-Ni: 5.9%-Cr: 3.89% | 2_FeMn = Fe: 61.33%-Mn: 16.42%-Al: 13.95%-Ni: 5.55%-Cr: 2.75% | Unassigned = Fe: 51.93%-Mn: 21.3%-Al: 16.97%-Ni: 5.4%-Cr: 3.43%-S: 0.97%,1_FeMn : 100.00%,3.634,343.5,126.04,5349.8,356.236,2048,70.1
EP3088A,3_600X,1_FeMn = Fe: 54.13%-Mn: 23.43%-Al: 12.65%-Ni: 5.9%-Cr: 3.89% | 2_FeMn = Fe: 61.33%-Mn: 16.42%-Al: 13.95%-Ni: 5.55%-Cr: 2.75% | Unassigned = Fe: 51.93%-Mn: 21.3%-Al: 16.97%-Ni: 5.4%-Cr: 3.43%-S: 0.97%,1_FeMn : 100.00%,6.387,603.7,185.26,5956.8,304.729,2051,69.9
EP3088A,3_600X,1_FeMn = Fe: 54.13%-Mn: 23.43%-Al: 12.65%-Ni: 5.9%-Cr: 3.89% | 2_FeMn = Fe: 61.33%-Mn: 16.42%-Al: 13.95%-Ni: 5.55%-Cr: 2.75% | Unassigned = Fe: 51.93%-Mn: 21.3%-Al: 16.97%-Ni: 5.4%-Cr: 3.43%-S: 0.97%,1_FeMn : 100.00%,6.493,613.7,185.28,5861.3,255.788,2049,70.5
EP3088A,3_600X,1_FeMn = Fe: 54.13%-Mn: 23.43%-Al: 12.65%-Ni: 5.9%-Cr: 3.89% | 2_FeMn = Fe: 61.33%-Mn: 16.42%-Al: 13.95%-Ni: 5.55%-Cr: 2.75% | Unassigned = Fe: 51.93%-Mn: 21.3%-Al: 16.97%-Ni: 5.4%-Cr: 3.43%-S: 0.97%,1_FeMn : 100.00%,4.025,380.4,153.7,6856.5,222.635,2047,69.5
EP3088A,3_600X,1_FeMn = Fe: 54.13%-Mn: 23.43%-Al: 12.65%-Ni: 5.9%-Cr: 3.89% | 2_FeMn = Fe: 61.33%-Mn: 16.42%-Al: 13.95%-Ni: 5.55%-Cr: 2.75% | Unassigned = Fe: 51.93%-Mn: 21.3%-Al: 16.97%-Ni: 5.4%-Cr: 3.43%-S: 0.97%,1_FeMn : 100.00%,3.882,367,156.35,7323.7,205.953,2047,70.1
EP3088A,3_600X,1_FeMn = Fe: 54.13%-Mn: 23.43%-Al: 12.65%-Ni: 5.9%-Cr: 3.89% | 2_FeMn = Fe: 61.33%-Mn: 16.42%-Al: 13.95%-Ni: 5.55%-Cr: 2.75% | Unassigned = Fe: 51.93%-Mn: 21.3%-Al: 16.97%-Ni: 5.4%-Cr: 3.43%-S: 0.97%,1_FeMn : 100.00%,4.524,427.7,164.98,6899.8,218.492,2049,70.1
EP3088A,3_600X,1_FeMn = Fe: 54.13%-Mn: 23.43%-Al: 12.65%-Ni: 5.9%-Cr: 3.89% | 2_FeMn = Fe: 61.33%-Mn: 16.42%-Al: 13.95%-Ni: 5.55%-Cr: 2.75% | Unassigned = Fe: 51.93%-Mn: 21.3%-Al: 16.97%-Ni: 5.4%-Cr: 3.43%-S: 0.97%,1_FeMn : 98.46%|Unassigned : 1.54%,4.567,431.6,173.53,7452.8,223.555,2047,69.2
EP3088A,3_600X,1_FeMn = Fe: 54.13%-Mn: 23.43%-Al: 12.65%-Ni: 5.9%-Cr: 3.89% | 2_FeMn = Fe: 61.33%-Mn: 16.42%-Al: 13.95%-Ni: 5.55%-Cr: 2.75% | Unassigned = Fe: 51.93%-Mn: 21.3%-Al: 16.97%-Ni: 5.4%-Cr: 3.43%-S: 0.97%,1_FeMn : 100.00%,5.507,520.5,156.08,5146.6,230.617,2050,69.9
EP3088A,3_600X,1_FeMn = Fe: 54.13%-Mn: 23.43%-Al: 12.65%-Ni: 5.9%-Cr: 3.89% | 2_FeMn = Fe: 61.33%-Mn: 16.42%-Al: 13.95%-Ni: 5.55%-Cr: 2.75% | Unassigned = Fe: 51.93%-Mn: 21.3%-Al: 16.97%-Ni: 5.4%-Cr: 3.43%-S: 0.97%,1_FeMn : 100.00%,4.142,391.5,154.82,6749.4,215.872,2045,70
EP3088A,3_600X,1_FeMn = Fe: 54.13%-Mn: 23.43%-Al: 12.65%-Ni: 5.9%-Cr: 3.89% | 2_FeMn = Fe: 61.33%-Mn: 16.42%-Al: 13.95%-Ni: 5.55%-Cr: 2.75% | Unassigned = Fe: 51.93%-Mn: 21.3%-Al: 16.97%-Ni: 5.4%-Cr: 3.43%-S: 0.97%,1_FeMn : 98.54%|Unassigned : 1.46%,1.219,115.2,76.28,6383.3,187.803,2047,69
EP3088A,3_600X,1_FeMn = Fe: 54.13%-Mn: 23.43%-Al: 12.65%-Ni: 5.9%-Cr: 3.89% | 2_FeMn = Fe: 61.33%-Mn: 16.42%-Al: 13.95%-Ni: 5.55%-Cr: 2.75% | Unassigned = Fe: 51.93%-Mn: 21.3%-Al: 16.97%-Ni: 5.4%-Cr: 3.43%-S: 0.97%,1_FeMn : 100.00%,6.652,628.8,186.16,5766.4,259.794,2050,69.9
EP3088A,3_600X,1_FeMn = Fe: 54.13%-Mn: 23.43%-Al: 12.65%-Ni: 5.9%-Cr: 3.89% | 2_FeMn = Fe: 61.33%-Mn: 16.42%-Al: 13.95%-Ni: 5.55%-Cr: 2.75% | Unassigned = Fe: 51.93%-Mn: 21.3%-Al: 16.97%-Ni: 5.4%-Cr: 3.43%-S: 0.97%,1_FeMn : 100.00%,3.422,323.4,142.12,7029.2,218.234,2054,70.1
EP3088A,3_600X,1_FeMn = Fe: 54.13%-Mn: 23.43%-Al: 12.65%-Ni: 5.9%-Cr: 3.89% | 2_FeMn = Fe: 61.33%-Mn: 16.42%-Al: 13.95%-Ni: 5.55%-Cr: 2.75% | Unassigned = Fe: 51.93%-Mn: 21.3%-Al: 16.97%-Ni: 5.4%-Cr: 3.43%-S: 0.97%,1_FeMn : 100.00%,4.531,428.3,170.52,7287.3,199.534,2046,70.2
EP3088A,3_600X,1_FeMn = Fe: 54.13%-Mn: 23.43%-Al: 12.65%-Ni: 5.9%-Cr: 3.89% | 2_FeMn = Fe: 61.33%-Mn: 16.42%-Al: 13.95%-Ni: 5.55%-Cr: 2.75% | Unassigned = Fe: 51.93%-Mn: 21.3%-Al: 16.97%-Ni: 5.4%-Cr: 3.43%-S: 0.97%,1_FeMn : 100.00%,4.548,429.9,163.74,6770.8,210.109,2045,69.7
EP3088A,3_600X,1_FeMn = Fe: 54.13%-Mn: 23.43%-Al: 12.65%-Ni: 5.9%-Cr: 3.89% | 2_FeMn = Fe: 61.33%-Mn: 16.42%-Al: 13.95%-Ni: 5.55%-Cr: 2.75% | Unassigned = Fe: 51.93%-Mn: 21.3%-Al: 16.97%-Ni: 5.4%-Cr: 3.43%-S: 0.97%,1_FeMn : 100.00%,5.068,479,162.22,5980.1,212.007,2047,69.7
EP3088A,3_600X,1_FeMn = Fe: 54.13%-Mn: 23.43%-Al: 12.65%-Ni: 5.9%-Cr: 3.89% | 2_FeMn = Fe: 61.33%-Mn: 16.42%-Al: 13.95%-Ni: 5.55%-Cr: 2.75% | Unassigned = Fe: 51.93%-Mn: 21.3%-Al: 16.97%-Ni: 5.4%-Cr: 3.43%-S: 0.97%,1_FeMn : 100.00%,3.289,310.9,132.27,6445.8,201.355,2045,70
EP3088A,3_600X,1_FeMn = Fe: 54.13%-Mn: 23.43%-Al: 12.65%-Ni: 5.9%-Cr: 3.89% | 2_FeMn = Fe: 61.33%-Mn: 16.42%-Al: 13.95%-Ni: 5.55%-Cr: 2.75% | Unassigned = Fe: 51.93%-Mn: 21.3%-Al: 16.97%-Ni: 5.4%-Cr: 3.43%-S: 0.97%,1_FeMn : 100.00%,6.772,640.1,168.91,4798.3,236.283,2048,69.6
EP3088A,3_600X,1_FeMn = Fe: 54.13%-Mn: 23.43%-Al: 12.65%-Ni: 5.9%-Cr: 3.89% | 2_FeMn = Fe: 61.33%-Mn: 16.42%-Al: 13.95%-Ni: 5.55%-Cr: 2.75% | Unassigned = Fe: 51.93%-Mn: 21.3%-Al: 16.97%-Ni: 5.4%-Cr: 3.43%-S: 0.97%,1_FeMn : 100.00%,6.737,636.7,166.1,4685.1,286.793,2048,69.8
EP3088A,3_600X,1_FeMn = Fe: 54.13%-Mn: 23.43%-Al: 12.65%-Ni: 5.9%-Cr: 3.89% | 2_FeMn = Fe: 61.33%-Mn: 16.42%-Al: 13.95%-Ni: 5.55%-Cr: 2.75% | Unassigned = Fe: 51.93%-Mn: 21.3%-Al: 16.97%-Ni: 5.4%-Cr: 3.43%-S: 0.97%,1_FeMn : 100.00%,6.56,620.1,189.17,6009.6,259.235,2049,70.2
EP3088A,3_600X,1_FeMn = Fe: 54.13%-Mn: 23.43%-Al: 12.65%-Ni: 5.9%-Cr: 3.89% | 2_FeMn = Fe: 61.33%-Mn: 16.42%-Al: 13.95%-Ni: 5.55%-Cr: 2.75% | Unassigned = Fe: 51.93%-Mn: 21.3%-Al: 16.97%-Ni: 5.4%-Cr: 3.43%-S: 0.97%,1_FeMn : 94.57%|Unassigned : 5.43%,4.598,434.6,175.65,7558.2,204.623,2048,70.1
EP3088A,3_600X,1_FeMn = Fe: 54.13%-Mn: 23.43%-Al: 12.65%-Ni: 5.9%-Cr: 3.89% | 2_FeMn = Fe: 61.33%-Mn: 16.42%-Al: 13.95%-Ni: 5.55%-Cr: 2.75% | Unassigned = Fe: 51.93%-Mn: 21.3%-Al: 16.97%-Ni: 5.4%-Cr: 3.43%-S: 0.97%,1_FeMn : 100.00%,4.577,432.6,152.91,5975.4,218.859,2050,70.2
EP3088A,3_600X,1_FeMn = Fe: 54.13%-Mn: 23.43%-Al: 12.65%-Ni: 5.9%-Cr: 3.89% | 2_FeMn = Fe: 61.33%-Mn: 16.42%-Al: 13.95%-Ni: 5.55%-Cr: 2.75% | Unassigned = Fe: 51.93%-Mn: 21.3%-Al: 16.97%-Ni: 5.4%-Cr: 3.43%-S: 0.97%,1_FeMn : 91.25%|Unassigned : 8.75%,7.236,683.9,177.23,4877.3,198.21,2050,69.8
EP3088A,3_600X,1_FeMn = Fe: 54.13%-Mn: 23.43%-Al: 12.65%-Ni: 5.9%-Cr: 3.89% | 2_FeMn = Fe: 61.33%-Mn: 16.42%-Al: 13.95%-Ni: 5.55%-Cr: 2.75% | Unassigned = Fe: 51.93%-Mn: 21.3%-Al: 16.97%-Ni: 5.4%-Cr: 3.43%-S: 0.97%,1_FeMn : 100.00%,4.493,424.7,149.26,5836.5,218.314,2045,70.2
EP3088A,3_600X,1_FeMn = Fe: 54.13%-Mn: 23.43%-Al: 12.65%-Ni: 5.9%-Cr: 3.89% | 2_FeMn = Fe: 61.33%-Mn: 16.42%-Al: 13.95%-Ni: 5.55%-Cr: 2.75% | Unassigned = Fe: 51.93%-Mn: 21.3%-Al: 16.97%-Ni: 5.4%-Cr: 3.43%-S: 0.97%,1_FeMn : 100.00%,4.387,414.7,159.52,6708.2,218.712,2047,70.1
EP3088A,3_600X,1_FeMn = Fe: 54.13%-Mn: 23.43%-Al: 12.65%-Ni: 5.9%-Cr: 3.89% | 2_FeMn = Fe: 61.33%-Mn: 16.42%-Al: 13.95%-Ni: 5.55%-Cr: 2.75% | Unassigned = Fe: 51.93%-Mn: 21.3%-Al: 16.97%-Ni: 5.4%-Cr: 3.43%-S: 0.97%,1_FeMn : 100.00%,4.18,395.1,159.17,7014.9,201.756,2048,70.1
EP3088A,3_600X,1_FeMn = Fe: 54.13%-Mn: 23.43%-Al: 12.65%-Ni: 5.9%-Cr: 3.89% | 2_FeMn = Fe: 61.33%-Mn: 16.42%-Al: 13.95%-Ni: 5.55%-Cr: 2.75% | Unassigned = Fe: 51.93%-Mn: 21.3%-Al: 16.97%-Ni: 5.4%-Cr: 3.43%-S: 0.97%,1_FeMn : 100.00%,3.867,365.6,147.61,6647.8,201.965,2047,70.5
EP3088A,3_600X,1_FeMn = Fe: 54.13%-Mn: 23.43%-Al: 12.65%-Ni: 5.9%-Cr: 3.89% | 2_FeMn = Fe: 61.33%-Mn: 16.42%-Al: 13.95%-Ni: 5.55%-Cr: 2.75% | Unassigned = Fe: 51.93%-Mn: 21.3%-Al: 16.97%-Ni: 5.4%-Cr: 3.43%-S: 0.97%,1_FeMn : 100.00%,6.832,645.7,172.89,4950.7,285.618,2055,70
EP3088A,3_600X,1_FeMn = Fe: 54.13%-Mn: 23.43%-Al: 12.65%-Ni: 5.9%-Cr: 3.89% | 2_FeMn = Fe: 61.33%-Mn: 16.42%-Al: 13.95%-Ni: 5.55%-Cr: 2.75% | Unassigned = Fe: 51.93%-Mn: 21.3%-Al: 16.97%-Ni: 5.4%-Cr: 3.43%-S: 0.97%,1_FeMn : 100.00%,4.816,455.2,135.82,4610.5,335.737,2047,70.3
EP3088A,3_600X,1_FeMn = Fe: 54.13%-Mn: 23.43%-Al: 12.65%-Ni: 5.9%-Cr: 3.89% | 2_FeMn = Fe: 61.33%-Mn: 16.42%-Al: 13.95%-Ni: 5.55%-Cr: 2.75% | Unassigned = Fe: 51.93%-Mn: 21.3%-Al: 16.97%-Ni: 5.4%-Cr: 3.43%-S: 0.97%,1_FeMn : 100.00%,7.095,670.6,177.24,4974.5,342.465,2047,70.1
EP3088A,3_600X,1_FeMn = Fe: 54.13%-Mn: 23.43%-Al: 12.65%-Ni: 5.9%-Cr: 3.89% | 2_FeMn = Fe: 61.33%-Mn: 16.42%-Al: 13.95%-Ni: 5.55%-Cr: 2.75% | Unassigned = Fe: 51.93%-Mn: 21.3%-Al: 16.97%-Ni: 5.4%-Cr: 3.43%-S: 0.97%,,6.552,619.3,174.15,5225.2,292.289,2052,70
EP3088A,3_600X,1_FeMn = Fe: 54.13%-Mn: 23.43%-Al: 12.65%-Ni: 5.9%-Cr: 3.89% | 2_FeMn = Fe: 61.33%-Mn: 16.42%-Al: 13.95%-Ni: 5.55%-Cr: 2.75% | Unassigned = Fe: 51.93%-Mn: 21.3%-Al: 16.97%-Ni: 5.4%-Cr: 3.43%-S: 0.97%,1_FeMn : 100.00%,0.957,90.4,59.05,5021.6,194.216,2045,70.7
EP3088A,3_600X,1_FeMn = Fe: 54.13%-Mn: 23.43%-Al: 12.65%-Ni: 5.9%-Cr: 3.89% | 2_FeMn = Fe: 61.33%-Mn: 16.42%-Al: 13.95%-Ni: 5.55%-Cr: 2.75% | Unassigned = Fe: 51.93%-Mn: 21.3%-Al: 16.97%-Ni: 5.4%-Cr: 3.43%-S: 0.97%,1_FeMn : 100.00%,4.704,444.6,168.5,6879.3,196.381,2042,70.4
EP3088A,3_600X,1_FeMn = Fe: 54.13%-Mn: 23.43%-Al: 12.65%-Ni: 5.9%-Cr: 3.89% | 2_FeMn = Fe: 61.33%-Mn: 16.42%-Al: 13.95%-Ni: 5.55%-Cr: 2.75% | Unassigned = Fe: 51.93%-Mn: 21.3%-Al: 16.97%-Ni: 5.4%-Cr: 3.43%-S: 0.97%,1_FeMn : 100.00%,4.262,402.8,156.01,6644.7,208.945,2046,69.9
EP3088A,3_600X,1_FeMn = Fe: 54.13%-Mn: 23.43%-Al: 12.65%-Ni: 5.9%-Cr: 3.89% | 2_FeMn = Fe: 61.33%-Mn: 16.42%-Al: 13.95%-Ni: 5.55%-Cr: 2.75% | Unassigned = Fe: 51.93%-Mn: 21.3%-Al: 16.97%-Ni: 5.4%-Cr: 3.43%-S: 0.97%,1_FeMn : 100.00%,4.31,407.4,134.71,5077.4,208.8,2063,69.6
EP3088A,3_600X,1_FeMn = Fe: 54.13%-Mn: 23.43%-Al: 12.65%-Ni: 5.9%-Cr: 3.89% | 2_FeMn = Fe: 61.33%-Mn: 16.42%-Al: 13.95%-Ni: 5.55%-Cr: 2.75% | Unassigned = Fe: 51.93%-Mn: 21.3%-Al: 16.97%-Ni: 5.4%-Cr: 3.43%-S: 0.97%,1_FeMn : 100.00%,5.946,562,159.25,4936.3,282.578,2050,69.6
EP3088A,3_600X,1_FeMn = Fe: 54.13%-Mn: 23.43%-Al: 12.65%-Ni: 5.9%-Cr: 3.89% | 2_FeMn = Fe: 61.33%-Mn: 16.42%-Al: 13.95%-Ni: 5.55%-Cr: 2.75% | Unassigned = Fe: 51.93%-Mn: 21.3%-Al: 16.97%-Ni: 5.4%-Cr: 3.43%-S: 0.97%,1_FeMn : 100.00%,3.47,328,130.18,5934.3,230.127,2046,69.8
EP3088A,3_600X,1_FeMn = Fe: 54.13%-Mn: 23.43%-Al: 12.65%-Ni: 5.9%-Cr: 3.89% | 2_FeMn = Fe: 61.33%-Mn: 16.42%-Al: 13.95%-Ni: 5.55%-Cr: 2.75% | Unassigned = Fe: 51.93%-Mn: 21.3%-Al: 16.97%-Ni: 5.4%-Cr: 3.43%-S: 0.97%,1_FeMn : 100.00%,5.668,535.7,153.12,4835.6,313.8,2051,69.9
EP3088A,3_600X,1_FeMn = Fe: 54.13%-Mn: 23.43%-Al: 12.65%-Ni: 5.9%-Cr: 3.89% | 2_FeMn = Fe: 61.33%-Mn: 16.42%-Al: 13.95%-Ni: 5.55%-Cr: 2.75% | Unassigned = Fe: 51.93%-Mn: 21.3%-Al: 16.97%-Ni: 5.4%-Cr: 3.43%-S: 0.97%,1_FeMn : 100.00%,6.87,649.4,172.83,4919.8,346.384,2049,70.3
EP3088A,3_600X,1_FeMn = Fe: 54.13%-Mn: 23.43%-Al: 12.65%-Ni: 5.9%-Cr: 3.89% | 2_FeMn = Fe: 61.33%-Mn: 16.42%-Al: 13.95%-Ni: 5.55%-Cr: 2.75% | Unassigned = Fe: 51.93%-Mn: 21.3%-Al: 16.97%-Ni: 5.4%-Cr: 3.43%-S: 0.97%,1_FeMn : 97.36%|Unassigned : 2.64%,4.154,392.6,134.58,5259.3,341.755,2046,69.8
EP3088A,3_600X,1_FeMn = Fe: 54.13%-Mn: 23.43%-Al: 12.65%-Ni: 5.9%-Cr: 3.89% | 2_FeMn = Fe: 61.33%-Mn: 16.42%-Al: 13.95%-Ni: 5.55%-Cr: 2.75% | Unassigned = Fe: 51.93%-Mn: 21.3%-Al: 16.97%-Ni: 5.4%-Cr: 3.43%-S: 0.97%,,5.767,545.1,159.9,5124.2,345.836,2047,69.8
EP3088A,3_600X,1_FeMn = Fe: 54.13%-Mn: 23.43%-Al: 12.65%-Ni: 5.9%-Cr: 3.89% | 2_FeMn = Fe: 61.33%-Mn: 16.42%-Al: 13.95%-Ni: 5.55%-Cr: 2.75% | Unassigned = Fe: 51.93%-Mn: 21.3%-Al: 16.97%-Ni: 5.4%-Cr: 3.43%-S: 0.97%,1_FeMn : 100.00%,4.742,448.2,163.12,6453.7,220.379,2044,69.6
EP3088A,3_600X,1_FeMn = Fe: 54.13%-Mn: 23.43%-Al: 12.65%-Ni: 5.9%-Cr: 3.89% | 2_FeMn = Fe: 61.33%-Mn: 16.42%-Al: 13.95%-Ni: 5.55%-Cr: 2.75% | Unassigned = Fe: 51.93%-Mn: 21.3%-Al: 16.97%-Ni: 5.4%-Cr: 3.43%-S: 0.97%,1_FeMn : 100.00%,0.92,87,57.19,4930.9,242.107,2050,70
EP3088A,3_600X,1_FeMn = Fe: 54.13%-Mn: 23.43%-Al: 12.65%-Ni: 5.9%-Cr: 3.89% | 2_FeMn = Fe: 61.33%-Mn: 16.42%-Al: 13.95%-Ni: 5.55%-Cr: 2.75% | Unassigned = Fe: 51.93%-Mn: 21.3%-Al: 16.97%-Ni: 5.4%-Cr: 3.43%-S: 0.97%,1_FeMn : 100.00%,6.303,595.8,169.25,5172.2,234.91,2047,69.9
EP3088A,3_600X,1_FeMn = Fe: 54.13%-Mn: 23.43%-Al: 12.65%-Ni: 5.9%-Cr: 3.89% | 2_FeMn = Fe: 61.33%-Mn: 16.42%-Al: 13.95%-Ni: 5.55%-Cr: 2.75% | Unassigned = Fe: 51.93%-Mn: 21.3%-Al: 16.97%-Ni: 5.4%-Cr: 3.43%-S: 0.97%,1_FeMn : 100.00%,7.06,667.3,173.95,4840.3,304.857,2055,69.9
EP3088A,3_600X,1_FeMn = Fe: 54.13%-Mn: 23.43%-Al: 12.65%-Ni: 5.9%-Cr: 3.89% | 2_FeMn = Fe: 61.33%-Mn: 16.42%-Al: 13.95%-Ni: 5.55%-Cr: 2.75% | Unassigned = Fe: 51.93%-Mn: 21.3%-Al: 16.97%-Ni: 5.4%-Cr: 3.43%-S: 0.97%,1_FeMn : 100.00%,6.084,575,158.95,4808.9,347.637,2051,69.8
EP3088A,3_600X,1_FeMn = Fe: 54.13%-Mn: 23.43%-Al: 12.65%-Ni: 5.9%-Cr: 3.89% | 2_FeMn = Fe: 61.33%-Mn: 16.42%-Al: 13.95%-Ni: 5.55%-Cr: 2.75% | Unassigned = Fe: 51.93%-Mn: 21.3%-Al: 16.97%-Ni: 5.4%-Cr: 3.43%-S: 0.97%,1_FeMn : 100.00%,6.826,645.2,172.43,4931.6,348.135,2048,70
EP3088A,3_600X,1_FeMn = Fe: 54.13%-Mn: 23.43%-Al: 12.65%-Ni: 5.9%-Cr: 3.89% | 2_FeMn = Fe: 61.33%-Mn: 16.42%-Al: 13.95%-Ni: 5.55%-Cr: 2.75% | Unassigned = Fe: 51.93%-Mn: 21.3%-Al: 16.97%-Ni: 5.4%-Cr: 3.43%-S: 0.97%,1_FeMn : 100.00%,6.875,649.8,172.06,4878.3,341.268,2049,70.1
EP3088A,3_600X,1_FeMn = Fe: 54.13%-Mn: 23.43%-Al: 12.65%-Ni: 5.9%-Cr: 3.89% | 2_FeMn = Fe: 61.33%-Mn: 16.42%-Al: 13.95%-Ni: 5.55%-Cr: 2.75% | Unassigned = Fe: 51.93%-Mn: 21.3%-Al: 16.97%-Ni: 5.4%-Cr: 3.43%-S: 0.97%,1_FeMn : 100.00%,1.783,168.5,105.45,7943.4,335.121,2048,69.7
EP3088A,3_600X,1_FeMn = Fe: 54.13%-Mn: 23.43%-Al: 12.65%-Ni: 5.9%-Cr: 3.89% | 2_FeMn = Fe: 61.33%-Mn: 16.42%-Al: 13.95%-Ni: 5.55%-Cr: 2.75% | Unassigned = Fe: 51.93%-Mn: 21.3%-Al: 16.97%-Ni: 5.4%-Cr: 3.43%-S: 0.97%,1_FeMn : 100.00%,6.597,623.5,176.77,5325,292.955,2054,69.8
EP3088A,3_600X,1_FeMn = Fe: 54.13%-Mn: 23.43%-Al: 12.65%-Ni: 5.9%-Cr: 3.89% | 2_FeMn = Fe: 61.33%-Mn: 16.42%-Al: 13.95%-Ni: 5.55%-Cr: 2.75% | Unassigned = Fe: 51.93%-Mn: 21.3%-Al: 16.97%-Ni: 5.4%-Cr: 3.43%-S: 0.97%,,4.9,463.1,187.25,7911.3,270.732,2027,70
EP3088A,3_600X,1_FeMn = Fe: 54.13%-Mn: 23.43%-Al: 12.65%-Ni: 5.9%-Cr: 3.89% | 2_FeMn = Fe: 61.33%-Mn: 16.42%-Al: 13.95%-Ni: 5.55%-Cr: 2.75% | Unassigned = Fe: 51.93%-Mn: 21.3%-Al: 16.97%-Ni: 5.4%-Cr: 3.43%-S: 0.97%,1_FeMn : 100.00%,4.136,390.9,150.55,6434.1,224.393,2045,70.1
EP3088A,3_600X,1_FeMn = Fe: 54.13%-Mn: 23.43%-Al: 12.65%-Ni: 5.9%-Cr: 3.89% | 2_FeMn = Fe: 61.33%-Mn: 16.42%-Al: 13.95%-Ni: 5.55%-Cr: 2.75% | Unassigned = Fe: 51.93%-Mn: 21.3%-Al: 16.97%-Ni: 5.4%-Cr: 3.43%-S: 0.97%,1_FeMn : 92.59%|Unassigned : 7.41%,5.202,491.7,149.95,5079.2,313.425,2066,69.6
EP3088A,3_600X,1_FeMn = Fe: 54.13%-Mn: 23.43%-Al: 12.65%-Ni: 5.9%-Cr: 3.89% | 2_FeMn = Fe: 61.33%-Mn: 16.42%-Al: 13.95%-Ni: 5.55%-Cr: 2.75% | Unassigned = Fe: 51.93%-Mn: 21.3%-Al: 16.97%-Ni: 5.4%-Cr: 3.43%-S: 0.97%,1_FeMn : 100.00%,7.089,670,180.04,5113.3,324.883,2052,69.7
EP3088A,3_600X,1_FeMn = Fe: 54.13%-Mn: 23.43%-Al: 12.65%-Ni: 5.9%-Cr: 3.89% | 2_FeMn = Fe: 61.33%-Mn: 16.42%-Al: 13.95%-Ni: 5.55%-Cr: 2.75% | Unassigned = Fe: 51.93%-Mn: 21.3%-Al: 16.97%-Ni: 5.4%-Cr: 3.43%-S: 0.97%,1_FeMn : 100.00%,2.707,255.9,105.95,5257.1,318.414,2050,69.8
EP3088A,3_600X,1_FeMn = Fe: 54.13%-Mn: 23.43%-Al: 12.65%-Ni: 5.9%-Cr: 3.89% | 2_FeMn = Fe: 61.33%-Mn: 16.42%-Al: 13.95%-Ni: 5.55%-Cr: 2.75% | Unassigned = Fe: 51.93%-Mn: 21.3%-Al: 16.97%-Ni: 5.4%-Cr: 3.43%-S: 0.97%,1_FeMn : 100.00%,5.071,479.3,146.19,4984.3,345.12,2046,70.4
EP3088A,3_600X,1_FeMn = Fe: 54.13%-Mn: 23.43%-Al: 12.65%-Ni: 5.9%-Cr: 3.89% | 2_FeMn = Fe: 61.33%-Mn: 16.42%-Al: 13.95%-Ni: 5.55%-Cr: 2.75% | Unassigned = Fe: 51.93%-Mn: 21.3%-Al: 16.97%-Ni: 5.4%-Cr: 3.43%-S: 0.97%,1_FeMn : 100.00%,4.662,440.6,137.73,4881.5,345.25,2048,70.1
EP3088A,3_600X,1_FeMn = Fe: 54.13%-Mn: 23.43%-Al: 12.65%-Ni: 5.9%-Cr: 3.89% | 2_FeMn = Fe: 61.33%-Mn: 16.42%-Al: 13.95%-Ni: 5.55%-Cr: 2.75% | Unassigned = Fe: 51.93%-Mn: 21.3%-Al: 16.97%-Ni: 5.4%-Cr: 3.43%-S: 0.97%,1_FeMn : 100.00%,7.211,681.6,178.28,4942.2,352.611,2049,70.2
EP3088A,3_600X,1_FeMn = Fe: 54.13%-Mn: 23.43%-Al: 12.65%-Ni: 5.9%-Cr: 3.89% | 2_FeMn = Fe: 61.33%-Mn: 16.42%-Al: 13.95%-Ni: 5.55%-Cr: 2.75% | Unassigned = Fe: 51.93%-Mn: 21.3%-Al: 16.97%-Ni: 5.4%-Cr: 3.43%-S: 0.97%,1_FeMn : 100.00%,6.73,636.1,174.97,5128.4,354.895,2049,70.1
EP3088A,3_600X,1_FeMn = Fe: 54.13%-Mn: 23.43%-Al: 12.65%-Ni: 5.9%-Cr: 3.89% | 2_FeMn = Fe: 61.33%-Mn: 16.42%-Al: 13.95%-Ni: 5.55%-Cr: 2.75% | Unassigned = Fe: 51.93%-Mn: 21.3%-Al: 16.97%-Ni: 5.4%-Cr: 3.43%-S: 0.97%,1_FeMn : 99.59%|2_FeMn : 0.41%,4.307,407.1,138.11,5309.5,346.993,2051,69.9
EP3088A,3_600X,1_FeMn = Fe: 54.13%-Mn: 23.43%-Al: 12.65%-Ni: 5.9%-Cr: 3.89% | 2_FeMn = Fe: 61.33%-Mn: 16.42%-Al: 13.95%-Ni: 5.55%-Cr: 2.75% | Unassigned = Fe: 51.93%-Mn: 21.3%-Al: 16.97%-Ni: 5.4%-Cr: 3.43%-S: 0.97%,,7.703,728.1,189.49,5133,295.008,2052,70
EP3088A,3_600X,1_FeMn = Fe: 54.13%-Mn: 23.43%-Al: 12.65%-Ni: 5.9%-Cr: 3.89% | 2_FeMn = Fe: 61.33%-Mn: 16.42%-Al: 13.95%-Ni: 5.55%-Cr: 2.75% | Unassigned = Fe: 51.93%-Mn: 21.3%-Al: 16.97%-Ni: 5.4%-Cr: 3.43%-S: 0.97%,1_FeMn : 100.00%,5.016,474.1,143.36,4869.9,324.282,2052,69.9
EP3088A,3_600X,1_FeMn = Fe: 54.13%-Mn: 23.43%-Al: 12.65%-Ni: 5.9%-Cr: 3.89% | 2_FeMn = Fe: 61.33%-Mn: 16.42%-Al: 13.95%-Ni: 5.55%-Cr: 2.75% | Unassigned = Fe: 51.93%-Mn: 21.3%-Al: 16.97%-Ni: 5.4%-Cr: 3.43%-S: 0.97%,1_FeMn : 100.00%,6.942,656.2,175.81,5013.4,348.933,2048,69.9
EP3088A,3_600X,1_FeMn = Fe: 54.13%-Mn: 23.43%-Al: 12.65%-Ni: 5.9%-Cr: 3.89% | 2_FeMn = Fe: 61.33%-Mn: 16.42%-Al: 13.95%-Ni: 5.55%-Cr: 2.75% | Unassigned = Fe: 51.93%-Mn: 21.3%-Al: 16.97%-Ni: 5.4%-Cr: 3.43%-S: 0.97%,1_FeMn : 99.97%|Unassigned : 0.03%,4.559,430.9,135.19,4831.3,338.069,2050,70.2
EP3088A,3_600X,1_FeMn = Fe: 54.13%-Mn: 23.43%-Al: 12.65%-Ni: 5.9%-Cr: 3.89% | 2_FeMn = Fe: 61.33%-Mn: 16.42%-Al: 13.95%-Ni: 5.55%-Cr: 2.75% | Unassigned = Fe: 51.93%-Mn: 21.3%-Al: 16.97%-Ni: 5.4%-Cr: 3.43%-S: 0.97%,1_FeMn : 100.00%,4.044,382.2,126.11,4812.5,268.284,2049,69.9
EP3088A,3_600X,1_FeMn = Fe: 54.13%-Mn: 23.43%-Al: 12.65%-Ni: 5.9%-Cr: 3.89% | 2_FeMn = Fe: 61.33%-Mn: 16.42%-Al: 13.95%-Ni: 5.55%-Cr: 2.75% | Unassigned = Fe: 51.93%-Mn: 21.3%-Al: 16.97%-Ni: 5.4%-Cr: 3.43%-S: 0.97%,1_FeMn : 100.00%,4.378,413.8,131.2,4769.3,344.145,2050,70.3
EP3088A,3_600X,1_FeMn = Fe: 54.13%-Mn: 23.43%-Al: 12.65%-Ni: 5.9%-Cr: 3.89% | 2_FeMn = Fe: 61.33%-Mn: 16.42%-Al: 13.95%-Ni: 5.55%-Cr: 2.75% | Unassigned = Fe: 51.93%-Mn: 21.3%-Al: 16.97%-Ni: 5.4%-Cr: 3.43%-S: 0.97%,1_FeMn : 100.00%,6.737,636.8,171.37,4943.6,357.179,2053,70.1
EP3088A,3_600X,1_FeMn = Fe: 54.13%-Mn: 23.43%-Al: 12.65%-Ni: 5.9%-Cr: 3.89% | 2_FeMn = Fe: 61.33%-Mn: 16.42%-Al: 13.95%-Ni: 5.55%-Cr: 2.75% | Unassigned = Fe: 51.93%-Mn: 21.3%-Al: 16.97%-Ni: 5.4%-Cr: 3.43%-S: 0.97%,1_FeMn : 100.00%,4.05,382.8,127.46,4896.7,351.636,2049,69.9
EP3088A,3_600X,1_FeMn = Fe: 54.13%-Mn: 23.43%-Al: 12.65%-Ni: 5.9%-Cr: 3.89% | 2_FeMn = Fe: 61.33%-Mn: 16.42%-Al: 13.95%-Ni: 5.55%-Cr: 2.75% | Unassigned = Fe: 51.93%-Mn: 21.3%-Al: 16.97%-Ni: 5.4%-Cr: 3.43%-S: 0.97%,1_FeMn : 100.00%,4.36,412.1,133.67,4950.9,351.536,2049,70.1
EP3088A,3_600X,1_FeMn = Fe: 54.13%-Mn: 23.43%-Al: 12.65%-Ni: 5.9%-Cr: 3.89% | 2_FeMn = Fe: 61.33%-Mn: 16.42%-Al: 13.95%-Ni: 5.55%-Cr: 2.75% | Unassigned = Fe: 51.93%-Mn: 21.3%-Al: 16.97%-Ni: 5.4%-Cr: 3.43%-S: 0.97%,1_FeMn : 99.54%|2_FeMn : 0.46%,6.752,638.2,179.42,5336.7,359.932,2050,70.3
EP3088A,3_600X,1_FeMn = Fe: 54.13%-Mn: 23.43%-Al: 12.65%-Ni: 5.9%-Cr: 3.89% | 2_FeMn = Fe: 61.33%-Mn: 16.42%-Al: 13.95%-Ni: 5.55%-Cr: 2.75% | Unassigned = Fe: 51.93%-Mn: 21.3%-Al: 16.97%-Ni: 5.4%-Cr: 3.43%-S: 0.97%,,6.205,586.5,167.75,5173.5,352.881,2051,70.2
EP3088A,3_600X,1_FeMn = Fe: 54.13%-Mn: 23.43%-Al: 12.65%-Ni: 5.9%-Cr: 3.89% | 2_FeMn = Fe: 61.33%-Mn: 16.42%-Al: 13.95%-Ni: 5.55%-Cr: 2.75% | Unassigned = Fe: 51.93%-Mn: 21.3%-Al: 16.97%-Ni: 5.4%-Cr: 3.43%-S: 0.97%,1_FeMn : 100.00%,6.492,613.6,168.64,4990.8,340.715,2026,69.9
EP3088A,3_600X,1_FeMn = Fe: 54.13%-Mn: 23.43%-Al: 12.65%-Ni: 5.9%-Cr: 3.89% | 2_FeMn = Fe: 61.33%-Mn: 16.42%-Al: 13.95%-Ni: 5.55%-Cr: 2.75% | Unassigned = Fe: 51.93%-Mn: 21.3%-Al: 16.97%-Ni: 5.4%-Cr: 3.43%-S: 0.97%,1_FeMn : 100.00%,7.424,701.7,186.79,5197,348.73,2049,69.9
EP3088A,3_600X,1_FeMn = Fe: 54.13%-Mn: 23.43%-Al: 12.65%-Ni: 5.9%-Cr: 3.89% | 2_FeMn = Fe: 61.33%-Mn: 16.42%-Al: 13.95%-Ni: 5.55%-Cr: 2.75% | Unassigned = Fe: 51.93%-Mn: 21.3%-Al: 16.97%-Ni: 5.4%-Cr: 3.43%-S: 0.97%,1_FeMn : 100.00%,6.725,635.6,172.79,5025.3,351.324,2050,70
EP3088A,3_600X,1_FeMn = Fe: 54.13%-Mn: 23.43%-Al: 12.65%-Ni: 5.9%-Cr: 3.89% | 2_FeMn = Fe: 61.33%-Mn: 16.42%-Al: 13.95%-Ni: 5.55%-Cr: 2.75% | Unassigned = Fe: 51.93%-Mn: 21.3%-Al: 16.97%-Ni: 5.4%-Cr: 3.43%-S: 0.97%,1_FeMn : 100.00%,7.165,677.2,180.34,5073,303.372,2049,70
EP3088A,3_600X,1_FeMn = Fe: 54.13%-Mn: 23.43%-Al: 12.65%-Ni: 5.9%-Cr: 3.89% | 2_FeMn = Fe: 61.33%-Mn: 16.42%-Al: 13.95%-Ni: 5.55%-Cr: 2.75% | Unassigned = Fe: 51.93%-Mn: 21.3%-Al: 16.97%-Ni: 5.4%-Cr: 3.43%-S: 0.97%,1_FeMn : 100.00%,1.84,173.9,89.79,5723.5,214.671,2043,70.3
EP3088A,3_600X,1_FeMn = Fe: 54.13%-Mn: 23.43%-Al: 12.65%-Ni: 5.9%-Cr: 3.89% | 2_FeMn = Fe: 61.33%-Mn: 16.42%-Al: 13.95%-Ni: 5.55%-Cr: 2.75% | Unassigned = Fe: 51.93%-Mn: 21.3%-Al: 16.97%-Ni: 5.4%-Cr: 3.43%-S: 0.97%,1_FeMn : 100.00%,6.371,602.2,166.81,4991.3,356.669,2049,70.2
EP3088A,3_600X,1_FeMn = Fe: 54.13%-Mn: 23.43%-Al: 12.65%-Ni: 5.9%-Cr: 3.89% | 2_FeMn = Fe: 61.33%-Mn: 16.42%-Al: 13.95%-Ni: 5.55%-Cr: 2.75% | Unassigned = Fe: 51.93%-Mn: 21.3%-Al: 16.97%-Ni: 5.4%-Cr: 3.43%-S: 0.97%,1_FeMn : 99.62%|2_FeMn : 0.38%,7.579,716.4,182.98,4915.6,330.45,2049,69.9
EP3088A,3_600X,1_FeMn = Fe: 54.13%-Mn: 23.43%-Al: 12.65%-Ni: 5.9%-Cr: 3.89% | 2_FeMn = Fe: 61.33%-Mn: 16.42%-Al: 13.95%-Ni: 5.55%-Cr: 2.75% | Unassigned = Fe: 51.93%-Mn: 21.3%-Al: 16.97%-Ni: 5.4%-Cr: 3.43%-S: 0.97%,1_FeMn : 99.49%|2_FeMn : 0.51%,6.681,631.4,173.04,5069.7,348.648,2053,70.3
EP3088A,3_600X,1_FeMn = Fe: 54.13%-Mn: 23.43%-Al: 12.65%-Ni: 5.9%-Cr: 3.89% | 2_FeMn = Fe: 61.33%-Mn: 16.42%-Al: 13.95%-Ni: 5.55%-Cr: 2.75% | Unassigned = Fe: 51.93%-Mn: 21.3%-Al: 16.97%-Ni: 5.4%-Cr: 3.43%-S: 0.97%,1_FeMn : 100.00%,7.742,731.8,193.89,5308.5,360.17,2054,70.3
EP3088A,3_600X,1_FeMn = Fe: 54.13%-Mn: 23.43%-Al: 12.65%-Ni: 5.9%-Cr: 3.89% | 2_FeMn = Fe: 61.33%-Mn: 16.42%-Al: 13.95%-Ni: 5.55%-Cr: 2.75% | Unassigned = Fe: 51.93%-Mn: 21.3%-Al: 16.97%-Ni: 5.4%-Cr: 3.43%-S: 0.97%,,7.584,716.9,189.13,5195.7,360.113,2050,69.9
EP3088B,1_600X,1_FeCoNiCrAl = Fe: 21.63%-Al: 20.72%-Co: 19.82%-Ni: 19.31%-Cr: 18.52%-: 0.0% | 2_NiCoFeAlCr = Al: 27.62%-Ni: 23.33%-Co: 19.64%-Fe: 17.31%-Cr: 12.1% | Unassigned = Al: 26.84%-Fe: 19.56%-Ni: 19.2%-Co: 18.63%-Cr: 15.78%,1_FeCoNiCrAl : 100.00%,7.99,755.2,203.6,5583.7,420.729,2053,70.2
EP3088B,1_600X,1_FeCoNiCrAl = Fe: 21.63%-Al: 20.72%-Co: 19.82%-Ni: 19.31%-Cr: 18.52%-: 0.0% | 2_NiCoFeAlCr = Al: 27.62%-Ni: 23.33%-Co: 19.64%-Fe: 17.31%-Cr: 12.1% | Unassigned = Al: 26.84%-Fe: 19.56%-Ni: 19.2%-Co: 18.63%-Cr: 15.78%,1_FeCoNiCrAl : 56.82%|2_NiCoFeAlCr : 43.18%,4.623,437,144.18,5335.5,406.84,2054,70.4
EP3088B,1_600X,1_FeCoNiCrAl = Fe: 21.63%-Al: 20.72%-Co: 19.82%-Ni: 19.31%-Cr: 18.52%-: 0.0% | 2_NiCoFeAlCr = Al: 27.62%-Ni: 23.33%-Co: 19.64%-Fe: 17.31%-Cr: 12.1% | Unassigned = Al: 26.84%-Fe: 19.56%-Ni: 19.2%-Co: 18.63%-Cr: 15.78%,2_NiCoFeAlCr : 62.82%|1_FeCoNiCrAl : 37.18%,3.95,373.3,126.71,4969.7,408.463,2052,69.9
EP3088B,1_600X,1_FeCoNiCrAl = Fe: 21.63%-Al: 20.72%-Co: 19.82%-Ni: 19.31%-Cr: 18.52%-: 0.0% | 2_NiCoFeAlCr = Al: 27.62%-Ni: 23.33%-Co: 19.64%-Fe: 17.31%-Cr: 12.1% | Unassigned = Al: 26.84%-Fe: 19.56%-Ni: 19.2%-Co: 18.63%-Cr: 15.78%,1_FeCoNiCrAl : 100.00%,7.694,727.3,200.33,5643,413.468,2055,70
EP3088B,1_600X,1_FeCoNiCrAl = Fe: 21.63%-Al: 20.72%-Co: 19.82%-Ni: 19.31%-Cr: 18.52%-: 0.0% | 2_NiCoFeAlCr = Al: 27.62%-Ni: 23.33%-Co: 19.64%-Fe: 17.31%-Cr: 12.1% | Unassigned = Al: 26.84%-Fe: 19.56%-Ni: 19.2%-Co: 18.63%-Cr: 15.78%,1_FeCoNiCrAl : 100.00%,7.381,697.7,182.89,5044,412.792,2053,69.7
EP3088B,1_600X,1_FeCoNiCrAl = Fe: 21.63%-Al: 20.72%-Co: 19.82%-Ni: 19.31%-Cr: 18.52%-: 0.0% | 2_NiCoFeAlCr = Al: 27.62%-Ni: 23.33%-Co: 19.64%-Fe: 17.31%-Cr: 12.1% | Unassigned = Al: 26.84%-Fe: 19.56%-Ni: 19.2%-Co: 18.63%-Cr: 15.78%,1_FeCoNiCrAl : 100.00%,6.799,642.6,173.39,4999,415.03,2058,70.2
EP3088B,1_600X,1_FeCoNiCrAl = Fe: 21.63%-Al: 20.72%-Co: 19.82%-Ni: 19.31%-Cr: 18.52%-: 0.0% | 2_NiCoFeAlCr = Al: 27.62%-Ni: 23.33%-Co: 19.64%-Fe: 17.31%-Cr: 12.1% | Unassigned = Al: 26.84%-Fe: 19.56%-Ni: 19.2%-Co: 18.63%-Cr: 15.78%,1_FeCoNiCrAl : 100.00%,6.058,572.6,166.56,5235.8,411.313,2053,70.6
EP3088B,1_600X,1_FeCoNiCrAl = Fe: 21.63%-Al: 20.72%-Co: 19.82%-Ni: 19.31%-Cr: 18.52%-: 0.0% | 2_NiCoFeAlCr = Al: 27.62%-Ni: 23.33%-Co: 19.64%-Fe: 17.31%-Cr: 12.1% | Unassigned = Al: 26.84%-Fe: 19.56%-Ni: 19.2%-Co: 18.63%-Cr: 15.78%,1_FeCoNiCrAl : 99.59%|2_NiCoFeAlCr : 0.41%,6.25,590.8,160.78,4773.9,398.039,2056,70.4
EP3088B,1_600X,1_FeCoNiCrAl = Fe: 21.63%-Al: 20.72%-Co: 19.82%-Ni: 19.31%-Cr: 18.52%-: 0.0% | 2_NiCoFeAlCr = Al: 27.62%-Ni: 23.33%-Co: 19.64%-Fe: 17.31%-Cr: 12.1% | Unassigned = Al: 26.84%-Fe: 19.56%-Ni: 19.2%-Co: 18.63%-Cr: 15.78%,1_FeCoNiCrAl : 85.45%|2_NiCoFeAlCr : 14.55%,5.82,550.1,154.38,4777.4,389.757,2052,70
EP3088B,1_600X,1_FeCoNiCrAl = Fe: 21.63%-Al: 20.72%-Co: 19.82%-Ni: 19.31%-Cr: 18.52%-: 0.0% | 2_NiCoFeAlCr = Al: 27.62%-Ni: 23.33%-Co: 19.64%-Fe: 17.31%-Cr: 12.1% | Unassigned = Al: 26.84%-Fe: 19.56%-Ni: 19.2%-Co: 18.63%-Cr: 15.78%,1_FeCoNiCrAl : 65.91%|2_NiCoFeAlCr : 34.09%,4.785,452.3,136.06,4655.1,403.161,2074,69.7
EP3088B,1_600X,1_FeCoNiCrAl = Fe: 21.63%-Al: 20.72%-Co: 19.82%-Ni: 19.31%-Cr: 18.52%-: 0.0% | 2_NiCoFeAlCr = Al: 27.62%-Ni: 23.33%-Co: 19.64%-Fe: 17.31%-Cr: 12.1% | Unassigned = Al: 26.84%-Fe: 19.56%-Ni: 19.2%-Co: 18.63%-Cr: 15.78%,1_FeCoNiCrAl : 99.38%|2_NiCoFeAlCr : 0.62%,4.124,389.8,132.93,5182.4,409.552,2052,70.5
EP3088B,1_600X,1_FeCoNiCrAl = Fe: 21.63%-Al: 20.72%-Co: 19.82%-Ni: 19.31%-Cr: 18.52%-: 0.0% | 2_NiCoFeAlCr = Al: 27.62%-Ni: 23.33%-Co: 19.64%-Fe: 17.31%-Cr: 12.1% | Unassigned = Al: 26.84%-Fe: 19.56%-Ni: 19.2%-Co: 18.63%-Cr: 15.78%,1_FeCoNiCrAl : 100.00%,7.879,744.7,199.68,5480.4,423.084,2054,69.9
EP3088B,1_600X,1_FeCoNiCrAl = Fe: 21.63%-Al: 20.72%-Co: 19.82%-Ni: 19.31%-Cr: 18.52%-: 0.0% | 2_NiCoFeAlCr = Al: 27.62%-Ni: 23.33%-Co: 19.64%-Fe: 17.31%-Cr: 12.1% | Unassigned = Al: 26.84%-Fe: 19.56%-Ni: 19.2%-Co: 18.63%-Cr: 15.78%,1_FeCoNiCrAl : 100.00%,7.413,700.7,196,5648.3,422.894,2056,70.3
EP3088B,1_600X,1_FeCoNiCrAl = Fe: 21.63%-Al: 20.72%-Co: 19.82%-Ni: 19.31%-Cr: 18.52%-: 0.0% | 2_NiCoFeAlCr = Al: 27.62%-Ni: 23.33%-Co: 19.64%-Fe: 17.31%-Cr: 12.1% | Unassigned = Al: 26.84%-Fe: 19.56%-Ni: 19.2%-Co: 18.63%-Cr: 15.78%,2_NiCoFeAlCr : 67.10%|1_FeCoNiCrAl : 32.90%,8.693,821.7,212.22,5498.9,412.219,2054,70
EP3088B,1_600X,1_FeCoNiCrAl = Fe: 21.63%-Al: 20.72%-Co: 19.82%-Ni: 19.31%-Cr: 18.52%-: 0.0% | 2_NiCoFeAlCr = Al: 27.62%-Ni: 23.33%-Co: 19.64%-Fe: 17.31%-Cr: 12.1% | Unassigned = Al: 26.84%-Fe: 19.56%-Ni: 19.2%-Co: 18.63%-Cr: 15.78%,1_FeCoNiCrAl : 17.59%|2_NiCoFeAlCr : 82.41%,7.211,681.6,172.12,4654.1,404.84,2051,70.1
EP3088B,1_600X,1_FeCoNiCrAl = Fe: 21.63%-Al: 20.72%-Co: 19.82%-Ni: 19.31%-Cr: 18.52%-: 0.0% | 2_NiCoFeAlCr = Al: 27.62%-Ni: 23.33%-Co: 19.64%-Fe: 17.31%-Cr: 12.1% | Unassigned = Al: 26.84%-Fe: 19.56%-Ni: 19.2%-Co: 18.63%-Cr: 15.78%,2_NiCoFeAlCr : 6.20%|1_FeCoNiCrAl : 93.80%,4.225,399.3,128.09,4736.8,396.247,2047,69.2
EP3088B,1_600X,1_FeCoNiCrAl = Fe: 21.63%-Al: 20.72%-Co: 19.82%-Ni: 19.31%-Cr: 18.52%-: 0.0% | 2_NiCoFeAlCr = Al: 27.62%-Ni: 23.33%-Co: 19.64%-Fe: 17.31%-Cr: 12.1% | Unassigned = Al: 26.84%-Fe: 19.56%-Ni: 19.2%-Co: 18.63%-Cr: 15.78%,1_FeCoNiCrAl : 100.00%,6.012,568.3,151.13,4455.5,412.404,2051,70
EP3088B,1_600X,1_FeCoNiCrAl = Fe: 21.63%-Al: 20.72%-Co: 19.82%-Ni: 19.31%-Cr: 18.52%-: 0.0% | 2_NiCoFeAlCr = Al: 27.62%-Ni: 23.33%-Co: 19.64%-Fe: 17.31%-Cr: 12.1% | Unassigned = Al: 26.84%-Fe: 19.56%-Ni: 19.2%-Co: 18.63%-Cr: 15.78%,1_FeCoNiCrAl : 100.00%,3.046,287.9,107.28,4781.6,423.093,2089,70.1
EP3088B,1_600X,1_FeCoNiCrAl = Fe: 21.63%-Al: 20.72%-Co: 19.82%-Ni: 19.31%-Cr: 18.52%-: 0.0% | 2_NiCoFeAlCr = Al: 27.62%-Ni: 23.33%-Co: 19.64%-Fe: 17.31%-Cr: 12.1% | Unassigned = Al: 26.84%-Fe: 19.56%-Ni: 19.2%-Co: 18.63%-Cr: 15.78%,1_FeCoNiCrAl : 100.00%,7.742,731.8,179.04,4636.5,408.579,2053,69.7
