Repository: giengeb1/ADAMaNT-HEA-indents

File: Indentation Results.csv (part 25 of 64)
Sample,Magnification,Compound Compositions,Indent Composition,Hardness,Hv,Modulus,Stiffness^2 / Load,Pmax,Hmax,Reporting Depth
EP3088B,1_600X,1_FeCoNiCrAl = Fe: 21.63%-Al: 20.72%-Co: 19.82%-Ni: 19.31%-Cr: 18.52%-: 0.0% | 2_NiCoFeAlCr = Al: 27.62%-Ni: 23.33%-Co: 19.64%-Fe: 17.31%-Cr: 12.1% | Unassigned = Al: 26.84%-Fe: 19.56%-Ni: 19.2%-Co: 18.63%-Cr: 15.78%,1_FeCoNiCrAl : 100.00%,5.906,558.2,156.97,4846.2,395.727,2054,69.8
EP3088B,1_600X,1_FeCoNiCrAl = Fe: 21.63%-Al: 20.72%-Co: 19.82%-Ni: 19.31%-Cr: 18.52%-: 0.0% | 2_NiCoFeAlCr = Al: 27.62%-Ni: 23.33%-Co: 19.64%-Fe: 17.31%-Cr: 12.1% | Unassigned = Al: 26.84%-Fe: 19.56%-Ni: 19.2%-Co: 18.63%-Cr: 15.78%,1_FeCoNiCrAl : 96.80%|2_NiCoFeAlCr : 3.20%,7.975,753.8,193.97,5157.2,409.605,2054,69.9
EP3088B,1_600X,1_FeCoNiCrAl = Fe: 21.63%-Al: 20.72%-Co: 19.82%-Ni: 19.31%-Cr: 18.52%-: 0.0% | 2_NiCoFeAlCr = Al: 27.62%-Ni: 23.33%-Co: 19.64%-Fe: 17.31%-Cr: 12.1% | Unassigned = Al: 26.84%-Fe: 19.56%-Ni: 19.2%-Co: 18.63%-Cr: 15.78%,1_FeCoNiCrAl : 100.00%,7.832,740.2,192.68,5192.4,420.055,2055,70.2
EP3088B,1_600X,1_FeCoNiCrAl = Fe: 21.63%-Al: 20.72%-Co: 19.82%-Ni: 19.31%-Cr: 18.52%-: 0.0% | 2_NiCoFeAlCr = Al: 27.62%-Ni: 23.33%-Co: 19.64%-Fe: 17.31%-Cr: 12.1% | Unassigned = Al: 26.84%-Fe: 19.56%-Ni: 19.2%-Co: 18.63%-Cr: 15.78%,1_FeCoNiCrAl : 100.00%,9.163,866.1,231.03,6001.1,417.259,2053,70.1
EP3088B,1_600X,1_FeCoNiCrAl = Fe: 21.63%-Al: 20.72%-Co: 19.82%-Ni: 19.31%-Cr: 18.52%-: 0.0% | 2_NiCoFeAlCr = Al: 27.62%-Ni: 23.33%-Co: 19.64%-Fe: 17.31%-Cr: 12.1% | Unassigned = Al: 26.84%-Fe: 19.56%-Ni: 19.2%-Co: 18.63%-Cr: 15.78%,1_FeCoNiCrAl : 70.18%|2_NiCoFeAlCr : 29.82%,8.163,771.5,188.47,4798.9,414.446,2054,69.7
EP3088B,1_600X,1_FeCoNiCrAl = Fe: 21.63%-Al: 20.72%-Co: 19.82%-Ni: 19.31%-Cr: 18.52%-: 0.0% | 2_NiCoFeAlCr = Al: 27.62%-Ni: 23.33%-Co: 19.64%-Fe: 17.31%-Cr: 12.1% | Unassigned = Al: 26.84%-Fe: 19.56%-Ni: 19.2%-Co: 18.63%-Cr: 15.78%,1_FeCoNiCrAl : 100.00%,8.874,838.8,205.45,5103.3,414.111,2056,70
EP3088B,1_600X,1_FeCoNiCrAl = Fe: 21.63%-Al: 20.72%-Co: 19.82%-Ni: 19.31%-Cr: 18.52%-: 0.0% | 2_NiCoFeAlCr = Al: 27.62%-Ni: 23.33%-Co: 19.64%-Fe: 17.31%-Cr: 12.1% | Unassigned = Al: 26.84%-Fe: 19.56%-Ni: 19.2%-Co: 18.63%-Cr: 15.78%,1_FeCoNiCrAl : 100.00%,5.539,523.6,150.31,4791.1,409.679,2053,70.4
EP3088B,1_600X,1_FeCoNiCrAl = Fe: 21.63%-Al: 20.72%-Co: 19.82%-Ni: 19.31%-Cr: 18.52%-: 0.0% | 2_NiCoFeAlCr = Al: 27.62%-Ni: 23.33%-Co: 19.64%-Fe: 17.31%-Cr: 12.1% | Unassigned = Al: 26.84%-Fe: 19.56%-Ni: 19.2%-Co: 18.63%-Cr: 15.78%,1_FeCoNiCrAl : 100.00%,8.064,762.2,202.93,5502.6,421.465,2056,70.1
EP3088B,1_600X,1_FeCoNiCrAl = Fe: 21.63%-Al: 20.72%-Co: 19.82%-Ni: 19.31%-Cr: 18.52%-: 0.0% | 2_NiCoFeAlCr = Al: 27.62%-Ni: 23.33%-Co: 19.64%-Fe: 17.31%-Cr: 12.1% | Unassigned = Al: 26.84%-Fe: 19.56%-Ni: 19.2%-Co: 18.63%-Cr: 15.78%,1_FeCoNiCrAl : 97.32%|2_NiCoFeAlCr : 2.68%,6.911,653.3,170.57,4780.7,412.855,2053,70.1
EP3088B,1_600X,1_FeCoNiCrAl = Fe: 21.63%-Al: 20.72%-Co: 19.82%-Ni: 19.31%-Cr: 18.52%-: 0.0% | 2_NiCoFeAlCr = Al: 27.62%-Ni: 23.33%-Co: 19.64%-Fe: 17.31%-Cr: 12.1% | Unassigned = Al: 26.84%-Fe: 19.56%-Ni: 19.2%-Co: 18.63%-Cr: 15.78%,2_NiCoFeAlCr : 28.29%|1_FeCoNiCrAl : 71.71%,3.097,292.7,111.2,5021.9,399.204,2053,70.3
EP3088B,1_600X,1_FeCoNiCrAl = Fe: 21.63%-Al: 20.72%-Co: 19.82%-Ni: 19.31%-Cr: 18.52%-: 0.0% | 2_NiCoFeAlCr = Al: 27.62%-Ni: 23.33%-Co: 19.64%-Fe: 17.31%-Cr: 12.1% | Unassigned = Al: 26.84%-Fe: 19.56%-Ni: 19.2%-Co: 18.63%-Cr: 15.78%,1_FeCoNiCrAl : 21.76%|2_NiCoFeAlCr : 78.24%,7.057,667,179.34,5102.1,404.436,2042,69.6
EP3088B,1_600X,1_FeCoNiCrAl = Fe: 21.63%-Al: 20.72%-Co: 19.82%-Ni: 19.31%-Cr: 18.52%-: 0.0% | 2_NiCoFeAlCr = Al: 27.62%-Ni: 23.33%-Co: 19.64%-Fe: 17.31%-Cr: 12.1% | Unassigned = Al: 26.84%-Fe: 19.56%-Ni: 19.2%-Co: 18.63%-Cr: 15.78%,1_FeCoNiCrAl : 97.40%|2_NiCoFeAlCr : 2.60%,8.491,802.6,207.29,5414.8,412.38,2057,70.2
EP3088B,1_600X,1_FeCoNiCrAl = Fe: 21.63%-Al: 20.72%-Co: 19.82%-Ni: 19.31%-Cr: 18.52%-: 0.0% | 2_NiCoFeAlCr = Al: 27.62%-Ni: 23.33%-Co: 19.64%-Fe: 17.31%-Cr: 12.1% | Unassigned = Al: 26.84%-Fe: 19.56%-Ni: 19.2%-Co: 18.63%-Cr: 15.78%,1_FeCoNiCrAl : 100.00%,5.257,496.9,154.04,5268.1,411.055,2055,70.3
EP3088B,1_600X,1_FeCoNiCrAl = Fe: 21.63%-Al: 20.72%-Co: 19.82%-Ni: 19.31%-Cr: 18.52%-: 0.0% | 2_NiCoFeAlCr = Al: 27.62%-Ni: 23.33%-Co: 19.64%-Fe: 17.31%-Cr: 12.1% | Unassigned = Al: 26.84%-Fe: 19.56%-Ni: 19.2%-Co: 18.63%-Cr: 15.78%,2_NiCoFeAlCr : 1.21%|1_FeCoNiCrAl : 98.79%,6.32,597.4,173.67,5391.9,412.381,2055,69.9
EP3088B,1_600X,1_FeCoNiCrAl = Fe: 21.63%-Al: 20.72%-Co: 19.82%-Ni: 19.31%-Cr: 18.52%-: 0.0% | 2_NiCoFeAlCr = Al: 27.62%-Ni: 23.33%-Co: 19.64%-Fe: 17.31%-Cr: 12.1% | Unassigned = Al: 26.84%-Fe: 19.56%-Ni: 19.2%-Co: 18.63%-Cr: 15.78%,1_FeCoNiCrAl : 12.67%|2_NiCoFeAlCr : 87.33%,8.952,846.2,216.79,5534,416.193,2054,70.4
EP3088B,1_600X,1_FeCoNiCrAl = Fe: 21.63%-Al: 20.72%-Co: 19.82%-Ni: 19.31%-Cr: 18.52%-: 0.0% | 2_NiCoFeAlCr = Al: 27.62%-Ni: 23.33%-Co: 19.64%-Fe: 17.31%-Cr: 12.1% | Unassigned = Al: 26.84%-Fe: 19.56%-Ni: 19.2%-Co: 18.63%-Cr: 15.78%,2_NiCoFeAlCr : 38.34%|1_FeCoNiCrAl : 61.66%,6.73,636.1,176,5181,414.645,2052,70
EP3088B,1_600X,1_FeCoNiCrAl = Fe: 21.63%-Al: 20.72%-Co: 19.82%-Ni: 19.31%-Cr: 18.52%-: 0.0% | 2_NiCoFeAlCr = Al: 27.62%-Ni: 23.33%-Co: 19.64%-Fe: 17.31%-Cr: 12.1% | Unassigned = Al: 26.84%-Fe: 19.56%-Ni: 19.2%-Co: 18.63%-Cr: 15.78%,1_FeCoNiCrAl : 100.00%,5.909,558.5,155.86,4784.2,410.694,2054,70.4
EP3088B,1_600X,1_FeCoNiCrAl = Fe: 21.63%-Al: 20.72%-Co: 19.82%-Ni: 19.31%-Cr: 18.52%-: 0.0% | 2_NiCoFeAlCr = Al: 27.62%-Ni: 23.33%-Co: 19.64%-Fe: 17.31%-Cr: 12.1% | Unassigned = Al: 26.84%-Fe: 19.56%-Ni: 19.2%-Co: 18.63%-Cr: 15.78%,1_FeCoNiCrAl : 70.48%|2_NiCoFeAlCr : 29.52%,7.81,738.2,180.12,4644.3,421.182,2055,70.3
EP3088B,1_600X,1_FeCoNiCrAl = Fe: 21.63%-Al: 20.72%-Co: 19.82%-Ni: 19.31%-Cr: 18.52%-: 0.0% | 2_NiCoFeAlCr = Al: 27.62%-Ni: 23.33%-Co: 19.64%-Fe: 17.31%-Cr: 12.1% | Unassigned = Al: 26.84%-Fe: 19.56%-Ni: 19.2%-Co: 18.63%-Cr: 15.78%,1_FeCoNiCrAl : 49.66%|2_NiCoFeAlCr : 50.34%,6.539,618.1,164.47,4746.7,414.229,2054,70
EP3088B,1_600X,1_FeCoNiCrAl = Fe: 21.63%-Al: 20.72%-Co: 19.82%-Ni: 19.31%-Cr: 18.52%-: 0.0% | 2_NiCoFeAlCr = Al: 27.62%-Ni: 23.33%-Co: 19.64%-Fe: 17.31%-Cr: 12.1% | Unassigned = Al: 26.84%-Fe: 19.56%-Ni: 19.2%-Co: 18.63%-Cr: 15.78%,1_FeCoNiCrAl : 100.00%,7.265,686.6,178.88,4935.7,408.889,2055,70.1
EP3088B,1_600X,1_FeCoNiCrAl = Fe: 21.63%-Al: 20.72%-Co: 19.82%-Ni: 19.31%-Cr: 18.52%-: 0.0% | 2_NiCoFeAlCr = Al: 27.62%-Ni: 23.33%-Co: 19.64%-Fe: 17.31%-Cr: 12.1% | Unassigned = Al: 26.84%-Fe: 19.56%-Ni: 19.2%-Co: 18.63%-Cr: 15.78%,1_FeCoNiCrAl : 98.75%|2_NiCoFeAlCr : 1.25%,8.302,784.7,209.46,5635.2,411.384,2056,69.8
EP3088B,1_600X,1_FeCoNiCrAl = Fe: 21.63%-Al: 20.72%-Co: 19.82%-Ni: 19.31%-Cr: 18.52%-: 0.0% | 2_NiCoFeAlCr = Al: 27.62%-Ni: 23.33%-Co: 19.64%-Fe: 17.31%-Cr: 12.1% | Unassigned = Al: 26.84%-Fe: 19.56%-Ni: 19.2%-Co: 18.63%-Cr: 15.78%,1_FeCoNiCrAl : 100.00%,7.456,704.7,185.59,5119.4,414.551,2054,70.1
EP3088B,1_600X,1_FeCoNiCrAl = Fe: 21.63%-Al: 20.72%-Co: 19.82%-Ni: 19.31%-Cr: 18.52%-: 0.0% | 2_NiCoFeAlCr = Al: 27.62%-Ni: 23.33%-Co: 19.64%-Fe: 17.31%-Cr: 12.1% | Unassigned = Al: 26.84%-Fe: 19.56%-Ni: 19.2%-Co: 18.63%-Cr: 15.78%,2_NiCoFeAlCr : 92.93%|1_FeCoNiCrAl : 7.07%,5.185,490.1,151.65,5197.5,408.331,2052,70.1
EP3088B,1_600X,1_FeCoNiCrAl = Fe: 21.63%-Al: 20.72%-Co: 19.82%-Ni: 19.31%-Cr: 18.52%-: 0.0% | 2_NiCoFeAlCr = Al: 27.62%-Ni: 23.33%-Co: 19.64%-Fe: 17.31%-Cr: 12.1% | Unassigned = Al: 26.84%-Fe: 19.56%-Ni: 19.2%-Co: 18.63%-Cr: 15.78%,1_FeCoNiCrAl : 66.12%|2_NiCoFeAlCr : 33.88%,8.832,834.8,211.85,5398.4,419.986,2055,70.2
EP3088B,1_600X,1_FeCoNiCrAl = Fe: 21.63%-Al: 20.72%-Co: 19.82%-Ni: 19.31%-Cr: 18.52%-: 0.0% | 2_NiCoFeAlCr = Al: 27.62%-Ni: 23.33%-Co: 19.64%-Fe: 17.31%-Cr: 12.1% | Unassigned = Al: 26.84%-Fe: 19.56%-Ni: 19.2%-Co: 18.63%-Cr: 15.78%,1_FeCoNiCrAl : 81.93%|2_NiCoFeAlCr : 18.07%,8.529,806.1,203.75,5237.3,415.25,2053,70.2
EP3088B,1_600X,1_FeCoNiCrAl = Fe: 21.63%-Al: 20.72%-Co: 19.82%-Ni: 19.31%-Cr: 18.52%-: 0.0% | 2_NiCoFeAlCr = Al: 27.62%-Ni: 23.33%-Co: 19.64%-Fe: 17.31%-Cr: 12.1% | Unassigned = Al: 26.84%-Fe: 19.56%-Ni: 19.2%-Co: 18.63%-Cr: 15.78%,2_NiCoFeAlCr : 32.56%|1_FeCoNiCrAl : 67.44%,6.01,568,161.29,4992.5,419.938,2065,70
EP3088B,1_600X,1_FeCoNiCrAl = Fe: 21.63%-Al: 20.72%-Co: 19.82%-Ni: 19.31%-Cr: 18.52%-: 0.0% | 2_NiCoFeAlCr = Al: 27.62%-Ni: 23.33%-Co: 19.64%-Fe: 17.31%-Cr: 12.1% | Unassigned = Al: 26.84%-Fe: 19.56%-Ni: 19.2%-Co: 18.63%-Cr: 15.78%,1_FeCoNiCrAl : 100.00%,7.375,697.1,178.59,4847,407.07,2055,69.9
EP3088B,1_600X,1_FeCoNiCrAl = Fe: 21.63%-Al: 20.72%-Co: 19.82%-Ni: 19.31%-Cr: 18.52%-: 0.0% | 2_NiCoFeAlCr = Al: 27.62%-Ni: 23.33%-Co: 19.64%-Fe: 17.31%-Cr: 12.1% | Unassigned = Al: 26.84%-Fe: 19.56%-Ni: 19.2%-Co: 18.63%-Cr: 15.78%,2_NiCoFeAlCr : 96.51%|1_FeCoNiCrAl : 3.49%,8.577,810.7,197.83,4956.5,414.286,2052,69.6
EP3088B,1_600X,1_FeCoNiCrAl = Fe: 21.63%-Al: 20.72%-Co: 19.82%-Ni: 19.31%-Cr: 18.52%-: 0.0% | 2_NiCoFeAlCr = Al: 27.62%-Ni: 23.33%-Co: 19.64%-Fe: 17.31%-Cr: 12.1% | Unassigned = Al: 26.84%-Fe: 19.56%-Ni: 19.2%-Co: 18.63%-Cr: 15.78%,2_NiCoFeAlCr : 14.93%|1_FeCoNiCrAl : 85.07%,7.511,709.9,177.86,4725.7,407.207,2053,69.9
EP3088B,1_600X,1_FeCoNiCrAl = Fe: 21.63%-Al: 20.72%-Co: 19.82%-Ni: 19.31%-Cr: 18.52%-: 0.0% | 2_NiCoFeAlCr = Al: 27.62%-Ni: 23.33%-Co: 19.64%-Fe: 17.31%-Cr: 12.1% | Unassigned = Al: 26.84%-Fe: 19.56%-Ni: 19.2%-Co: 18.63%-Cr: 15.78%,1_FeCoNiCrAl : 100.00%,8.663,818.8,205.57,5233,410.044,2052,69.6
EP3088B,1_600X,1_FeCoNiCrAl = Fe: 21.63%-Al: 20.72%-Co: 19.82%-Ni: 19.31%-Cr: 18.52%-: 0.0% | 2_NiCoFeAlCr = Al: 27.62%-Ni: 23.33%-Co: 19.64%-Fe: 17.31%-Cr: 12.1% | Unassigned = Al: 26.84%-Fe: 19.56%-Ni: 19.2%-Co: 18.63%-Cr: 15.78%,1_FeCoNiCrAl : 96.94%|2_NiCoFeAlCr : 3.06%,4.723,446.5,152.14,5738.5,409.729,2052,69.9
EP3088B,1_600X,1_FeCoNiCrAl = Fe: 21.63%-Al: 20.72%-Co: 19.82%-Ni: 19.31%-Cr: 18.52%-: 0.0% | 2_NiCoFeAlCr = Al: 27.62%-Ni: 23.33%-Co: 19.64%-Fe: 17.31%-Cr: 12.1% | Unassigned = Al: 26.84%-Fe: 19.56%-Ni: 19.2%-Co: 18.63%-Cr: 15.78%,1_FeCoNiCrAl : 25.37%|2_NiCoFeAlCr : 74.63%,8.884,839.7,210.66,5315.6,423.342,2055,70
EP3088B,1_600X,1_FeCoNiCrAl = Fe: 21.63%-Al: 20.72%-Co: 19.82%-Ni: 19.31%-Cr: 18.52%-: 0.0% | 2_NiCoFeAlCr = Al: 27.62%-Ni: 23.33%-Co: 19.64%-Fe: 17.31%-Cr: 12.1% | Unassigned = Al: 26.84%-Fe: 19.56%-Ni: 19.2%-Co: 18.63%-Cr: 15.78%,1_FeCoNiCrAl : 100.00%,5.851,553.1,151,4571.7,422.489,2074,70
EP3088B,1_600X,1_FeCoNiCrAl = Fe: 21.63%-Al: 20.72%-Co: 19.82%-Ni: 19.31%-Cr: 18.52%-: 0.0% | 2_NiCoFeAlCr = Al: 27.62%-Ni: 23.33%-Co: 19.64%-Fe: 17.31%-Cr: 12.1% | Unassigned = Al: 26.84%-Fe: 19.56%-Ni: 19.2%-Co: 18.63%-Cr: 15.78%,1_FeCoNiCrAl : 78.89%|2_NiCoFeAlCr : 21.11%,5.984,565.6,162.66,5087.3,410.226,2053,70.2
EP3088B,1_600X,1_FeCoNiCrAl = Fe: 21.63%-Al: 20.72%-Co: 19.82%-Ni: 19.31%-Cr: 18.52%-: 0.0% | 2_NiCoFeAlCr = Al: 27.62%-Ni: 23.33%-Co: 19.64%-Fe: 17.31%-Cr: 12.1% | Unassigned = Al: 26.84%-Fe: 19.56%-Ni: 19.2%-Co: 18.63%-Cr: 15.78%,2_NiCoFeAlCr : 90.78%|1_FeCoNiCrAl : 9.22%,8.01,757.1,196.04,5227.7,418.834,2055,69.9
EP3088B,1_600X,1_FeCoNiCrAl = Fe: 21.63%-Al: 20.72%-Co: 19.82%-Ni: 19.31%-Cr: 18.52%-: 0.0% | 2_NiCoFeAlCr = Al: 27.62%-Ni: 23.33%-Co: 19.64%-Fe: 17.31%-Cr: 12.1% | Unassigned = Al: 26.84%-Fe: 19.56%-Ni: 19.2%-Co: 18.63%-Cr: 15.78%,2_NiCoFeAlCr : 36.26%|1_FeCoNiCrAl : 63.74%,1.211,114.5,71.33,5697.2,404.481,2053,70.3
EP3088B,1_600X,1_FeCoNiCrAl = Fe: 21.63%-Al: 20.72%-Co: 19.82%-Ni: 19.31%-Cr: 18.52%-: 0.0% | 2_NiCoFeAlCr = Al: 27.62%-Ni: 23.33%-Co: 19.64%-Fe: 17.31%-Cr: 12.1% | Unassigned = Al: 26.84%-Fe: 19.56%-Ni: 19.2%-Co: 18.63%-Cr: 15.78%,1_FeCoNiCrAl : 92.11%|2_NiCoFeAlCr : 7.89%,7.75,732.5,185.37,4914.8,409.642,2053,70.3
EP3088B,1_600X,1_FeCoNiCrAl = Fe: 21.63%-Al: 20.72%-Co: 19.82%-Ni: 19.31%-Cr: 18.52%-: 0.0% | 2_NiCoFeAlCr = Al: 27.62%-Ni: 23.33%-Co: 19.64%-Fe: 17.31%-Cr: 12.1% | Unassigned = Al: 26.84%-Fe: 19.56%-Ni: 19.2%-Co: 18.63%-Cr: 15.78%,2_NiCoFeAlCr : 98.00%|1_FeCoNiCrAl : 2.00%,6.909,653.1,172.46,4872.9,411.813,2056,69.8
EP3088B,1_600X,1_FeCoNiCrAl = Fe: 21.63%-Al: 20.72%-Co: 19.82%-Ni: 19.31%-Cr: 18.52%-: 0.0% | 2_NiCoFeAlCr = Al: 27.62%-Ni: 23.33%-Co: 19.64%-Fe: 17.31%-Cr: 12.1% | Unassigned = Al: 26.84%-Fe: 19.56%-Ni: 19.2%-Co: 18.63%-Cr: 15.78%,1_FeCoNiCrAl : 15.80%|2_NiCoFeAlCr : 84.20%,8.232,778.1,190.42,4843.6,401.43,2027,69.7
EP3088B,1_600X,1_FeCoNiCrAl = Fe: 21.63%-Al: 20.72%-Co: 19.82%-Ni: 19.31%-Cr: 18.52%-: 0.0% | 2_NiCoFeAlCr = Al: 27.62%-Ni: 23.33%-Co: 19.64%-Fe: 17.31%-Cr: 12.1% | Unassigned = Al: 26.84%-Fe: 19.56%-Ni: 19.2%-Co: 18.63%-Cr: 15.78%,2_NiCoFeAlCr : 96.75%|1_FeCoNiCrAl : 3.25%,6.934,655.4,172.38,4852.3,411.882,2053,70
EP3088B,1_600X,1_FeCoNiCrAl = Fe: 21.63%-Al: 20.72%-Co: 19.82%-Ni: 19.31%-Cr: 18.52%-: 0.0% | 2_NiCoFeAlCr = Al: 27.62%-Ni: 23.33%-Co: 19.64%-Fe: 17.31%-Cr: 12.1% | Unassigned = Al: 26.84%-Fe: 19.56%-Ni: 19.2%-Co: 18.63%-Cr: 15.78%,1_FeCoNiCrAl : 81.26%|2_NiCoFeAlCr : 17.87%|Unassigned : 0.87%,5.222,493.6,159.43,5631.3,408.651,2055,69.5
EP3088B,1_600X,1_FeCoNiCrAl = Fe: 21.63%-Al: 20.72%-Co: 19.82%-Ni: 19.31%-Cr: 18.52%-: 0.0% | 2_NiCoFeAlCr = Al: 27.62%-Ni: 23.33%-Co: 19.64%-Fe: 17.31%-Cr: 12.1% | Unassigned = Al: 26.84%-Fe: 19.56%-Ni: 19.2%-Co: 18.63%-Cr: 15.78%,1_FeCoNiCrAl : 86.96%|2_NiCoFeAlCr : 13.04%,8.66,818.6,212,5512.2,415.401,2053,70
EP3088B,1_600X,1_FeCoNiCrAl = Fe: 21.63%-Al: 20.72%-Co: 19.82%-Ni: 19.31%-Cr: 18.52%-: 0.0% | 2_NiCoFeAlCr = Al: 27.62%-Ni: 23.33%-Co: 19.64%-Fe: 17.31%-Cr: 12.1% | Unassigned = Al: 26.84%-Fe: 19.56%-Ni: 19.2%-Co: 18.63%-Cr: 15.78%,1_FeCoNiCrAl : 100.00%,5.449,515,160.28,5446.5,418.797,2054,70.2
EP3088B,1_600X,1_FeCoNiCrAl = Fe: 21.63%-Al: 20.72%-Co: 19.82%-Ni: 19.31%-Cr: 18.52%-: 0.0% | 2_NiCoFeAlCr = Al: 27.62%-Ni: 23.33%-Co: 19.64%-Fe: 17.31%-Cr: 12.1% | Unassigned = Al: 26.84%-Fe: 19.56%-Ni: 19.2%-Co: 18.63%-Cr: 15.78%,1_FeCoNiCrAl : 87.84%|2_NiCoFeAlCr : 12.16%,7.166,677.3,183.76,5237.9,409.486,2040,69.7
EP3088B,1_600X,1_FeCoNiCrAl = Fe: 21.63%-Al: 20.72%-Co: 19.82%-Ni: 19.31%-Cr: 18.52%-: 0.0% | 2_NiCoFeAlCr = Al: 27.62%-Ni: 23.33%-Co: 19.64%-Fe: 17.31%-Cr: 12.1% | Unassigned = Al: 26.84%-Fe: 19.56%-Ni: 19.2%-Co: 18.63%-Cr: 15.78%,2_NiCoFeAlCr : 64.76%|1_FeCoNiCrAl : 35.24%,2.953,279.1,109.64,5127.4,420.083,2090,70.3
EP3088B,1_600X,1_FeCoNiCrAl = Fe: 21.63%-Al: 20.72%-Co: 19.82%-Ni: 19.31%-Cr: 18.52%-: 0.0% | 2_NiCoFeAlCr = Al: 27.62%-Ni: 23.33%-Co: 19.64%-Fe: 17.31%-Cr: 12.1% | Unassigned = Al: 26.84%-Fe: 19.56%-Ni: 19.2%-Co: 18.63%-Cr: 15.78%,2_NiCoFeAlCr : 0.15%|1_FeCoNiCrAl : 99.85%,7.229,683.3,184.6,5231.7,410.353,2054,69.9
EP3088B,1_600X,1_FeCoNiCrAl = Fe: 21.63%-Al: 20.72%-Co: 19.82%-Ni: 19.31%-Cr: 18.52%-: 0.0% | 2_NiCoFeAlCr = Al: 27.62%-Ni: 23.33%-Co: 19.64%-Fe: 17.31%-Cr: 12.1% | Unassigned = Al: 26.84%-Fe: 19.56%-Ni: 19.2%-Co: 18.63%-Cr: 15.78%,1_FeCoNiCrAl : 77.04%|2_NiCoFeAlCr : 22.96%,3.546,335.2,112.44,4465.8,407.991,2053,70.3
EP3088B,1_600X,1_FeCoNiCrAl = Fe: 21.63%-Al: 20.72%-Co: 19.82%-Ni: 19.31%-Cr: 18.52%-: 0.0% | 2_NiCoFeAlCr = Al: 27.62%-Ni: 23.33%-Co: 19.64%-Fe: 17.31%-Cr: 12.1% | Unassigned = Al: 26.84%-Fe: 19.56%-Ni: 19.2%-Co: 18.63%-Cr: 15.78%,1_FeCoNiCrAl : 91.27%|2_NiCoFeAlCr : 8.73%,7.462,705.3,180.88,4895.7,402.378,2053,70
EP3088B,1_600X,1_FeCoNiCrAl = Fe: 21.63%-Al: 20.72%-Co: 19.82%-Ni: 19.31%-Cr: 18.52%-: 0.0% | 2_NiCoFeAlCr = Al: 27.62%-Ni: 23.33%-Co: 19.64%-Fe: 17.31%-Cr: 12.1% | Unassigned = Al: 26.84%-Fe: 19.56%-Ni: 19.2%-Co: 18.63%-Cr: 15.78%,1_FeCoNiCrAl : 98.37%|2_NiCoFeAlCr : 1.63%,7.46,705.1,182.45,4970.1,405.326,2053,70.2
EP3088B,1_600X,1_FeCoNiCrAl = Fe: 21.63%-Al: 20.72%-Co: 19.82%-Ni: 19.31%-Cr: 18.52%-: 0.0% | 2_NiCoFeAlCr = Al: 27.62%-Ni: 23.33%-Co: 19.64%-Fe: 17.31%-Cr: 12.1% | Unassigned = Al: 26.84%-Fe: 19.56%-Ni: 19.2%-Co: 18.63%-Cr: 15.78%,1_FeCoNiCrAl : 86.99%|2_NiCoFeAlCr : 13.01%,8.602,813.1,195.64,4851.8,407.908,2054,70.1
EP3088B,1_600X,1_FeCoNiCrAl = Fe: 21.63%-Al: 20.72%-Co: 19.82%-Ni: 19.31%-Cr: 18.52%-: 0.0% | 2_NiCoFeAlCr = Al: 27.62%-Ni: 23.33%-Co: 19.64%-Fe: 17.31%-Cr: 12.1% | Unassigned = Al: 26.84%-Fe: 19.56%-Ni: 19.2%-Co: 18.63%-Cr: 15.78%,2_NiCoFeAlCr : 43.35%|1_FeCoNiCrAl : 53.31%|Unassigned : 3.34%,7.116,672.6,173.32,4772.1,407.439,2052,70.2
EP3088B,1_600X,1_FeCoNiCrAl = Fe: 21.63%-Al: 20.72%-Co: 19.82%-Ni: 19.31%-Cr: 18.52%-: 0.0% | 2_NiCoFeAlCr = Al: 27.62%-Ni: 23.33%-Co: 19.64%-Fe: 17.31%-Cr: 12.1% | Unassigned = Al: 26.84%-Fe: 19.56%-Ni: 19.2%-Co: 18.63%-Cr: 15.78%,2_NiCoFeAlCr : 67.08%|1_FeCoNiCrAl : 32.52%|Unassigned : 0.40%,6.432,608,180.04,5634.3,407.794,2054,69.9
EP3088B,1_600X,1_FeCoNiCrAl = Fe: 21.63%-Al: 20.72%-Co: 19.82%-Ni: 19.31%-Cr: 18.52%-: 0.0% | 2_NiCoFeAlCr = Al: 27.62%-Ni: 23.33%-Co: 19.64%-Fe: 17.31%-Cr: 12.1% | Unassigned = Al: 26.84%-Fe: 19.56%-Ni: 19.2%-Co: 18.63%-Cr: 15.78%,1_FeCoNiCrAl : 100.00%,8.108,766.4,212.17,5893.4,414.213,2053,70.1
EP3088B,1_600X,1_FeCoNiCrAl = Fe: 21.63%-Al: 20.72%-Co: 19.82%-Ni: 19.31%-Cr: 18.52%-: 0.0% | 2_NiCoFeAlCr = Al: 27.62%-Ni: 23.33%-Co: 19.64%-Fe: 17.31%-Cr: 12.1% | Unassigned = Al: 26.84%-Fe: 19.56%-Ni: 19.2%-Co: 18.63%-Cr: 15.78%,1_FeCoNiCrAl : 99.30%|2_NiCoFeAlCr : 0.70%,7.383,697.9,204.71,6098,430.549,2068,70.2
EP3088B,1_600X,1_FeCoNiCrAl = Fe: 21.63%-Al: 20.72%-Co: 19.82%-Ni: 19.31%-Cr: 18.52%-: 0.0% | 2_NiCoFeAlCr = Al: 27.62%-Ni: 23.33%-Co: 19.64%-Fe: 17.31%-Cr: 12.1% | Unassigned = Al: 26.84%-Fe: 19.56%-Ni: 19.2%-Co: 18.63%-Cr: 15.78%,1_FeCoNiCrAl : 100.00%,8.413,795.2,212.55,5697.3,423.823,2054,70.3
EP3088B,1_600X,1_FeCoNiCrAl = Fe: 21.63%-Al: 20.72%-Co: 19.82%-Ni: 19.31%-Cr: 18.52%-: 0.0% | 2_NiCoFeAlCr = Al: 27.62%-Ni: 23.33%-Co: 19.64%-Fe: 17.31%-Cr: 12.1% | Unassigned = Al: 26.84%-Fe: 19.56%-Ni: 19.2%-Co: 18.63%-Cr: 15.78%,1_FeCoNiCrAl : 86.32%|2_NiCoFeAlCr : 13.68%,8.651,817.7,209.52,5410,425.733,2054,70.1
EP3088B,1_600X,1_FeCoNiCrAl = Fe: 21.63%-Al: 20.72%-Co: 19.82%-Ni: 19.31%-Cr: 18.52%-: 0.0% | 2_NiCoFeAlCr = Al: 27.62%-Ni: 23.33%-Co: 19.64%-Fe: 17.31%-Cr: 12.1% | Unassigned = Al: 26.84%-Fe: 19.56%-Ni: 19.2%-Co: 18.63%-Cr: 15.78%,2_NiCoFeAlCr : 62.33%|1_FeCoNiCrAl : 37.67%,8.215,776.4,197.73,5171,422.084,2053,70.2
EP3088B,1_600X,1_FeCoNiCrAl = Fe: 21.63%-Al: 20.72%-Co: 19.82%-Ni: 19.31%-Cr: 18.52%-: 0.0% | 2_NiCoFeAlCr = Al: 27.62%-Ni: 23.33%-Co: 19.64%-Fe: 17.31%-Cr: 12.1% | Unassigned = Al: 26.84%-Fe: 19.56%-Ni: 19.2%-Co: 18.63%-Cr: 15.78%,2_NiCoFeAlCr : 82.91%|1_FeCoNiCrAl : 17.09%,8.775,829.4,207.87,5264.3,426.899,2054,70.1
EP3088B,1_600X,1_FeCoNiCrAl = Fe: 21.63%-Al: 20.72%-Co: 19.82%-Ni: 19.31%-Cr: 18.52%-: 0.0% | 2_NiCoFeAlCr = Al: 27.62%-Ni: 23.33%-Co: 19.64%-Fe: 17.31%-Cr: 12.1% | Unassigned = Al: 26.84%-Fe: 19.56%-Ni: 19.2%-Co: 18.63%-Cr: 15.78%,2_NiCoFeAlCr : 46.40%|1_FeCoNiCrAl : 53.60%,7.896,746.3,199.01,5439,423.551,2055,70
EP3088B,1_600X,1_FeCoNiCrAl = Fe: 21.63%-Al: 20.72%-Co: 19.82%-Ni: 19.31%-Cr: 18.52%-: 0.0% | 2_NiCoFeAlCr = Al: 27.62%-Ni: 23.33%-Co: 19.64%-Fe: 17.31%-Cr: 12.1% | Unassigned = Al: 26.84%-Fe: 19.56%-Ni: 19.2%-Co: 18.63%-Cr: 15.78%,1_FeCoNiCrAl : 96.09%|Unassigned : 3.30%|2_NiCoFeAlCr : 0.61%,9.189,868.5,214.18,5284.1,424.631,2055,69.7
EP3088B,1_600X,1_FeCoNiCrAl = Fe: 21.63%-Al: 20.72%-Co: 19.82%-Ni: 19.31%-Cr: 18.52%-: 0.0% | 2_NiCoFeAlCr = Al: 27.62%-Ni: 23.33%-Co: 19.64%-Fe: 17.31%-Cr: 12.1% | Unassigned = Al: 26.84%-Fe: 19.56%-Ni: 19.2%-Co: 18.63%-Cr: 15.78%,1_FeCoNiCrAl : 92.84%|Unassigned : 7.16%,8.604,813.3,210.42,5477.8,412.647,2055,69.9
EP3088B,1_600X,1_FeCoNiCrAl = Fe: 21.63%-Al: 20.72%-Co: 19.82%-Ni: 19.31%-Cr: 18.52%-: 0.0% | 2_NiCoFeAlCr = Al: 27.62%-Ni: 23.33%-Co: 19.64%-Fe: 17.31%-Cr: 12.1% | Unassigned = Al: 26.84%-Fe: 19.56%-Ni: 19.2%-Co: 18.63%-Cr: 15.78%,1_FeCoNiCrAl : 97.38%|2_NiCoFeAlCr : 2.62%,5.583,527.7,163.04,5475.1,415.089,2056,69.9
EP3088B,1_600X,1_FeCoNiCrAl = Fe: 21.63%-Al: 20.72%-Co: 19.82%-Ni: 19.31%-Cr: 18.52%-: 0.0% | 2_NiCoFeAlCr = Al: 27.62%-Ni: 23.33%-Co: 19.64%-Fe: 17.31%-Cr: 12.1% | Unassigned = Al: 26.84%-Fe: 19.56%-Ni: 19.2%-Co: 18.63%-Cr: 15.78%,2_NiCoFeAlCr : 70.39%|1_FeCoNiCrAl : 29.61%,6.557,619.8,174.27,5228.5,428.17,2055,70.4
EP3088B,1_600X,1_FeCoNiCrAl = Fe: 21.63%-Al: 20.72%-Co: 19.82%-Ni: 19.31%-Cr: 18.52%-: 0.0% | 2_NiCoFeAlCr = Al: 27.62%-Ni: 23.33%-Co: 19.64%-Fe: 17.31%-Cr: 12.1% | Unassigned = Al: 26.84%-Fe: 19.56%-Ni: 19.2%-Co: 18.63%-Cr: 15.78%,1_FeCoNiCrAl : 10.88%|2_NiCoFeAlCr : 89.12%,6.497,614.1,174.96,5311.9,411.302,2054,69.9
EP3088B,1_600X,1_FeCoNiCrAl = Fe: 21.63%-Al: 20.72%-Co: 19.82%-Ni: 19.31%-Cr: 18.52%-: 0.0% | 2_NiCoFeAlCr = Al: 27.62%-Ni: 23.33%-Co: 19.64%-Fe: 17.31%-Cr: 12.1% | Unassigned = Al: 26.84%-Fe: 19.56%-Ni: 19.2%-Co: 18.63%-Cr: 15.78%,2_NiCoFeAlCr : 16.18%|1_FeCoNiCrAl : 83.82%,5.748,543.3,169.2,5669,410.953,2055,70.4
EP3088B,1_600X,1_FeCoNiCrAl = Fe: 21.63%-Al: 20.72%-Co: 19.82%-Ni: 19.31%-Cr: 18.52%-: 0.0% | 2_NiCoFeAlCr = Al: 27.62%-Ni: 23.33%-Co: 19.64%-Fe: 17.31%-Cr: 12.1% | Unassigned = Al: 26.84%-Fe: 19.56%-Ni: 19.2%-Co: 18.63%-Cr: 15.78%,1_FeCoNiCrAl : 64.12%|2_NiCoFeAlCr : 35.88%,9.069,857.2,214.78,5376.9,412.274,2018,69.9
EP3088B,1_600X,1_FeCoNiCrAl = Fe: 21.63%-Al: 20.72%-Co: 19.82%-Ni: 19.31%-Cr: 18.52%-: 0.0% | 2_NiCoFeAlCr = Al: 27.62%-Ni: 23.33%-Co: 19.64%-Fe: 17.31%-Cr: 12.1% | Unassigned = Al: 26.84%-Fe: 19.56%-Ni: 19.2%-Co: 18.63%-Cr: 15.78%,2_NiCoFeAlCr : 95.77%|1_FeCoNiCrAl : 4.23%,6.909,653.1,178.83,5186,422.367,2053,69.8
EP3088B,1_600X,1_FeCoNiCrAl = Fe: 21.63%-Al: 20.72%-Co: 19.82%-Ni: 19.31%-Cr: 18.52%-: 0.0% | 2_NiCoFeAlCr = Al: 27.62%-Ni: 23.33%-Co: 19.64%-Fe: 17.31%-Cr: 12.1% | Unassigned = Al: 26.84%-Fe: 19.56%-Ni: 19.2%-Co: 18.63%-Cr: 15.78%,2_NiCoFeAlCr : 7.50%|1_FeCoNiCrAl : 92.50%,8.3,784.5,204.27,5404.3,422.667,2036,69.7
EP3088B,1_600X,1_FeCoNiCrAl = Fe: 21.63%-Al: 20.72%-Co: 19.82%-Ni: 19.31%-Cr: 18.52%-: 0.0% | 2_NiCoFeAlCr = Al: 27.62%-Ni: 23.33%-Co: 19.64%-Fe: 17.31%-Cr: 12.1% | Unassigned = Al: 26.84%-Fe: 19.56%-Ni: 19.2%-Co: 18.63%-Cr: 15.78%,1_FeCoNiCrAl : 64.69%|2_NiCoFeAlCr : 35.31%,8.752,827.2,205.49,5177.1,422.147,2052,69.8
EP3088B,1_600X,1_FeCoNiCrAl = Fe: 21.63%-Al: 20.72%-Co: 19.82%-Ni: 19.31%-Cr: 18.52%-: 0.0% | 2_NiCoFeAlCr = Al: 27.62%-Ni: 23.33%-Co: 19.64%-Fe: 17.31%-Cr: 12.1% | Unassigned = Al: 26.84%-Fe: 19.56%-Ni: 19.2%-Co: 18.63%-Cr: 15.78%,1_FeCoNiCrAl : 96.02%|2_NiCoFeAlCr : 3.98%,8.589,811.9,213.3,5614,412.373,2054,70
EP3088B,1_600X,1_FeCoNiCrAl = Fe: 21.63%-Al: 20.72%-Co: 19.82%-Ni: 19.31%-Cr: 18.52%-: 0.0% | 2_NiCoFeAlCr = Al: 27.62%-Ni: 23.33%-Co: 19.64%-Fe: 17.31%-Cr: 12.1% | Unassigned = Al: 26.84%-Fe: 19.56%-Ni: 19.2%-Co: 18.63%-Cr: 15.78%,,7.023,663.8,187.56,5532.9,391.141,2012,70
EP3088B,1_600X,1_FeCoNiCrAl = Fe: 21.63%-Al: 20.72%-Co: 19.82%-Ni: 19.31%-Cr: 18.52%-: 0.0% | 2_NiCoFeAlCr = Al: 27.62%-Ni: 23.33%-Co: 19.64%-Fe: 17.31%-Cr: 12.1% | Unassigned = Al: 26.84%-Fe: 19.56%-Ni: 19.2%-Co: 18.63%-Cr: 15.78%,2_NiCoFeAlCr : 77.23%|1_FeCoNiCrAl : 22.77%,7.512,710.1,191.1,5338.8,416.67,2055,69.9
EP3088B,1_600X,1_FeCoNiCrAl = Fe: 21.63%-Al: 20.72%-Co: 19.82%-Ni: 19.31%-Cr: 18.52%-: 0.0% | 2_NiCoFeAlCr = Al: 27.62%-Ni: 23.33%-Co: 19.64%-Fe: 17.31%-Cr: 12.1% | Unassigned = Al: 26.84%-Fe: 19.56%-Ni: 19.2%-Co: 18.63%-Cr: 15.78%,2_NiCoFeAlCr : 70.01%|1_FeCoNiCrAl : 29.99%,7.692,727,189.09,5121.4,425.75,2054,69.9
EP3088B,1_600X,1_FeCoNiCrAl = Fe: 21.63%-Al: 20.72%-Co: 19.82%-Ni: 19.31%-Cr: 18.52%-: 0.0% | 2_NiCoFeAlCr = Al: 27.62%-Ni: 23.33%-Co: 19.64%-Fe: 17.31%-Cr: 12.1% | Unassigned = Al: 26.84%-Fe: 19.56%-Ni: 19.2%-Co: 18.63%-Cr: 15.78%,1_FeCoNiCrAl : 40.55%|2_NiCoFeAlCr : 59.45%,8.204,775.5,202.34,5381.5,415.949,2054,70.1
EP3088B,1_600X,1_FeCoNiCrAl = Fe: 21.63%-Al: 20.72%-Co: 19.82%-Ni: 19.31%-Cr: 18.52%-: 0.0% | 2_NiCoFeAlCr = Al: 27.62%-Ni: 23.33%-Co: 19.64%-Fe: 17.31%-Cr: 12.1% | Unassigned = Al: 26.84%-Fe: 19.56%-Ni: 19.2%-Co: 18.63%-Cr: 15.78%,2_NiCoFeAlCr : 39.99%|1_FeCoNiCrAl : 60.01%,8.735,825.6,212.42,5482.4,418.437,2053,70
EP3088B,1_600X,1_FeCoNiCrAl = Fe: 21.63%-Al: 20.72%-Co: 19.82%-Ni: 19.31%-Cr: 18.52%-: 0.0% | 2_NiCoFeAlCr = Al: 27.62%-Ni: 23.33%-Co: 19.64%-Fe: 17.31%-Cr: 12.1% | Unassigned = Al: 26.84%-Fe: 19.56%-Ni: 19.2%-Co: 18.63%-Cr: 15.78%,2_NiCoFeAlCr : 52.47%|1_FeCoNiCrAl : 47.53%,7.126,673.6,185.1,5332.5,413.851,2054,69.7
EP3088B,1_600X,1_FeCoNiCrAl = Fe: 21.63%-Al: 20.72%-Co: 19.82%-Ni: 19.31%-Cr: 18.52%-: 0.0% | 2_NiCoFeAlCr = Al: 27.62%-Ni: 23.33%-Co: 19.64%-Fe: 17.31%-Cr: 12.1% | Unassigned = Al: 26.84%-Fe: 19.56%-Ni: 19.2%-Co: 18.63%-Cr: 15.78%,1_FeCoNiCrAl : 100.00%,9.513,899.2,227.1,5621.7,421.402,2037,69.9
EP3088B,1_600X,1_FeCoNiCrAl = Fe: 21.63%-Al: 20.72%-Co: 19.82%-Ni: 19.31%-Cr: 18.52%-: 0.0% | 2_NiCoFeAlCr = Al: 27.62%-Ni: 23.33%-Co: 19.64%-Fe: 17.31%-Cr: 12.1% | Unassigned = Al: 26.84%-Fe: 19.56%-Ni: 19.2%-Co: 18.63%-Cr: 15.78%,1_FeCoNiCrAl : 100.00%,8.424,796.2,210.48,5598,435.855,2057,69.9
EP3088B,1_600X,1_FeCoNiCrAl = Fe: 21.63%-Al: 20.72%-Co: 19.82%-Ni: 19.31%-Cr: 18.52%-: 0.0% | 2_NiCoFeAlCr = Al: 27.62%-Ni: 23.33%-Co: 19.64%-Fe: 17.31%-Cr: 12.1% | Unassigned = Al: 26.84%-Fe: 19.56%-Ni: 19.2%-Co: 18.63%-Cr: 15.78%,1_FeCoNiCrAl : 28.25%|2_NiCoFeAlCr : 71.75%,2.623,247.9,103.19,5168.6,417.988,2089,69.5
EP3088B,1_600X,1_FeCoNiCrAl = Fe: 21.63%-Al: 20.72%-Co: 19.82%-Ni: 19.31%-Cr: 18.52%-: 0.0% | 2_NiCoFeAlCr = Al: 27.62%-Ni: 23.33%-Co: 19.64%-Fe: 17.31%-Cr: 12.1% | Unassigned = Al: 26.84%-Fe: 19.56%-Ni: 19.2%-Co: 18.63%-Cr: 15.78%,2_NiCoFeAlCr : 28.27%|1_FeCoNiCrAl : 71.73%,5.273,498.4,156.89,5422.3,406.523,2053,70.1
EP3088B,1_600X,1_FeCoNiCrAl = Fe: 21.63%-Al: 20.72%-Co: 19.82%-Ni: 19.31%-Cr: 18.52%-: 0.0% | 2_NiCoFeAlCr = Al: 27.62%-Ni: 23.33%-Co: 19.64%-Fe: 17.31%-Cr: 12.1% | Unassigned = Al: 26.84%-Fe: 19.56%-Ni: 19.2%-Co: 18.63%-Cr: 15.78%,,5.189,490.5,151.83,5205,408.275,2052,69.4
EP3088B,1_600X,1_FeCoNiCrAl = Fe: 21.63%-Al: 20.72%-Co: 19.82%-Ni: 19.31%-Cr: 18.52%-: 0.0% | 2_NiCoFeAlCr = Al: 27.62%-Ni: 23.33%-Co: 19.64%-Fe: 17.31%-Cr: 12.1% | Unassigned = Al: 26.84%-Fe: 19.56%-Ni: 19.2%-Co: 18.63%-Cr: 15.78%,1_FeCoNiCrAl : 83.11%|2_NiCoFeAlCr : 16.89%,6.445,609.2,176.49,5435.4,411.089,2057,70.2
EP3088B,1_600X,1_FeCoNiCrAl = Fe: 21.63%-Al: 20.72%-Co: 19.82%-Ni: 19.31%-Cr: 18.52%-: 0.0% | 2_NiCoFeAlCr = Al: 27.62%-Ni: 23.33%-Co: 19.64%-Fe: 17.31%-Cr: 12.1% | Unassigned = Al: 26.84%-Fe: 19.56%-Ni: 19.2%-Co: 18.63%-Cr: 15.78%,1_FeCoNiCrAl : 42.30%|2_NiCoFeAlCr : 57.70%,2.384,225.4,94.38,4829.8,412.057,2054,70.2
EP3088B,1_600X,1_FeCoNiCrAl = Fe: 21.63%-Al: 20.72%-Co: 19.82%-Ni: 19.31%-Cr: 18.52%-: 0.0% | 2_NiCoFeAlCr = Al: 27.62%-Ni: 23.33%-Co: 19.64%-Fe: 17.31%-Cr: 12.1% | Unassigned = Al: 26.84%-Fe: 19.56%-Ni: 19.2%-Co: 18.63%-Cr: 15.78%,2_NiCoFeAlCr : 84.27%|1_FeCoNiCrAl : 15.73%,3.371,318.7,118.65,5183.4,417.581,2079,69.8
EP3088B,1_600X,1_FeCoNiCrAl = Fe: 21.63%-Al: 20.72%-Co: 19.82%-Ni: 19.31%-Cr: 18.52%-: 0.0% | 2_NiCoFeAlCr = Al: 27.62%-Ni: 23.33%-Co: 19.64%-Fe: 17.31%-Cr: 12.1% | Unassigned = Al: 26.84%-Fe: 19.56%-Ni: 19.2%-Co: 18.63%-Cr: 15.78%,1_FeCoNiCrAl : 77.79%|2_NiCoFeAlCr : 22.21%,7.85,742,196.99,5377.9,418.751,2055,70.3
EP3088B,1_600X,1_FeCoNiCrAl = Fe: 21.63%-Al: 20.72%-Co: 19.82%-Ni: 19.31%-Cr: 18.52%-: 0.0% | 2_NiCoFeAlCr = Al: 27.62%-Ni: 23.33%-Co: 19.64%-Fe: 17.31%-Cr: 12.1% | Unassigned = Al: 26.84%-Fe: 19.56%-Ni: 19.2%-Co: 18.63%-Cr: 15.78%,2_NiCoFeAlCr : 59.02%|1_FeCoNiCrAl : 40.98%,2.726,257.7,109.21,5517.7,404.729,2052,69.4
EP3088B,1_600X,1_FeCoNiCrAl = Fe: 21.63%-Al: 20.72%-Co: 19.82%-Ni: 19.31%-Cr: 18.52%-: 0.0% | 2_NiCoFeAlCr = Al: 27.62%-Ni: 23.33%-Co: 19.64%-Fe: 17.31%-Cr: 12.1% | Unassigned = Al: 26.84%-Fe: 19.56%-Ni: 19.2%-Co: 18.63%-Cr: 15.78%,1_FeCoNiCrAl : 54.80%|2_NiCoFeAlCr : 45.20%,6.207,586.7,172.66,5435.8,418.717,2054,69.9
EP3088B,1_600X,1_FeCoNiCrAl = Fe: 21.63%-Al: 20.72%-Co: 19.82%-Ni: 19.31%-Cr: 18.52%-: 0.0% | 2_NiCoFeAlCr = Al: 27.62%-Ni: 23.33%-Co: 19.64%-Fe: 17.31%-Cr: 12.1% | Unassigned = Al: 26.84%-Fe: 19.56%-Ni: 19.2%-Co: 18.63%-Cr: 15.78%,1_FeCoNiCrAl : 50.80%|2_NiCoFeAlCr : 49.20%,8.829,834.5,207.41,5212.2,421.289,2054,70.2
EP3088B,1_600X,1_FeCoNiCrAl = Fe: 21.63%-Al: 20.72%-Co: 19.82%-Ni: 19.31%-Cr: 18.52%-: 0.0% | 2_NiCoFeAlCr = Al: 27.62%-Ni: 23.33%-Co: 19.64%-Fe: 17.31%-Cr: 12.1% | Unassigned = Al: 26.84%-Fe: 19.56%-Ni: 19.2%-Co: 18.63%-Cr: 15.78%,1_FeCoNiCrAl : 79.98%|2_NiCoFeAlCr : 20.02%,8.326,787,201.82,5280.9,427.555,2056,69.9
EP3088B,1_600X,1_FeCoNiCrAl = Fe: 21.63%-Al: 20.72%-Co: 19.82%-Ni: 19.31%-Cr: 18.52%-: 0.0% | 2_NiCoFeAlCr = Al: 27.62%-Ni: 23.33%-Co: 19.64%-Fe: 17.31%-Cr: 12.1% | Unassigned = Al: 26.84%-Fe: 19.56%-Ni: 19.2%-Co: 18.63%-Cr: 15.78%,1_FeCoNiCrAl : 100.00%,8.442,798,207.94,5474.7,414.147,2055,70.1
EP3088B,1_600X,1_FeCoNiCrAl = Fe: 21.63%-Al: 20.72%-Co: 19.82%-Ni: 19.31%-Cr: 18.52%-: 0.0% | 2_NiCoFeAlCr = Al: 27.62%-Ni: 23.33%-Co: 19.64%-Fe: 17.31%-Cr: 12.1% | Unassigned = Al: 26.84%-Fe: 19.56%-Ni: 19.2%-Co: 18.63%-Cr: 15.78%,,4.357,411.8,131.2,4792.3,408.718,2054,70.3
EP3088B,1_600X,1_FeCoNiCrAl = Fe: 21.63%-Al: 20.72%-Co: 19.82%-Ni: 19.31%-Cr: 18.52%-: 0.0% | 2_NiCoFeAlCr = Al: 27.62%-Ni: 23.33%-Co: 19.64%-Fe: 17.31%-Cr: 12.1% | Unassigned = Al: 26.84%-Fe: 19.56%-Ni: 19.2%-Co: 18.63%-Cr: 15.78%,1_FeCoNiCrAl : 93.36%|2_NiCoFeAlCr : 0.49%|Unassigned : 6.15%,2.431,229.8,106.92,5949.8,421.847,2095,70.3
EP3088B,1_600X,1_FeCoNiCrAl = Fe: 21.63%-Al: 20.72%-Co: 19.82%-Ni: 19.31%-Cr: 18.52%-: 0.0% | 2_NiCoFeAlCr = Al: 27.62%-Ni: 23.33%-Co: 19.64%-Fe: 17.31%-Cr: 12.1% | Unassigned = Al: 26.84%-Fe: 19.56%-Ni: 19.2%-Co: 18.63%-Cr: 15.78%,1_FeCoNiCrAl : 100.00%,8.508,804.2,214.32,5712,417.955,2056,69.9
EP3088B,1_600X,1_FeCoNiCrAl = Fe: 21.63%-Al: 20.72%-Co: 19.82%-Ni: 19.31%-Cr: 18.52%-: 0.0% | 2_NiCoFeAlCr = Al: 27.62%-Ni: 23.33%-Co: 19.64%-Fe: 17.31%-Cr: 12.1% | Unassigned = Al: 26.84%-Fe: 19.56%-Ni: 19.2%-Co: 18.63%-Cr: 15.78%,1_FeCoNiCrAl : 89.44%|2_NiCoFeAlCr : 10.56%,4.058,383.6,131.38,5158.7,419.196,2073,70.4
EP3088B,1_600X,1_FeCoNiCrAl = Fe: 21.63%-Al: 20.72%-Co: 19.82%-Ni: 19.31%-Cr: 18.52%-: 0.0% | 2_NiCoFeAlCr = Al: 27.62%-Ni: 23.33%-Co: 19.64%-Fe: 17.31%-Cr: 12.1% | Unassigned = Al: 26.84%-Fe: 19.56%-Ni: 19.2%-Co: 18.63%-Cr: 15.78%,1_FeCoNiCrAl : 100.00%,6.728,635.9,187.76,5785.8,419.655,2055,69.8
EP3088B,1_600X,1_FeCoNiCrAl = Fe: 21.63%-Al: 20.72%-Co: 19.82%-Ni: 19.31%-Cr: 18.52%-: 0.0% | 2_NiCoFeAlCr = Al: 27.62%-Ni: 23.33%-Co: 19.64%-Fe: 17.31%-Cr: 12.1% | Unassigned = Al: 26.84%-Fe: 19.56%-Ni: 19.2%-Co: 18.63%-Cr: 15.78%,1_FeCoNiCrAl : 94.60%|2_NiCoFeAlCr : 5.40%,8.535,806.7,206.86,5367.4,421.956,2054,70.3
EP3088B,1_600X,1_FeCoNiCrAl = Fe: 21.63%-Al: 20.72%-Co: 19.82%-Ni: 19.31%-Cr: 18.52%-: 0.0% | 2_NiCoFeAlCr = Al: 27.62%-Ni: 23.33%-Co: 19.64%-Fe: 17.31%-Cr: 12.1% | Unassigned = Al: 26.84%-Fe: 19.56%-Ni: 19.2%-Co: 18.63%-Cr: 15.78%,1_FeCoNiCrAl : 36.18%|2_NiCoFeAlCr : 63.82%,7.33,692.8,193.37,5582.4,413.044,2053,69.8
EP3088B,1_600X,1_FeCoNiCrAl = Fe: 21.63%-Al: 20.72%-Co: 19.82%-Ni: 19.31%-Cr: 18.52%-: 0.0% | 2_NiCoFeAlCr = Al: 27.62%-Ni: 23.33%-Co: 19.64%-Fe: 17.31%-Cr: 12.1% | Unassigned = Al: 26.84%-Fe: 19.56%-Ni: 19.2%-Co: 18.63%-Cr: 15.78%,1_FeCoNiCrAl : 60.64%|2_NiCoFeAlCr : 39.36%,8.832,834.8,210.4,5335.6,428.986,2057,70.3
EP3088B,1_600X,1_FeCoNiCrAl = Fe: 21.63%-Al: 20.72%-Co: 19.82%-Ni: 19.31%-Cr: 18.52%-: 0.0% | 2_NiCoFeAlCr = Al: 27.62%-Ni: 23.33%-Co: 19.64%-Fe: 17.31%-Cr: 12.1% | Unassigned = Al: 26.84%-Fe: 19.56%-Ni: 19.2%-Co: 18.63%-Cr: 15.78%,1_FeCoNiCrAl : 98.84%|2_NiCoFeAlCr : 1.16%,9.597,907.1,226.62,5551.8,419.871,2050,70.3
EP3088B,1_600X,1_FeCoNiCrAl = Fe: 21.63%-Al: 20.72%-Co: 19.82%-Ni: 19.31%-Cr: 18.52%-: 0.0% | 2_NiCoFeAlCr = Al: 27.62%-Ni: 23.33%-Co: 19.64%-Fe: 17.31%-Cr: 12.1% | Unassigned = Al: 26.84%-Fe: 19.56%-Ni: 19.2%-Co: 18.63%-Cr: 15.78%,2_NiCoFeAlCr : 86.76%|1_FeCoNiCrAl : 13.24%,6.545,618.7,172.44,5143.5,426.858,2066,69.7
EP3088B,1_600X,1_FeCoNiCrAl = Fe: 21.63%-Al: 20.72%-Co: 19.82%-Ni: 19.31%-Cr: 18.52%-: 0.0% | 2_NiCoFeAlCr = Al: 27.62%-Ni: 23.33%-Co: 19.64%-Fe: 17.31%-Cr: 12.1% | Unassigned = Al: 26.84%-Fe: 19.56%-Ni: 19.2%-Co: 18.63%-Cr: 15.78%,,4.246,401.3,129.55,4810.8,404.525,2054,70
EP3088B,1_600X,1_FeCoNiCrAl = Fe: 21.63%-Al: 20.72%-Co: 19.82%-Ni: 19.31%-Cr: 18.52%-: 0.0% | 2_NiCoFeAlCr = Al: 27.62%-Ni: 23.33%-Co: 19.64%-Fe: 17.31%-Cr: 12.1% | Unassigned = Al: 26.84%-Fe: 19.56%-Ni: 19.2%-Co: 18.63%-Cr: 15.78%,1_FeCoNiCrAl : 100.00%,8.296,784.1,211.27,5720.2,417.173,2055,69.9
EP3088B,1_600X,1_FeCoNiCrAl = Fe: 21.63%-Al: 20.72%-Co: 19.82%-Ni: 19.31%-Cr: 18.52%-: 0.0% | 2_NiCoFeAlCr = Al: 27.62%-Ni: 23.33%-Co: 19.64%-Fe: 17.31%-Cr: 12.1% | Unassigned = Al: 26.84%-Fe: 19.56%-Ni: 19.2%-Co: 18.63%-Cr: 15.78%,1_FeCoNiCrAl : 99.40%|2_NiCoFeAlCr : 0.60%,8.674,819.8,212.57,5527.2,419.722,2054,69.8
EP3088B,1_600X,1_FeCoNiCrAl = Fe: 21.63%-Al: 20.72%-Co: 19.82%-Ni: 19.31%-Cr: 18.52%-: 0.0% | 2_NiCoFeAlCr = Al: 27.62%-Ni: 23.33%-Co: 19.64%-Fe: 17.31%-Cr: 12.1% | Unassigned = Al: 26.84%-Fe: 19.56%-Ni: 19.2%-Co: 18.63%-Cr: 15.78%,1_FeCoNiCrAl : 97.38%|2_NiCoFeAlCr : 2.62%,6.396,604.5,179,5611.1,416.035,2055,70
EP3088B,1_600X,1_FeCoNiCrAl = Fe: 21.63%-Al: 20.72%-Co: 19.82%-Ni: 19.31%-Cr: 18.52%-: 0.0% | 2_NiCoFeAlCr = Al: 27.62%-Ni: 23.33%-Co: 19.64%-Fe: 17.31%-Cr: 12.1% | Unassigned = Al: 26.84%-Fe: 19.56%-Ni: 19.2%-Co: 18.63%-Cr: 15.78%,1_FeCoNiCrAl : 77.47%|2_NiCoFeAlCr : 22.53%,2.952,279.1,111.62,5299.9,439.937,2089,69.5
EP3088B,1_600X,1_FeCoNiCrAl = Fe: 21.63%-Al: 20.72%-Co: 19.82%-Ni: 19.31%-Cr: 18.52%-: 0.0% | 2_NiCoFeAlCr = Al: 27.62%-Ni: 23.33%-Co: 19.64%-Fe: 17.31%-Cr: 12.1% | Unassigned = Al: 26.84%-Fe: 19.56%-Ni: 19.2%-Co: 18.63%-Cr: 15.78%,1_FeCoNiCrAl : 100.00%,5.901,557.7,165.46,5313.3,417.135,2054,70.2
EP3088B,1_600X,1_FeCoNiCrAl = Fe: 21.63%-Al: 20.72%-Co: 19.82%-Ni: 19.31%-Cr: 18.52%-: 0.0% | 2_NiCoFeAlCr = Al: 27.62%-Ni: 23.33%-Co: 19.64%-Fe: 17.31%-Cr: 12.1% | Unassigned = Al: 26.84%-Fe: 19.56%-Ni: 19.2%-Co: 18.63%-Cr: 15.78%,1_FeCoNiCrAl : 98.20%|2_NiCoFeAlCr : 1.20%|Unassigned : 0.61%,7.873,744.1,197.68,5393.1,419.774,2054,69.6
EP3088B,1_600X,1_FeCoNiCrAl = Fe: 21.63%-Al: 20.72%-Co: 19.82%-Ni: 19.31%-Cr: 18.52%-: 0.0% | 2_NiCoFeAlCr = Al: 27.62%-Ni: 23.33%-Co: 19.64%-Fe: 17.31%-Cr: 12.1% | Unassigned = Al: 26.84%-Fe: 19.56%-Ni: 19.2%-Co: 18.63%-Cr: 15.78%,1_FeCoNiCrAl : 100.00%,9.633,910.6,231.41,5725.1,419.083,2056,69.4
EP3088B,1_600X,1_FeCoNiCrAl = Fe: 21.63%-Al: 20.72%-Co: 19.82%-Ni: 19.31%-Cr: 18.52%-: 0.0% | 2_NiCoFeAlCr = Al: 27.62%-Ni: 23.33%-Co: 19.64%-Fe: 17.31%-Cr: 12.1% | Unassigned = Al: 26.84%-Fe: 19.56%-Ni: 19.2%-Co: 18.63%-Cr: 15.78%,1_FeCoNiCrAl : 100.00%,7.754,732.9,198.58,5518.5,423.503,2055,69.9
EP3088B,1_600X,1_FeCoNiCrAl = Fe: 21.63%-Al: 20.72%-Co: 19.82%-Ni: 19.31%-Cr: 18.52%-: 0.0% | 2_NiCoFeAlCr = Al: 27.62%-Ni: 23.33%-Co: 19.64%-Fe: 17.31%-Cr: 12.1% | Unassigned = Al: 26.84%-Fe: 19.56%-Ni: 19.2%-Co: 18.63%-Cr: 15.78%,1_FeCoNiCrAl : 70.07%|2_NiCoFeAlCr : 29.93%,9.097,859.8,213.3,5299.9,418.144,2054,70
EP3088B,1_600X,1_FeCoNiCrAl = Fe: 21.63%-Al: 20.72%-Co: 19.82%-Ni: 19.31%-Cr: 18.52%-: 0.0% | 2_NiCoFeAlCr = Al: 27.62%-Ni: 23.33%-Co: 19.64%-Fe: 17.31%-Cr: 12.1% | Unassigned = Al: 26.84%-Fe: 19.56%-Ni: 19.2%-Co: 18.63%-Cr: 15.78%,,8.398,793.8,199.63,5140.2,414.97,2054,69.5
EP3088B,1_600X,1_FeCoNiCrAl = Fe: 21.63%-Al: 20.72%-Co: 19.82%-Ni: 19.31%-Cr: 18.52%-: 0.0% | 2_NiCoFeAlCr = Al: 27.62%-Ni: 23.33%-Co: 19.64%-Fe: 17.31%-Cr: 12.1% | Unassigned = Al: 26.84%-Fe: 19.56%-Ni: 19.2%-Co: 18.63%-Cr: 15.78%,1_FeCoNiCrAl : 100.00%,6.431,607.9,179.13,5587,411.487,2055,70.2
EP3088B,1_600X,1_FeCoNiCrAl = Fe: 21.63%-Al: 20.72%-Co: 19.82%-Ni: 19.31%-Cr: 18.52%-: 0.0% | 2_NiCoFeAlCr = Al: 27.62%-Ni: 23.33%-Co: 19.64%-Fe: 17.31%-Cr: 12.1% | Unassigned = Al: 26.84%-Fe: 19.56%-Ni: 19.2%-Co: 18.63%-Cr: 15.78%,1_FeCoNiCrAl : 100.00%,9.13,862.9,217.64,5460.2,418.617,2057,70
EP3088B,1_600X,1_FeCoNiCrAl = Fe: 21.63%-Al: 20.72%-Co: 19.82%-Ni: 19.31%-Cr: 18.52%-: 0.0% | 2_NiCoFeAlCr = Al: 27.62%-Ni: 23.33%-Co: 19.64%-Fe: 17.31%-Cr: 12.1% | Unassigned = Al: 26.84%-Fe: 19.56%-Ni: 19.2%-Co: 18.63%-Cr: 15.78%,2_NiCoFeAlCr : 28.47%|1_FeCoNiCrAl : 71.53%,7.25,685.3,192.39,5594.9,425.913,2054,70.3
EP3088B,1_600X,1_FeCoNiCrAl = Fe: 21.63%-Al: 20.72%-Co: 19.82%-Ni: 19.31%-Cr: 18.52%-: 0.0% | 2_NiCoFeAlCr = Al: 27.62%-Ni: 23.33%-Co: 19.64%-Fe: 17.31%-Cr: 12.1% | Unassigned = Al: 26.84%-Fe: 19.56%-Ni: 19.2%-Co: 18.63%-Cr: 15.78%,2_NiCoFeAlCr : 50.77%|1_FeCoNiCrAl : 49.23%,8.134,768.8,198.24,5245.3,434.703,2053,69.9
EP3088B,1_600X,1_FeCoNiCrAl = Fe: 21.63%-Al: 20.72%-Co: 19.82%-Ni: 19.31%-Cr: 18.52%-: 0.0% | 2_NiCoFeAlCr = Al: 27.62%-Ni: 23.33%-Co: 19.64%-Fe: 17.31%-Cr: 12.1% | Unassigned = Al: 26.84%-Fe: 19.56%-Ni: 19.2%-Co: 18.63%-Cr: 15.78%,1_FeCoNiCrAl : 86.49%|Unassigned : 13.51%,6.81,643.6,180.49,5345.5,425.267,2054,69.9
EP3088B,1_600X,1_FeCoNiCrAl = Fe: 21.63%-Al: 20.72%-Co: 19.82%-Ni: 19.31%-Cr: 18.52%-: 0.0% | 2_NiCoFeAlCr = Al: 27.62%-Ni: 23.33%-Co: 19.64%-Fe: 17.31%-Cr: 12.1% | Unassigned = Al: 26.84%-Fe: 19.56%-Ni: 19.2%-Co: 18.63%-Cr: 15.78%,1_FeCoNiCrAl : 92.54%|2_NiCoFeAlCr : 7.46%,8.928,843.9,208.89,5216.4,426.216,2053,70.3
EP3088B,1_600X,1_FeCoNiCrAl = Fe: 21.63%-Al: 20.72%-Co: 19.82%-Ni: 19.31%-Cr: 18.52%-: 0.0% | 2_NiCoFeAlCr = Al: 27.62%-Ni: 23.33%-Co: 19.64%-Fe: 17.31%-Cr: 12.1% | Unassigned = Al: 26.84%-Fe: 19.56%-Ni: 19.2%-Co: 18.63%-Cr: 15.78%,1_FeCoNiCrAl : 100.00%,9.357,884.4,210.17,5028,423.783,2056,70.3
EP3088B,1_600X,1_FeCoNiCrAl = Fe: 21.63%-Al: 20.72%-Co: 19.82%-Ni: 19.31%-Cr: 18.52%-: 0.0% | 2_NiCoFeAlCr = Al: 27.62%-Ni: 23.33%-Co: 19.64%-Fe: 17.31%-Cr: 12.1% | Unassigned = Al: 26.84%-Fe: 19.56%-Ni: 19.2%-Co: 18.63%-Cr: 15.78%,1_FeCoNiCrAl : 100.00%,8.398,793.8,208.16,5513,412.149,2054,69.7
EP3088B,1_600X,1_FeCoNiCrAl = Fe: 21.63%-Al: 20.72%-Co: 19.82%-Ni: 19.31%-Cr: 18.52%-: 0.0% | 2_NiCoFeAlCr = Al: 27.62%-Ni: 23.33%-Co: 19.64%-Fe: 17.31%-Cr: 12.1% | Unassigned = Al: 26.84%-Fe: 19.56%-Ni: 19.2%-Co: 18.63%-Cr: 15.78%,1_FeCoNiCrAl : 100.00%,6.301,595.6,174.27,5440.3,414.781,2055,69.9
EP3088B,1_600X,1_FeCoNiCrAl = Fe: 21.63%-Al: 20.72%-Co: 19.82%-Ni: 19.31%-Cr: 18.52%-: 0.0% | 2_NiCoFeAlCr = Al: 27.62%-Ni: 23.33%-Co: 19.64%-Fe: 17.31%-Cr: 12.1% | Unassigned = Al: 26.84%-Fe: 19.56%-Ni: 19.2%-Co: 18.63%-Cr: 15.78%,,8.182,773.4,194.69,5058.9,418.628,2054,70.1
EP3088C,2_1750X,1_CoNiFeCrCu = Fe: 22.48%-Co: 22.18%-Ni: 21.77%-Cr: 19.38%-Cu: 14.19% | 2_CuNi = Cu: 70.0%-Ni: 11.18%-Fe: 6.78%-Co: 6.37%-Cr: 5.68% | Unassigned = Cu: 28.49%-Ni: 19.29%-Fe: 18.31%-Co: 17.91%-Cr: 16.0%,1_CoNiFeCrCu : 100.00%,4.813,455,201.89,9139.1,15.545,511,70.4
EP3088C,2_1750X,1_CoNiFeCrCu = Fe: 22.48%-Co: 22.18%-Ni: 21.77%-Cr: 19.38%-Cu: 14.19% | 2_CuNi = Cu: 70.0%-Ni: 11.18%-Fe: 6.78%-Co: 6.37%-Cr: 5.68% | Unassigned = Cu: 28.49%-Ni: 19.29%-Fe: 18.31%-Co: 17.91%-Cr: 16.0%,1_CoNiFeCrCu : 100.00%,2.672,252.6,143.16,9118.9,14.597,511,70.4
EP3088C,2_1750X,1_CoNiFeCrCu = Fe: 22.48%-Co: 22.18%-Ni: 21.77%-Cr: 19.38%-Cu: 14.19% | 2_CuNi = Cu: 70.0%-Ni: 11.18%-Fe: 6.78%-Co: 6.37%-Cr: 5.68% | Unassigned = Cu: 28.49%-Ni: 19.29%-Fe: 18.31%-Co: 17.91%-Cr: 16.0%,1_CoNiFeCrCu : 99.05%|Unassigned : 0.95%,4.791,452.9,205.06,9423.2,15.903,511,69.8
EP3088C,2_1750X,1_CoNiFeCrCu = Fe: 22.48%-Co: 22.18%-Ni: 21.77%-Cr: 19.38%-Cu: 14.19% | 2_CuNi = Cu: 70.0%-Ni: 11.18%-Fe: 6.78%-Co: 6.37%-Cr: 5.68% | Unassigned = Cu: 28.49%-Ni: 19.29%-Fe: 18.31%-Co: 17.91%-Cr: 16.0%,1_CoNiFeCrCu : 91.64%|2_CuNi : 8.36%,3.635,343.6,163.28,8430.7,14.633,521,69.8
EP3088C,2_1750X,1_CoNiFeCrCu = Fe: 22.48%-Co: 22.18%-Ni: 21.77%-Cr: 19.38%-Cu: 14.19% | 2_CuNi = Cu: 70.0%-Ni: 11.18%-Fe: 6.78%-Co: 6.37%-Cr: 5.68% | Unassigned = Cu: 28.49%-Ni: 19.29%-Fe: 18.31%-Co: 17.91%-Cr: 16.0%,2_CuNi : 35.99%|1_CoNiFeCrCu : 61.58%|Unassigned : 2.43%,4.488,424.2,185.2,8474.9,13.352,510,69.8
EP3088C,2_1750X,1_CoNiFeCrCu = Fe: 22.48%-Co: 22.18%-Ni: 21.77%-Cr: 19.38%-Cu: 14.19% | 2_CuNi = Cu: 70.0%-Ni: 11.18%-Fe: 6.78%-Co: 6.37%-Cr: 5.68% | Unassigned = Cu: 28.49%-Ni: 19.29%-Fe: 18.31%-Co: 17.91%-Cr: 16.0%,2_CuNi : 11.18%|1_CoNiFeCrCu : 85.94%|Unassigned : 2.89%,2.329,220.1,133.1,9203,12.903,512,69.9
EP3088C,2_1750X,1_CoNiFeCrCu = Fe: 22.48%-Co: 22.18%-Ni: 21.77%-Cr: 19.38%-Cu: 14.19% | 2_CuNi = Cu: 70.0%-Ni: 11.18%-Fe: 6.78%-Co: 6.37%-Cr: 5.68% | Unassigned = Cu: 28.49%-Ni: 19.29%-Fe: 18.31%-Co: 17.91%-Cr: 16.0%,1_CoNiFeCrCu : 88.30%|2_CuNi : 10.77%|Unassigned : 0.93%,4.475,423,194.53,9235.5,14.671,511,70
