Repository: giengeb1/ADAMaNT-HEA-indents

File: Indentation Results.csv (part 26 of 64)
Sample,Magnification,Compound Compositions,Indent Composition,Hardness,Hv,Modulus,Stiffness^2 / Load,Pmax,Hmax,Reporting Depth
EP3088C,2_1750X,1_CoNiFeCrCu = Fe: 22.48%-Co: 22.18%-Ni: 21.77%-Cr: 19.38%-Cu: 14.19% | 2_CuNi = Cu: 70.0%-Ni: 11.18%-Fe: 6.78%-Co: 6.37%-Cr: 5.68% | Unassigned = Cu: 28.49%-Ni: 19.29%-Fe: 18.31%-Co: 17.91%-Cr: 16.0%,1_CoNiFeCrCu : 100.00%,3.946,372.9,171.4,8443.7,14.138,510,69.7
EP3088C,2_1750X,1_CoNiFeCrCu = Fe: 22.48%-Co: 22.18%-Ni: 21.77%-Cr: 19.38%-Cu: 14.19% | 2_CuNi = Cu: 70.0%-Ni: 11.18%-Fe: 6.78%-Co: 6.37%-Cr: 5.68% | Unassigned = Cu: 28.49%-Ni: 19.29%-Fe: 18.31%-Co: 17.91%-Cr: 16.0%,1_CoNiFeCrCu : 95.98%|2_CuNi : 2.39%|Unassigned : 1.62%,4.054,383.2,176.16,8617.1,14.441,512,70.8
EP3088C,2_1750X,1_CoNiFeCrCu = Fe: 22.48%-Co: 22.18%-Ni: 21.77%-Cr: 19.38%-Cu: 14.19% | 2_CuNi = Cu: 70.0%-Ni: 11.18%-Fe: 6.78%-Co: 6.37%-Cr: 5.68% | Unassigned = Cu: 28.49%-Ni: 19.29%-Fe: 18.31%-Co: 17.91%-Cr: 16.0%,1_CoNiFeCrCu : 100.00%,4.261,402.7,185.95,8987.6,15.22,511,69.8
EP3088C,2_1750X,1_CoNiFeCrCu = Fe: 22.48%-Co: 22.18%-Ni: 21.77%-Cr: 19.38%-Cu: 14.19% | 2_CuNi = Cu: 70.0%-Ni: 11.18%-Fe: 6.78%-Co: 6.37%-Cr: 5.68% | Unassigned = Cu: 28.49%-Ni: 19.29%-Fe: 18.31%-Co: 17.91%-Cr: 16.0%,1_CoNiFeCrCu : 99.13%|Unassigned : 0.87%,5.443,514.5,214.64,8951.1,15.596,512,70.4
EP3088C,2_1750X,1_CoNiFeCrCu = Fe: 22.48%-Co: 22.18%-Ni: 21.77%-Cr: 19.38%-Cu: 14.19% | 2_CuNi = Cu: 70.0%-Ni: 11.18%-Fe: 6.78%-Co: 6.37%-Cr: 5.68% | Unassigned = Cu: 28.49%-Ni: 19.29%-Fe: 18.31%-Co: 17.91%-Cr: 16.0%,1_CoNiFeCrCu : 99.09%|Unassigned : 0.91%,5.332,504,210.74,8864,15.593,513,70.6
EP3088C,2_1750X,1_CoNiFeCrCu = Fe: 22.48%-Co: 22.18%-Ni: 21.77%-Cr: 19.38%-Cu: 14.19% | 2_CuNi = Cu: 70.0%-Ni: 11.18%-Fe: 6.78%-Co: 6.37%-Cr: 5.68% | Unassigned = Cu: 28.49%-Ni: 19.29%-Fe: 18.31%-Co: 17.91%-Cr: 16.0%,,5.12,483.9,207.73,9011.7,15.288,511,69.7
EP3088C,2_1750X,1_CoNiFeCrCu = Fe: 22.48%-Co: 22.18%-Ni: 21.77%-Cr: 19.38%-Cu: 14.19% | 2_CuNi = Cu: 70.0%-Ni: 11.18%-Fe: 6.78%-Co: 6.37%-Cr: 5.68% | Unassigned = Cu: 28.49%-Ni: 19.29%-Fe: 18.31%-Co: 17.91%-Cr: 16.0%,,3.683,348.1,164.92,8470.2,14.111,512,70.2
EP3088C,2_1750X,1_CoNiFeCrCu = Fe: 22.48%-Co: 22.18%-Ni: 21.77%-Cr: 19.38%-Cu: 14.19% | 2_CuNi = Cu: 70.0%-Ni: 11.18%-Fe: 6.78%-Co: 6.37%-Cr: 5.68% | Unassigned = Cu: 28.49%-Ni: 19.29%-Fe: 18.31%-Co: 17.91%-Cr: 16.0%,,5.608,530,222.32,9209.8,15.98,512,69.6
EP3088C,2_1750X,1_CoNiFeCrCu = Fe: 22.48%-Co: 22.18%-Ni: 21.77%-Cr: 19.38%-Cu: 14.19% | 2_CuNi = Cu: 70.0%-Ni: 11.18%-Fe: 6.78%-Co: 6.37%-Cr: 5.68% | Unassigned = Cu: 28.49%-Ni: 19.29%-Fe: 18.31%-Co: 17.91%-Cr: 16.0%,1_CoNiFeCrCu : 46.10%|2_CuNi : 52.79%|Unassigned : 1.12%,3.13,295.8,150.46,8494,12.52,509,69.8
EP3088C,2_1750X,1_CoNiFeCrCu = Fe: 22.48%-Co: 22.18%-Ni: 21.77%-Cr: 19.38%-Cu: 14.19% | 2_CuNi = Cu: 70.0%-Ni: 11.18%-Fe: 6.78%-Co: 6.37%-Cr: 5.68% | Unassigned = Cu: 28.49%-Ni: 19.29%-Fe: 18.31%-Co: 17.91%-Cr: 16.0%,2_CuNi : 4.08%|1_CoNiFeCrCu : 95.92%,3.396,321,164.5,9142.7,15.146,511,69.5
EP3088C,2_1750X,1_CoNiFeCrCu = Fe: 22.48%-Co: 22.18%-Ni: 21.77%-Cr: 19.38%-Cu: 14.19% | 2_CuNi = Cu: 70.0%-Ni: 11.18%-Fe: 6.78%-Co: 6.37%-Cr: 5.68% | Unassigned = Cu: 28.49%-Ni: 19.29%-Fe: 18.31%-Co: 17.91%-Cr: 16.0%,1_CoNiFeCrCu : 99.80%|2_CuNi : 0.03%|Unassigned : 0.18%,3.566,337,157.67,8091.1,15.151,511,70
EP3088C,2_1750X,1_CoNiFeCrCu = Fe: 22.48%-Co: 22.18%-Ni: 21.77%-Cr: 19.38%-Cu: 14.19% | 2_CuNi = Cu: 70.0%-Ni: 11.18%-Fe: 6.78%-Co: 6.37%-Cr: 5.68% | Unassigned = Cu: 28.49%-Ni: 19.29%-Fe: 18.31%-Co: 17.91%-Cr: 16.0%,1_CoNiFeCrCu : 99.03%|Unassigned : 0.94%|2_CuNi : 0.03%,3.323,314.1,155.94,8517.2,14.37,511,70.2
EP3088C,2_1750X,1_CoNiFeCrCu = Fe: 22.48%-Co: 22.18%-Ni: 21.77%-Cr: 19.38%-Cu: 14.19% | 2_CuNi = Cu: 70.0%-Ni: 11.18%-Fe: 6.78%-Co: 6.37%-Cr: 5.68% | Unassigned = Cu: 28.49%-Ni: 19.29%-Fe: 18.31%-Co: 17.91%-Cr: 16.0%,1_CoNiFeCrCu : 100.00%,4.003,378.4,171.48,8329.7,15.432,513,69.8
EP3088C,2_1750X,1_CoNiFeCrCu = Fe: 22.48%-Co: 22.18%-Ni: 21.77%-Cr: 19.38%-Cu: 14.19% | 2_CuNi = Cu: 70.0%-Ni: 11.18%-Fe: 6.78%-Co: 6.37%-Cr: 5.68% | Unassigned = Cu: 28.49%-Ni: 19.29%-Fe: 18.31%-Co: 17.91%-Cr: 16.0%,1_CoNiFeCrCu : 100.00%,3.843,363.3,168.85,8448.9,15.444,513,69.8
EP3088C,2_1750X,1_CoNiFeCrCu = Fe: 22.48%-Co: 22.18%-Ni: 21.77%-Cr: 19.38%-Cu: 14.19% | 2_CuNi = Cu: 70.0%-Ni: 11.18%-Fe: 6.78%-Co: 6.37%-Cr: 5.68% | Unassigned = Cu: 28.49%-Ni: 19.29%-Fe: 18.31%-Co: 17.91%-Cr: 16.0%,1_CoNiFeCrCu : 100.00%,4.445,420.2,185.82,8604.3,16.059,511,70.1
EP3088C,2_1750X,1_CoNiFeCrCu = Fe: 22.48%-Co: 22.18%-Ni: 21.77%-Cr: 19.38%-Cu: 14.19% | 2_CuNi = Cu: 70.0%-Ni: 11.18%-Fe: 6.78%-Co: 6.37%-Cr: 5.68% | Unassigned = Cu: 28.49%-Ni: 19.29%-Fe: 18.31%-Co: 17.91%-Cr: 16.0%,1_CoNiFeCrCu : 98.10%|Unassigned : 0.91%|2_CuNi : 0.99%,4.48,423.4,186.79,8613.1,14.93,511,70.1
EP3088C,2_1750X,1_CoNiFeCrCu = Fe: 22.48%-Co: 22.18%-Ni: 21.77%-Cr: 19.38%-Cu: 14.19% | 2_CuNi = Cu: 70.0%-Ni: 11.18%-Fe: 6.78%-Co: 6.37%-Cr: 5.68% | Unassigned = Cu: 28.49%-Ni: 19.29%-Fe: 18.31%-Co: 17.91%-Cr: 16.0%,1_CoNiFeCrCu : 61.30%|2_CuNi : 35.00%|Unassigned : 3.70%,3.159,298.6,158.26,9190.5,14.403,512,70.8
EP3088C,2_1750X,1_CoNiFeCrCu = Fe: 22.48%-Co: 22.18%-Ni: 21.77%-Cr: 19.38%-Cu: 14.19% | 2_CuNi = Cu: 70.0%-Ni: 11.18%-Fe: 6.78%-Co: 6.37%-Cr: 5.68% | Unassigned = Cu: 28.49%-Ni: 19.29%-Fe: 18.31%-Co: 17.91%-Cr: 16.0%,1_CoNiFeCrCu : 91.56%|2_CuNi : 8.44%,5.402,510.6,207.38,8520.4,14.785,511,69.3
EP3088C,2_1750X,1_CoNiFeCrCu = Fe: 22.48%-Co: 22.18%-Ni: 21.77%-Cr: 19.38%-Cu: 14.19% | 2_CuNi = Cu: 70.0%-Ni: 11.18%-Fe: 6.78%-Co: 6.37%-Cr: 5.68% | Unassigned = Cu: 28.49%-Ni: 19.29%-Fe: 18.31%-Co: 17.91%-Cr: 16.0%,2_CuNi : 59.93%|1_CoNiFeCrCu : 40.07%,4.233,400.1,179.89,8550.7,13.432,509,69.9
EP3088C,2_1750X,1_CoNiFeCrCu = Fe: 22.48%-Co: 22.18%-Ni: 21.77%-Cr: 19.38%-Cu: 14.19% | 2_CuNi = Cu: 70.0%-Ni: 11.18%-Fe: 6.78%-Co: 6.37%-Cr: 5.68% | Unassigned = Cu: 28.49%-Ni: 19.29%-Fe: 18.31%-Co: 17.91%-Cr: 16.0%,1_CoNiFeCrCu : 56.81%|2_CuNi : 36.99%|Unassigned : 6.20%,4.621,436.7,180.97,7919.6,13.891,511,70.6
EP3088C,2_1750X,1_CoNiFeCrCu = Fe: 22.48%-Co: 22.18%-Ni: 21.77%-Cr: 19.38%-Cu: 14.19% | 2_CuNi = Cu: 70.0%-Ni: 11.18%-Fe: 6.78%-Co: 6.37%-Cr: 5.68% | Unassigned = Cu: 28.49%-Ni: 19.29%-Fe: 18.31%-Co: 17.91%-Cr: 16.0%,,4.011,379.1,166.75,7930.4,14.843,509,70.3
EP3088C,2_1750X,1_CoNiFeCrCu = Fe: 22.48%-Co: 22.18%-Ni: 21.77%-Cr: 19.38%-Cu: 14.19% | 2_CuNi = Cu: 70.0%-Ni: 11.18%-Fe: 6.78%-Co: 6.37%-Cr: 5.68% | Unassigned = Cu: 28.49%-Ni: 19.29%-Fe: 18.31%-Co: 17.91%-Cr: 16.0%,,5.221,493.5,205.68,8690.5,15.813,510,70.1
EP3088C,2_1750X,1_CoNiFeCrCu = Fe: 22.48%-Co: 22.18%-Ni: 21.77%-Cr: 19.38%-Cu: 14.19% | 2_CuNi = Cu: 70.0%-Ni: 11.18%-Fe: 6.78%-Co: 6.37%-Cr: 5.68% | Unassigned = Cu: 28.49%-Ni: 19.29%-Fe: 18.31%-Co: 17.91%-Cr: 16.0%,,4.421,417.8,186.46,8703.2,15.896,511,70.1
EP3088C,2_1750X,1_CoNiFeCrCu = Fe: 22.48%-Co: 22.18%-Ni: 21.77%-Cr: 19.38%-Cu: 14.19% | 2_CuNi = Cu: 70.0%-Ni: 11.18%-Fe: 6.78%-Co: 6.37%-Cr: 5.68% | Unassigned = Cu: 28.49%-Ni: 19.29%-Fe: 18.31%-Co: 17.91%-Cr: 16.0%,1_CoNiFeCrCu : 100.00%,4.704,444.6,197.75,9032.2,14.895,513,70.3
EP3088C,2_1750X,1_CoNiFeCrCu = Fe: 22.48%-Co: 22.18%-Ni: 21.77%-Cr: 19.38%-Cu: 14.19% | 2_CuNi = Cu: 70.0%-Ni: 11.18%-Fe: 6.78%-Co: 6.37%-Cr: 5.68% | Unassigned = Cu: 28.49%-Ni: 19.29%-Fe: 18.31%-Co: 17.91%-Cr: 16.0%,1_CoNiFeCrCu : 98.84%|Unassigned : 1.00%|2_CuNi : 0.15%,4.063,384,169.42,8041.3,14.416,511,69.9
EP3088C,2_1750X,1_CoNiFeCrCu = Fe: 22.48%-Co: 22.18%-Ni: 21.77%-Cr: 19.38%-Cu: 14.19% | 2_CuNi = Cu: 70.0%-Ni: 11.18%-Fe: 6.78%-Co: 6.37%-Cr: 5.68% | Unassigned = Cu: 28.49%-Ni: 19.29%-Fe: 18.31%-Co: 17.91%-Cr: 16.0%,1_CoNiFeCrCu : 100.00%,3.847,363.6,168.29,8392.3,15.554,522,69.6
EP3088C,2_1750X,1_CoNiFeCrCu = Fe: 22.48%-Co: 22.18%-Ni: 21.77%-Cr: 19.38%-Cu: 14.19% | 2_CuNi = Cu: 70.0%-Ni: 11.18%-Fe: 6.78%-Co: 6.37%-Cr: 5.68% | Unassigned = Cu: 28.49%-Ni: 19.29%-Fe: 18.31%-Co: 17.91%-Cr: 16.0%,1_CoNiFeCrCu : 11.07%|2_CuNi : 88.55%|Unassigned : 0.38%,3.098,292.9,153.9,8931.9,13.527,510,70.2
EP3088C,2_1750X,1_CoNiFeCrCu = Fe: 22.48%-Co: 22.18%-Ni: 21.77%-Cr: 19.38%-Cu: 14.19% | 2_CuNi = Cu: 70.0%-Ni: 11.18%-Fe: 6.78%-Co: 6.37%-Cr: 5.68% | Unassigned = Cu: 28.49%-Ni: 19.29%-Fe: 18.31%-Co: 17.91%-Cr: 16.0%,2_CuNi : 19.31%|1_CoNiFeCrCu : 77.89%|Unassigned : 2.80%,2.008,189.8,111.98,7831.2,12.665,511,69.4
EP3088C,2_1750X,1_CoNiFeCrCu = Fe: 22.48%-Co: 22.18%-Ni: 21.77%-Cr: 19.38%-Cu: 14.19% | 2_CuNi = Cu: 70.0%-Ni: 11.18%-Fe: 6.78%-Co: 6.37%-Cr: 5.68% | Unassigned = Cu: 28.49%-Ni: 19.29%-Fe: 18.31%-Co: 17.91%-Cr: 16.0%,2_CuNi : 13.30%|Unassigned : 1.11%|1_CoNiFeCrCu : 85.59%,5.592,528.6,218.58,8981.8,16.1,511,70.4
EP3088C,2_1750X,1_CoNiFeCrCu = Fe: 22.48%-Co: 22.18%-Ni: 21.77%-Cr: 19.38%-Cu: 14.19% | 2_CuNi = Cu: 70.0%-Ni: 11.18%-Fe: 6.78%-Co: 6.37%-Cr: 5.68% | Unassigned = Cu: 28.49%-Ni: 19.29%-Fe: 18.31%-Co: 17.91%-Cr: 16.0%,1_CoNiFeCrCu : 100.00%,5.272,498.3,210.82,8967.9,15.355,510,69.9
EP3088C,2_1750X,1_CoNiFeCrCu = Fe: 22.48%-Co: 22.18%-Ni: 21.77%-Cr: 19.38%-Cu: 14.19% | 2_CuNi = Cu: 70.0%-Ni: 11.18%-Fe: 6.78%-Co: 6.37%-Cr: 5.68% | Unassigned = Cu: 28.49%-Ni: 19.29%-Fe: 18.31%-Co: 17.91%-Cr: 16.0%,1_CoNiFeCrCu : 77.89%|2_CuNi : 22.11%,4.331,409.3,185.91,8840,14.889,511,70.3
EP3088C,2_1750X,1_CoNiFeCrCu = Fe: 22.48%-Co: 22.18%-Ni: 21.77%-Cr: 19.38%-Cu: 14.19% | 2_CuNi = Cu: 70.0%-Ni: 11.18%-Fe: 6.78%-Co: 6.37%-Cr: 5.68% | Unassigned = Cu: 28.49%-Ni: 19.29%-Fe: 18.31%-Co: 17.91%-Cr: 16.0%,1_CoNiFeCrCu : 100.00%,4.972,470,203.4,8959.1,16.06,511,69.8
EP3088C,2_1750X,1_CoNiFeCrCu = Fe: 22.48%-Co: 22.18%-Ni: 21.77%-Cr: 19.38%-Cu: 14.19% | 2_CuNi = Cu: 70.0%-Ni: 11.18%-Fe: 6.78%-Co: 6.37%-Cr: 5.68% | Unassigned = Cu: 28.49%-Ni: 19.29%-Fe: 18.31%-Co: 17.91%-Cr: 16.0%,1_CoNiFeCrCu : 100.00%,4.743,448.3,189.92,8367.7,16.075,513,70.2
EP3088C,2_1750X,1_CoNiFeCrCu = Fe: 22.48%-Co: 22.18%-Ni: 21.77%-Cr: 19.38%-Cu: 14.19% | 2_CuNi = Cu: 70.0%-Ni: 11.18%-Fe: 6.78%-Co: 6.37%-Cr: 5.68% | Unassigned = Cu: 28.49%-Ni: 19.29%-Fe: 18.31%-Co: 17.91%-Cr: 16.0%,1_CoNiFeCrCu : 100.00%,5.155,487.3,210.3,9139.6,15.864,512,69.1
EP3088C,2_1750X,1_CoNiFeCrCu = Fe: 22.48%-Co: 22.18%-Ni: 21.77%-Cr: 19.38%-Cu: 14.19% | 2_CuNi = Cu: 70.0%-Ni: 11.18%-Fe: 6.78%-Co: 6.37%-Cr: 5.68% | Unassigned = Cu: 28.49%-Ni: 19.29%-Fe: 18.31%-Co: 17.91%-Cr: 16.0%,,5.527,522.4,220.39,9210,16.201,513,70
EP3088C,2_1750X,1_CoNiFeCrCu = Fe: 22.48%-Co: 22.18%-Ni: 21.77%-Cr: 19.38%-Cu: 14.19% | 2_CuNi = Cu: 70.0%-Ni: 11.18%-Fe: 6.78%-Co: 6.37%-Cr: 5.68% | Unassigned = Cu: 28.49%-Ni: 19.29%-Fe: 18.31%-Co: 17.91%-Cr: 16.0%,,4.667,441.1,197.03,9049.4,15.001,511,70
EP3088C,2_1750X,1_CoNiFeCrCu = Fe: 22.48%-Co: 22.18%-Ni: 21.77%-Cr: 19.38%-Cu: 14.19% | 2_CuNi = Cu: 70.0%-Ni: 11.18%-Fe: 6.78%-Co: 6.37%-Cr: 5.68% | Unassigned = Cu: 28.49%-Ni: 19.29%-Fe: 18.31%-Co: 17.91%-Cr: 16.0%,,3.316,313.5,160.07,8931.6,15.465,514,70.1
EP3088C,2_1750X,1_CoNiFeCrCu = Fe: 22.48%-Co: 22.18%-Ni: 21.77%-Cr: 19.38%-Cu: 14.19% | 2_CuNi = Cu: 70.0%-Ni: 11.18%-Fe: 6.78%-Co: 6.37%-Cr: 5.68% | Unassigned = Cu: 28.49%-Ni: 19.29%-Fe: 18.31%-Co: 17.91%-Cr: 16.0%,,4.454,421,190.6,8964.8,15.522,512,69.7
EP3088C,2_1750X,1_CoNiFeCrCu = Fe: 22.48%-Co: 22.18%-Ni: 21.77%-Cr: 19.38%-Cu: 14.19% | 2_CuNi = Cu: 70.0%-Ni: 11.18%-Fe: 6.78%-Co: 6.37%-Cr: 5.68% | Unassigned = Cu: 28.49%-Ni: 19.29%-Fe: 18.31%-Co: 17.91%-Cr: 16.0%,1_CoNiFeCrCu : 53.47%|2_CuNi : 45.57%|Unassigned : 0.96%,3.124,295.3,153.56,8822.9,14.034,512,70.7
EP3088C,2_1750X,1_CoNiFeCrCu = Fe: 22.48%-Co: 22.18%-Ni: 21.77%-Cr: 19.38%-Cu: 14.19% | 2_CuNi = Cu: 70.0%-Ni: 11.18%-Fe: 6.78%-Co: 6.37%-Cr: 5.68% | Unassigned = Cu: 28.49%-Ni: 19.29%-Fe: 18.31%-Co: 17.91%-Cr: 16.0%,1_CoNiFeCrCu : 100.00%,4.667,441.2,190.51,8547.9,16.053,512,70.4
EP3088C,2_1750X,1_CoNiFeCrCu = Fe: 22.48%-Co: 22.18%-Ni: 21.77%-Cr: 19.38%-Cu: 14.19% | 2_CuNi = Cu: 70.0%-Ni: 11.18%-Fe: 6.78%-Co: 6.37%-Cr: 5.68% | Unassigned = Cu: 28.49%-Ni: 19.29%-Fe: 18.31%-Co: 17.91%-Cr: 16.0%,1_CoNiFeCrCu : 99.06%|Unassigned : 0.94%,4.578,432.8,190.08,8681.9,15.819,512,70.6
EP3088C,2_1750X,1_CoNiFeCrCu = Fe: 22.48%-Co: 22.18%-Ni: 21.77%-Cr: 19.38%-Cu: 14.19% | 2_CuNi = Cu: 70.0%-Ni: 11.18%-Fe: 6.78%-Co: 6.37%-Cr: 5.68% | Unassigned = Cu: 28.49%-Ni: 19.29%-Fe: 18.31%-Co: 17.91%-Cr: 16.0%,1_CoNiFeCrCu : 100.00%,5.157,487.5,199.5,8369.6,15.459,512,70.4
EP3088C,2_1750X,1_CoNiFeCrCu = Fe: 22.48%-Co: 22.18%-Ni: 21.77%-Cr: 19.38%-Cu: 14.19% | 2_CuNi = Cu: 70.0%-Ni: 11.18%-Fe: 6.78%-Co: 6.37%-Cr: 5.68% | Unassigned = Cu: 28.49%-Ni: 19.29%-Fe: 18.31%-Co: 17.91%-Cr: 16.0%,1_CoNiFeCrCu : 100.00%,4.152,392.5,171.47,8029.7,15.211,513,69.8
EP3088C,2_1750X,1_CoNiFeCrCu = Fe: 22.48%-Co: 22.18%-Ni: 21.77%-Cr: 19.38%-Cu: 14.19% | 2_CuNi = Cu: 70.0%-Ni: 11.18%-Fe: 6.78%-Co: 6.37%-Cr: 5.68% | Unassigned = Cu: 28.49%-Ni: 19.29%-Fe: 18.31%-Co: 17.91%-Cr: 16.0%,1_CoNiFeCrCu : 59.03%|2_CuNi : 36.84%|Unassigned : 4.14%,2.208,208.7,128.17,9077.3,13.78,511,70.3
EP3088C,2_1750X,1_CoNiFeCrCu = Fe: 22.48%-Co: 22.18%-Ni: 21.77%-Cr: 19.38%-Cu: 14.19% | 2_CuNi = Cu: 70.0%-Ni: 11.18%-Fe: 6.78%-Co: 6.37%-Cr: 5.68% | Unassigned = Cu: 28.49%-Ni: 19.29%-Fe: 18.31%-Co: 17.91%-Cr: 16.0%,1_CoNiFeCrCu : 91.84%|2_CuNi : 8.16%,3.584,338.8,162.52,8484.8,15.27,511,69.7
EP3088C,2_1750X,1_CoNiFeCrCu = Fe: 22.48%-Co: 22.18%-Ni: 21.77%-Cr: 19.38%-Cu: 14.19% | 2_CuNi = Cu: 70.0%-Ni: 11.18%-Fe: 6.78%-Co: 6.37%-Cr: 5.68% | Unassigned = Cu: 28.49%-Ni: 19.29%-Fe: 18.31%-Co: 17.91%-Cr: 16.0%,1_CoNiFeCrCu : 100.00%,3.735,353,165.53,8403.2,15.698,511,69.9
EP3088C,2_1750X,1_CoNiFeCrCu = Fe: 22.48%-Co: 22.18%-Ni: 21.77%-Cr: 19.38%-Cu: 14.19% | 2_CuNi = Cu: 70.0%-Ni: 11.18%-Fe: 6.78%-Co: 6.37%-Cr: 5.68% | Unassigned = Cu: 28.49%-Ni: 19.29%-Fe: 18.31%-Co: 17.91%-Cr: 16.0%,1_CoNiFeCrCu : 99.04%|Unassigned : 0.96%,4.587,433.6,197.14,9216.7,16.037,512,69.9
EP3088C,2_1750X,1_CoNiFeCrCu = Fe: 22.48%-Co: 22.18%-Ni: 21.77%-Cr: 19.38%-Cu: 14.19% | 2_CuNi = Cu: 70.0%-Ni: 11.18%-Fe: 6.78%-Co: 6.37%-Cr: 5.68% | Unassigned = Cu: 28.49%-Ni: 19.29%-Fe: 18.31%-Co: 17.91%-Cr: 16.0%,1_CoNiFeCrCu : 64.20%|2_CuNi : 35.80%,4.191,396.2,189.41,9428.6,14.487,512,69.7
EP3088C,2_1750X,1_CoNiFeCrCu = Fe: 22.48%-Co: 22.18%-Ni: 21.77%-Cr: 19.38%-Cu: 14.19% | 2_CuNi = Cu: 70.0%-Ni: 11.18%-Fe: 6.78%-Co: 6.37%-Cr: 5.68% | Unassigned = Cu: 28.49%-Ni: 19.29%-Fe: 18.31%-Co: 17.91%-Cr: 16.0%,2_CuNi : 0.59%|1_CoNiFeCrCu : 99.41%,1.806,170.7,105.59,7834.8,15.352,536,70
EP3088C,2_1750X,1_CoNiFeCrCu = Fe: 22.48%-Co: 22.18%-Ni: 21.77%-Cr: 19.38%-Cu: 14.19% | 2_CuNi = Cu: 70.0%-Ni: 11.18%-Fe: 6.78%-Co: 6.37%-Cr: 5.68% | Unassigned = Cu: 28.49%-Ni: 19.29%-Fe: 18.31%-Co: 17.91%-Cr: 16.0%,,1.926,182,110.79,8011.8,12.592,510,70.3
EP3088C,2_1750X,1_CoNiFeCrCu = Fe: 22.48%-Co: 22.18%-Ni: 21.77%-Cr: 19.38%-Cu: 14.19% | 2_CuNi = Cu: 70.0%-Ni: 11.18%-Fe: 6.78%-Co: 6.37%-Cr: 5.68% | Unassigned = Cu: 28.49%-Ni: 19.29%-Fe: 18.31%-Co: 17.91%-Cr: 16.0%,,1.674,158.3,111.09,9260.9,13.034,511,70.4
EP3088C,2_1750X,1_CoNiFeCrCu = Fe: 22.48%-Co: 22.18%-Ni: 21.77%-Cr: 19.38%-Cu: 14.19% | 2_CuNi = Cu: 70.0%-Ni: 11.18%-Fe: 6.78%-Co: 6.37%-Cr: 5.68% | Unassigned = Cu: 28.49%-Ni: 19.29%-Fe: 18.31%-Co: 17.91%-Cr: 16.0%,,3.477,328.6,158.56,8377.2,15.016,511,70.2
EP3088C,2_1750X,1_CoNiFeCrCu = Fe: 22.48%-Co: 22.18%-Ni: 21.77%-Cr: 19.38%-Cu: 14.19% | 2_CuNi = Cu: 70.0%-Ni: 11.18%-Fe: 6.78%-Co: 6.37%-Cr: 5.68% | Unassigned = Cu: 28.49%-Ni: 19.29%-Fe: 18.31%-Co: 17.91%-Cr: 16.0%,,1.995,188.6,114.45,8199.1,13.611,510,70
EP3088C,2_1750X,1_CoNiFeCrCu = Fe: 22.48%-Co: 22.18%-Ni: 21.77%-Cr: 19.38%-Cu: 14.19% | 2_CuNi = Cu: 70.0%-Ni: 11.18%-Fe: 6.78%-Co: 6.37%-Cr: 5.68% | Unassigned = Cu: 28.49%-Ni: 19.29%-Fe: 18.31%-Co: 17.91%-Cr: 16.0%,1_CoNiFeCrCu : 98.86%|Unassigned : 1.14%,4.18,395.1,178.61,8554.6,15.472,511,69.1
EP3088C,2_1750X,1_CoNiFeCrCu = Fe: 22.48%-Co: 22.18%-Ni: 21.77%-Cr: 19.38%-Cu: 14.19% | 2_CuNi = Cu: 70.0%-Ni: 11.18%-Fe: 6.78%-Co: 6.37%-Cr: 5.68% | Unassigned = Cu: 28.49%-Ni: 19.29%-Fe: 18.31%-Co: 17.91%-Cr: 16.0%,1_CoNiFeCrCu : 100.00%,0.994,94,77.06,7979.2,13.615,509,70
EP3088C,2_1750X,1_CoNiFeCrCu = Fe: 22.48%-Co: 22.18%-Ni: 21.77%-Cr: 19.38%-Cu: 14.19% | 2_CuNi = Cu: 70.0%-Ni: 11.18%-Fe: 6.78%-Co: 6.37%-Cr: 5.68% | Unassigned = Cu: 28.49%-Ni: 19.29%-Fe: 18.31%-Co: 17.91%-Cr: 16.0%,1_CoNiFeCrCu : 74.07%|2_CuNi : 25.00%|Unassigned : 0.93%,4.01,379,169.52,8151,14.003,511,70.1
EP3088C,2_1750X,1_CoNiFeCrCu = Fe: 22.48%-Co: 22.18%-Ni: 21.77%-Cr: 19.38%-Cu: 14.19% | 2_CuNi = Cu: 70.0%-Ni: 11.18%-Fe: 6.78%-Co: 6.37%-Cr: 5.68% | Unassigned = Cu: 28.49%-Ni: 19.29%-Fe: 18.31%-Co: 17.91%-Cr: 16.0%,1_CoNiFeCrCu : 74.46%|2_CuNi : 25.54%,3.065,289.7,145.24,8157,14.069,513,69.4
EP3088C,2_1750X,1_CoNiFeCrCu = Fe: 22.48%-Co: 22.18%-Ni: 21.77%-Cr: 19.38%-Cu: 14.19% | 2_CuNi = Cu: 70.0%-Ni: 11.18%-Fe: 6.78%-Co: 6.37%-Cr: 5.68% | Unassigned = Cu: 28.49%-Ni: 19.29%-Fe: 18.31%-Co: 17.91%-Cr: 16.0%,1_CoNiFeCrCu : 19.29%|2_CuNi : 73.11%|Unassigned : 7.60%,2.247,212.4,123.58,8354.8,13.061,510,70
EP3088C,2_1750X,1_CoNiFeCrCu = Fe: 22.48%-Co: 22.18%-Ni: 21.77%-Cr: 19.38%-Cu: 14.19% | 2_CuNi = Cu: 70.0%-Ni: 11.18%-Fe: 6.78%-Co: 6.37%-Cr: 5.68% | Unassigned = Cu: 28.49%-Ni: 19.29%-Fe: 18.31%-Co: 17.91%-Cr: 16.0%,2_CuNi : 1.58%|1_CoNiFeCrCu : 97.37%|Unassigned : 1.05%,5.268,498,209.69,8900.2,15.313,512,70.4
EP3088C,2_1750X,1_CoNiFeCrCu = Fe: 22.48%-Co: 22.18%-Ni: 21.77%-Cr: 19.38%-Cu: 14.19% | 2_CuNi = Cu: 70.0%-Ni: 11.18%-Fe: 6.78%-Co: 6.37%-Cr: 5.68% | Unassigned = Cu: 28.49%-Ni: 19.29%-Fe: 18.31%-Co: 17.91%-Cr: 16.0%,1_CoNiFeCrCu : 45.41%|2_CuNi : 51.01%|Unassigned : 3.58%,3.756,355,162.95,8132.8,13.568,510,69.7
EP3088C,2_1750X,1_CoNiFeCrCu = Fe: 22.48%-Co: 22.18%-Ni: 21.77%-Cr: 19.38%-Cu: 14.19% | 2_CuNi = Cu: 70.0%-Ni: 11.18%-Fe: 6.78%-Co: 6.37%-Cr: 5.68% | Unassigned = Cu: 28.49%-Ni: 19.29%-Fe: 18.31%-Co: 17.91%-Cr: 16.0%,1_CoNiFeCrCu : 100.00%,1.518,143.5,99.82,8406.5,14.132,512,70.1
EP3088C,2_1750X,1_CoNiFeCrCu = Fe: 22.48%-Co: 22.18%-Ni: 21.77%-Cr: 19.38%-Cu: 14.19% | 2_CuNi = Cu: 70.0%-Ni: 11.18%-Fe: 6.78%-Co: 6.37%-Cr: 5.68% | Unassigned = Cu: 28.49%-Ni: 19.29%-Fe: 18.31%-Co: 17.91%-Cr: 16.0%,1_CoNiFeCrCu : 88.93%|2_CuNi : 11.07%,5.108,482.8,200.45,8508.7,14.342,510,69.6
EP3088C,2_1750X,1_CoNiFeCrCu = Fe: 22.48%-Co: 22.18%-Ni: 21.77%-Cr: 19.38%-Cu: 14.19% | 2_CuNi = Cu: 70.0%-Ni: 11.18%-Fe: 6.78%-Co: 6.37%-Cr: 5.68% | Unassigned = Cu: 28.49%-Ni: 19.29%-Fe: 18.31%-Co: 17.91%-Cr: 16.0%,2_CuNi : 0.28%|1_CoNiFeCrCu : 98.76%|Unassigned : 0.95%,4.497,425.1,190.37,8861.8,15.734,513,69.6
EP3088C,2_1750X,1_CoNiFeCrCu = Fe: 22.48%-Co: 22.18%-Ni: 21.77%-Cr: 19.38%-Cu: 14.19% | 2_CuNi = Cu: 70.0%-Ni: 11.18%-Fe: 6.78%-Co: 6.37%-Cr: 5.68% | Unassigned = Cu: 28.49%-Ni: 19.29%-Fe: 18.31%-Co: 17.91%-Cr: 16.0%,1_CoNiFeCrCu : 100.00%,5.218,493.2,204.75,8630.1,15.851,512,70.5
EP3088C,2_1750X,1_CoNiFeCrCu = Fe: 22.48%-Co: 22.18%-Ni: 21.77%-Cr: 19.38%-Cu: 14.19% | 2_CuNi = Cu: 70.0%-Ni: 11.18%-Fe: 6.78%-Co: 6.37%-Cr: 5.68% | Unassigned = Cu: 28.49%-Ni: 19.29%-Fe: 18.31%-Co: 17.91%-Cr: 16.0%,,3.414,322.7,158.96,8567.6,14.921,510,69.7
EP3088C,2_1750X,1_CoNiFeCrCu = Fe: 22.48%-Co: 22.18%-Ni: 21.77%-Cr: 19.38%-Cu: 14.19% | 2_CuNi = Cu: 70.0%-Ni: 11.18%-Fe: 6.78%-Co: 6.37%-Cr: 5.68% | Unassigned = Cu: 28.49%-Ni: 19.29%-Fe: 18.31%-Co: 17.91%-Cr: 16.0%,,2.673,252.7,137.34,8472.6,14.335,510,70.1
EP3088C,2_1750X,1_CoNiFeCrCu = Fe: 22.48%-Co: 22.18%-Ni: 21.77%-Cr: 19.38%-Cu: 14.19% | 2_CuNi = Cu: 70.0%-Ni: 11.18%-Fe: 6.78%-Co: 6.37%-Cr: 5.68% | Unassigned = Cu: 28.49%-Ni: 19.29%-Fe: 18.31%-Co: 17.91%-Cr: 16.0%,,5.867,554.6,222.17,8790.3,15.365,513,70
EP3088C,2_1750X,1_CoNiFeCrCu = Fe: 22.48%-Co: 22.18%-Ni: 21.77%-Cr: 19.38%-Cu: 14.19% | 2_CuNi = Cu: 70.0%-Ni: 11.18%-Fe: 6.78%-Co: 6.37%-Cr: 5.68% | Unassigned = Cu: 28.49%-Ni: 19.29%-Fe: 18.31%-Co: 17.91%-Cr: 16.0%,,4.188,395.8,175.18,8259.5,15.795,512,70.1
EP3088C,2_1750X,1_CoNiFeCrCu = Fe: 22.48%-Co: 22.18%-Ni: 21.77%-Cr: 19.38%-Cu: 14.19% | 2_CuNi = Cu: 70.0%-Ni: 11.18%-Fe: 6.78%-Co: 6.37%-Cr: 5.68% | Unassigned = Cu: 28.49%-Ni: 19.29%-Fe: 18.31%-Co: 17.91%-Cr: 16.0%,2_CuNi : 6.80%|1_CoNiFeCrCu : 93.20%,5.344,505.1,219.07,9428.7,15.663,513,69.8
EP3088C,2_1750X,1_CoNiFeCrCu = Fe: 22.48%-Co: 22.18%-Ni: 21.77%-Cr: 19.38%-Cu: 14.19% | 2_CuNi = Cu: 70.0%-Ni: 11.18%-Fe: 6.78%-Co: 6.37%-Cr: 5.68% | Unassigned = Cu: 28.49%-Ni: 19.29%-Fe: 18.31%-Co: 17.91%-Cr: 16.0%,1_CoNiFeCrCu : 90.14%|2_CuNi : 9.86%,5.073,479.5,198.58,8438.1,15.446,511,69.5
EP3088C,2_1750X,1_CoNiFeCrCu = Fe: 22.48%-Co: 22.18%-Ni: 21.77%-Cr: 19.38%-Cu: 14.19% | 2_CuNi = Cu: 70.0%-Ni: 11.18%-Fe: 6.78%-Co: 6.37%-Cr: 5.68% | Unassigned = Cu: 28.49%-Ni: 19.29%-Fe: 18.31%-Co: 17.91%-Cr: 16.0%,1_CoNiFeCrCu : 99.09%|Unassigned : 0.91%,5.724,541,224.21,9147,16.331,509,70
EP3088C,2_1750X,1_CoNiFeCrCu = Fe: 22.48%-Co: 22.18%-Ni: 21.77%-Cr: 19.38%-Cu: 14.19% | 2_CuNi = Cu: 70.0%-Ni: 11.18%-Fe: 6.78%-Co: 6.37%-Cr: 5.68% | Unassigned = Cu: 28.49%-Ni: 19.29%-Fe: 18.31%-Co: 17.91%-Cr: 16.0%,1_CoNiFeCrCu : 100.00%,3.456,326.7,153.08,7927.6,15.395,512,70.3
EP3088C,2_1750X,1_CoNiFeCrCu = Fe: 22.48%-Co: 22.18%-Ni: 21.77%-Cr: 19.38%-Cu: 14.19% | 2_CuNi = Cu: 70.0%-Ni: 11.18%-Fe: 6.78%-Co: 6.37%-Cr: 5.68% | Unassigned = Cu: 28.49%-Ni: 19.29%-Fe: 18.31%-Co: 17.91%-Cr: 16.0%,1_CoNiFeCrCu : 95.44%|2_CuNi : 3.63%|Unassigned : 0.93%,2.486,235,129.35,8198.1,14.154,509,70.2
EP3088C,2_1750X,1_CoNiFeCrCu = Fe: 22.48%-Co: 22.18%-Ni: 21.77%-Cr: 19.38%-Cu: 14.19% | 2_CuNi = Cu: 70.0%-Ni: 11.18%-Fe: 6.78%-Co: 6.37%-Cr: 5.68% | Unassigned = Cu: 28.49%-Ni: 19.29%-Fe: 18.31%-Co: 17.91%-Cr: 16.0%,1_CoNiFeCrCu : 98.14%|2_CuNi : 0.94%|Unassigned : 0.92%,4.511,426.4,188,8644.9,15.769,512,70.1
EP3088C,2_1750X,1_CoNiFeCrCu = Fe: 22.48%-Co: 22.18%-Ni: 21.77%-Cr: 19.38%-Cu: 14.19% | 2_CuNi = Cu: 70.0%-Ni: 11.18%-Fe: 6.78%-Co: 6.37%-Cr: 5.68% | Unassigned = Cu: 28.49%-Ni: 19.29%-Fe: 18.31%-Co: 17.91%-Cr: 16.0%,1_CoNiFeCrCu : 92.12%|Unassigned : 0.38%|2_CuNi : 7.50%,4.653,439.8,190.18,8549.8,14.401,510,69.9
EP3088C,2_1750X,1_CoNiFeCrCu = Fe: 22.48%-Co: 22.18%-Ni: 21.77%-Cr: 19.38%-Cu: 14.19% | 2_CuNi = Cu: 70.0%-Ni: 11.18%-Fe: 6.78%-Co: 6.37%-Cr: 5.68% | Unassigned = Cu: 28.49%-Ni: 19.29%-Fe: 18.31%-Co: 17.91%-Cr: 16.0%,1_CoNiFeCrCu : 92.59%|2_CuNi : 6.42%|Unassigned : 0.99%,5.067,478.9,199.44,8507,15.321,512,70.4
EP3088C,2_1750X,1_CoNiFeCrCu = Fe: 22.48%-Co: 22.18%-Ni: 21.77%-Cr: 19.38%-Cu: 14.19% | 2_CuNi = Cu: 70.0%-Ni: 11.18%-Fe: 6.78%-Co: 6.37%-Cr: 5.68% | Unassigned = Cu: 28.49%-Ni: 19.29%-Fe: 18.31%-Co: 17.91%-Cr: 16.0%,2_CuNi : 5.38%|1_CoNiFeCrCu : 94.46%|Unassigned : 0.15%,4.425,418.2,187.95,8812.9,15.894,511,70.5
EP3088C,2_1750X,1_CoNiFeCrCu = Fe: 22.48%-Co: 22.18%-Ni: 21.77%-Cr: 19.38%-Cu: 14.19% | 2_CuNi = Cu: 70.0%-Ni: 11.18%-Fe: 6.78%-Co: 6.37%-Cr: 5.68% | Unassigned = Cu: 28.49%-Ni: 19.29%-Fe: 18.31%-Co: 17.91%-Cr: 16.0%,1_CoNiFeCrCu : 100.00%,5.347,505.4,212.45,8957,16.578,512,70
EP3088C,2_1750X,1_CoNiFeCrCu = Fe: 22.48%-Co: 22.18%-Ni: 21.77%-Cr: 19.38%-Cu: 14.19% | 2_CuNi = Cu: 70.0%-Ni: 11.18%-Fe: 6.78%-Co: 6.37%-Cr: 5.68% | Unassigned = Cu: 28.49%-Ni: 19.29%-Fe: 18.31%-Co: 17.91%-Cr: 16.0%,1_CoNiFeCrCu : 100.00%,5.872,555,225.11,8979,16.366,511,69.5
EP3088C,2_1750X,1_CoNiFeCrCu = Fe: 22.48%-Co: 22.18%-Ni: 21.77%-Cr: 19.38%-Cu: 14.19% | 2_CuNi = Cu: 70.0%-Ni: 11.18%-Fe: 6.78%-Co: 6.37%-Cr: 5.68% | Unassigned = Cu: 28.49%-Ni: 19.29%-Fe: 18.31%-Co: 17.91%-Cr: 16.0%,,5.557,525.3,216.26,8877.1,15.355,510,69.9
EP3088C,2_1750X,1_CoNiFeCrCu = Fe: 22.48%-Co: 22.18%-Ni: 21.77%-Cr: 19.38%-Cu: 14.19% | 2_CuNi = Cu: 70.0%-Ni: 11.18%-Fe: 6.78%-Co: 6.37%-Cr: 5.68% | Unassigned = Cu: 28.49%-Ni: 19.29%-Fe: 18.31%-Co: 17.91%-Cr: 16.0%,,3.096,292.6,159.26,9481.8,14.063,511,69.9
EP3088C,2_1750X,1_CoNiFeCrCu = Fe: 22.48%-Co: 22.18%-Ni: 21.77%-Cr: 19.38%-Cu: 14.19% | 2_CuNi = Cu: 70.0%-Ni: 11.18%-Fe: 6.78%-Co: 6.37%-Cr: 5.68% | Unassigned = Cu: 28.49%-Ni: 19.29%-Fe: 18.31%-Co: 17.91%-Cr: 16.0%,,3.928,371.3,167.25,8132.6,14.173,512,70.3
EP3088C,2_1750X,1_CoNiFeCrCu = Fe: 22.48%-Co: 22.18%-Ni: 21.77%-Cr: 19.38%-Cu: 14.19% | 2_CuNi = Cu: 70.0%-Ni: 11.18%-Fe: 6.78%-Co: 6.37%-Cr: 5.68% | Unassigned = Cu: 28.49%-Ni: 19.29%-Fe: 18.31%-Co: 17.91%-Cr: 16.0%,,3.376,319.1,155.75,8366,14.936,511,70.6
EP3088C,2_1750X,1_CoNiFeCrCu = Fe: 22.48%-Co: 22.18%-Ni: 21.77%-Cr: 19.38%-Cu: 14.19% | 2_CuNi = Cu: 70.0%-Ni: 11.18%-Fe: 6.78%-Co: 6.37%-Cr: 5.68% | Unassigned = Cu: 28.49%-Ni: 19.29%-Fe: 18.31%-Co: 17.91%-Cr: 16.0%,1_CoNiFeCrCu : 99.41%|2_CuNi : 0.59%,4.387,414.7,182.21,8433.4,15.088,520,70
EP3088C,2_1750X,1_CoNiFeCrCu = Fe: 22.48%-Co: 22.18%-Ni: 21.77%-Cr: 19.38%-Cu: 14.19% | 2_CuNi = Cu: 70.0%-Ni: 11.18%-Fe: 6.78%-Co: 6.37%-Cr: 5.68% | Unassigned = Cu: 28.49%-Ni: 19.29%-Fe: 18.31%-Co: 17.91%-Cr: 16.0%,1_CoNiFeCrCu : 98.05%|Unassigned : 1.95%,4.028,380.7,172.13,8333.5,15.594,513,69.9
EP3088C,2_1750X,1_CoNiFeCrCu = Fe: 22.48%-Co: 22.18%-Ni: 21.77%-Cr: 19.38%-Cu: 14.19% | 2_CuNi = Cu: 70.0%-Ni: 11.18%-Fe: 6.78%-Co: 6.37%-Cr: 5.68% | Unassigned = Cu: 28.49%-Ni: 19.29%-Fe: 18.31%-Co: 17.91%-Cr: 16.0%,1_CoNiFeCrCu : 100.00%,3.428,324,156.49,8307.9,15.486,513,69.6
EP3088C,2_1750X,1_CoNiFeCrCu = Fe: 22.48%-Co: 22.18%-Ni: 21.77%-Cr: 19.38%-Cu: 14.19% | 2_CuNi = Cu: 70.0%-Ni: 11.18%-Fe: 6.78%-Co: 6.37%-Cr: 5.68% | Unassigned = Cu: 28.49%-Ni: 19.29%-Fe: 18.31%-Co: 17.91%-Cr: 16.0%,1_CoNiFeCrCu : 61.20%|2_CuNi : 38.37%|Unassigned : 0.43%,1.077,101.8,71.58,6430.7,12.515,509,70.8
EP3088C,2_1750X,1_CoNiFeCrCu = Fe: 22.48%-Co: 22.18%-Ni: 21.77%-Cr: 19.38%-Cu: 14.19% | 2_CuNi = Cu: 70.0%-Ni: 11.18%-Fe: 6.78%-Co: 6.37%-Cr: 5.68% | Unassigned = Cu: 28.49%-Ni: 19.29%-Fe: 18.31%-Co: 17.91%-Cr: 16.0%,1_CoNiFeCrCu : 99.09%|Unassigned : 0.91%,4.511,426.4,188.88,8715.3,13.206,459,69.9
EP3088C,2_1750X,1_CoNiFeCrCu = Fe: 22.48%-Co: 22.18%-Ni: 21.77%-Cr: 19.38%-Cu: 14.19% | 2_CuNi = Cu: 70.0%-Ni: 11.18%-Fe: 6.78%-Co: 6.37%-Cr: 5.68% | Unassigned = Cu: 28.49%-Ni: 19.29%-Fe: 18.31%-Co: 17.91%-Cr: 16.0%,1_CoNiFeCrCu : 96.81%|Unassigned : 3.19%,2.668,252.2,131.59,7869.1,14.923,510,70.1
EP3088C,2_1750X,1_CoNiFeCrCu = Fe: 22.48%-Co: 22.18%-Ni: 21.77%-Cr: 19.38%-Cu: 14.19% | 2_CuNi = Cu: 70.0%-Ni: 11.18%-Fe: 6.78%-Co: 6.37%-Cr: 5.68% | Unassigned = Cu: 28.49%-Ni: 19.29%-Fe: 18.31%-Co: 17.91%-Cr: 16.0%,1_CoNiFeCrCu : 94.59%|2_CuNi : 5.41%,3.658,345.7,163.16,8368.5,14.885,512,69.8
EP3088C,2_1750X,1_CoNiFeCrCu = Fe: 22.48%-Co: 22.18%-Ni: 21.77%-Cr: 19.38%-Cu: 14.19% | 2_CuNi = Cu: 70.0%-Ni: 11.18%-Fe: 6.78%-Co: 6.37%-Cr: 5.68% | Unassigned = Cu: 28.49%-Ni: 19.29%-Fe: 18.31%-Co: 17.91%-Cr: 16.0%,1_CoNiFeCrCu : 99.72%|2_CuNi : 0.28%,5.509,520.7,212.33,8684.3,14.964,511,69.7
EP3088C,2_1750X,1_CoNiFeCrCu = Fe: 22.48%-Co: 22.18%-Ni: 21.77%-Cr: 19.38%-Cu: 14.19% | 2_CuNi = Cu: 70.0%-Ni: 11.18%-Fe: 6.78%-Co: 6.37%-Cr: 5.68% | Unassigned = Cu: 28.49%-Ni: 19.29%-Fe: 18.31%-Co: 17.91%-Cr: 16.0%,2_CuNi : 34.87%|1_CoNiFeCrCu : 65.13%,4.178,394.9,184.08,9007.8,15.414,509,69.9
EP3088C,2_1750X,1_CoNiFeCrCu = Fe: 22.48%-Co: 22.18%-Ni: 21.77%-Cr: 19.38%-Cu: 14.19% | 2_CuNi = Cu: 70.0%-Ni: 11.18%-Fe: 6.78%-Co: 6.37%-Cr: 5.68% | Unassigned = Cu: 28.49%-Ni: 19.29%-Fe: 18.31%-Co: 17.91%-Cr: 16.0%,1_CoNiFeCrCu : 100.00%,5.478,517.8,218.89,9186,16.463,511,70.4
EP3088C,2_1750X,1_CoNiFeCrCu = Fe: 22.48%-Co: 22.18%-Ni: 21.77%-Cr: 19.38%-Cu: 14.19% | 2_CuNi = Cu: 70.0%-Ni: 11.18%-Fe: 6.78%-Co: 6.37%-Cr: 5.68% | Unassigned = Cu: 28.49%-Ni: 19.29%-Fe: 18.31%-Co: 17.91%-Cr: 16.0%,1_CoNiFeCrCu : 100.00%,5.393,509.7,218.54,9308.5,15.863,514,70
EP3088C,2_1750X,1_CoNiFeCrCu = Fe: 22.48%-Co: 22.18%-Ni: 21.77%-Cr: 19.38%-Cu: 14.19% | 2_CuNi = Cu: 70.0%-Ni: 11.18%-Fe: 6.78%-Co: 6.37%-Cr: 5.68% | Unassigned = Cu: 28.49%-Ni: 19.29%-Fe: 18.31%-Co: 17.91%-Cr: 16.0%,,3.186,301.1,150.74,8371.4,13.928,511,70.3
EP3088C,2_1750X,1_CoNiFeCrCu = Fe: 22.48%-Co: 22.18%-Ni: 21.77%-Cr: 19.38%-Cu: 14.19% | 2_CuNi = Cu: 70.0%-Ni: 11.18%-Fe: 6.78%-Co: 6.37%-Cr: 5.68% | Unassigned = Cu: 28.49%-Ni: 19.29%-Fe: 18.31%-Co: 17.91%-Cr: 16.0%,,5.564,525.9,220.36,9144.6,16.091,511,69.8
EP3088C,2_1750X,1_CoNiFeCrCu = Fe: 22.48%-Co: 22.18%-Ni: 21.77%-Cr: 19.38%-Cu: 14.19% | 2_CuNi = Cu: 70.0%-Ni: 11.18%-Fe: 6.78%-Co: 6.37%-Cr: 5.68% | Unassigned = Cu: 28.49%-Ni: 19.29%-Fe: 18.31%-Co: 17.91%-Cr: 16.0%,,5.091,481.2,203.15,8732.6,15.308,511,70.4
EP3088C,2_1750X,1_CoNiFeCrCu = Fe: 22.48%-Co: 22.18%-Ni: 21.77%-Cr: 19.38%-Cu: 14.19% | 2_CuNi = Cu: 70.0%-Ni: 11.18%-Fe: 6.78%-Co: 6.37%-Cr: 5.68% | Unassigned = Cu: 28.49%-Ni: 19.29%-Fe: 18.31%-Co: 17.91%-Cr: 16.0%,,4.398,415.7,186.01,8711.1,15.11,511,70.2
EP3088C,2_1750X,1_CoNiFeCrCu = Fe: 22.48%-Co: 22.18%-Ni: 21.77%-Cr: 19.38%-Cu: 14.19% | 2_CuNi = Cu: 70.0%-Ni: 11.18%-Fe: 6.78%-Co: 6.37%-Cr: 5.68% | Unassigned = Cu: 28.49%-Ni: 19.29%-Fe: 18.31%-Co: 17.91%-Cr: 16.0%,2_CuNi : 89.67%|1_CoNiFeCrCu : 7.14%|Unassigned : 3.19%,1.813,171.4,111.16,8559.3,11.108,510,70
EP3088C,2_1750X,1_CoNiFeCrCu = Fe: 22.48%-Co: 22.18%-Ni: 21.77%-Cr: 19.38%-Cu: 14.19% | 2_CuNi = Cu: 70.0%-Ni: 11.18%-Fe: 6.78%-Co: 6.37%-Cr: 5.68% | Unassigned = Cu: 28.49%-Ni: 19.29%-Fe: 18.31%-Co: 17.91%-Cr: 16.0%,2_CuNi : 0.33%|Unassigned : 0.83%|1_CoNiFeCrCu : 98.84%,4.835,457,201,9031.7,15.74,513,70.3
EP3088C,2_1750X,1_CoNiFeCrCu = Fe: 22.48%-Co: 22.18%-Ni: 21.77%-Cr: 19.38%-Cu: 14.19% | 2_CuNi = Cu: 70.0%-Ni: 11.18%-Fe: 6.78%-Co: 6.37%-Cr: 5.68% | Unassigned = Cu: 28.49%-Ni: 19.29%-Fe: 18.31%-Co: 17.91%-Cr: 16.0%,1_CoNiFeCrCu : 100.00%,5.283,499.4,213.99,9179.3,15.531,513,69.9
EP3088C,2_1750X,1_CoNiFeCrCu = Fe: 22.48%-Co: 22.18%-Ni: 21.77%-Cr: 19.38%-Cu: 14.19% | 2_CuNi = Cu: 70.0%-Ni: 11.18%-Fe: 6.78%-Co: 6.37%-Cr: 5.68% | Unassigned = Cu: 28.49%-Ni: 19.29%-Fe: 18.31%-Co: 17.91%-Cr: 16.0%,1_CoNiFeCrCu : 32.38%|Unassigned : 1.53%|2_CuNi : 66.09%,2.737,258.7,137.9,8335.7,14.109,509,70.6
EP3088C,2_1750X,1_CoNiFeCrCu = Fe: 22.48%-Co: 22.18%-Ni: 21.77%-Cr: 19.38%-Cu: 14.19% | 2_CuNi = Cu: 70.0%-Ni: 11.18%-Fe: 6.78%-Co: 6.37%-Cr: 5.68% | Unassigned = Cu: 28.49%-Ni: 19.29%-Fe: 18.31%-Co: 17.91%-Cr: 16.0%,1_CoNiFeCrCu : 100.00%,5.187,490.3,205.37,8729.1,16.022,510,70.3
EP3088C,2_1750X,1_CoNiFeCrCu = Fe: 22.48%-Co: 22.18%-Ni: 21.77%-Cr: 19.38%-Cu: 14.19% | 2_CuNi = Cu: 70.0%-Ni: 11.18%-Fe: 6.78%-Co: 6.37%-Cr: 5.68% | Unassigned = Cu: 28.49%-Ni: 19.29%-Fe: 18.31%-Co: 17.91%-Cr: 16.0%,1_CoNiFeCrCu : 96.87%|2_CuNi : 3.13%,2.246,212.2,117.99,7693,12.58,510,70
EP3088C,2_1750X,1_CoNiFeCrCu = Fe: 22.48%-Co: 22.18%-Ni: 21.77%-Cr: 19.38%-Cu: 14.19% | 2_CuNi = Cu: 70.0%-Ni: 11.18%-Fe: 6.78%-Co: 6.37%-Cr: 5.68% | Unassigned = Cu: 28.49%-Ni: 19.29%-Fe: 18.31%-Co: 17.91%-Cr: 16.0%,2_CuNi : 3.08%|1_CoNiFeCrCu : 96.56%|Unassigned : 0.36%,5.409,511.2,213.7,8943.8,15.859,512,70.3
EP3088C,2_1750X,1_CoNiFeCrCu = Fe: 22.48%-Co: 22.18%-Ni: 21.77%-Cr: 19.38%-Cu: 14.19% | 2_CuNi = Cu: 70.0%-Ni: 11.18%-Fe: 6.78%-Co: 6.37%-Cr: 5.68% | Unassigned = Cu: 28.49%-Ni: 19.29%-Fe: 18.31%-Co: 17.91%-Cr: 16.0%,1_CoNiFeCrCu : 100.00%,5.292,500.2,211.91,9014.4,15.53,510,69.6
EP3088C,2_1750X,1_CoNiFeCrCu = Fe: 22.48%-Co: 22.18%-Ni: 21.77%-Cr: 19.38%-Cu: 14.19% | 2_CuNi = Cu: 70.0%-Ni: 11.18%-Fe: 6.78%-Co: 6.37%-Cr: 5.68% | Unassigned = Cu: 28.49%-Ni: 19.29%-Fe: 18.31%-Co: 17.91%-Cr: 16.0%,1_CoNiFeCrCu : 51.26%|2_CuNi : 48.74%,2.123,200.7,122.01,8643,13.119,511,70
EP3088C,2_1750X,1_CoNiFeCrCu = Fe: 22.48%-Co: 22.18%-Ni: 21.77%-Cr: 19.38%-Cu: 14.19% | 2_CuNi = Cu: 70.0%-Ni: 11.18%-Fe: 6.78%-Co: 6.37%-Cr: 5.68% | Unassigned = Cu: 28.49%-Ni: 19.29%-Fe: 18.31%-Co: 17.91%-Cr: 16.0%,1_CoNiFeCrCu : 74.85%|2_CuNi : 25.15%,2.912,275.2,147.18,8785.1,14.694,512,69.9
EP3088C,2_1750X,1_CoNiFeCrCu = Fe: 22.48%-Co: 22.18%-Ni: 21.77%-Cr: 19.38%-Cu: 14.19% | 2_CuNi = Cu: 70.0%-Ni: 11.18%-Fe: 6.78%-Co: 6.37%-Cr: 5.68% | Unassigned = Cu: 28.49%-Ni: 19.29%-Fe: 18.31%-Co: 17.91%-Cr: 16.0%,1_CoNiFeCrCu : 92.07%|Unassigned : 1.83%|2_CuNi : 6.10%,5.372,507.7,211.29,8834.9,15.978,512,70.3
EP3088C,2_1750X,1_CoNiFeCrCu = Fe: 22.48%-Co: 22.18%-Ni: 21.77%-Cr: 19.38%-Cu: 14.19% | 2_CuNi = Cu: 70.0%-Ni: 11.18%-Fe: 6.78%-Co: 6.37%-Cr: 5.68% | Unassigned = Cu: 28.49%-Ni: 19.29%-Fe: 18.31%-Co: 17.91%-Cr: 16.0%,,4.216,398.5,181.71,8735.2,15.847,513,69.7
EP3088C,2_1750X,1_CoNiFeCrCu = Fe: 22.48%-Co: 22.18%-Ni: 21.77%-Cr: 19.38%-Cu: 14.19% | 2_CuNi = Cu: 70.0%-Ni: 11.18%-Fe: 6.78%-Co: 6.37%-Cr: 5.68% | Unassigned = Cu: 28.49%-Ni: 19.29%-Fe: 18.31%-Co: 17.91%-Cr: 16.0%,,1.431,135.3,89.98,7377.6,14.174,511,70.6
EP3088C,2_1750X,1_CoNiFeCrCu = Fe: 22.48%-Co: 22.18%-Ni: 21.77%-Cr: 19.38%-Cu: 14.19% | 2_CuNi = Cu: 70.0%-Ni: 11.18%-Fe: 6.78%-Co: 6.37%-Cr: 5.68% | Unassigned = Cu: 28.49%-Ni: 19.29%-Fe: 18.31%-Co: 17.91%-Cr: 16.0%,,4.399,415.8,183.69,8526.8,14.987,512,70
EP3088C,2_1750X,1_CoNiFeCrCu = Fe: 22.48%-Co: 22.18%-Ni: 21.77%-Cr: 19.38%-Cu: 14.19% | 2_CuNi = Cu: 70.0%-Ni: 11.18%-Fe: 6.78%-Co: 6.37%-Cr: 5.68% | Unassigned = Cu: 28.49%-Ni: 19.29%-Fe: 18.31%-Co: 17.91%-Cr: 16.0%,,3.107,293.7,142.35,7761.3,13.842,510,70.4
EP3088C,2_1750X,1_CoNiFeCrCu = Fe: 22.48%-Co: 22.18%-Ni: 21.77%-Cr: 19.38%-Cu: 14.19% | 2_CuNi = Cu: 70.0%-Ni: 11.18%-Fe: 6.78%-Co: 6.37%-Cr: 5.68% | Unassigned = Cu: 28.49%-Ni: 19.29%-Fe: 18.31%-Co: 17.91%-Cr: 16.0%,1_CoNiFeCrCu : 81.39%|Unassigned : 2.85%|2_CuNi : 15.76%,4.858,459.1,195.68,8592.9,14.684,511,69.8
EP3088C,2_1750X,1_CoNiFeCrCu = Fe: 22.48%-Co: 22.18%-Ni: 21.77%-Cr: 19.38%-Cu: 14.19% | 2_CuNi = Cu: 70.0%-Ni: 11.18%-Fe: 6.78%-Co: 6.37%-Cr: 5.68% | Unassigned = Cu: 28.49%-Ni: 19.29%-Fe: 18.31%-Co: 17.91%-Cr: 16.0%,1_CoNiFeCrCu : 99.62%|2_CuNi : 0.38%,5.196,491.2,207.62,8869.9,15.29,515,69.3
EP3088C,2_1750X,1_CoNiFeCrCu = Fe: 22.48%-Co: 22.18%-Ni: 21.77%-Cr: 19.38%-Cu: 14.19% | 2_CuNi = Cu: 70.0%-Ni: 11.18%-Fe: 6.78%-Co: 6.37%-Cr: 5.68% | Unassigned = Cu: 28.49%-Ni: 19.29%-Fe: 18.31%-Co: 17.91%-Cr: 16.0%,1_CoNiFeCrCu : 81.75%|2_CuNi : 17.31%|Unassigned : 0.94%,5.481,518.1,216.08,8987.5,14.788,510,70
EP3088C,2_1750X,1_CoNiFeCrCu = Fe: 22.48%-Co: 22.18%-Ni: 21.77%-Cr: 19.38%-Cu: 14.19% | 2_CuNi = Cu: 70.0%-Ni: 11.18%-Fe: 6.78%-Co: 6.37%-Cr: 5.68% | Unassigned = Cu: 28.49%-Ni: 19.29%-Fe: 18.31%-Co: 17.91%-Cr: 16.0%,2_CuNi : 8.41%|1_CoNiFeCrCu : 91.59%,5.401,510.5,214.15,8987.1,15.747,513,70.3
EP3088C,2_1750X,1_CoNiFeCrCu = Fe: 22.48%-Co: 22.18%-Ni: 21.77%-Cr: 19.38%-Cu: 14.19% | 2_CuNi = Cu: 70.0%-Ni: 11.18%-Fe: 6.78%-Co: 6.37%-Cr: 5.68% | Unassigned = Cu: 28.49%-Ni: 19.29%-Fe: 18.31%-Co: 17.91%-Cr: 16.0%,1_CoNiFeCrCu : 97.90%|Unassigned : 0.81%|2_CuNi : 1.29%,5.466,516.6,217.2,9092.3,15.708,511,70.5
EP3088C,2_1750X,1_CoNiFeCrCu = Fe: 22.48%-Co: 22.18%-Ni: 21.77%-Cr: 19.38%-Cu: 14.19% | 2_CuNi = Cu: 70.0%-Ni: 11.18%-Fe: 6.78%-Co: 6.37%-Cr: 5.68% | Unassigned = Cu: 28.49%-Ni: 19.29%-Fe: 18.31%-Co: 17.91%-Cr: 16.0%,1_CoNiFeCrCu : 96.78%|2_CuNi : 1.76%|Unassigned : 1.46%,5.211,492.5,208.72,8926.3,15.795,514,69.8
EP3088C,2_1750X,1_CoNiFeCrCu = Fe: 22.48%-Co: 22.18%-Ni: 21.77%-Cr: 19.38%-Cu: 14.19% | 2_CuNi = Cu: 70.0%-Ni: 11.18%-Fe: 6.78%-Co: 6.37%-Cr: 5.68% | Unassigned = Cu: 28.49%-Ni: 19.29%-Fe: 18.31%-Co: 17.91%-Cr: 16.0%,1_CoNiFeCrCu : 100.00%,5.513,521.1,216.02,8932.1,16.3,511,70.2
EP3088C,2_1750X,1_CoNiFeCrCu = Fe: 22.48%-Co: 22.18%-Ni: 21.77%-Cr: 19.38%-Cu: 14.19% | 2_CuNi = Cu: 70.0%-Ni: 11.18%-Fe: 6.78%-Co: 6.37%-Cr: 5.68% | Unassigned = Cu: 28.49%-Ni: 19.29%-Fe: 18.31%-Co: 17.91%-Cr: 16.0%,1_CoNiFeCrCu : 100.00%,4.875,460.8,199.07,8812,16.262,512,70.3
EP3088C,2_1750X,1_CoNiFeCrCu = Fe: 22.48%-Co: 22.18%-Ni: 21.77%-Cr: 19.38%-Cu: 14.19% | 2_CuNi = Cu: 70.0%-Ni: 11.18%-Fe: 6.78%-Co: 6.37%-Cr: 5.68% | Unassigned = Cu: 28.49%-Ni: 19.29%-Fe: 18.31%-Co: 17.91%-Cr: 16.0%,1_CoNiFeCrCu : 86.97%|2_CuNi : 13.03%,3.831,362.1,171.6,8714.9,14.962,513,69.7
EP3088C,2_1750X,1_CoNiFeCrCu = Fe: 22.48%-Co: 22.18%-Ni: 21.77%-Cr: 19.38%-Cu: 14.19% | 2_CuNi = Cu: 70.0%-Ni: 11.18%-Fe: 6.78%-Co: 6.37%-Cr: 5.68% | Unassigned = Cu: 28.49%-Ni: 19.29%-Fe: 18.31%-Co: 17.91%-Cr: 16.0%,1_CoNiFeCrCu : 99.77%|2_CuNi : 0.23%,3.568,337.3,160.78,8365.7,14.861,511,70.6
EP3088C,2_1750X,1_CoNiFeCrCu = Fe: 22.48%-Co: 22.18%-Ni: 21.77%-Cr: 19.38%-Cu: 14.19% | 2_CuNi = Cu: 70.0%-Ni: 11.18%-Fe: 6.78%-Co: 6.37%-Cr: 5.68% | Unassigned = Cu: 28.49%-Ni: 19.29%-Fe: 18.31%-Co: 17.91%-Cr: 16.0%,1_CoNiFeCrCu : 24.40%|2_CuNi : 71.00%|Unassigned : 4.60%,3.538,334.4,154.21,7848.1,13.746,511,70.1
EP3088C,2_1750X,1_CoNiFeCrCu = Fe: 22.48%-Co: 22.18%-Ni: 21.77%-Cr: 19.38%-Cu: 14.19% | 2_CuNi = Cu: 70.0%-Ni: 11.18%-Fe: 6.78%-Co: 6.37%-Cr: 5.68% | Unassigned = Cu: 28.49%-Ni: 19.29%-Fe: 18.31%-Co: 17.91%-Cr: 16.0%,,5.088,480.9,207.05,9019.2,16.18,513,70.6
EP3088C,2_1750X,1_CoNiFeCrCu = Fe: 22.48%-Co: 22.18%-Ni: 21.77%-Cr: 19.38%-Cu: 14.19% | 2_CuNi = Cu: 70.0%-Ni: 11.18%-Fe: 6.78%-Co: 6.37%-Cr: 5.68% | Unassigned = Cu: 28.49%-Ni: 19.29%-Fe: 18.31%-Co: 17.91%-Cr: 16.0%,,5.358,506.4,207.55,8595.6,15.531,512,70
EP3088C,2_1750X,1_CoNiFeCrCu = Fe: 22.48%-Co: 22.18%-Ni: 21.77%-Cr: 19.38%-Cu: 14.19% | 2_CuNi = Cu: 70.0%-Ni: 11.18%-Fe: 6.78%-Co: 6.37%-Cr: 5.68% | Unassigned = Cu: 28.49%-Ni: 19.29%-Fe: 18.31%-Co: 17.91%-Cr: 16.0%,,4.289,405.4,181.04,8529.9,15.628,511,69.8
EP3088C,2_1750X,1_CoNiFeCrCu = Fe: 22.48%-Co: 22.18%-Ni: 21.77%-Cr: 19.38%-Cu: 14.19% | 2_CuNi = Cu: 70.0%-Ni: 11.18%-Fe: 6.78%-Co: 6.37%-Cr: 5.68% | Unassigned = Cu: 28.49%-Ni: 19.29%-Fe: 18.31%-Co: 17.91%-Cr: 16.0%,,4.649,439.4,195.66,8979.7,15.76,512,70
EP3088C,2_1750X,1_CoNiFeCrCu = Fe: 22.48%-Co: 22.18%-Ni: 21.77%-Cr: 19.38%-Cu: 14.19% | 2_CuNi = Cu: 70.0%-Ni: 11.18%-Fe: 6.78%-Co: 6.37%-Cr: 5.68% | Unassigned = Cu: 28.49%-Ni: 19.29%-Fe: 18.31%-Co: 17.91%-Cr: 16.0%,1_CoNiFeCrCu : 100.00%,5.05,477.3,202.37,8744.5,15.081,511,70.2
EP3088C,2_1750X,1_CoNiFeCrCu = Fe: 22.48%-Co: 22.18%-Ni: 21.77%-Cr: 19.38%-Cu: 14.19% | 2_CuNi = Cu: 70.0%-Ni: 11.18%-Fe: 6.78%-Co: 6.37%-Cr: 5.68% | Unassigned = Cu: 28.49%-Ni: 19.29%-Fe: 18.31%-Co: 17.91%-Cr: 16.0%,1_CoNiFeCrCu : 100.00%,2.523,238.5,130.57,8207.3,14.148,512,70.3
EP3088C,2_1750X,1_CoNiFeCrCu = Fe: 22.48%-Co: 22.18%-Ni: 21.77%-Cr: 19.38%-Cu: 14.19% | 2_CuNi = Cu: 70.0%-Ni: 11.18%-Fe: 6.78%-Co: 6.37%-Cr: 5.68% | Unassigned = Cu: 28.49%-Ni: 19.29%-Fe: 18.31%-Co: 17.91%-Cr: 16.0%,1_CoNiFeCrCu : 86.06%|2_CuNi : 12.04%|Unassigned : 1.90%,5.256,496.8,202.88,8438.1,15.544,511,69.9
EP3088C,2_1750X,1_CoNiFeCrCu = Fe: 22.48%-Co: 22.18%-Ni: 21.77%-Cr: 19.38%-Cu: 14.19% | 2_CuNi = Cu: 70.0%-Ni: 11.18%-Fe: 6.78%-Co: 6.37%-Cr: 5.68% | Unassigned = Cu: 28.49%-Ni: 19.29%-Fe: 18.31%-Co: 17.91%-Cr: 16.0%,1_CoNiFeCrCu : 100.00%,4.341,410.3,180.81,8410.6,15.571,511,70.2
EP3088C,2_1750X,1_CoNiFeCrCu = Fe: 22.48%-Co: 22.18%-Ni: 21.77%-Cr: 19.38%-Cu: 14.19% | 2_CuNi = Cu: 70.0%-Ni: 11.18%-Fe: 6.78%-Co: 6.37%-Cr: 5.68% | Unassigned = Cu: 28.49%-Ni: 19.29%-Fe: 18.31%-Co: 17.91%-Cr: 16.0%,1_CoNiFeCrCu : 82.90%|2_CuNi : 17.10%,3.279,310,152.96,8354,13.436,509,71.4
EP3088C,2_1750X,1_CoNiFeCrCu = Fe: 22.48%-Co: 22.18%-Ni: 21.77%-Cr: 19.38%-Cu: 14.19% | 2_CuNi = Cu: 70.0%-Ni: 11.18%-Fe: 6.78%-Co: 6.37%-Cr: 5.68% | Unassigned = Cu: 28.49%-Ni: 19.29%-Fe: 18.31%-Co: 17.91%-Cr: 16.0%,2_CuNi : 32.36%|1_CoNiFeCrCu : 67.64%,5.317,502.5,208.87,8764.2,15.427,512,70.1
EP3088C,2_1750X,1_CoNiFeCrCu = Fe: 22.48%-Co: 22.18%-Ni: 21.77%-Cr: 19.38%-Cu: 14.19% | 2_CuNi = Cu: 70.0%-Ni: 11.18%-Fe: 6.78%-Co: 6.37%-Cr: 5.68% | Unassigned = Cu: 28.49%-Ni: 19.29%-Fe: 18.31%-Co: 17.91%-Cr: 16.0%,1_CoNiFeCrCu : 100.00%,5.151,486.8,211.35,9218.7,16.486,511,70
EP3088C,2_1750X,1_CoNiFeCrCu = Fe: 22.48%-Co: 22.18%-Ni: 21.77%-Cr: 19.38%-Cu: 14.19% | 2_CuNi = Cu: 70.0%-Ni: 11.18%-Fe: 6.78%-Co: 6.37%-Cr: 5.68% | Unassigned = Cu: 28.49%-Ni: 19.29%-Fe: 18.31%-Co: 17.91%-Cr: 16.0%,1_CoNiFeCrCu : 59.53%|2_CuNi : 37.87%|Unassigned : 2.60%,2.97,280.8,149.69,8871.2,13.804,510,70
EP3088C,2_1750X,1_CoNiFeCrCu = Fe: 22.48%-Co: 22.18%-Ni: 21.77%-Cr: 19.38%-Cu: 14.19% | 2_CuNi = Cu: 70.0%-Ni: 11.18%-Fe: 6.78%-Co: 6.37%-Cr: 5.68% | Unassigned = Cu: 28.49%-Ni: 19.29%-Fe: 18.31%-Co: 17.91%-Cr: 16.0%,1_CoNiFeCrCu : 100.00%,5.055,477.8,201.56,8687.7,16.302,512,69.9
EP3088C,2_1750X,1_CoNiFeCrCu = Fe: 22.48%-Co: 22.18%-Ni: 21.77%-Cr: 19.38%-Cu: 14.19% | 2_CuNi = Cu: 70.0%-Ni: 11.18%-Fe: 6.78%-Co: 6.37%-Cr: 5.68% | Unassigned = Cu: 28.49%-Ni: 19.29%-Fe: 18.31%-Co: 17.91%-Cr: 16.0%,1_CoNiFeCrCu : 99.08%|Unassigned : 0.92%,5.389,509.3,208.41,8612.3,15.467,511,70
