Repository: giengeb1/ADAMaNT-HEA-indents

File: Indentation Results.csv (part 27 of 64)
Sample,Magnification,Compound Compositions,Indent Composition,Hardness,Hv,Modulus,Stiffness^2 / Load,Pmax,Hmax,Reporting Depth
EP3088C,2_1750X,1_CoNiFeCrCu = Fe: 22.48%-Co: 22.18%-Ni: 21.77%-Cr: 19.38%-Cu: 14.19% | 2_CuNi = Cu: 70.0%-Ni: 11.18%-Fe: 6.78%-Co: 6.37%-Cr: 5.68% | Unassigned = Cu: 28.49%-Ni: 19.29%-Fe: 18.31%-Co: 17.91%-Cr: 16.0%,1_CoNiFeCrCu : 75.48%|2_CuNi : 19.88%|Unassigned : 4.64%,3.632,343.3,167.44,8812.3,14.861,511,70.4
EP3088C,2_1750X,1_CoNiFeCrCu = Fe: 22.48%-Co: 22.18%-Ni: 21.77%-Cr: 19.38%-Cu: 14.19% | 2_CuNi = Cu: 70.0%-Ni: 11.18%-Fe: 6.78%-Co: 6.37%-Cr: 5.68% | Unassigned = Cu: 28.49%-Ni: 19.29%-Fe: 18.31%-Co: 17.91%-Cr: 16.0%,,3.403,321.7,161.59,8847.2,14.865,513,70
EP3088C,2_1750X,1_CoNiFeCrCu = Fe: 22.48%-Co: 22.18%-Ni: 21.77%-Cr: 19.38%-Cu: 14.19% | 2_CuNi = Cu: 70.0%-Ni: 11.18%-Fe: 6.78%-Co: 6.37%-Cr: 5.68% | Unassigned = Cu: 28.49%-Ni: 19.29%-Fe: 18.31%-Co: 17.91%-Cr: 16.0%,,4.728,446.9,198.8,9068.1,15.017,511,70.1
EP3088C,2_1750X,1_CoNiFeCrCu = Fe: 22.48%-Co: 22.18%-Ni: 21.77%-Cr: 19.38%-Cu: 14.19% | 2_CuNi = Cu: 70.0%-Ni: 11.18%-Fe: 6.78%-Co: 6.37%-Cr: 5.68% | Unassigned = Cu: 28.49%-Ni: 19.29%-Fe: 18.31%-Co: 17.91%-Cr: 16.0%,,3.059,289.1,146.36,8282.1,15.194,510,70.1
EP3088C,2_1750X,1_CoNiFeCrCu = Fe: 22.48%-Co: 22.18%-Ni: 21.77%-Cr: 19.38%-Cu: 14.19% | 2_CuNi = Cu: 70.0%-Ni: 11.18%-Fe: 6.78%-Co: 6.37%-Cr: 5.68% | Unassigned = Cu: 28.49%-Ni: 19.29%-Fe: 18.31%-Co: 17.91%-Cr: 16.0%,,1.858,175.6,111.29,8371.7,13.171,511,70.2
EP3088C,2_1750X,1_CoNiFeCrCu = Fe: 22.48%-Co: 22.18%-Ni: 21.77%-Cr: 19.38%-Cu: 14.19% | 2_CuNi = Cu: 70.0%-Ni: 11.18%-Fe: 6.78%-Co: 6.37%-Cr: 5.68% | Unassigned = Cu: 28.49%-Ni: 19.29%-Fe: 18.31%-Co: 17.91%-Cr: 16.0%,1_CoNiFeCrCu : 97.24%|2_CuNi : 2.71%|Unassigned : 0.05%,2.763,261.2,144.64,8991.2,13.968,512,70.4
EP3088C,2_1750X,1_CoNiFeCrCu = Fe: 22.48%-Co: 22.18%-Ni: 21.77%-Cr: 19.38%-Cu: 14.19% | 2_CuNi = Cu: 70.0%-Ni: 11.18%-Fe: 6.78%-Co: 6.37%-Cr: 5.68% | Unassigned = Cu: 28.49%-Ni: 19.29%-Fe: 18.31%-Co: 17.91%-Cr: 16.0%,1_CoNiFeCrCu : 64.27%|2_CuNi : 32.31%|Unassigned : 3.42%,1.749,165.3,104.72,7962,13.214,509,70.3
EP3088C,2_1750X,1_CoNiFeCrCu = Fe: 22.48%-Co: 22.18%-Ni: 21.77%-Cr: 19.38%-Cu: 14.19% | 2_CuNi = Cu: 70.0%-Ni: 11.18%-Fe: 6.78%-Co: 6.37%-Cr: 5.68% | Unassigned = Cu: 28.49%-Ni: 19.29%-Fe: 18.31%-Co: 17.91%-Cr: 16.0%,1_CoNiFeCrCu : 99.14%|Unassigned : 0.86%,4.471,422.6,187.59,8694.5,15,495,70
EP3088C,2_1750X,1_CoNiFeCrCu = Fe: 22.48%-Co: 22.18%-Ni: 21.77%-Cr: 19.38%-Cu: 14.19% | 2_CuNi = Cu: 70.0%-Ni: 11.18%-Fe: 6.78%-Co: 6.37%-Cr: 5.68% | Unassigned = Cu: 28.49%-Ni: 19.29%-Fe: 18.31%-Co: 17.91%-Cr: 16.0%,1_CoNiFeCrCu : 100.00%,5.494,519.2,214.76,8878.6,16.213,512,70.2
EP3088C,2_1750X,1_CoNiFeCrCu = Fe: 22.48%-Co: 22.18%-Ni: 21.77%-Cr: 19.38%-Cu: 14.19% | 2_CuNi = Cu: 70.0%-Ni: 11.18%-Fe: 6.78%-Co: 6.37%-Cr: 5.68% | Unassigned = Cu: 28.49%-Ni: 19.29%-Fe: 18.31%-Co: 17.91%-Cr: 16.0%,1_CoNiFeCrCu : 100.00%,5.558,525.3,212.17,8600.4,16.009,513,70.1
EP3088C,2_1750X,1_CoNiFeCrCu = Fe: 22.48%-Co: 22.18%-Ni: 21.77%-Cr: 19.38%-Cu: 14.19% | 2_CuNi = Cu: 70.0%-Ni: 11.18%-Fe: 6.78%-Co: 6.37%-Cr: 5.68% | Unassigned = Cu: 28.49%-Ni: 19.29%-Fe: 18.31%-Co: 17.91%-Cr: 16.0%,1_CoNiFeCrCu : 88.57%|2_CuNi : 11.43%,5.513,521.1,218.16,9076.7,15.72,511,69.6
EP3088C,2_1750X,1_CoNiFeCrCu = Fe: 22.48%-Co: 22.18%-Ni: 21.77%-Cr: 19.38%-Cu: 14.19% | 2_CuNi = Cu: 70.0%-Ni: 11.18%-Fe: 6.78%-Co: 6.37%-Cr: 5.68% | Unassigned = Cu: 28.49%-Ni: 19.29%-Fe: 18.31%-Co: 17.91%-Cr: 16.0%,1_CoNiFeCrCu : 57.31%|Unassigned : 0.97%|2_CuNi : 41.72%,4.087,386.3,178.28,8723.4,14.208,510,69.7
EP3088C,2_1750X,1_CoNiFeCrCu = Fe: 22.48%-Co: 22.18%-Ni: 21.77%-Cr: 19.38%-Cu: 14.19% | 2_CuNi = Cu: 70.0%-Ni: 11.18%-Fe: 6.78%-Co: 6.37%-Cr: 5.68% | Unassigned = Cu: 28.49%-Ni: 19.29%-Fe: 18.31%-Co: 17.91%-Cr: 16.0%,1_CoNiFeCrCu : 99.92%|2_CuNi : 0.08%,4.422,418,189.74,8961.5,15.202,513,70.1
EP3088C,2_1750X,1_CoNiFeCrCu = Fe: 22.48%-Co: 22.18%-Ni: 21.77%-Cr: 19.38%-Cu: 14.19% | 2_CuNi = Cu: 70.0%-Ni: 11.18%-Fe: 6.78%-Co: 6.37%-Cr: 5.68% | Unassigned = Cu: 28.49%-Ni: 19.29%-Fe: 18.31%-Co: 17.91%-Cr: 16.0%,1_CoNiFeCrCu : 65.82%|2_CuNi : 30.47%|Unassigned : 3.72%,3.279,309.9,155.51,8586.4,13.603,511,70.1
EP3088C,2_1750X,1_CoNiFeCrCu = Fe: 22.48%-Co: 22.18%-Ni: 21.77%-Cr: 19.38%-Cu: 14.19% | 2_CuNi = Cu: 70.0%-Ni: 11.18%-Fe: 6.78%-Co: 6.37%-Cr: 5.68% | Unassigned = Cu: 28.49%-Ni: 19.29%-Fe: 18.31%-Co: 17.91%-Cr: 16.0%,1_CoNiFeCrCu : 33.22%|2_CuNi : 66.57%|Unassigned : 0.20%,2.598,245.6,144.54,9540.6,13.763,510,70.4
EP3088C,2_1750X,1_CoNiFeCrCu = Fe: 22.48%-Co: 22.18%-Ni: 21.77%-Cr: 19.38%-Cu: 14.19% | 2_CuNi = Cu: 70.0%-Ni: 11.18%-Fe: 6.78%-Co: 6.37%-Cr: 5.68% | Unassigned = Cu: 28.49%-Ni: 19.29%-Fe: 18.31%-Co: 17.91%-Cr: 16.0%,1_CoNiFeCrCu : 100.00%,3.793,358.5,166.13,8326.6,15.172,513,70.4
EP3088C,2_1750X,1_CoNiFeCrCu = Fe: 22.48%-Co: 22.18%-Ni: 21.77%-Cr: 19.38%-Cu: 14.19% | 2_CuNi = Cu: 70.0%-Ni: 11.18%-Fe: 6.78%-Co: 6.37%-Cr: 5.68% | Unassigned = Cu: 28.49%-Ni: 19.29%-Fe: 18.31%-Co: 17.91%-Cr: 16.0%,,3.391,320.5,153.95,8160.8,14.035,510,70.1
EP3088C,2_1750X,1_CoNiFeCrCu = Fe: 22.48%-Co: 22.18%-Ni: 21.77%-Cr: 19.38%-Cu: 14.19% | 2_CuNi = Cu: 70.0%-Ni: 11.18%-Fe: 6.78%-Co: 6.37%-Cr: 5.68% | Unassigned = Cu: 28.49%-Ni: 19.29%-Fe: 18.31%-Co: 17.91%-Cr: 16.0%,,4.039,381.8,170.53,8175.6,14.776,511,70.1
EP3088C,2_1750X,1_CoNiFeCrCu = Fe: 22.48%-Co: 22.18%-Ni: 21.77%-Cr: 19.38%-Cu: 14.19% | 2_CuNi = Cu: 70.0%-Ni: 11.18%-Fe: 6.78%-Co: 6.37%-Cr: 5.68% | Unassigned = Cu: 28.49%-Ni: 19.29%-Fe: 18.31%-Co: 17.91%-Cr: 16.0%,,3.702,349.9,175.5,9372.1,14.682,512,69.9
EP3088C,2_1750X,1_CoNiFeCrCu = Fe: 22.48%-Co: 22.18%-Ni: 21.77%-Cr: 19.38%-Cu: 14.19% | 2_CuNi = Cu: 70.0%-Ni: 11.18%-Fe: 6.78%-Co: 6.37%-Cr: 5.68% | Unassigned = Cu: 28.49%-Ni: 19.29%-Fe: 18.31%-Co: 17.91%-Cr: 16.0%,,4.578,432.7,198.47,9336.3,15.973,510,70.1
EP3088C,2_1750X,1_CoNiFeCrCu = Fe: 22.48%-Co: 22.18%-Ni: 21.77%-Cr: 19.38%-Cu: 14.19% | 2_CuNi = Cu: 70.0%-Ni: 11.18%-Fe: 6.78%-Co: 6.37%-Cr: 5.68% | Unassigned = Cu: 28.49%-Ni: 19.29%-Fe: 18.31%-Co: 17.91%-Cr: 16.0%,2_CuNi : 79.33%|1_CoNiFeCrCu : 20.67%,2.906,274.6,153.54,9480.6,13.053,494,69.8
EP3088C,2_1750X,1_CoNiFeCrCu = Fe: 22.48%-Co: 22.18%-Ni: 21.77%-Cr: 19.38%-Cu: 14.19% | 2_CuNi = Cu: 70.0%-Ni: 11.18%-Fe: 6.78%-Co: 6.37%-Cr: 5.68% | Unassigned = Cu: 28.49%-Ni: 19.29%-Fe: 18.31%-Co: 17.91%-Cr: 16.0%,1_CoNiFeCrCu : 57.29%|2_CuNi : 42.71%,4.759,449.8,198.38,8975.2,14.948,512,69.8
EP3088C,2_1750X,1_CoNiFeCrCu = Fe: 22.48%-Co: 22.18%-Ni: 21.77%-Cr: 19.38%-Cu: 14.19% | 2_CuNi = Cu: 70.0%-Ni: 11.18%-Fe: 6.78%-Co: 6.37%-Cr: 5.68% | Unassigned = Cu: 28.49%-Ni: 19.29%-Fe: 18.31%-Co: 17.91%-Cr: 16.0%,1_CoNiFeCrCu : 100.00%,5.853,553.2,228.39,9222.3,16.468,511,69.9
EP3088C,2_1750X,1_CoNiFeCrCu = Fe: 22.48%-Co: 22.18%-Ni: 21.77%-Cr: 19.38%-Cu: 14.19% | 2_CuNi = Cu: 70.0%-Ni: 11.18%-Fe: 6.78%-Co: 6.37%-Cr: 5.68% | Unassigned = Cu: 28.49%-Ni: 19.29%-Fe: 18.31%-Co: 17.91%-Cr: 16.0%,1_CoNiFeCrCu : 100.00%,5.59,528.3,216.92,8869.5,15.608,512,70.4
EP3088C,2_1750X,1_CoNiFeCrCu = Fe: 22.48%-Co: 22.18%-Ni: 21.77%-Cr: 19.38%-Cu: 14.19% | 2_CuNi = Cu: 70.0%-Ni: 11.18%-Fe: 6.78%-Co: 6.37%-Cr: 5.68% | Unassigned = Cu: 28.49%-Ni: 19.29%-Fe: 18.31%-Co: 17.91%-Cr: 16.0%,1_CoNiFeCrCu : 60.67%|2_CuNi : 39.33%,1.202,113.6,80.66,7191.9,12.147,508,69.7
EP3088C,2_1750X,1_CoNiFeCrCu = Fe: 22.48%-Co: 22.18%-Ni: 21.77%-Cr: 19.38%-Cu: 14.19% | 2_CuNi = Cu: 70.0%-Ni: 11.18%-Fe: 6.78%-Co: 6.37%-Cr: 5.68% | Unassigned = Cu: 28.49%-Ni: 19.29%-Fe: 18.31%-Co: 17.91%-Cr: 16.0%,1_CoNiFeCrCu : 99.07%|Unassigned : 0.93%,4.433,419,183.69,8462.3,15.566,510,69.4
EP3088C,2_1750X,1_CoNiFeCrCu = Fe: 22.48%-Co: 22.18%-Ni: 21.77%-Cr: 19.38%-Cu: 14.19% | 2_CuNi = Cu: 70.0%-Ni: 11.18%-Fe: 6.78%-Co: 6.37%-Cr: 5.68% | Unassigned = Cu: 28.49%-Ni: 19.29%-Fe: 18.31%-Co: 17.91%-Cr: 16.0%,1_CoNiFeCrCu : 100.00%,4.842,457.7,197.81,8779.1,15.86,510,70.1
EP3088C,2_1750X,1_CoNiFeCrCu = Fe: 22.48%-Co: 22.18%-Ni: 21.77%-Cr: 19.38%-Cu: 14.19% | 2_CuNi = Cu: 70.0%-Ni: 11.18%-Fe: 6.78%-Co: 6.37%-Cr: 5.68% | Unassigned = Cu: 28.49%-Ni: 19.29%-Fe: 18.31%-Co: 17.91%-Cr: 16.0%,1_CoNiFeCrCu : 100.00%,4.399,415.8,186.51,8748.3,15.383,511,69.6
EP3088C,2_1750X,1_CoNiFeCrCu = Fe: 22.48%-Co: 22.18%-Ni: 21.77%-Cr: 19.38%-Cu: 14.19% | 2_CuNi = Cu: 70.0%-Ni: 11.18%-Fe: 6.78%-Co: 6.37%-Cr: 5.68% | Unassigned = Cu: 28.49%-Ni: 19.29%-Fe: 18.31%-Co: 17.91%-Cr: 16.0%,1_CoNiFeCrCu : 72.65%|Unassigned : 5.61%|2_CuNi : 21.74%,4.975,470.2,205.77,9130.9,15,511,70.5
EP3088C,2_1750X,1_CoNiFeCrCu = Fe: 22.48%-Co: 22.18%-Ni: 21.77%-Cr: 19.38%-Cu: 14.19% | 2_CuNi = Cu: 70.0%-Ni: 11.18%-Fe: 6.78%-Co: 6.37%-Cr: 5.68% | Unassigned = Cu: 28.49%-Ni: 19.29%-Fe: 18.31%-Co: 17.91%-Cr: 16.0%,1_CoNiFeCrCu : 100.00%,3.834,362.4,160.16,7729.2,15.623,511,70.3
EP3088C,2_1750X,1_CoNiFeCrCu = Fe: 22.48%-Co: 22.18%-Ni: 21.77%-Cr: 19.38%-Cu: 14.19% | 2_CuNi = Cu: 70.0%-Ni: 11.18%-Fe: 6.78%-Co: 6.37%-Cr: 5.68% | Unassigned = Cu: 28.49%-Ni: 19.29%-Fe: 18.31%-Co: 17.91%-Cr: 16.0%,1_CoNiFeCrCu : 100.00%,2.55,241.1,134.56,8561.4,15.165,512,69.7
EP3088C,2_1750X,1_CoNiFeCrCu = Fe: 22.48%-Co: 22.18%-Ni: 21.77%-Cr: 19.38%-Cu: 14.19% | 2_CuNi = Cu: 70.0%-Ni: 11.18%-Fe: 6.78%-Co: 6.37%-Cr: 5.68% | Unassigned = Cu: 28.49%-Ni: 19.29%-Fe: 18.31%-Co: 17.91%-Cr: 16.0%,,3.996,377.7,174.83,8627.5,15.656,512,70.1
EP3088C,2_1750X,1_CoNiFeCrCu = Fe: 22.48%-Co: 22.18%-Ni: 21.77%-Cr: 19.38%-Cu: 14.19% | 2_CuNi = Cu: 70.0%-Ni: 11.18%-Fe: 6.78%-Co: 6.37%-Cr: 5.68% | Unassigned = Cu: 28.49%-Ni: 19.29%-Fe: 18.31%-Co: 17.91%-Cr: 16.0%,,4.782,452,198.57,8946,15.346,511,69.3
EP3088C,2_1750X,1_CoNiFeCrCu = Fe: 22.48%-Co: 22.18%-Ni: 21.77%-Cr: 19.38%-Cu: 14.19% | 2_CuNi = Cu: 70.0%-Ni: 11.18%-Fe: 6.78%-Co: 6.37%-Cr: 5.68% | Unassigned = Cu: 28.49%-Ni: 19.29%-Fe: 18.31%-Co: 17.91%-Cr: 16.0%,,2.545,240.5,149.26,10301.7,11.764,512,70.6
EP3088C,2_1750X,1_CoNiFeCrCu = Fe: 22.48%-Co: 22.18%-Ni: 21.77%-Cr: 19.38%-Cu: 14.19% | 2_CuNi = Cu: 70.0%-Ni: 11.18%-Fe: 6.78%-Co: 6.37%-Cr: 5.68% | Unassigned = Cu: 28.49%-Ni: 19.29%-Fe: 18.31%-Co: 17.91%-Cr: 16.0%,,5.067,478.9,206.49,9015.5,16.055,513,70
EP3088C,2_1750X,1_CoNiFeCrCu = Fe: 22.48%-Co: 22.18%-Ni: 21.77%-Cr: 19.38%-Cu: 14.19% | 2_CuNi = Cu: 70.0%-Ni: 11.18%-Fe: 6.78%-Co: 6.37%-Cr: 5.68% | Unassigned = Cu: 28.49%-Ni: 19.29%-Fe: 18.31%-Co: 17.91%-Cr: 16.0%,1_CoNiFeCrCu : 99.12%|2_CuNi : 0.88%,4.91,464.1,199.74,8800.9,15.771,514,69.9
EP3088C,2_1750X,1_CoNiFeCrCu = Fe: 22.48%-Co: 22.18%-Ni: 21.77%-Cr: 19.38%-Cu: 14.19% | 2_CuNi = Cu: 70.0%-Ni: 11.18%-Fe: 6.78%-Co: 6.37%-Cr: 5.68% | Unassigned = Cu: 28.49%-Ni: 19.29%-Fe: 18.31%-Co: 17.91%-Cr: 16.0%,1_CoNiFeCrCu : 75.44%|2_CuNi : 24.56%,3.56,336.5,153.07,7694.8,13.714,511,70.1
EP3088C,2_1750X,1_CoNiFeCrCu = Fe: 22.48%-Co: 22.18%-Ni: 21.77%-Cr: 19.38%-Cu: 14.19% | 2_CuNi = Cu: 70.0%-Ni: 11.18%-Fe: 6.78%-Co: 6.37%-Cr: 5.68% | Unassigned = Cu: 28.49%-Ni: 19.29%-Fe: 18.31%-Co: 17.91%-Cr: 16.0%,1_CoNiFeCrCu : 99.37%|2_CuNi : 0.63%,3.332,314.9,154.29,8337.9,14.587,511,69.9
EP3088C,2_1750X,1_CoNiFeCrCu = Fe: 22.48%-Co: 22.18%-Ni: 21.77%-Cr: 19.38%-Cu: 14.19% | 2_CuNi = Cu: 70.0%-Ni: 11.18%-Fe: 6.78%-Co: 6.37%-Cr: 5.68% | Unassigned = Cu: 28.49%-Ni: 19.29%-Fe: 18.31%-Co: 17.91%-Cr: 16.0%,1_CoNiFeCrCu : 100.00%,0.327,30.9,36.69,6864.5,15.091,569,68.5
EP3088C,2_1750X,1_CoNiFeCrCu = Fe: 22.48%-Co: 22.18%-Ni: 21.77%-Cr: 19.38%-Cu: 14.19% | 2_CuNi = Cu: 70.0%-Ni: 11.18%-Fe: 6.78%-Co: 6.37%-Cr: 5.68% | Unassigned = Cu: 28.49%-Ni: 19.29%-Fe: 18.31%-Co: 17.91%-Cr: 16.0%,1_CoNiFeCrCu : 79.80%|2_CuNi : 20.20%,0.829,78.4,69.41,7863.4,12.858,510,69.8
EP3088C,2_1750X,1_CoNiFeCrCu = Fe: 22.48%-Co: 22.18%-Ni: 21.77%-Cr: 19.38%-Cu: 14.19% | 2_CuNi = Cu: 70.0%-Ni: 11.18%-Fe: 6.78%-Co: 6.37%-Cr: 5.68% | Unassigned = Cu: 28.49%-Ni: 19.29%-Fe: 18.31%-Co: 17.91%-Cr: 16.0%,1_CoNiFeCrCu : 100.00%,3.466,327.6,154.7,8050.9,15.501,510,70.2
EP3088C,2_1750X,1_CoNiFeCrCu = Fe: 22.48%-Co: 22.18%-Ni: 21.77%-Cr: 19.38%-Cu: 14.19% | 2_CuNi = Cu: 70.0%-Ni: 11.18%-Fe: 6.78%-Co: 6.37%-Cr: 5.68% | Unassigned = Cu: 28.49%-Ni: 19.29%-Fe: 18.31%-Co: 17.91%-Cr: 16.0%,1_CoNiFeCrCu : 100.00%,4.977,470.4,200.25,8722.3,15.445,514,69.6
EP3088C,2_1750X,1_CoNiFeCrCu = Fe: 22.48%-Co: 22.18%-Ni: 21.77%-Cr: 19.38%-Cu: 14.19% | 2_CuNi = Cu: 70.0%-Ni: 11.18%-Fe: 6.78%-Co: 6.37%-Cr: 5.68% | Unassigned = Cu: 28.49%-Ni: 19.29%-Fe: 18.31%-Co: 17.91%-Cr: 16.0%,2_CuNi : 5.36%|1_CoNiFeCrCu : 94.64%,5.219,493.3,206.64,8761.4,15.935,512,69.8
EP3088C,2_1750X,1_CoNiFeCrCu = Fe: 22.48%-Co: 22.18%-Ni: 21.77%-Cr: 19.38%-Cu: 14.19% | 2_CuNi = Cu: 70.0%-Ni: 11.18%-Fe: 6.78%-Co: 6.37%-Cr: 5.68% | Unassigned = Cu: 28.49%-Ni: 19.29%-Fe: 18.31%-Co: 17.91%-Cr: 16.0%,1_CoNiFeCrCu : 95.37%|2_CuNi : 4.63%,3.522,332.9,158.04,8222.3,14.528,512,70
EP3088C,2_1750X,1_CoNiFeCrCu = Fe: 22.48%-Co: 22.18%-Ni: 21.77%-Cr: 19.38%-Cu: 14.19% | 2_CuNi = Cu: 70.0%-Ni: 11.18%-Fe: 6.78%-Co: 6.37%-Cr: 5.68% | Unassigned = Cu: 28.49%-Ni: 19.29%-Fe: 18.31%-Co: 17.91%-Cr: 16.0%,2_CuNi : 25.39%|1_CoNiFeCrCu : 73.69%|Unassigned : 0.91%,2.925,276.4,146.01,8625.8,15.007,512,70
EP3088C,2_1750X,1_CoNiFeCrCu = Fe: 22.48%-Co: 22.18%-Ni: 21.77%-Cr: 19.38%-Cu: 14.19% | 2_CuNi = Cu: 70.0%-Ni: 11.18%-Fe: 6.78%-Co: 6.37%-Cr: 5.68% | Unassigned = Cu: 28.49%-Ni: 19.29%-Fe: 18.31%-Co: 17.91%-Cr: 16.0%,1_CoNiFeCrCu : 99.65%|2_CuNi : 0.35%,3.683,348.2,159.52,7991.2,15.228,511,70.3
EP3088C,2_1750X,1_CoNiFeCrCu = Fe: 22.48%-Co: 22.18%-Ni: 21.77%-Cr: 19.38%-Cu: 14.19% | 2_CuNi = Cu: 70.0%-Ni: 11.18%-Fe: 6.78%-Co: 6.37%-Cr: 5.68% | Unassigned = Cu: 28.49%-Ni: 19.29%-Fe: 18.31%-Co: 17.91%-Cr: 16.0%,,2.911,275.2,146.26,8699.9,13.667,513,69.8
EP3088C,2_1750X,1_CoNiFeCrCu = Fe: 22.48%-Co: 22.18%-Ni: 21.77%-Cr: 19.38%-Cu: 14.19% | 2_CuNi = Cu: 70.0%-Ni: 11.18%-Fe: 6.78%-Co: 6.37%-Cr: 5.68% | Unassigned = Cu: 28.49%-Ni: 19.29%-Fe: 18.31%-Co: 17.91%-Cr: 16.0%,,5.41,511.3,213.68,8940.2,13.124,456,70.2
EP3088C,2_1750X,1_CoNiFeCrCu = Fe: 22.48%-Co: 22.18%-Ni: 21.77%-Cr: 19.38%-Cu: 14.19% | 2_CuNi = Cu: 70.0%-Ni: 11.18%-Fe: 6.78%-Co: 6.37%-Cr: 5.68% | Unassigned = Cu: 28.49%-Ni: 19.29%-Fe: 18.31%-Co: 17.91%-Cr: 16.0%,,4.083,385.9,175.55,8502.9,14.938,511,69.9
EP3088C,2_1750X,1_CoNiFeCrCu = Fe: 22.48%-Co: 22.18%-Ni: 21.77%-Cr: 19.38%-Cu: 14.19% | 2_CuNi = Cu: 70.0%-Ni: 11.18%-Fe: 6.78%-Co: 6.37%-Cr: 5.68% | Unassigned = Cu: 28.49%-Ni: 19.29%-Fe: 18.31%-Co: 17.91%-Cr: 16.0%,,3.596,339.9,174.19,9532.1,13.542,500,69.8
EP3088C,2_1750X,1_CoNiFeCrCu = Fe: 22.48%-Co: 22.18%-Ni: 21.77%-Cr: 19.38%-Cu: 14.19% | 2_CuNi = Cu: 70.0%-Ni: 11.18%-Fe: 6.78%-Co: 6.37%-Cr: 5.68% | Unassigned = Cu: 28.49%-Ni: 19.29%-Fe: 18.31%-Co: 17.91%-Cr: 16.0%,1_CoNiFeCrCu : 70.61%|2_CuNi : 29.39%,3.144,297.2,162.78,9695.9,14.681,511,69.8
EP3088C,2_1750X,1_CoNiFeCrCu = Fe: 22.48%-Co: 22.18%-Ni: 21.77%-Cr: 19.38%-Cu: 14.19% | 2_CuNi = Cu: 70.0%-Ni: 11.18%-Fe: 6.78%-Co: 6.37%-Cr: 5.68% | Unassigned = Cu: 28.49%-Ni: 19.29%-Fe: 18.31%-Co: 17.91%-Cr: 16.0%,1_CoNiFeCrCu : 100.00%,5.045,476.8,202.76,8784,16.303,513,70.5
EP3088C,2_1750X,1_CoNiFeCrCu = Fe: 22.48%-Co: 22.18%-Ni: 21.77%-Cr: 19.38%-Cu: 14.19% | 2_CuNi = Cu: 70.0%-Ni: 11.18%-Fe: 6.78%-Co: 6.37%-Cr: 5.68% | Unassigned = Cu: 28.49%-Ni: 19.29%-Fe: 18.31%-Co: 17.91%-Cr: 16.0%,1_CoNiFeCrCu : 100.00%,4.491,424.5,187.73,8664.7,16.101,512,70.1
EP3088C,2_1750X,1_CoNiFeCrCu = Fe: 22.48%-Co: 22.18%-Ni: 21.77%-Cr: 19.38%-Cu: 14.19% | 2_CuNi = Cu: 70.0%-Ni: 11.18%-Fe: 6.78%-Co: 6.37%-Cr: 5.68% | Unassigned = Cu: 28.49%-Ni: 19.29%-Fe: 18.31%-Co: 17.91%-Cr: 16.0%,1_CoNiFeCrCu : 92.48%|2_CuNi : 7.52%,5.347,505.4,207.82,8639.4,14.988,512,70.1
EP3088C,2_1750X,1_CoNiFeCrCu = Fe: 22.48%-Co: 22.18%-Ni: 21.77%-Cr: 19.38%-Cu: 14.19% | 2_CuNi = Cu: 70.0%-Ni: 11.18%-Fe: 6.78%-Co: 6.37%-Cr: 5.68% | Unassigned = Cu: 28.49%-Ni: 19.29%-Fe: 18.31%-Co: 17.91%-Cr: 16.0%,1_CoNiFeCrCu : 59.54%|2_CuNi : 40.46%,2.706,255.8,154.79,10324.4,13.701,510,70.4
EP3088C,2_1750X,1_CoNiFeCrCu = Fe: 22.48%-Co: 22.18%-Ni: 21.77%-Cr: 19.38%-Cu: 14.19% | 2_CuNi = Cu: 70.0%-Ni: 11.18%-Fe: 6.78%-Co: 6.37%-Cr: 5.68% | Unassigned = Cu: 28.49%-Ni: 19.29%-Fe: 18.31%-Co: 17.91%-Cr: 16.0%,1_CoNiFeCrCu : 100.00%,4.285,405,183.01,8703.6,15.884,513,70
EP3088C,2_1750X,1_CoNiFeCrCu = Fe: 22.48%-Co: 22.18%-Ni: 21.77%-Cr: 19.38%-Cu: 14.19% | 2_CuNi = Cu: 70.0%-Ni: 11.18%-Fe: 6.78%-Co: 6.37%-Cr: 5.68% | Unassigned = Cu: 28.49%-Ni: 19.29%-Fe: 18.31%-Co: 17.91%-Cr: 16.0%,1_CoNiFeCrCu : 76.78%|2_CuNi : 20.57%|Unassigned : 2.65%,2.743,259.3,134.06,7912.7,13.655,511,70.6
EP3088C,2_1750X,1_CoNiFeCrCu = Fe: 22.48%-Co: 22.18%-Ni: 21.77%-Cr: 19.38%-Cu: 14.19% | 2_CuNi = Cu: 70.0%-Ni: 11.18%-Fe: 6.78%-Co: 6.37%-Cr: 5.68% | Unassigned = Cu: 28.49%-Ni: 19.29%-Fe: 18.31%-Co: 17.91%-Cr: 16.0%,1_CoNiFeCrCu : 100.00%,4.687,443,192.28,8650.8,15.466,511,70.4
EP3088C,2_1750X,1_CoNiFeCrCu = Fe: 22.48%-Co: 22.18%-Ni: 21.77%-Cr: 19.38%-Cu: 14.19% | 2_CuNi = Cu: 70.0%-Ni: 11.18%-Fe: 6.78%-Co: 6.37%-Cr: 5.68% | Unassigned = Cu: 28.49%-Ni: 19.29%-Fe: 18.31%-Co: 17.91%-Cr: 16.0%,1_CoNiFeCrCu : 85.51%|2_CuNi : 14.49%,1.462,138.2,90.32,7268,14.125,511,69.6
EP3088C,2_1750X,1_CoNiFeCrCu = Fe: 22.48%-Co: 22.18%-Ni: 21.77%-Cr: 19.38%-Cu: 14.19% | 2_CuNi = Cu: 70.0%-Ni: 11.18%-Fe: 6.78%-Co: 6.37%-Cr: 5.68% | Unassigned = Cu: 28.49%-Ni: 19.29%-Fe: 18.31%-Co: 17.91%-Cr: 16.0%,1_CoNiFeCrCu : 100.00%,5.532,522.9,218.15,9045.4,16.208,511,69.9
EP3088C,2_1750X,1_CoNiFeCrCu = Fe: 22.48%-Co: 22.18%-Ni: 21.77%-Cr: 19.38%-Cu: 14.19% | 2_CuNi = Cu: 70.0%-Ni: 11.18%-Fe: 6.78%-Co: 6.37%-Cr: 5.68% | Unassigned = Cu: 28.49%-Ni: 19.29%-Fe: 18.31%-Co: 17.91%-Cr: 16.0%,1_CoNiFeCrCu : 65.73%|2_CuNi : 31.41%|Unassigned : 2.86%,4.871,460.4,196.01,8594.8,14.506,511,70.5
EP3088C,2_1750X,1_CoNiFeCrCu = Fe: 22.48%-Co: 22.18%-Ni: 21.77%-Cr: 19.38%-Cu: 14.19% | 2_CuNi = Cu: 70.0%-Ni: 11.18%-Fe: 6.78%-Co: 6.37%-Cr: 5.68% | Unassigned = Cu: 28.49%-Ni: 19.29%-Fe: 18.31%-Co: 17.91%-Cr: 16.0%,,3.144,297.2,145.03,7927.7,14.36,511,70.1
EP3088C,2_1750X,1_CoNiFeCrCu = Fe: 22.48%-Co: 22.18%-Ni: 21.77%-Cr: 19.38%-Cu: 14.19% | 2_CuNi = Cu: 70.0%-Ni: 11.18%-Fe: 6.78%-Co: 6.37%-Cr: 5.68% | Unassigned = Cu: 28.49%-Ni: 19.29%-Fe: 18.31%-Co: 17.91%-Cr: 16.0%,,4.428,418.5,188.35,8838.4,16.018,511,69.8
EP3088C,2_1750X,1_CoNiFeCrCu = Fe: 22.48%-Co: 22.18%-Ni: 21.77%-Cr: 19.38%-Cu: 14.19% | 2_CuNi = Cu: 70.0%-Ni: 11.18%-Fe: 6.78%-Co: 6.37%-Cr: 5.68% | Unassigned = Cu: 28.49%-Ni: 19.29%-Fe: 18.31%-Co: 17.91%-Cr: 16.0%,,4.279,404.4,183.54,8757.2,15.873,510,69.9
EP3088C,2_1750X,1_CoNiFeCrCu = Fe: 22.48%-Co: 22.18%-Ni: 21.77%-Cr: 19.38%-Cu: 14.19% | 2_CuNi = Cu: 70.0%-Ni: 11.18%-Fe: 6.78%-Co: 6.37%-Cr: 5.68% | Unassigned = Cu: 28.49%-Ni: 19.29%-Fe: 18.31%-Co: 17.91%-Cr: 16.0%,,4.791,452.8,195.41,8697,15.279,513,70.3
EP3088C,2_1750X,1_CoNiFeCrCu = Fe: 22.48%-Co: 22.18%-Ni: 21.77%-Cr: 19.38%-Cu: 14.19% | 2_CuNi = Cu: 70.0%-Ni: 11.18%-Fe: 6.78%-Co: 6.37%-Cr: 5.68% | Unassigned = Cu: 28.49%-Ni: 19.29%-Fe: 18.31%-Co: 17.91%-Cr: 16.0%,1_CoNiFeCrCu : 47.01%|Unassigned : 4.71%|2_CuNi : 48.28%,2.51,237.3,136.08,8877.1,13.156,509,71.2
EP3088C,2_1750X,1_CoNiFeCrCu = Fe: 22.48%-Co: 22.18%-Ni: 21.77%-Cr: 19.38%-Cu: 14.19% | 2_CuNi = Cu: 70.0%-Ni: 11.18%-Fe: 6.78%-Co: 6.37%-Cr: 5.68% | Unassigned = Cu: 28.49%-Ni: 19.29%-Fe: 18.31%-Co: 17.91%-Cr: 16.0%,1_CoNiFeCrCu : 99.00%|Unassigned : 1.00%,3.787,358,165.76,8306.2,15.452,511,69.5
EP3088C,2_1750X,1_CoNiFeCrCu = Fe: 22.48%-Co: 22.18%-Ni: 21.77%-Cr: 19.38%-Cu: 14.19% | 2_CuNi = Cu: 70.0%-Ni: 11.18%-Fe: 6.78%-Co: 6.37%-Cr: 5.68% | Unassigned = Cu: 28.49%-Ni: 19.29%-Fe: 18.31%-Co: 17.91%-Cr: 16.0%,1_CoNiFeCrCu : 93.27%|2_CuNi : 6.73%,5.606,529.9,219.61,9023.5,15.358,512,70.2
EP3088C,2_1750X,1_CoNiFeCrCu = Fe: 22.48%-Co: 22.18%-Ni: 21.77%-Cr: 19.38%-Cu: 14.19% | 2_CuNi = Cu: 70.0%-Ni: 11.18%-Fe: 6.78%-Co: 6.37%-Cr: 5.68% | Unassigned = Cu: 28.49%-Ni: 19.29%-Fe: 18.31%-Co: 17.91%-Cr: 16.0%,1_CoNiFeCrCu : 33.96%|2_CuNi : 64.06%|Unassigned : 1.98%,2.819,266.4,147.95,9169.9,12.763,510,70.4
EP3088C,2_1750X,1_CoNiFeCrCu = Fe: 22.48%-Co: 22.18%-Ni: 21.77%-Cr: 19.38%-Cu: 14.19% | 2_CuNi = Cu: 70.0%-Ni: 11.18%-Fe: 6.78%-Co: 6.37%-Cr: 5.68% | Unassigned = Cu: 28.49%-Ni: 19.29%-Fe: 18.31%-Co: 17.91%-Cr: 16.0%,1_CoNiFeCrCu : 84.54%|2_CuNi : 14.47%|Unassigned : 1.00%,3.143,297.1,155.78,8985.4,15.254,513,70
EP3088C,2_1750X,1_CoNiFeCrCu = Fe: 22.48%-Co: 22.18%-Ni: 21.77%-Cr: 19.38%-Cu: 14.19% | 2_CuNi = Cu: 70.0%-Ni: 11.18%-Fe: 6.78%-Co: 6.37%-Cr: 5.68% | Unassigned = Cu: 28.49%-Ni: 19.29%-Fe: 18.31%-Co: 17.91%-Cr: 16.0%,1_CoNiFeCrCu : 100.00%,3.009,284.4,151.27,8921,14.405,511,70.2
EP3088C,2_1750X,1_CoNiFeCrCu = Fe: 22.48%-Co: 22.18%-Ni: 21.77%-Cr: 19.38%-Cu: 14.19% | 2_CuNi = Cu: 70.0%-Ni: 11.18%-Fe: 6.78%-Co: 6.37%-Cr: 5.68% | Unassigned = Cu: 28.49%-Ni: 19.29%-Fe: 18.31%-Co: 17.91%-Cr: 16.0%,1_CoNiFeCrCu : 73.50%|2_CuNi : 23.95%|Unassigned : 2.55%,0.561,53,43.98,4904,12.076,510,70.3
EP3088C,2_1750X,1_CoNiFeCrCu = Fe: 22.48%-Co: 22.18%-Ni: 21.77%-Cr: 19.38%-Cu: 14.19% | 2_CuNi = Cu: 70.0%-Ni: 11.18%-Fe: 6.78%-Co: 6.37%-Cr: 5.68% | Unassigned = Cu: 28.49%-Ni: 19.29%-Fe: 18.31%-Co: 17.91%-Cr: 16.0%,1_CoNiFeCrCu : 89.77%|2_CuNi : 10.23%,0.598,56.6,45.53,4893.6,10.905,511,71.1
EP3088C,2_1750X,1_CoNiFeCrCu = Fe: 22.48%-Co: 22.18%-Ni: 21.77%-Cr: 19.38%-Cu: 14.19% | 2_CuNi = Cu: 70.0%-Ni: 11.18%-Fe: 6.78%-Co: 6.37%-Cr: 5.68% | Unassigned = Cu: 28.49%-Ni: 19.29%-Fe: 18.31%-Co: 17.91%-Cr: 16.0%,1_CoNiFeCrCu : 100.00%,5.392,509.6,217.42,9229.2,16.282,513,70
EP3088C,2_1750X,1_CoNiFeCrCu = Fe: 22.48%-Co: 22.18%-Ni: 21.77%-Cr: 19.38%-Cu: 14.19% | 2_CuNi = Cu: 70.0%-Ni: 11.18%-Fe: 6.78%-Co: 6.37%-Cr: 5.68% | Unassigned = Cu: 28.49%-Ni: 19.29%-Fe: 18.31%-Co: 17.91%-Cr: 16.0%,1_CoNiFeCrCu : 99.08%|Unassigned : 0.92%,4.707,444.9,197.83,9031.6,15.778,511,69.9
EP3088C,2_1750X,1_CoNiFeCrCu = Fe: 22.48%-Co: 22.18%-Ni: 21.77%-Cr: 19.38%-Cu: 14.19% | 2_CuNi = Cu: 70.0%-Ni: 11.18%-Fe: 6.78%-Co: 6.37%-Cr: 5.68% | Unassigned = Cu: 28.49%-Ni: 19.29%-Fe: 18.31%-Co: 17.91%-Cr: 16.0%,1_CoNiFeCrCu : 100.00%,3.766,356,169.01,8637.2,14.729,513,70.3
EP3088C,2_1750X,1_CoNiFeCrCu = Fe: 22.48%-Co: 22.18%-Ni: 21.77%-Cr: 19.38%-Cu: 14.19% | 2_CuNi = Cu: 70.0%-Ni: 11.18%-Fe: 6.78%-Co: 6.37%-Cr: 5.68% | Unassigned = Cu: 28.49%-Ni: 19.29%-Fe: 18.31%-Co: 17.91%-Cr: 16.0%,,2.582,244.1,142.71,9385.7,14.608,511,70
EP3088C,2_1750X,1_CoNiFeCrCu = Fe: 22.48%-Co: 22.18%-Ni: 21.77%-Cr: 19.38%-Cu: 14.19% | 2_CuNi = Cu: 70.0%-Ni: 11.18%-Fe: 6.78%-Co: 6.37%-Cr: 5.68% | Unassigned = Cu: 28.49%-Ni: 19.29%-Fe: 18.31%-Co: 17.91%-Cr: 16.0%,,3.88,366.8,174.19,8828.3,15.816,511,69.9
EP3088C,2_1750X,1_CoNiFeCrCu = Fe: 22.48%-Co: 22.18%-Ni: 21.77%-Cr: 19.38%-Cu: 14.19% | 2_CuNi = Cu: 70.0%-Ni: 11.18%-Fe: 6.78%-Co: 6.37%-Cr: 5.68% | Unassigned = Cu: 28.49%-Ni: 19.29%-Fe: 18.31%-Co: 17.91%-Cr: 16.0%,,4.247,401.4,172.83,7960,13.392,513,70.2
EP3088C,2_1750X,1_CoNiFeCrCu = Fe: 22.48%-Co: 22.18%-Ni: 21.77%-Cr: 19.38%-Cu: 14.19% | 2_CuNi = Cu: 70.0%-Ni: 11.18%-Fe: 6.78%-Co: 6.37%-Cr: 5.68% | Unassigned = Cu: 28.49%-Ni: 19.29%-Fe: 18.31%-Co: 17.91%-Cr: 16.0%,,4.197,396.7,175.74,8289.2,14.615,511,70.3
EP3088C,2_1750X,1_CoNiFeCrCu = Fe: 22.48%-Co: 22.18%-Ni: 21.77%-Cr: 19.38%-Cu: 14.19% | 2_CuNi = Cu: 70.0%-Ni: 11.18%-Fe: 6.78%-Co: 6.37%-Cr: 5.68% | Unassigned = Cu: 28.49%-Ni: 19.29%-Fe: 18.31%-Co: 17.91%-Cr: 16.0%,1_CoNiFeCrCu : 55.91%|2_CuNi : 42.25%|Unassigned : 1.84%,2.671,252.4,141.3,8915.6,12.807,511,70.3
EP3088C,2_1750X,1_CoNiFeCrCu = Fe: 22.48%-Co: 22.18%-Ni: 21.77%-Cr: 19.38%-Cu: 14.19% | 2_CuNi = Cu: 70.0%-Ni: 11.18%-Fe: 6.78%-Co: 6.37%-Cr: 5.68% | Unassigned = Cu: 28.49%-Ni: 19.29%-Fe: 18.31%-Co: 17.91%-Cr: 16.0%,1_CoNiFeCrCu : 100.00%,4.107,388.2,171.98,8158.7,15.776,512,70.2
EP3088C,2_1750X,1_CoNiFeCrCu = Fe: 22.48%-Co: 22.18%-Ni: 21.77%-Cr: 19.38%-Cu: 14.19% | 2_CuNi = Cu: 70.0%-Ni: 11.18%-Fe: 6.78%-Co: 6.37%-Cr: 5.68% | Unassigned = Cu: 28.49%-Ni: 19.29%-Fe: 18.31%-Co: 17.91%-Cr: 16.0%,1_CoNiFeCrCu : 99.56%|Unassigned : 0.44%,3.611,341.3,164.56,8602.2,15.41,510,69.6
EP3088C,2_1750X,1_CoNiFeCrCu = Fe: 22.48%-Co: 22.18%-Ni: 21.77%-Cr: 19.38%-Cu: 14.19% | 2_CuNi = Cu: 70.0%-Ni: 11.18%-Fe: 6.78%-Co: 6.37%-Cr: 5.68% | Unassigned = Cu: 28.49%-Ni: 19.29%-Fe: 18.31%-Co: 17.91%-Cr: 16.0%,1_CoNiFeCrCu : 100.00%,5.67,535.9,221.96,9085.6,16.391,513,70.4
EP3088C,2_1750X,1_CoNiFeCrCu = Fe: 22.48%-Co: 22.18%-Ni: 21.77%-Cr: 19.38%-Cu: 14.19% | 2_CuNi = Cu: 70.0%-Ni: 11.18%-Fe: 6.78%-Co: 6.37%-Cr: 5.68% | Unassigned = Cu: 28.49%-Ni: 19.29%-Fe: 18.31%-Co: 17.91%-Cr: 16.0%,1_CoNiFeCrCu : 94.43%|2_CuNi : 5.57%,3.366,318.1,153.92,8220.1,14.696,511,69.7
EP3088C,2_1750X,1_CoNiFeCrCu = Fe: 22.48%-Co: 22.18%-Ni: 21.77%-Cr: 19.38%-Cu: 14.19% | 2_CuNi = Cu: 70.0%-Ni: 11.18%-Fe: 6.78%-Co: 6.37%-Cr: 5.68% | Unassigned = Cu: 28.49%-Ni: 19.29%-Fe: 18.31%-Co: 17.91%-Cr: 16.0%,1_CoNiFeCrCu : 89.38%|2_CuNi : 9.71%|Unassigned : 0.91%,5.05,477.3,203.36,8822.6,15.835,511,70.2
EP3088C,2_1750X,1_CoNiFeCrCu = Fe: 22.48%-Co: 22.18%-Ni: 21.77%-Cr: 19.38%-Cu: 14.19% | 2_CuNi = Cu: 70.0%-Ni: 11.18%-Fe: 6.78%-Co: 6.37%-Cr: 5.68% | Unassigned = Cu: 28.49%-Ni: 19.29%-Fe: 18.31%-Co: 17.91%-Cr: 16.0%,1_CoNiFeCrCu : 99.06%|Unassigned : 0.94%,5.157,487.5,209.36,9063.3,16.008,513,70.1
EP3088C,2_1750X,1_CoNiFeCrCu = Fe: 22.48%-Co: 22.18%-Ni: 21.77%-Cr: 19.38%-Cu: 14.19% | 2_CuNi = Cu: 70.0%-Ni: 11.18%-Fe: 6.78%-Co: 6.37%-Cr: 5.68% | Unassigned = Cu: 28.49%-Ni: 19.29%-Fe: 18.31%-Co: 17.91%-Cr: 16.0%,1_CoNiFeCrCu : 100.00%,3.005,284.1,152.83,9091,15.223,511,69.7
EP3088C,2_1750X,1_CoNiFeCrCu = Fe: 22.48%-Co: 22.18%-Ni: 21.77%-Cr: 19.38%-Cu: 14.19% | 2_CuNi = Cu: 70.0%-Ni: 11.18%-Fe: 6.78%-Co: 6.37%-Cr: 5.68% | Unassigned = Cu: 28.49%-Ni: 19.29%-Fe: 18.31%-Co: 17.91%-Cr: 16.0%,1_CoNiFeCrCu : 100.00%,0.21,19.8,31,6887.6,16.69,576,69.9
EP3088C,2_1750X,1_CoNiFeCrCu = Fe: 22.48%-Co: 22.18%-Ni: 21.77%-Cr: 19.38%-Cu: 14.19% | 2_CuNi = Cu: 70.0%-Ni: 11.18%-Fe: 6.78%-Co: 6.37%-Cr: 5.68% | Unassigned = Cu: 28.49%-Ni: 19.29%-Fe: 18.31%-Co: 17.91%-Cr: 16.0%,1_CoNiFeCrCu : 100.00%,4.35,411.2,183.83,8637.8,16.055,511,69.7
EP3088C,2_1750X,1_CoNiFeCrCu = Fe: 22.48%-Co: 22.18%-Ni: 21.77%-Cr: 19.38%-Cu: 14.19% | 2_CuNi = Cu: 70.0%-Ni: 11.18%-Fe: 6.78%-Co: 6.37%-Cr: 5.68% | Unassigned = Cu: 28.49%-Ni: 19.29%-Fe: 18.31%-Co: 17.91%-Cr: 16.0%,1_CoNiFeCrCu : 32.39%|Unassigned : 3.89%|2_CuNi : 63.72%,0.902,85.3,63.5,6109.2,11.145,511,70.6
EP3088C,2_1750X,1_CoNiFeCrCu = Fe: 22.48%-Co: 22.18%-Ni: 21.77%-Cr: 19.38%-Cu: 14.19% | 2_CuNi = Cu: 70.0%-Ni: 11.18%-Fe: 6.78%-Co: 6.37%-Cr: 5.68% | Unassigned = Cu: 28.49%-Ni: 19.29%-Fe: 18.31%-Co: 17.91%-Cr: 16.0%,,0,0,0,0,15.155,581,66.5
EP3088C,2_1750X,1_CoNiFeCrCu = Fe: 22.48%-Co: 22.18%-Ni: 21.77%-Cr: 19.38%-Cu: 14.19% | 2_CuNi = Cu: 70.0%-Ni: 11.18%-Fe: 6.78%-Co: 6.37%-Cr: 5.68% | Unassigned = Cu: 28.49%-Ni: 19.29%-Fe: 18.31%-Co: 17.91%-Cr: 16.0%,,5.02,474.5,201.8,8757,16.051,509,69.9
EP3088C,2_1750X,1_CoNiFeCrCu = Fe: 22.48%-Co: 22.18%-Ni: 21.77%-Cr: 19.38%-Cu: 14.19% | 2_CuNi = Cu: 70.0%-Ni: 11.18%-Fe: 6.78%-Co: 6.37%-Cr: 5.68% | Unassigned = Cu: 28.49%-Ni: 19.29%-Fe: 18.31%-Co: 17.91%-Cr: 16.0%,,4.144,391.7,179.37,8693.1,14.435,511,69.9
EP3088C,2_1750X,1_CoNiFeCrCu = Fe: 22.48%-Co: 22.18%-Ni: 21.77%-Cr: 19.38%-Cu: 14.19% | 2_CuNi = Cu: 70.0%-Ni: 11.18%-Fe: 6.78%-Co: 6.37%-Cr: 5.68% | Unassigned = Cu: 28.49%-Ni: 19.29%-Fe: 18.31%-Co: 17.91%-Cr: 16.0%,,4.477,423.2,185.12,8489.9,15.828,513,69.8
EP3088C,2_1750X,1_CoNiFeCrCu = Fe: 22.48%-Co: 22.18%-Ni: 21.77%-Cr: 19.38%-Cu: 14.19% | 2_CuNi = Cu: 70.0%-Ni: 11.18%-Fe: 6.78%-Co: 6.37%-Cr: 5.68% | Unassigned = Cu: 28.49%-Ni: 19.29%-Fe: 18.31%-Co: 17.91%-Cr: 16.0%,1_CoNiFeCrCu : 100.00%,2.086,197.2,122.42,8851.1,14.112,512,70.3
EP3088C,2_1750X,1_CoNiFeCrCu = Fe: 22.48%-Co: 22.18%-Ni: 21.77%-Cr: 19.38%-Cu: 14.19% | 2_CuNi = Cu: 70.0%-Ni: 11.18%-Fe: 6.78%-Co: 6.37%-Cr: 5.68% | Unassigned = Cu: 28.49%-Ni: 19.29%-Fe: 18.31%-Co: 17.91%-Cr: 16.0%,1_CoNiFeCrCu : 100.00%,4.151,392.4,182.1,8904.6,15.644,514,69.3
EP3088C,2_1750X,1_CoNiFeCrCu = Fe: 22.48%-Co: 22.18%-Ni: 21.77%-Cr: 19.38%-Cu: 14.19% | 2_CuNi = Cu: 70.0%-Ni: 11.18%-Fe: 6.78%-Co: 6.37%-Cr: 5.68% | Unassigned = Cu: 28.49%-Ni: 19.29%-Fe: 18.31%-Co: 17.91%-Cr: 16.0%,1_CoNiFeCrCu : 49.65%|2_CuNi : 49.39%|Unassigned : 0.96%,3.421,323.3,168.4,9448.4,14.105,512,69.8
EP3088C,2_1750X,1_CoNiFeCrCu = Fe: 22.48%-Co: 22.18%-Ni: 21.77%-Cr: 19.38%-Cu: 14.19% | 2_CuNi = Cu: 70.0%-Ni: 11.18%-Fe: 6.78%-Co: 6.37%-Cr: 5.68% | Unassigned = Cu: 28.49%-Ni: 19.29%-Fe: 18.31%-Co: 17.91%-Cr: 16.0%,2_CuNi : 28.23%|Unassigned : 0.84%|1_CoNiFeCrCu : 70.93%,5.396,510,215.46,9092.3,14.277,512,70.3
EP3088C,2_1750X,1_CoNiFeCrCu = Fe: 22.48%-Co: 22.18%-Ni: 21.77%-Cr: 19.38%-Cu: 14.19% | 2_CuNi = Cu: 70.0%-Ni: 11.18%-Fe: 6.78%-Co: 6.37%-Cr: 5.68% | Unassigned = Cu: 28.49%-Ni: 19.29%-Fe: 18.31%-Co: 17.91%-Cr: 16.0%,1_CoNiFeCrCu : 96.27%|Unassigned : 0.99%|2_CuNi : 2.74%,3.635,343.6,160.54,8201.9,14.564,511,70.4
EP3088C,2_1750X,1_CoNiFeCrCu = Fe: 22.48%-Co: 22.18%-Ni: 21.77%-Cr: 19.38%-Cu: 14.19% | 2_CuNi = Cu: 70.0%-Ni: 11.18%-Fe: 6.78%-Co: 6.37%-Cr: 5.68% | Unassigned = Cu: 28.49%-Ni: 19.29%-Fe: 18.31%-Co: 17.91%-Cr: 16.0%,2_CuNi : 3.29%|1_CoNiFeCrCu : 96.71%,4.648,439.3,195.37,8958.4,15.177,512,69.7
EP3088C,2_1750X,1_CoNiFeCrCu = Fe: 22.48%-Co: 22.18%-Ni: 21.77%-Cr: 19.38%-Cu: 14.19% | 2_CuNi = Cu: 70.0%-Ni: 11.18%-Fe: 6.78%-Co: 6.37%-Cr: 5.68% | Unassigned = Cu: 28.49%-Ni: 19.29%-Fe: 18.31%-Co: 17.91%-Cr: 16.0%,1_CoNiFeCrCu : 100.00%,3.596,339.9,160.96,8316,13.992,524,69.6
EP3088C,2_1750X,1_CoNiFeCrCu = Fe: 22.48%-Co: 22.18%-Ni: 21.77%-Cr: 19.38%-Cu: 14.19% | 2_CuNi = Cu: 70.0%-Ni: 11.18%-Fe: 6.78%-Co: 6.37%-Cr: 5.68% | Unassigned = Cu: 28.49%-Ni: 19.29%-Fe: 18.31%-Co: 17.91%-Cr: 16.0%,2_CuNi : 100.00%,3.4,321.4,153.81,8127.3,13.426,510,69.9
EP3088C,2_1750X,1_CoNiFeCrCu = Fe: 22.48%-Co: 22.18%-Ni: 21.77%-Cr: 19.38%-Cu: 14.19% | 2_CuNi = Cu: 70.0%-Ni: 11.18%-Fe: 6.78%-Co: 6.37%-Cr: 5.68% | Unassigned = Cu: 28.49%-Ni: 19.29%-Fe: 18.31%-Co: 17.91%-Cr: 16.0%,1_CoNiFeCrCu : 100.00%,2.164,204.5,116.28,7779,14.757,511,70.2
EP3088C,2_1750X,1_CoNiFeCrCu = Fe: 22.48%-Co: 22.18%-Ni: 21.77%-Cr: 19.38%-Cu: 14.19% | 2_CuNi = Cu: 70.0%-Ni: 11.18%-Fe: 6.78%-Co: 6.37%-Cr: 5.68% | Unassigned = Cu: 28.49%-Ni: 19.29%-Fe: 18.31%-Co: 17.91%-Cr: 16.0%,1_CoNiFeCrCu : 100.00%,0.35,33,37.66,6483.4,15.302,569,69.2
EP3088C,2_1750X,1_CoNiFeCrCu = Fe: 22.48%-Co: 22.18%-Ni: 21.77%-Cr: 19.38%-Cu: 14.19% | 2_CuNi = Cu: 70.0%-Ni: 11.18%-Fe: 6.78%-Co: 6.37%-Cr: 5.68% | Unassigned = Cu: 28.49%-Ni: 19.29%-Fe: 18.31%-Co: 17.91%-Cr: 16.0%,1_CoNiFeCrCu : 48.93%|2_CuNi : 49.63%|Unassigned : 1.44%,1.867,176.5,105.94,7626.5,13.667,512,70.4
EP3088C,2_1750X,1_CoNiFeCrCu = Fe: 22.48%-Co: 22.18%-Ni: 21.77%-Cr: 19.38%-Cu: 14.19% | 2_CuNi = Cu: 70.0%-Ni: 11.18%-Fe: 6.78%-Co: 6.37%-Cr: 5.68% | Unassigned = Cu: 28.49%-Ni: 19.29%-Fe: 18.31%-Co: 17.91%-Cr: 16.0%,,5.206,492,207.06,8817.3,16.765,513,70.1
EP3088C,2_1750X,1_CoNiFeCrCu = Fe: 22.48%-Co: 22.18%-Ni: 21.77%-Cr: 19.38%-Cu: 14.19% | 2_CuNi = Cu: 70.0%-Ni: 11.18%-Fe: 6.78%-Co: 6.37%-Cr: 5.68% | Unassigned = Cu: 28.49%-Ni: 19.29%-Fe: 18.31%-Co: 17.91%-Cr: 16.0%,,5.371,507.6,212.39,8914.7,15.664,512,70.5
EP3088C,2_1750X,1_CoNiFeCrCu = Fe: 22.48%-Co: 22.18%-Ni: 21.77%-Cr: 19.38%-Cu: 14.19% | 2_CuNi = Cu: 70.0%-Ni: 11.18%-Fe: 6.78%-Co: 6.37%-Cr: 5.68% | Unassigned = Cu: 28.49%-Ni: 19.29%-Fe: 18.31%-Co: 17.91%-Cr: 16.0%,,4.774,451.3,200.58,9111.6,15.376,514,70.1
EP3088C,2_1750X,1_CoNiFeCrCu = Fe: 22.48%-Co: 22.18%-Ni: 21.77%-Cr: 19.38%-Cu: 14.19% | 2_CuNi = Cu: 70.0%-Ni: 11.18%-Fe: 6.78%-Co: 6.37%-Cr: 5.68% | Unassigned = Cu: 28.49%-Ni: 19.29%-Fe: 18.31%-Co: 17.91%-Cr: 16.0%,,3.027,286.1,156.37,9399,14.462,511,70
EP3088C,2_1750X,1_CoNiFeCrCu = Fe: 22.48%-Co: 22.18%-Ni: 21.77%-Cr: 19.38%-Cu: 14.19% | 2_CuNi = Cu: 70.0%-Ni: 11.18%-Fe: 6.78%-Co: 6.37%-Cr: 5.68% | Unassigned = Cu: 28.49%-Ni: 19.29%-Fe: 18.31%-Co: 17.91%-Cr: 16.0%,1_CoNiFeCrCu : 100.00%,2.105,198.9,115.88,7946.2,14.026,512,70.3
EP3088C,2_1750X,1_CoNiFeCrCu = Fe: 22.48%-Co: 22.18%-Ni: 21.77%-Cr: 19.38%-Cu: 14.19% | 2_CuNi = Cu: 70.0%-Ni: 11.18%-Fe: 6.78%-Co: 6.37%-Cr: 5.68% | Unassigned = Cu: 28.49%-Ni: 19.29%-Fe: 18.31%-Co: 17.91%-Cr: 16.0%,1_CoNiFeCrCu : 75.90%|2_CuNi : 23.20%|Unassigned : 0.91%,4.838,457.3,207.76,9542.2,15.265,511,70.4
EP3088C,2_1750X,1_CoNiFeCrCu = Fe: 22.48%-Co: 22.18%-Ni: 21.77%-Cr: 19.38%-Cu: 14.19% | 2_CuNi = Cu: 70.0%-Ni: 11.18%-Fe: 6.78%-Co: 6.37%-Cr: 5.68% | Unassigned = Cu: 28.49%-Ni: 19.29%-Fe: 18.31%-Co: 17.91%-Cr: 16.0%,1_CoNiFeCrCu : 12.25%|2_CuNi : 85.76%|Unassigned : 1.99%,2.433,230,135.37,9073.4,12.499,509,70.2
EP3088C,2_1750X,1_CoNiFeCrCu = Fe: 22.48%-Co: 22.18%-Ni: 21.77%-Cr: 19.38%-Cu: 14.19% | 2_CuNi = Cu: 70.0%-Ni: 11.18%-Fe: 6.78%-Co: 6.37%-Cr: 5.68% | Unassigned = Cu: 28.49%-Ni: 19.29%-Fe: 18.31%-Co: 17.91%-Cr: 16.0%,1_CoNiFeCrCu : 92.81%|2_CuNi : 4.41%|Unassigned : 2.77%,4.27,403.6,185.35,8922.4,12.835,511,70
EP3088C,2_1750X,1_CoNiFeCrCu = Fe: 22.48%-Co: 22.18%-Ni: 21.77%-Cr: 19.38%-Cu: 14.19% | 2_CuNi = Cu: 70.0%-Ni: 11.18%-Fe: 6.78%-Co: 6.37%-Cr: 5.68% | Unassigned = Cu: 28.49%-Ni: 19.29%-Fe: 18.31%-Co: 17.91%-Cr: 16.0%,2_CuNi : 39.44%|1_CoNiFeCrCu : 58.72%|Unassigned : 1.84%,4.686,442.9,202.85,9462.9,15.119,514,69.8
EP3088C,2_1750X,1_CoNiFeCrCu = Fe: 22.48%-Co: 22.18%-Ni: 21.77%-Cr: 19.38%-Cu: 14.19% | 2_CuNi = Cu: 70.0%-Ni: 11.18%-Fe: 6.78%-Co: 6.37%-Cr: 5.68% | Unassigned = Cu: 28.49%-Ni: 19.29%-Fe: 18.31%-Co: 17.91%-Cr: 16.0%,1_CoNiFeCrCu : 100.00%,4.636,438.2,188.43,8448.5,16.012,511,70.3
EP3088C,2_1750X,1_CoNiFeCrCu = Fe: 22.48%-Co: 22.18%-Ni: 21.77%-Cr: 19.38%-Cu: 14.19% | 2_CuNi = Cu: 70.0%-Ni: 11.18%-Fe: 6.78%-Co: 6.37%-Cr: 5.68% | Unassigned = Cu: 28.49%-Ni: 19.29%-Fe: 18.31%-Co: 17.91%-Cr: 16.0%,1_CoNiFeCrCu : 100.00%,4.448,420.4,185.32,8561.1,15.732,512,70.4
EP3088C,2_1750X,1_CoNiFeCrCu = Fe: 22.48%-Co: 22.18%-Ni: 21.77%-Cr: 19.38%-Cu: 14.19% | 2_CuNi = Cu: 70.0%-Ni: 11.18%-Fe: 6.78%-Co: 6.37%-Cr: 5.68% | Unassigned = Cu: 28.49%-Ni: 19.29%-Fe: 18.31%-Co: 17.91%-Cr: 16.0%,1_CoNiFeCrCu : 100.00%,4.499,425.3,193.85,9132.5,16.02,511,70.1
EP3088C,2_1750X,1_CoNiFeCrCu = Fe: 22.48%-Co: 22.18%-Ni: 21.77%-Cr: 19.38%-Cu: 14.19% | 2_CuNi = Cu: 70.0%-Ni: 11.18%-Fe: 6.78%-Co: 6.37%-Cr: 5.68% | Unassigned = Cu: 28.49%-Ni: 19.29%-Fe: 18.31%-Co: 17.91%-Cr: 16.0%,1_CoNiFeCrCu : 99.06%|2_CuNi : 0.03%|Unassigned : 0.91%,5.45,515.1,216.95,9096.2,15.586,511,69.3
EP3088C,2_1750X,1_CoNiFeCrCu = Fe: 22.48%-Co: 22.18%-Ni: 21.77%-Cr: 19.38%-Cu: 14.19% | 2_CuNi = Cu: 70.0%-Ni: 11.18%-Fe: 6.78%-Co: 6.37%-Cr: 5.68% | Unassigned = Cu: 28.49%-Ni: 19.29%-Fe: 18.31%-Co: 17.91%-Cr: 16.0%,1_CoNiFeCrCu : 100.00%,0.772,72.9,62.81,7006.9,12.444,509,69.9
EP3088C,2_1750X,1_CoNiFeCrCu = Fe: 22.48%-Co: 22.18%-Ni: 21.77%-Cr: 19.38%-Cu: 14.19% | 2_CuNi = Cu: 70.0%-Ni: 11.18%-Fe: 6.78%-Co: 6.37%-Cr: 5.68% | Unassigned = Cu: 28.49%-Ni: 19.29%-Fe: 18.31%-Co: 17.91%-Cr: 16.0%,1_CoNiFeCrCu : 75.58%|2_CuNi : 23.88%|Unassigned : 0.54%,1.398,132.2,79.32,5971.9,12.611,511,70.3
EP3088C,2_1750X,1_CoNiFeCrCu = Fe: 22.48%-Co: 22.18%-Ni: 21.77%-Cr: 19.38%-Cu: 14.19% | 2_CuNi = Cu: 70.0%-Ni: 11.18%-Fe: 6.78%-Co: 6.37%-Cr: 5.68% | Unassigned = Cu: 28.49%-Ni: 19.29%-Fe: 18.31%-Co: 17.91%-Cr: 16.0%,,0.357,33.8,37.97,6163.7,12.964,510,70.1
EP3088C,2_1750X,1_CoNiFeCrCu = Fe: 22.48%-Co: 22.18%-Ni: 21.77%-Cr: 19.38%-Cu: 14.19% | 2_CuNi = Cu: 70.0%-Ni: 11.18%-Fe: 6.78%-Co: 6.37%-Cr: 5.68% | Unassigned = Cu: 28.49%-Ni: 19.29%-Fe: 18.31%-Co: 17.91%-Cr: 16.0%,,5.124,484.3,206.28,8899.5,15.303,513,70
EP3088C,2_1750X,1_CoNiFeCrCu = Fe: 22.48%-Co: 22.18%-Ni: 21.77%-Cr: 19.38%-Cu: 14.19% | 2_CuNi = Cu: 70.0%-Ni: 11.18%-Fe: 6.78%-Co: 6.37%-Cr: 5.68% | Unassigned = Cu: 28.49%-Ni: 19.29%-Fe: 18.31%-Co: 17.91%-Cr: 16.0%,,4.292,405.6,180.72,8500.7,14.297,511,69.7
EP3088C,2_1750X,1_CoNiFeCrCu = Fe: 22.48%-Co: 22.18%-Ni: 21.77%-Cr: 19.38%-Cu: 14.19% | 2_CuNi = Cu: 70.0%-Ni: 11.18%-Fe: 6.78%-Co: 6.37%-Cr: 5.68% | Unassigned = Cu: 28.49%-Ni: 19.29%-Fe: 18.31%-Co: 17.91%-Cr: 16.0%,,4.491,424.5,190.62,8891.6,15.654,511,70.2
EP3088C,2_1750X,1_CoNiFeCrCu = Fe: 22.48%-Co: 22.18%-Ni: 21.77%-Cr: 19.38%-Cu: 14.19% | 2_CuNi = Cu: 70.0%-Ni: 11.18%-Fe: 6.78%-Co: 6.37%-Cr: 5.68% | Unassigned = Cu: 28.49%-Ni: 19.29%-Fe: 18.31%-Co: 17.91%-Cr: 16.0%,1_CoNiFeCrCu : 100.00%,5.405,510.9,216.48,9145,14.933,498,69.8
EP3088C,2_1750X,1_CoNiFeCrCu = Fe: 22.48%-Co: 22.18%-Ni: 21.77%-Cr: 19.38%-Cu: 14.19% | 2_CuNi = Cu: 70.0%-Ni: 11.18%-Fe: 6.78%-Co: 6.37%-Cr: 5.68% | Unassigned = Cu: 28.49%-Ni: 19.29%-Fe: 18.31%-Co: 17.91%-Cr: 16.0%,1_CoNiFeCrCu : 100.00%,4.094,386.9,182.36,9047.8,15.827,512,70
EP3088C,2_1750X,1_CoNiFeCrCu = Fe: 22.48%-Co: 22.18%-Ni: 21.77%-Cr: 19.38%-Cu: 14.19% | 2_CuNi = Cu: 70.0%-Ni: 11.18%-Fe: 6.78%-Co: 6.37%-Cr: 5.68% | Unassigned = Cu: 28.49%-Ni: 19.29%-Fe: 18.31%-Co: 17.91%-Cr: 16.0%,1_CoNiFeCrCu : 99.75%|Unassigned : 0.25%,4.964,469.2,203.68,8999.7,15.99,513,70
EP3088C,2_1750X,1_CoNiFeCrCu = Fe: 22.48%-Co: 22.18%-Ni: 21.77%-Cr: 19.38%-Cu: 14.19% | 2_CuNi = Cu: 70.0%-Ni: 11.18%-Fe: 6.78%-Co: 6.37%-Cr: 5.68% | Unassigned = Cu: 28.49%-Ni: 19.29%-Fe: 18.31%-Co: 17.91%-Cr: 16.0%,1_CoNiFeCrCu : 99.24%|2_CuNi : 0.76%,4.01,379.1,172.94,8439.4,14.679,510,70.2
EP3088C,2_1750X,1_CoNiFeCrCu = Fe: 22.48%-Co: 22.18%-Ni: 21.77%-Cr: 19.38%-Cu: 14.19% | 2_CuNi = Cu: 70.0%-Ni: 11.18%-Fe: 6.78%-Co: 6.37%-Cr: 5.68% | Unassigned = Cu: 28.49%-Ni: 19.29%-Fe: 18.31%-Co: 17.91%-Cr: 16.0%,1_CoNiFeCrCu : 100.00%,3.463,327.3,157.41,8308.1,15.232,511,70.1
EP3088C,2_1750X,1_CoNiFeCrCu = Fe: 22.48%-Co: 22.18%-Ni: 21.77%-Cr: 19.38%-Cu: 14.19% | 2_CuNi = Cu: 70.0%-Ni: 11.18%-Fe: 6.78%-Co: 6.37%-Cr: 5.68% | Unassigned = Cu: 28.49%-Ni: 19.29%-Fe: 18.31%-Co: 17.91%-Cr: 16.0%,1_CoNiFeCrCu : 100.00%,4.807,454.3,195.5,8671.9,15.599,512,69.7
EP3088C,2_1750X,1_CoNiFeCrCu = Fe: 22.48%-Co: 22.18%-Ni: 21.77%-Cr: 19.38%-Cu: 14.19% | 2_CuNi = Cu: 70.0%-Ni: 11.18%-Fe: 6.78%-Co: 6.37%-Cr: 5.68% | Unassigned = Cu: 28.49%-Ni: 19.29%-Fe: 18.31%-Co: 17.91%-Cr: 16.0%,1_CoNiFeCrCu : 62.94%|2_CuNi : 35.12%|Unassigned : 1.94%,4.817,455.3,197.48,8805.7,14.441,510,70
EP3088C,2_1750X,1_CoNiFeCrCu = Fe: 22.48%-Co: 22.18%-Ni: 21.77%-Cr: 19.38%-Cu: 14.19% | 2_CuNi = Cu: 70.0%-Ni: 11.18%-Fe: 6.78%-Co: 6.37%-Cr: 5.68% | Unassigned = Cu: 28.49%-Ni: 19.29%-Fe: 18.31%-Co: 17.91%-Cr: 16.0%,2_CuNi : 7.70%|1_CoNiFeCrCu : 91.36%|Unassigned : 0.94%,4.199,396.9,187.94,9285.1,15.179,512,69.9
EP3088C,2_1750X,1_CoNiFeCrCu = Fe: 22.48%-Co: 22.18%-Ni: 21.77%-Cr: 19.38%-Cu: 14.19% | 2_CuNi = Cu: 70.0%-Ni: 11.18%-Fe: 6.78%-Co: 6.37%-Cr: 5.68% | Unassigned = Cu: 28.49%-Ni: 19.29%-Fe: 18.31%-Co: 17.91%-Cr: 16.0%,1_CoNiFeCrCu : 100.00%,5.612,530.5,220.16,9052.5,16.466,513,69.7
EP3088C,2_1750X,1_CoNiFeCrCu = Fe: 22.48%-Co: 22.18%-Ni: 21.77%-Cr: 19.38%-Cu: 14.19% | 2_CuNi = Cu: 70.0%-Ni: 11.18%-Fe: 6.78%-Co: 6.37%-Cr: 5.68% | Unassigned = Cu: 28.49%-Ni: 19.29%-Fe: 18.31%-Co: 17.91%-Cr: 16.0%,1_CoNiFeCrCu : 100.00%,4.836,457.1,203.58,9224.5,15.868,510,70.2
EP3088C,2_1750X,1_CoNiFeCrCu = Fe: 22.48%-Co: 22.18%-Ni: 21.77%-Cr: 19.38%-Cu: 14.19% | 2_CuNi = Cu: 70.0%-Ni: 11.18%-Fe: 6.78%-Co: 6.37%-Cr: 5.68% | Unassigned = Cu: 28.49%-Ni: 19.29%-Fe: 18.31%-Co: 17.91%-Cr: 16.0%,1_CoNiFeCrCu : 79.18%|2_CuNi : 19.92%|Unassigned : 0.90%,4.85,458.4,195.89,8624.9,15.533,510,70.6
EP3088C,2_1750X,1_CoNiFeCrCu = Fe: 22.48%-Co: 22.18%-Ni: 21.77%-Cr: 19.38%-Cu: 14.19% | 2_CuNi = Cu: 70.0%-Ni: 11.18%-Fe: 6.78%-Co: 6.37%-Cr: 5.68% | Unassigned = Cu: 28.49%-Ni: 19.29%-Fe: 18.31%-Co: 17.91%-Cr: 16.0%,,3.587,339.1,166.33,8820,15.375,511,70.4
EP3088C,2_1750X,1_CoNiFeCrCu = Fe: 22.48%-Co: 22.18%-Ni: 21.77%-Cr: 19.38%-Cu: 14.19% | 2_CuNi = Cu: 70.0%-Ni: 11.18%-Fe: 6.78%-Co: 6.37%-Cr: 5.68% | Unassigned = Cu: 28.49%-Ni: 19.29%-Fe: 18.31%-Co: 17.91%-Cr: 16.0%,,2.422,228.9,129.19,8390,14.077,511,70.1
EP3088C,2_1750X,1_CoNiFeCrCu = Fe: 22.48%-Co: 22.18%-Ni: 21.77%-Cr: 19.38%-Cu: 14.19% | 2_CuNi = Cu: 70.0%-Ni: 11.18%-Fe: 6.78%-Co: 6.37%-Cr: 5.68% | Unassigned = Cu: 28.49%-Ni: 19.29%-Fe: 18.31%-Co: 17.91%-Cr: 16.0%,,0,0,0,0,12.05,510,65.3
EP3088C,2_1750X,1_CoNiFeCrCu = Fe: 22.48%-Co: 22.18%-Ni: 21.77%-Cr: 19.38%-Cu: 14.19% | 2_CuNi = Cu: 70.0%-Ni: 11.18%-Fe: 6.78%-Co: 6.37%-Cr: 5.68% | Unassigned = Cu: 28.49%-Ni: 19.29%-Fe: 18.31%-Co: 17.91%-Cr: 16.0%,,4.436,419.3,195.39,9386.8,15.924,511,70.3
