Repository: giengeb1/ADAMaNT-HEA-indents

File: Indentation Results.csv (part 28 of 64)
Sample,Magnification,Compound Compositions,Indent Composition,Hardness,Hv,Modulus,Stiffness^2 / Load,Pmax,Hmax,Reporting Depth
EP3088C,2_1750X,1_CoNiFeCrCu = Fe: 22.48%-Co: 22.18%-Ni: 21.77%-Cr: 19.38%-Cu: 14.19% | 2_CuNi = Cu: 70.0%-Ni: 11.18%-Fe: 6.78%-Co: 6.37%-Cr: 5.68% | Unassigned = Cu: 28.49%-Ni: 19.29%-Fe: 18.31%-Co: 17.91%-Cr: 16.0%,1_CoNiFeCrCu : 100.00%,4.099,387.4,179.41,8790.5,15.597,511,70
EP3088C,2_1750X,1_CoNiFeCrCu = Fe: 22.48%-Co: 22.18%-Ni: 21.77%-Cr: 19.38%-Cu: 14.19% | 2_CuNi = Cu: 70.0%-Ni: 11.18%-Fe: 6.78%-Co: 6.37%-Cr: 5.68% | Unassigned = Cu: 28.49%-Ni: 19.29%-Fe: 18.31%-Co: 17.91%-Cr: 16.0%,1_CoNiFeCrCu : 99.09%|Unassigned : 0.91%,4.293,405.8,186.27,8946.5,14.899,511,70
EP3088C,2_1750X,1_CoNiFeCrCu = Fe: 22.48%-Co: 22.18%-Ni: 21.77%-Cr: 19.38%-Cu: 14.19% | 2_CuNi = Cu: 70.0%-Ni: 11.18%-Fe: 6.78%-Co: 6.37%-Cr: 5.68% | Unassigned = Cu: 28.49%-Ni: 19.29%-Fe: 18.31%-Co: 17.91%-Cr: 16.0%,2_CuNi : 58.44%|1_CoNiFeCrCu : 40.70%|Unassigned : 0.86%,4.282,404.7,184.51,8825.6,13.87,509,70.3
EP3088C,2_1750X,1_CoNiFeCrCu = Fe: 22.48%-Co: 22.18%-Ni: 21.77%-Cr: 19.38%-Cu: 14.19% | 2_CuNi = Cu: 70.0%-Ni: 11.18%-Fe: 6.78%-Co: 6.37%-Cr: 5.68% | Unassigned = Cu: 28.49%-Ni: 19.29%-Fe: 18.31%-Co: 17.91%-Cr: 16.0%,2_CuNi : 6.23%|1_CoNiFeCrCu : 93.65%|Unassigned : 0.13%,4.411,416.9,181.88,8361,13.983,512,70.3
EP3088C,2_1750X,1_CoNiFeCrCu = Fe: 22.48%-Co: 22.18%-Ni: 21.77%-Cr: 19.38%-Cu: 14.19% | 2_CuNi = Cu: 70.0%-Ni: 11.18%-Fe: 6.78%-Co: 6.37%-Cr: 5.68% | Unassigned = Cu: 28.49%-Ni: 19.29%-Fe: 18.31%-Co: 17.91%-Cr: 16.0%,1_CoNiFeCrCu : 81.11%|2_CuNi : 17.37%|Unassigned : 1.51%,4.495,424.8,194.06,9159.1,15.554,508,70
EP3088C,2_1750X,1_CoNiFeCrCu = Fe: 22.48%-Co: 22.18%-Ni: 21.77%-Cr: 19.38%-Cu: 14.19% | 2_CuNi = Cu: 70.0%-Ni: 11.18%-Fe: 6.78%-Co: 6.37%-Cr: 5.68% | Unassigned = Cu: 28.49%-Ni: 19.29%-Fe: 18.31%-Co: 17.91%-Cr: 16.0%,1_CoNiFeCrCu : 100.00%,4.797,453.4,199.67,9005.2,15.135,512,69.7
EP3088C,2_1750X,1_CoNiFeCrCu = Fe: 22.48%-Co: 22.18%-Ni: 21.77%-Cr: 19.38%-Cu: 14.19% | 2_CuNi = Cu: 70.0%-Ni: 11.18%-Fe: 6.78%-Co: 6.37%-Cr: 5.68% | Unassigned = Cu: 28.49%-Ni: 19.29%-Fe: 18.31%-Co: 17.91%-Cr: 16.0%,1_CoNiFeCrCu : 100.00%,1.648,155.7,105.79,8608.6,14.027,511,70.5
EP3088C,2_1750X,1_CoNiFeCrCu = Fe: 22.48%-Co: 22.18%-Ni: 21.77%-Cr: 19.38%-Cu: 14.19% | 2_CuNi = Cu: 70.0%-Ni: 11.18%-Fe: 6.78%-Co: 6.37%-Cr: 5.68% | Unassigned = Cu: 28.49%-Ni: 19.29%-Fe: 18.31%-Co: 17.91%-Cr: 16.0%,1_CoNiFeCrCu : 100.00%,4.455,421.1,187.76,8737,16.031,511,69.3
EP3088C,2_1750X,1_CoNiFeCrCu = Fe: 22.48%-Co: 22.18%-Ni: 21.77%-Cr: 19.38%-Cu: 14.19% | 2_CuNi = Cu: 70.0%-Ni: 11.18%-Fe: 6.78%-Co: 6.37%-Cr: 5.68% | Unassigned = Cu: 28.49%-Ni: 19.29%-Fe: 18.31%-Co: 17.91%-Cr: 16.0%,1_CoNiFeCrCu : 100.00%,5.833,551.3,227.24,9183,16.601,511,69.8
EP3088C,2_1750X,1_CoNiFeCrCu = Fe: 22.48%-Co: 22.18%-Ni: 21.77%-Cr: 19.38%-Cu: 14.19% | 2_CuNi = Cu: 70.0%-Ni: 11.18%-Fe: 6.78%-Co: 6.37%-Cr: 5.68% | Unassigned = Cu: 28.49%-Ni: 19.29%-Fe: 18.31%-Co: 17.91%-Cr: 16.0%,1_CoNiFeCrCu : 38.70%|2_CuNi : 61.30%,2.089,197.5,116.56,8096.9,12.895,510,70.3
EP3088C,2_1750X,1_CoNiFeCrCu = Fe: 22.48%-Co: 22.18%-Ni: 21.77%-Cr: 19.38%-Cu: 14.19% | 2_CuNi = Cu: 70.0%-Ni: 11.18%-Fe: 6.78%-Co: 6.37%-Cr: 5.68% | Unassigned = Cu: 28.49%-Ni: 19.29%-Fe: 18.31%-Co: 17.91%-Cr: 16.0%,1_CoNiFeCrCu : 88.36%|Unassigned : 1.84%|2_CuNi : 9.80%,5.84,552,227.5,9184.2,15.971,512,70
EP3088C,2_1750X,1_CoNiFeCrCu = Fe: 22.48%-Co: 22.18%-Ni: 21.77%-Cr: 19.38%-Cu: 14.19% | 2_CuNi = Cu: 70.0%-Ni: 11.18%-Fe: 6.78%-Co: 6.37%-Cr: 5.68% | Unassigned = Cu: 28.49%-Ni: 19.29%-Fe: 18.31%-Co: 17.91%-Cr: 16.0%,,5.428,513,213.92,8928.7,15.486,512,69.8
EP3088C,2_1750X,1_CoNiFeCrCu = Fe: 22.48%-Co: 22.18%-Ni: 21.77%-Cr: 19.38%-Cu: 14.19% | 2_CuNi = Cu: 70.0%-Ni: 11.18%-Fe: 6.78%-Co: 6.37%-Cr: 5.68% | Unassigned = Cu: 28.49%-Ni: 19.29%-Fe: 18.31%-Co: 17.91%-Cr: 16.0%,,5.309,501.8,210.69,8898.7,13.749,511,70
EP3088C,2_1750X,1_CoNiFeCrCu = Fe: 22.48%-Co: 22.18%-Ni: 21.77%-Cr: 19.38%-Cu: 14.19% | 2_CuNi = Cu: 70.0%-Ni: 11.18%-Fe: 6.78%-Co: 6.37%-Cr: 5.68% | Unassigned = Cu: 28.49%-Ni: 19.29%-Fe: 18.31%-Co: 17.91%-Cr: 16.0%,,5.282,499.3,211.41,8992.2,16.179,512,70.3
EP3088C,2_1750X,1_CoNiFeCrCu = Fe: 22.48%-Co: 22.18%-Ni: 21.77%-Cr: 19.38%-Cu: 14.19% | 2_CuNi = Cu: 70.0%-Ni: 11.18%-Fe: 6.78%-Co: 6.37%-Cr: 5.68% | Unassigned = Cu: 28.49%-Ni: 19.29%-Fe: 18.31%-Co: 17.91%-Cr: 16.0%,,5.576,527.1,216.03,8829.8,16.082,512,69.9
EP3088C,2_1750X,1_CoNiFeCrCu = Fe: 22.48%-Co: 22.18%-Ni: 21.77%-Cr: 19.38%-Cu: 14.19% | 2_CuNi = Cu: 70.0%-Ni: 11.18%-Fe: 6.78%-Co: 6.37%-Cr: 5.68% | Unassigned = Cu: 28.49%-Ni: 19.29%-Fe: 18.31%-Co: 17.91%-Cr: 16.0%,1_CoNiFeCrCu : 100.00%,0.886,83.8,71.79,7835.5,13.259,510,70.9
EP3088C,2_1750X,1_CoNiFeCrCu = Fe: 22.48%-Co: 22.18%-Ni: 21.77%-Cr: 19.38%-Cu: 14.19% | 2_CuNi = Cu: 70.0%-Ni: 11.18%-Fe: 6.78%-Co: 6.37%-Cr: 5.68% | Unassigned = Cu: 28.49%-Ni: 19.29%-Fe: 18.31%-Co: 17.91%-Cr: 16.0%,1_CoNiFeCrCu : 87.42%|2_CuNi : 9.87%|Unassigned : 2.70%,4.806,454.2,195.63,8682.9,14.27,510,69.6
EP3088C,2_1750X,1_CoNiFeCrCu = Fe: 22.48%-Co: 22.18%-Ni: 21.77%-Cr: 19.38%-Cu: 14.19% | 2_CuNi = Cu: 70.0%-Ni: 11.18%-Fe: 6.78%-Co: 6.37%-Cr: 5.68% | Unassigned = Cu: 28.49%-Ni: 19.29%-Fe: 18.31%-Co: 17.91%-Cr: 16.0%,1_CoNiFeCrCu : 100.00%,5.512,521,215.04,8864.8,15.719,513,69.5
EP3088C,2_1750X,1_CoNiFeCrCu = Fe: 22.48%-Co: 22.18%-Ni: 21.77%-Cr: 19.38%-Cu: 14.19% | 2_CuNi = Cu: 70.0%-Ni: 11.18%-Fe: 6.78%-Co: 6.37%-Cr: 5.68% | Unassigned = Cu: 28.49%-Ni: 19.29%-Fe: 18.31%-Co: 17.91%-Cr: 16.0%,1_CoNiFeCrCu : 89.08%|2_CuNi : 10.85%|Unassigned : 0.08%,3.866,365.4,169.01,8416.2,15.385,513,70.1
EP3088C,2_1750X,1_CoNiFeCrCu = Fe: 22.48%-Co: 22.18%-Ni: 21.77%-Cr: 19.38%-Cu: 14.19% | 2_CuNi = Cu: 70.0%-Ni: 11.18%-Fe: 6.78%-Co: 6.37%-Cr: 5.68% | Unassigned = Cu: 28.49%-Ni: 19.29%-Fe: 18.31%-Co: 17.91%-Cr: 16.0%,1_CoNiFeCrCu : 100.00%,2.933,277.2,145.58,8559.8,14.77,514,70.1
EP3088C,2_1750X,1_CoNiFeCrCu = Fe: 22.48%-Co: 22.18%-Ni: 21.77%-Cr: 19.38%-Cu: 14.19% | 2_CuNi = Cu: 70.0%-Ni: 11.18%-Fe: 6.78%-Co: 6.37%-Cr: 5.68% | Unassigned = Cu: 28.49%-Ni: 19.29%-Fe: 18.31%-Co: 17.91%-Cr: 16.0%,1_CoNiFeCrCu : 100.00%,3.882,366.9,172.94,8717,14.559,511,70.2
EP3088C,2_1750X,1_CoNiFeCrCu = Fe: 22.48%-Co: 22.18%-Ni: 21.77%-Cr: 19.38%-Cu: 14.19% | 2_CuNi = Cu: 70.0%-Ni: 11.18%-Fe: 6.78%-Co: 6.37%-Cr: 5.68% | Unassigned = Cu: 28.49%-Ni: 19.29%-Fe: 18.31%-Co: 17.91%-Cr: 16.0%,1_CoNiFeCrCu : 60.24%|2_CuNi : 39.76%,2.125,200.8,123.94,8884.9,13.716,515,70.3
EP3088C,2_1750X,1_CoNiFeCrCu = Fe: 22.48%-Co: 22.18%-Ni: 21.77%-Cr: 19.38%-Cu: 14.19% | 2_CuNi = Cu: 70.0%-Ni: 11.18%-Fe: 6.78%-Co: 6.37%-Cr: 5.68% | Unassigned = Cu: 28.49%-Ni: 19.29%-Fe: 18.31%-Co: 17.91%-Cr: 16.0%,1_CoNiFeCrCu : 100.00%,3.699,349.6,168.21,8723.9,15.66,513,69.3
EP3088C,2_1750X,1_CoNiFeCrCu = Fe: 22.48%-Co: 22.18%-Ni: 21.77%-Cr: 19.38%-Cu: 14.19% | 2_CuNi = Cu: 70.0%-Ni: 11.18%-Fe: 6.78%-Co: 6.37%-Cr: 5.68% | Unassigned = Cu: 28.49%-Ni: 19.29%-Fe: 18.31%-Co: 17.91%-Cr: 16.0%,1_CoNiFeCrCu : 99.03%|2_CuNi : 0.05%|Unassigned : 0.92%,4.196,396.6,182.5,8841.4,14.947,512,69.8
EP3088C,2_1750X,1_CoNiFeCrCu = Fe: 22.48%-Co: 22.18%-Ni: 21.77%-Cr: 19.38%-Cu: 14.19% | 2_CuNi = Cu: 70.0%-Ni: 11.18%-Fe: 6.78%-Co: 6.37%-Cr: 5.68% | Unassigned = Cu: 28.49%-Ni: 19.29%-Fe: 18.31%-Co: 17.91%-Cr: 16.0%,1_CoNiFeCrCu : 98.51%|2_CuNi : 1.49%,5.585,527.9,216,8814.5,15.411,510,69.7
EP3088C,2_1750X,1_CoNiFeCrCu = Fe: 22.48%-Co: 22.18%-Ni: 21.77%-Cr: 19.38%-Cu: 14.19% | 2_CuNi = Cu: 70.0%-Ni: 11.18%-Fe: 6.78%-Co: 6.37%-Cr: 5.68% | Unassigned = Cu: 28.49%-Ni: 19.29%-Fe: 18.31%-Co: 17.91%-Cr: 16.0%,1_CoNiFeCrCu : 95.75%|Unassigned : 4.25%,5.452,515.3,220.96,9378.5,16.297,512,70
EP3088C,2_1750X,1_CoNiFeCrCu = Fe: 22.48%-Co: 22.18%-Ni: 21.77%-Cr: 19.38%-Cu: 14.19% | 2_CuNi = Cu: 70.0%-Ni: 11.18%-Fe: 6.78%-Co: 6.37%-Cr: 5.68% | Unassigned = Cu: 28.49%-Ni: 19.29%-Fe: 18.31%-Co: 17.91%-Cr: 16.0%,,4.803,454,194.34,8593.7,14.663,513,70.2
EP3088C,2_1750X,1_CoNiFeCrCu = Fe: 22.48%-Co: 22.18%-Ni: 21.77%-Cr: 19.38%-Cu: 14.19% | 2_CuNi = Cu: 70.0%-Ni: 11.18%-Fe: 6.78%-Co: 6.37%-Cr: 5.68% | Unassigned = Cu: 28.49%-Ni: 19.29%-Fe: 18.31%-Co: 17.91%-Cr: 16.0%,,5.406,511,218.12,9258.3,15.793,512,69.8
EP3088C,2_1750X,1_CoNiFeCrCu = Fe: 22.48%-Co: 22.18%-Ni: 21.77%-Cr: 19.38%-Cu: 14.19% | 2_CuNi = Cu: 70.0%-Ni: 11.18%-Fe: 6.78%-Co: 6.37%-Cr: 5.68% | Unassigned = Cu: 28.49%-Ni: 19.29%-Fe: 18.31%-Co: 17.91%-Cr: 16.0%,,2.613,247,137.6,8695.8,13.819,511,70.4
EP3088C,2_1750X,1_CoNiFeCrCu = Fe: 22.48%-Co: 22.18%-Ni: 21.77%-Cr: 19.38%-Cu: 14.19% | 2_CuNi = Cu: 70.0%-Ni: 11.18%-Fe: 6.78%-Co: 6.37%-Cr: 5.68% | Unassigned = Cu: 28.49%-Ni: 19.29%-Fe: 18.31%-Co: 17.91%-Cr: 16.0%,,0.438,41.4,42.26,5934.5,12.052,513,69.2
EP3088C,2_1750X,1_CoNiFeCrCu = Fe: 22.48%-Co: 22.18%-Ni: 21.77%-Cr: 19.38%-Cu: 14.19% | 2_CuNi = Cu: 70.0%-Ni: 11.18%-Fe: 6.78%-Co: 6.37%-Cr: 5.68% | Unassigned = Cu: 28.49%-Ni: 19.29%-Fe: 18.31%-Co: 17.91%-Cr: 16.0%,1_CoNiFeCrCu : 100.00%,4.841,457.5,202.04,9099.9,15.687,511,70.2
EP3088C,2_1750X,1_CoNiFeCrCu = Fe: 22.48%-Co: 22.18%-Ni: 21.77%-Cr: 19.38%-Cu: 14.19% | 2_CuNi = Cu: 70.0%-Ni: 11.18%-Fe: 6.78%-Co: 6.37%-Cr: 5.68% | Unassigned = Cu: 28.49%-Ni: 19.29%-Fe: 18.31%-Co: 17.91%-Cr: 16.0%,1_CoNiFeCrCu : 40.47%|Unassigned : 4.24%|2_CuNi : 55.30%,2.697,255,138.68,8541,11.765,509,70
EP3088C,2_1750X,1_CoNiFeCrCu = Fe: 22.48%-Co: 22.18%-Ni: 21.77%-Cr: 19.38%-Cu: 14.19% | 2_CuNi = Cu: 70.0%-Ni: 11.18%-Fe: 6.78%-Co: 6.37%-Cr: 5.68% | Unassigned = Cu: 28.49%-Ni: 19.29%-Fe: 18.31%-Co: 17.91%-Cr: 16.0%,1_CoNiFeCrCu : 91.28%|2_CuNi : 8.72%,4.807,454.3,196.17,8727.8,15.113,510,69.4
EP3088C,2_1750X,1_CoNiFeCrCu = Fe: 22.48%-Co: 22.18%-Ni: 21.77%-Cr: 19.38%-Cu: 14.19% | 2_CuNi = Cu: 70.0%-Ni: 11.18%-Fe: 6.78%-Co: 6.37%-Cr: 5.68% | Unassigned = Cu: 28.49%-Ni: 19.29%-Fe: 18.31%-Co: 17.91%-Cr: 16.0%,1_CoNiFeCrCu : 100.00%,4.833,456.8,202.25,9132.2,15.662,511,70.1
EP3088C,2_1750X,1_CoNiFeCrCu = Fe: 22.48%-Co: 22.18%-Ni: 21.77%-Cr: 19.38%-Cu: 14.19% | 2_CuNi = Cu: 70.0%-Ni: 11.18%-Fe: 6.78%-Co: 6.37%-Cr: 5.68% | Unassigned = Cu: 28.49%-Ni: 19.29%-Fe: 18.31%-Co: 17.91%-Cr: 16.0%,1_CoNiFeCrCu : 100.00%,4.361,412.2,183.74,8605.3,15.674,512,70
EP3088C,2_1750X,1_CoNiFeCrCu = Fe: 22.48%-Co: 22.18%-Ni: 21.77%-Cr: 19.38%-Cu: 14.19% | 2_CuNi = Cu: 70.0%-Ni: 11.18%-Fe: 6.78%-Co: 6.37%-Cr: 5.68% | Unassigned = Cu: 28.49%-Ni: 19.29%-Fe: 18.31%-Co: 17.91%-Cr: 16.0%,1_CoNiFeCrCu : 36.46%|2_CuNi : 63.54%,2.036,192.4,116.99,8359.9,13.163,510,69.8
EP3088C,2_1750X,1_CoNiFeCrCu = Fe: 22.48%-Co: 22.18%-Ni: 21.77%-Cr: 19.38%-Cu: 14.19% | 2_CuNi = Cu: 70.0%-Ni: 11.18%-Fe: 6.78%-Co: 6.37%-Cr: 5.68% | Unassigned = Cu: 28.49%-Ni: 19.29%-Fe: 18.31%-Co: 17.91%-Cr: 16.0%,2_CuNi : 10.89%|1_CoNiFeCrCu : 87.57%|Unassigned : 1.54%,3.686,348.4,161.64,8168.4,14.403,512,69.9
EP3088C,2_1750X,1_CoNiFeCrCu = Fe: 22.48%-Co: 22.18%-Ni: 21.77%-Cr: 19.38%-Cu: 14.19% | 2_CuNi = Cu: 70.0%-Ni: 11.18%-Fe: 6.78%-Co: 6.37%-Cr: 5.68% | Unassigned = Cu: 28.49%-Ni: 19.29%-Fe: 18.31%-Co: 17.91%-Cr: 16.0%,1_CoNiFeCrCu : 81.12%|2_CuNi : 17.96%|Unassigned : 0.92%,3.262,308.3,163.45,9416.7,15.06,510,69.8
EP3088C,2_1750X,1_CoNiFeCrCu = Fe: 22.48%-Co: 22.18%-Ni: 21.77%-Cr: 19.38%-Cu: 14.19% | 2_CuNi = Cu: 70.0%-Ni: 11.18%-Fe: 6.78%-Co: 6.37%-Cr: 5.68% | Unassigned = Cu: 28.49%-Ni: 19.29%-Fe: 18.31%-Co: 17.91%-Cr: 16.0%,1_CoNiFeCrCu : 49.80%|2_CuNi : 50.20%,1.972,186.4,128.26,10181.6,13.116,511,69.8
EP3088C,2_1750X,1_CoNiFeCrCu = Fe: 22.48%-Co: 22.18%-Ni: 21.77%-Cr: 19.38%-Cu: 14.19% | 2_CuNi = Cu: 70.0%-Ni: 11.18%-Fe: 6.78%-Co: 6.37%-Cr: 5.68% | Unassigned = Cu: 28.49%-Ni: 19.29%-Fe: 18.31%-Co: 17.91%-Cr: 16.0%,1_CoNiFeCrCu : 85.51%|2_CuNi : 11.69%|Unassigned : 2.81%,4.192,396.2,185.54,9100.3,14.515,510,70.3
EP3088C,2_1750X,1_CoNiFeCrCu = Fe: 22.48%-Co: 22.18%-Ni: 21.77%-Cr: 19.38%-Cu: 14.19% | 2_CuNi = Cu: 70.0%-Ni: 11.18%-Fe: 6.78%-Co: 6.37%-Cr: 5.68% | Unassigned = Cu: 28.49%-Ni: 19.29%-Fe: 18.31%-Co: 17.91%-Cr: 16.0%,1_CoNiFeCrCu : 76.60%|2_CuNi : 23.40%,3.082,291.3,153.3,8915.2,14.499,510,69.5
EP3088C,2_1750X,1_CoNiFeCrCu = Fe: 22.48%-Co: 22.18%-Ni: 21.77%-Cr: 19.38%-Cu: 14.19% | 2_CuNi = Cu: 70.0%-Ni: 11.18%-Fe: 6.78%-Co: 6.37%-Cr: 5.68% | Unassigned = Cu: 28.49%-Ni: 19.29%-Fe: 18.31%-Co: 17.91%-Cr: 16.0%,,5.314,502.2,211.79,8965.6,14.914,510,69.6
EP3088C,2_1750X,1_CoNiFeCrCu = Fe: 22.48%-Co: 22.18%-Ni: 21.77%-Cr: 19.38%-Cu: 14.19% | 2_CuNi = Cu: 70.0%-Ni: 11.18%-Fe: 6.78%-Co: 6.37%-Cr: 5.68% | Unassigned = Cu: 28.49%-Ni: 19.29%-Fe: 18.31%-Co: 17.91%-Cr: 16.0%,,2.865,270.8,159.53,10273,14.406,511,69.6
EP3088C,2_1750X,1_CoNiFeCrCu = Fe: 22.48%-Co: 22.18%-Ni: 21.77%-Cr: 19.38%-Cu: 14.19% | 2_CuNi = Cu: 70.0%-Ni: 11.18%-Fe: 6.78%-Co: 6.37%-Cr: 5.68% | Unassigned = Cu: 28.49%-Ni: 19.29%-Fe: 18.31%-Co: 17.91%-Cr: 16.0%,,5.275,498.6,210.96,8974.4,16.243,513,70.1
EP3088C,2_1750X,1_CoNiFeCrCu = Fe: 22.48%-Co: 22.18%-Ni: 21.77%-Cr: 19.38%-Cu: 14.19% | 2_CuNi = Cu: 70.0%-Ni: 11.18%-Fe: 6.78%-Co: 6.37%-Cr: 5.68% | Unassigned = Cu: 28.49%-Ni: 19.29%-Fe: 18.31%-Co: 17.91%-Cr: 16.0%,,5.547,524.3,219.54,9115.2,15.03,509,69.8
EP3088C,2_1750X,1_CoNiFeCrCu = Fe: 22.48%-Co: 22.18%-Ni: 21.77%-Cr: 19.38%-Cu: 14.19% | 2_CuNi = Cu: 70.0%-Ni: 11.18%-Fe: 6.78%-Co: 6.37%-Cr: 5.68% | Unassigned = Cu: 28.49%-Ni: 19.29%-Fe: 18.31%-Co: 17.91%-Cr: 16.0%,1_CoNiFeCrCu : 99.92%|Unassigned : 0.08%,5.198,491.4,203.87,8604.5,14.892,511,70
EP3088C,2_1750X,1_CoNiFeCrCu = Fe: 22.48%-Co: 22.18%-Ni: 21.77%-Cr: 19.38%-Cu: 14.19% | 2_CuNi = Cu: 70.0%-Ni: 11.18%-Fe: 6.78%-Co: 6.37%-Cr: 5.68% | Unassigned = Cu: 28.49%-Ni: 19.29%-Fe: 18.31%-Co: 17.91%-Cr: 16.0%,2_CuNi : 7.91%|1_CoNiFeCrCu : 90.94%|Unassigned : 1.15%,5.289,500,210.28,8902.6,15.245,511,69.8
EP3088C,2_1750X,1_CoNiFeCrCu = Fe: 22.48%-Co: 22.18%-Ni: 21.77%-Cr: 19.38%-Cu: 14.19% | 2_CuNi = Cu: 70.0%-Ni: 11.18%-Fe: 6.78%-Co: 6.37%-Cr: 5.68% | Unassigned = Cu: 28.49%-Ni: 19.29%-Fe: 18.31%-Co: 17.91%-Cr: 16.0%,1_CoNiFeCrCu : 95.82%|Unassigned : 2.06%|2_CuNi : 2.11%,5.168,488.5,208.88,9016.7,15.437,513,70.6
EP3088C,2_1750X,1_CoNiFeCrCu = Fe: 22.48%-Co: 22.18%-Ni: 21.77%-Cr: 19.38%-Cu: 14.19% | 2_CuNi = Cu: 70.0%-Ni: 11.18%-Fe: 6.78%-Co: 6.37%-Cr: 5.68% | Unassigned = Cu: 28.49%-Ni: 19.29%-Fe: 18.31%-Co: 17.91%-Cr: 16.0%,2_CuNi : 0.80%|1_CoNiFeCrCu : 99.18%|Unassigned : 0.03%,2.407,227.5,130.77,8621.8,14.621,512,69.7
EP3088C,2_1750X,1_CoNiFeCrCu = Fe: 22.48%-Co: 22.18%-Ni: 21.77%-Cr: 19.38%-Cu: 14.19% | 2_CuNi = Cu: 70.0%-Ni: 11.18%-Fe: 6.78%-Co: 6.37%-Cr: 5.68% | Unassigned = Cu: 28.49%-Ni: 19.29%-Fe: 18.31%-Co: 17.91%-Cr: 16.0%,1_CoNiFeCrCu : 100.00%,5.197,491.3,208.17,8906.6,15.188,510,69.6
EP3088C,2_1750X,1_CoNiFeCrCu = Fe: 22.48%-Co: 22.18%-Ni: 21.77%-Cr: 19.38%-Cu: 14.19% | 2_CuNi = Cu: 70.0%-Ni: 11.18%-Fe: 6.78%-Co: 6.37%-Cr: 5.68% | Unassigned = Cu: 28.49%-Ni: 19.29%-Fe: 18.31%-Co: 17.91%-Cr: 16.0%,1_CoNiFeCrCu : 44.40%|2_CuNi : 54.66%|Unassigned : 0.94%,2.336,220.8,125.1,8211.1,12.537,511,70
EP3088C,2_1750X,1_CoNiFeCrCu = Fe: 22.48%-Co: 22.18%-Ni: 21.77%-Cr: 19.38%-Cu: 14.19% | 2_CuNi = Cu: 70.0%-Ni: 11.18%-Fe: 6.78%-Co: 6.37%-Cr: 5.68% | Unassigned = Cu: 28.49%-Ni: 19.29%-Fe: 18.31%-Co: 17.91%-Cr: 16.0%,2_CuNi : 25.54%|1_CoNiFeCrCu : 73.58%|Unassigned : 0.88%,4.312,407.6,187.21,8986.8,15.313,513,70.9
EP3088C,2_1750X,1_CoNiFeCrCu = Fe: 22.48%-Co: 22.18%-Ni: 21.77%-Cr: 19.38%-Cu: 14.19% | 2_CuNi = Cu: 70.0%-Ni: 11.18%-Fe: 6.78%-Co: 6.37%-Cr: 5.68% | Unassigned = Cu: 28.49%-Ni: 19.29%-Fe: 18.31%-Co: 17.91%-Cr: 16.0%,1_CoNiFeCrCu : 100.00%,4.402,416,183.73,8524.2,15.668,511,70.1
EP3088C,2_1750X,1_CoNiFeCrCu = Fe: 22.48%-Co: 22.18%-Ni: 21.77%-Cr: 19.38%-Cu: 14.19% | 2_CuNi = Cu: 70.0%-Ni: 11.18%-Fe: 6.78%-Co: 6.37%-Cr: 5.68% | Unassigned = Cu: 28.49%-Ni: 19.29%-Fe: 18.31%-Co: 17.91%-Cr: 16.0%,1_CoNiFeCrCu : 100.00%,4.798,453.5,196.01,8722.2,14.892,509,69.8
EP3088C,2_1750X,1_CoNiFeCrCu = Fe: 22.48%-Co: 22.18%-Ni: 21.77%-Cr: 19.38%-Cu: 14.19% | 2_CuNi = Cu: 70.0%-Ni: 11.18%-Fe: 6.78%-Co: 6.37%-Cr: 5.68% | Unassigned = Cu: 28.49%-Ni: 19.29%-Fe: 18.31%-Co: 17.91%-Cr: 16.0%,1_CoNiFeCrCu : 50.28%|2_CuNi : 45.16%|Unassigned : 4.56%,2.657,251.1,145.66,9462.5,14.197,511,70.4
EP3088C,2_1750X,1_CoNiFeCrCu = Fe: 22.48%-Co: 22.18%-Ni: 21.77%-Cr: 19.38%-Cu: 14.19% | 2_CuNi = Cu: 70.0%-Ni: 11.18%-Fe: 6.78%-Co: 6.37%-Cr: 5.68% | Unassigned = Cu: 28.49%-Ni: 19.29%-Fe: 18.31%-Co: 17.91%-Cr: 16.0%,1_CoNiFeCrCu : 92.12%|Unassigned : 7.88%,5.781,546.5,226.32,9198.7,16.24,513,69.9
EP3088C,2_1750X,1_CoNiFeCrCu = Fe: 22.48%-Co: 22.18%-Ni: 21.77%-Cr: 19.38%-Cu: 14.19% | 2_CuNi = Cu: 70.0%-Ni: 11.18%-Fe: 6.78%-Co: 6.37%-Cr: 5.68% | Unassigned = Cu: 28.49%-Ni: 19.29%-Fe: 18.31%-Co: 17.91%-Cr: 16.0%,,4.812,454.8,200.24,9019.8,15.114,510,70.4
EP3088C,2_1750X,1_CoNiFeCrCu = Fe: 22.48%-Co: 22.18%-Ni: 21.77%-Cr: 19.38%-Cu: 14.19% | 2_CuNi = Cu: 70.0%-Ni: 11.18%-Fe: 6.78%-Co: 6.37%-Cr: 5.68% | Unassigned = Cu: 28.49%-Ni: 19.29%-Fe: 18.31%-Co: 17.91%-Cr: 16.0%,,2.276,215.1,123.34,8221.1,14.492,509,69.7
EP3088C,2_1750X,1_CoNiFeCrCu = Fe: 22.48%-Co: 22.18%-Ni: 21.77%-Cr: 19.38%-Cu: 14.19% | 2_CuNi = Cu: 70.0%-Ni: 11.18%-Fe: 6.78%-Co: 6.37%-Cr: 5.68% | Unassigned = Cu: 28.49%-Ni: 19.29%-Fe: 18.31%-Co: 17.91%-Cr: 16.0%,,4.246,401.3,183.2,8794.5,15.965,511,70.9
EP3088C,2_1750X,1_CoNiFeCrCu = Fe: 22.48%-Co: 22.18%-Ni: 21.77%-Cr: 19.38%-Cu: 14.19% | 2_CuNi = Cu: 70.0%-Ni: 11.18%-Fe: 6.78%-Co: 6.37%-Cr: 5.68% | Unassigned = Cu: 28.49%-Ni: 19.29%-Fe: 18.31%-Co: 17.91%-Cr: 16.0%,,5.224,493.8,212.92,9203.1,16.193,512,70
EP3088C,2_600X,1_CoFeNiCrCu = Fe: 23.62%-Co: 23.61%-Ni: 22.11%-Cr: 18.27%-Cu: 12.39% | 2_CuNiFeCo = Cu: 44.88%-Ni: 17.41%-Fe: 13.82%-Co: 12.95%-Cr: 10.95% | 3_Cu = Cu: 80.2%-Ni: 8.76%-Fe: 4.17%-Co: 4.15%-Cr: 2.73% | Unassigned = Cu: 45.53%-Ni: 16.68%-Fe: 13.69%-Co: 13.16%-Cr: 10.94%,1_CoFeNiCrCu : 67.17%|2_CuNiFeCo : 27.62%|Unassigned : 5.21%,2.329,220.1,133.1,9203,12.903,512,69.9
EP3088C,2_600X,1_CoFeNiCrCu = Fe: 23.62%-Co: 23.61%-Ni: 22.11%-Cr: 18.27%-Cu: 12.39% | 2_CuNiFeCo = Cu: 44.88%-Ni: 17.41%-Fe: 13.82%-Co: 12.95%-Cr: 10.95% | 3_Cu = Cu: 80.2%-Ni: 8.76%-Fe: 4.17%-Co: 4.15%-Cr: 2.73% | Unassigned = Cu: 45.53%-Ni: 16.68%-Fe: 13.69%-Co: 13.16%-Cr: 10.94%,2_CuNiFeCo : 37.78%|1_CoFeNiCrCu : 57.66%|Unassigned : 4.56%,4.475,423,194.53,9235.5,14.671,511,70
EP3088C,2_600X,1_CoFeNiCrCu = Fe: 23.62%-Co: 23.61%-Ni: 22.11%-Cr: 18.27%-Cu: 12.39% | 2_CuNiFeCo = Cu: 44.88%-Ni: 17.41%-Fe: 13.82%-Co: 12.95%-Cr: 10.95% | 3_Cu = Cu: 80.2%-Ni: 8.76%-Fe: 4.17%-Co: 4.15%-Cr: 2.73% | Unassigned = Cu: 45.53%-Ni: 16.68%-Fe: 13.69%-Co: 13.16%-Cr: 10.94%,2_CuNiFeCo : 24.39%|1_CoFeNiCrCu : 70.09%|Unassigned : 5.52%,3.946,372.9,171.4,8443.7,14.138,510,69.7
EP3088C,2_600X,1_CoFeNiCrCu = Fe: 23.62%-Co: 23.61%-Ni: 22.11%-Cr: 18.27%-Cu: 12.39% | 2_CuNiFeCo = Cu: 44.88%-Ni: 17.41%-Fe: 13.82%-Co: 12.95%-Cr: 10.95% | 3_Cu = Cu: 80.2%-Ni: 8.76%-Fe: 4.17%-Co: 4.15%-Cr: 2.73% | Unassigned = Cu: 45.53%-Ni: 16.68%-Fe: 13.69%-Co: 13.16%-Cr: 10.94%,2_CuNiFeCo : 32.46%|1_CoFeNiCrCu : 60.28%|Unassigned : 6.75%|3_Cu : 0.51%,4.054,383.2,176.16,8617.1,14.441,512,70.8
EP3088C,2_600X,1_CoFeNiCrCu = Fe: 23.62%-Co: 23.61%-Ni: 22.11%-Cr: 18.27%-Cu: 12.39% | 2_CuNiFeCo = Cu: 44.88%-Ni: 17.41%-Fe: 13.82%-Co: 12.95%-Cr: 10.95% | 3_Cu = Cu: 80.2%-Ni: 8.76%-Fe: 4.17%-Co: 4.15%-Cr: 2.73% | Unassigned = Cu: 45.53%-Ni: 16.68%-Fe: 13.69%-Co: 13.16%-Cr: 10.94%,1_CoFeNiCrCu : 64.73%|2_CuNiFeCo : 25.81%|Unassigned : 6.02%|3_Cu : 3.45%,4.261,402.7,185.95,8987.6,15.22,511,69.8
EP3088C,2_600X,1_CoFeNiCrCu = Fe: 23.62%-Co: 23.61%-Ni: 22.11%-Cr: 18.27%-Cu: 12.39% | 2_CuNiFeCo = Cu: 44.88%-Ni: 17.41%-Fe: 13.82%-Co: 12.95%-Cr: 10.95% | 3_Cu = Cu: 80.2%-Ni: 8.76%-Fe: 4.17%-Co: 4.15%-Cr: 2.73% | Unassigned = Cu: 45.53%-Ni: 16.68%-Fe: 13.69%-Co: 13.16%-Cr: 10.94%,1_CoFeNiCrCu : 99.22%|Unassigned : 0.78%,5.443,514.5,214.64,8951.1,15.596,512,70.4
EP3088C,2_600X,1_CoFeNiCrCu = Fe: 23.62%-Co: 23.61%-Ni: 22.11%-Cr: 18.27%-Cu: 12.39% | 2_CuNiFeCo = Cu: 44.88%-Ni: 17.41%-Fe: 13.82%-Co: 12.95%-Cr: 10.95% | 3_Cu = Cu: 80.2%-Ni: 8.76%-Fe: 4.17%-Co: 4.15%-Cr: 2.73% | Unassigned = Cu: 45.53%-Ni: 16.68%-Fe: 13.69%-Co: 13.16%-Cr: 10.94%,1_CoFeNiCrCu : 65.13%|2_CuNiFeCo : 26.12%|Unassigned : 6.65%|3_Cu : 2.10%,5.332,504,210.74,8864,15.593,513,70.6
EP3088C,2_600X,1_CoFeNiCrCu = Fe: 23.62%-Co: 23.61%-Ni: 22.11%-Cr: 18.27%-Cu: 12.39% | 2_CuNiFeCo = Cu: 44.88%-Ni: 17.41%-Fe: 13.82%-Co: 12.95%-Cr: 10.95% | 3_Cu = Cu: 80.2%-Ni: 8.76%-Fe: 4.17%-Co: 4.15%-Cr: 2.73% | Unassigned = Cu: 45.53%-Ni: 16.68%-Fe: 13.69%-Co: 13.16%-Cr: 10.94%,1_CoFeNiCrCu : 81.43%|2_CuNiFeCo : 15.17%|Unassigned : 3.41%,5.12,483.9,207.73,9011.7,15.288,511,69.7
EP3088C,2_600X,1_CoFeNiCrCu = Fe: 23.62%-Co: 23.61%-Ni: 22.11%-Cr: 18.27%-Cu: 12.39% | 2_CuNiFeCo = Cu: 44.88%-Ni: 17.41%-Fe: 13.82%-Co: 12.95%-Cr: 10.95% | 3_Cu = Cu: 80.2%-Ni: 8.76%-Fe: 4.17%-Co: 4.15%-Cr: 2.73% | Unassigned = Cu: 45.53%-Ni: 16.68%-Fe: 13.69%-Co: 13.16%-Cr: 10.94%,1_CoFeNiCrCu : 70.20%|2_CuNiFeCo : 23.06%|Unassigned : 4.75%|3_Cu : 2.00%,3.683,348.1,164.92,8470.2,14.111,512,70.2
EP3088C,2_600X,1_CoFeNiCrCu = Fe: 23.62%-Co: 23.61%-Ni: 22.11%-Cr: 18.27%-Cu: 12.39% | 2_CuNiFeCo = Cu: 44.88%-Ni: 17.41%-Fe: 13.82%-Co: 12.95%-Cr: 10.95% | 3_Cu = Cu: 80.2%-Ni: 8.76%-Fe: 4.17%-Co: 4.15%-Cr: 2.73% | Unassigned = Cu: 45.53%-Ni: 16.68%-Fe: 13.69%-Co: 13.16%-Cr: 10.94%,1_CoFeNiCrCu : 74.07%|2_CuNiFeCo : 20.22%|Unassigned : 4.13%|3_Cu : 1.58%,5.608,530,222.32,9209.8,15.98,512,69.6
EP3088C,2_600X,1_CoFeNiCrCu = Fe: 23.62%-Co: 23.61%-Ni: 22.11%-Cr: 18.27%-Cu: 12.39% | 2_CuNiFeCo = Cu: 44.88%-Ni: 17.41%-Fe: 13.82%-Co: 12.95%-Cr: 10.95% | 3_Cu = Cu: 80.2%-Ni: 8.76%-Fe: 4.17%-Co: 4.15%-Cr: 2.73% | Unassigned = Cu: 45.53%-Ni: 16.68%-Fe: 13.69%-Co: 13.16%-Cr: 10.94%,1_CoFeNiCrCu : 92.82%|2_CuNiFeCo : 6.15%|Unassigned : 1.03%,4.488,424.2,185.2,8474.9,13.352,510,69.8
EP3088C,2_600X,1_CoFeNiCrCu = Fe: 23.62%-Co: 23.61%-Ni: 22.11%-Cr: 18.27%-Cu: 12.39% | 2_CuNiFeCo = Cu: 44.88%-Ni: 17.41%-Fe: 13.82%-Co: 12.95%-Cr: 10.95% | 3_Cu = Cu: 80.2%-Ni: 8.76%-Fe: 4.17%-Co: 4.15%-Cr: 2.73% | Unassigned = Cu: 45.53%-Ni: 16.68%-Fe: 13.69%-Co: 13.16%-Cr: 10.94%,1_CoFeNiCrCu : 66.90%|2_CuNiFeCo : 20.42%|Unassigned : 9.58%|3_Cu : 3.11%,3.635,343.6,163.28,8430.7,14.633,521,69.8
EP3088C,2_600X,1_CoFeNiCrCu = Fe: 23.62%-Co: 23.61%-Ni: 22.11%-Cr: 18.27%-Cu: 12.39% | 2_CuNiFeCo = Cu: 44.88%-Ni: 17.41%-Fe: 13.82%-Co: 12.95%-Cr: 10.95% | 3_Cu = Cu: 80.2%-Ni: 8.76%-Fe: 4.17%-Co: 4.15%-Cr: 2.73% | Unassigned = Cu: 45.53%-Ni: 16.68%-Fe: 13.69%-Co: 13.16%-Cr: 10.94%,2_CuNiFeCo : 25.19%|1_CoFeNiCrCu : 65.28%|3_Cu : 2.70%|Unassigned : 6.83%,4.791,452.9,205.06,9423.2,15.903,511,69.8
EP3088C,2_600X,1_CoFeNiCrCu = Fe: 23.62%-Co: 23.61%-Ni: 22.11%-Cr: 18.27%-Cu: 12.39% | 2_CuNiFeCo = Cu: 44.88%-Ni: 17.41%-Fe: 13.82%-Co: 12.95%-Cr: 10.95% | 3_Cu = Cu: 80.2%-Ni: 8.76%-Fe: 4.17%-Co: 4.15%-Cr: 2.73% | Unassigned = Cu: 45.53%-Ni: 16.68%-Fe: 13.69%-Co: 13.16%-Cr: 10.94%,1_CoFeNiCrCu : 95.41%|2_CuNiFeCo : 4.59%,2.672,252.6,143.16,9118.9,14.597,511,70.4
EP3088C,2_600X,1_CoFeNiCrCu = Fe: 23.62%-Co: 23.61%-Ni: 22.11%-Cr: 18.27%-Cu: 12.39% | 2_CuNiFeCo = Cu: 44.88%-Ni: 17.41%-Fe: 13.82%-Co: 12.95%-Cr: 10.95% | 3_Cu = Cu: 80.2%-Ni: 8.76%-Fe: 4.17%-Co: 4.15%-Cr: 2.73% | Unassigned = Cu: 45.53%-Ni: 16.68%-Fe: 13.69%-Co: 13.16%-Cr: 10.94%,1_CoFeNiCrCu : 54.00%|2_CuNiFeCo : 33.73%|Unassigned : 8.64%|3_Cu : 3.63%,4.813,455,201.89,9139.1,15.545,511,70.4
EP3088C,2_600X,1_CoFeNiCrCu = Fe: 23.62%-Co: 23.61%-Ni: 22.11%-Cr: 18.27%-Cu: 12.39% | 2_CuNiFeCo = Cu: 44.88%-Ni: 17.41%-Fe: 13.82%-Co: 12.95%-Cr: 10.95% | 3_Cu = Cu: 80.2%-Ni: 8.76%-Fe: 4.17%-Co: 4.15%-Cr: 2.73% | Unassigned = Cu: 45.53%-Ni: 16.68%-Fe: 13.69%-Co: 13.16%-Cr: 10.94%,1_CoFeNiCrCu : 70.23%|2_CuNiFeCo : 28.71%|Unassigned : 0.60%|3_Cu : 0.46%,3.13,295.8,150.46,8494,12.52,509,69.8
EP3088C,2_600X,1_CoFeNiCrCu = Fe: 23.62%-Co: 23.61%-Ni: 22.11%-Cr: 18.27%-Cu: 12.39% | 2_CuNiFeCo = Cu: 44.88%-Ni: 17.41%-Fe: 13.82%-Co: 12.95%-Cr: 10.95% | 3_Cu = Cu: 80.2%-Ni: 8.76%-Fe: 4.17%-Co: 4.15%-Cr: 2.73% | Unassigned = Cu: 45.53%-Ni: 16.68%-Fe: 13.69%-Co: 13.16%-Cr: 10.94%,2_CuNiFeCo : 16.30%|1_CoFeNiCrCu : 73.38%|Unassigned : 9.06%|3_Cu : 1.25%,3.396,321,164.5,9142.7,15.146,511,69.5
EP3088C,2_600X,1_CoFeNiCrCu = Fe: 23.62%-Co: 23.61%-Ni: 22.11%-Cr: 18.27%-Cu: 12.39% | 2_CuNiFeCo = Cu: 44.88%-Ni: 17.41%-Fe: 13.82%-Co: 12.95%-Cr: 10.95% | 3_Cu = Cu: 80.2%-Ni: 8.76%-Fe: 4.17%-Co: 4.15%-Cr: 2.73% | Unassigned = Cu: 45.53%-Ni: 16.68%-Fe: 13.69%-Co: 13.16%-Cr: 10.94%,1_CoFeNiCrCu : 99.17%|2_CuNiFeCo : 0.83%,3.566,337,157.67,8091.1,15.151,511,70
EP3088C,2_600X,1_CoFeNiCrCu = Fe: 23.62%-Co: 23.61%-Ni: 22.11%-Cr: 18.27%-Cu: 12.39% | 2_CuNiFeCo = Cu: 44.88%-Ni: 17.41%-Fe: 13.82%-Co: 12.95%-Cr: 10.95% | 3_Cu = Cu: 80.2%-Ni: 8.76%-Fe: 4.17%-Co: 4.15%-Cr: 2.73% | Unassigned = Cu: 45.53%-Ni: 16.68%-Fe: 13.69%-Co: 13.16%-Cr: 10.94%,1_CoFeNiCrCu : 84.56%|2_CuNiFeCo : 6.06%|Unassigned : 8.36%|3_Cu : 1.02%,3.323,314.1,155.94,8517.2,14.37,511,70.2
EP3088C,2_600X,1_CoFeNiCrCu = Fe: 23.62%-Co: 23.61%-Ni: 22.11%-Cr: 18.27%-Cu: 12.39% | 2_CuNiFeCo = Cu: 44.88%-Ni: 17.41%-Fe: 13.82%-Co: 12.95%-Cr: 10.95% | 3_Cu = Cu: 80.2%-Ni: 8.76%-Fe: 4.17%-Co: 4.15%-Cr: 2.73% | Unassigned = Cu: 45.53%-Ni: 16.68%-Fe: 13.69%-Co: 13.16%-Cr: 10.94%,2_CuNiFeCo : 5.96%|1_CoFeNiCrCu : 89.26%|Unassigned : 4.78%,4.003,378.4,171.48,8329.7,15.432,513,69.8
EP3088C,2_600X,1_CoFeNiCrCu = Fe: 23.62%-Co: 23.61%-Ni: 22.11%-Cr: 18.27%-Cu: 12.39% | 2_CuNiFeCo = Cu: 44.88%-Ni: 17.41%-Fe: 13.82%-Co: 12.95%-Cr: 10.95% | 3_Cu = Cu: 80.2%-Ni: 8.76%-Fe: 4.17%-Co: 4.15%-Cr: 2.73% | Unassigned = Cu: 45.53%-Ni: 16.68%-Fe: 13.69%-Co: 13.16%-Cr: 10.94%,2_CuNiFeCo : 29.95%|1_CoFeNiCrCu : 63.11%|Unassigned : 5.66%|3_Cu : 1.27%,4.421,417.8,186.46,8703.2,15.896,511,70.1
EP3088C,2_600X,1_CoFeNiCrCu = Fe: 23.62%-Co: 23.61%-Ni: 22.11%-Cr: 18.27%-Cu: 12.39% | 2_CuNiFeCo = Cu: 44.88%-Ni: 17.41%-Fe: 13.82%-Co: 12.95%-Cr: 10.95% | 3_Cu = Cu: 80.2%-Ni: 8.76%-Fe: 4.17%-Co: 4.15%-Cr: 2.73% | Unassigned = Cu: 45.53%-Ni: 16.68%-Fe: 13.69%-Co: 13.16%-Cr: 10.94%,1_CoFeNiCrCu : 59.67%|2_CuNiFeCo : 33.02%|Unassigned : 7.30%,5.221,493.5,205.68,8690.5,15.813,510,70.1
EP3088C,2_600X,1_CoFeNiCrCu = Fe: 23.62%-Co: 23.61%-Ni: 22.11%-Cr: 18.27%-Cu: 12.39% | 2_CuNiFeCo = Cu: 44.88%-Ni: 17.41%-Fe: 13.82%-Co: 12.95%-Cr: 10.95% | 3_Cu = Cu: 80.2%-Ni: 8.76%-Fe: 4.17%-Co: 4.15%-Cr: 2.73% | Unassigned = Cu: 45.53%-Ni: 16.68%-Fe: 13.69%-Co: 13.16%-Cr: 10.94%,2_CuNiFeCo : 6.33%|Unassigned : 3.75%|1_CoFeNiCrCu : 89.93%,4.011,379.1,166.75,7930.4,14.843,509,70.3
EP3088C,2_600X,1_CoFeNiCrCu = Fe: 23.62%-Co: 23.61%-Ni: 22.11%-Cr: 18.27%-Cu: 12.39% | 2_CuNiFeCo = Cu: 44.88%-Ni: 17.41%-Fe: 13.82%-Co: 12.95%-Cr: 10.95% | 3_Cu = Cu: 80.2%-Ni: 8.76%-Fe: 4.17%-Co: 4.15%-Cr: 2.73% | Unassigned = Cu: 45.53%-Ni: 16.68%-Fe: 13.69%-Co: 13.16%-Cr: 10.94%,1_CoFeNiCrCu : 66.80%|2_CuNiFeCo : 14.74%|Unassigned : 11.61%|3_Cu : 6.85%,4.621,436.7,180.97,7919.6,13.891,511,70.6
EP3088C,2_600X,1_CoFeNiCrCu = Fe: 23.62%-Co: 23.61%-Ni: 22.11%-Cr: 18.27%-Cu: 12.39% | 2_CuNiFeCo = Cu: 44.88%-Ni: 17.41%-Fe: 13.82%-Co: 12.95%-Cr: 10.95% | 3_Cu = Cu: 80.2%-Ni: 8.76%-Fe: 4.17%-Co: 4.15%-Cr: 2.73% | Unassigned = Cu: 45.53%-Ni: 16.68%-Fe: 13.69%-Co: 13.16%-Cr: 10.94%,2_CuNiFeCo : 25.17%|1_CoFeNiCrCu : 69.71%|Unassigned : 5.12%,4.233,400.1,179.89,8550.7,13.432,509,69.9
EP3088C,2_600X,1_CoFeNiCrCu = Fe: 23.62%-Co: 23.61%-Ni: 22.11%-Cr: 18.27%-Cu: 12.39% | 2_CuNiFeCo = Cu: 44.88%-Ni: 17.41%-Fe: 13.82%-Co: 12.95%-Cr: 10.95% | 3_Cu = Cu: 80.2%-Ni: 8.76%-Fe: 4.17%-Co: 4.15%-Cr: 2.73% | Unassigned = Cu: 45.53%-Ni: 16.68%-Fe: 13.69%-Co: 13.16%-Cr: 10.94%,1_CoFeNiCrCu : 68.96%|Unassigned : 14.32%|2_CuNiFeCo : 12.51%|3_Cu : 4.21%,5.402,510.6,207.38,8520.4,14.785,511,69.3
EP3088C,2_600X,1_CoFeNiCrCu = Fe: 23.62%-Co: 23.61%-Ni: 22.11%-Cr: 18.27%-Cu: 12.39% | 2_CuNiFeCo = Cu: 44.88%-Ni: 17.41%-Fe: 13.82%-Co: 12.95%-Cr: 10.95% | 3_Cu = Cu: 80.2%-Ni: 8.76%-Fe: 4.17%-Co: 4.15%-Cr: 2.73% | Unassigned = Cu: 45.53%-Ni: 16.68%-Fe: 13.69%-Co: 13.16%-Cr: 10.94%,1_CoFeNiCrCu : 73.91%|2_CuNiFeCo : 26.00%|Unassigned : 0.09%,3.159,298.6,158.26,9190.5,14.403,512,70.8
EP3088C,2_600X,1_CoFeNiCrCu = Fe: 23.62%-Co: 23.61%-Ni: 22.11%-Cr: 18.27%-Cu: 12.39% | 2_CuNiFeCo = Cu: 44.88%-Ni: 17.41%-Fe: 13.82%-Co: 12.95%-Cr: 10.95% | 3_Cu = Cu: 80.2%-Ni: 8.76%-Fe: 4.17%-Co: 4.15%-Cr: 2.73% | Unassigned = Cu: 45.53%-Ni: 16.68%-Fe: 13.69%-Co: 13.16%-Cr: 10.94%,1_CoFeNiCrCu : 92.44%|2_CuNiFeCo : 5.00%|Unassigned : 2.39%|3_Cu : 0.17%,4.48,423.4,186.79,8613.1,14.93,511,70.1
EP3088C,2_600X,1_CoFeNiCrCu = Fe: 23.62%-Co: 23.61%-Ni: 22.11%-Cr: 18.27%-Cu: 12.39% | 2_CuNiFeCo = Cu: 44.88%-Ni: 17.41%-Fe: 13.82%-Co: 12.95%-Cr: 10.95% | 3_Cu = Cu: 80.2%-Ni: 8.76%-Fe: 4.17%-Co: 4.15%-Cr: 2.73% | Unassigned = Cu: 45.53%-Ni: 16.68%-Fe: 13.69%-Co: 13.16%-Cr: 10.94%,1_CoFeNiCrCu : 89.59%|2_CuNiFeCo : 9.37%|Unassigned : 1.04%,4.445,420.2,185.82,8604.3,16.059,511,70.1
EP3088C,2_600X,1_CoFeNiCrCu = Fe: 23.62%-Co: 23.61%-Ni: 22.11%-Cr: 18.27%-Cu: 12.39% | 2_CuNiFeCo = Cu: 44.88%-Ni: 17.41%-Fe: 13.82%-Co: 12.95%-Cr: 10.95% | 3_Cu = Cu: 80.2%-Ni: 8.76%-Fe: 4.17%-Co: 4.15%-Cr: 2.73% | Unassigned = Cu: 45.53%-Ni: 16.68%-Fe: 13.69%-Co: 13.16%-Cr: 10.94%,,3.843,363.3,168.85,8448.9,15.444,513,69.8
EP3088C,2_600X,1_CoFeNiCrCu = Fe: 23.62%-Co: 23.61%-Ni: 22.11%-Cr: 18.27%-Cu: 12.39% | 2_CuNiFeCo = Cu: 44.88%-Ni: 17.41%-Fe: 13.82%-Co: 12.95%-Cr: 10.95% | 3_Cu = Cu: 80.2%-Ni: 8.76%-Fe: 4.17%-Co: 4.15%-Cr: 2.73% | Unassigned = Cu: 45.53%-Ni: 16.68%-Fe: 13.69%-Co: 13.16%-Cr: 10.94%,2_CuNiFeCo : 18.96%|Unassigned : 8.59%|1_CoFeNiCrCu : 72.45%,4.454,421,190.6,8964.8,15.522,512,69.7
EP3088C,2_600X,1_CoFeNiCrCu = Fe: 23.62%-Co: 23.61%-Ni: 22.11%-Cr: 18.27%-Cu: 12.39% | 2_CuNiFeCo = Cu: 44.88%-Ni: 17.41%-Fe: 13.82%-Co: 12.95%-Cr: 10.95% | 3_Cu = Cu: 80.2%-Ni: 8.76%-Fe: 4.17%-Co: 4.15%-Cr: 2.73% | Unassigned = Cu: 45.53%-Ni: 16.68%-Fe: 13.69%-Co: 13.16%-Cr: 10.94%,1_CoFeNiCrCu : 68.01%|2_CuNiFeCo : 17.55%|Unassigned : 12.90%|3_Cu : 1.55%,3.316,313.5,160.07,8931.6,15.465,514,70.1
EP3088C,2_600X,1_CoFeNiCrCu = Fe: 23.62%-Co: 23.61%-Ni: 22.11%-Cr: 18.27%-Cu: 12.39% | 2_CuNiFeCo = Cu: 44.88%-Ni: 17.41%-Fe: 13.82%-Co: 12.95%-Cr: 10.95% | 3_Cu = Cu: 80.2%-Ni: 8.76%-Fe: 4.17%-Co: 4.15%-Cr: 2.73% | Unassigned = Cu: 45.53%-Ni: 16.68%-Fe: 13.69%-Co: 13.16%-Cr: 10.94%,1_CoFeNiCrCu : 58.54%|2_CuNiFeCo : 37.25%|Unassigned : 2.62%|3_Cu : 1.60%,4.667,441.1,197.03,9049.4,15.001,511,70
EP3088C,2_600X,1_CoFeNiCrCu = Fe: 23.62%-Co: 23.61%-Ni: 22.11%-Cr: 18.27%-Cu: 12.39% | 2_CuNiFeCo = Cu: 44.88%-Ni: 17.41%-Fe: 13.82%-Co: 12.95%-Cr: 10.95% | 3_Cu = Cu: 80.2%-Ni: 8.76%-Fe: 4.17%-Co: 4.15%-Cr: 2.73% | Unassigned = Cu: 45.53%-Ni: 16.68%-Fe: 13.69%-Co: 13.16%-Cr: 10.94%,Unassigned : 2.17%|1_CoFeNiCrCu : 79.94%|2_CuNiFeCo : 17.89%,5.527,522.4,220.39,9210,16.201,513,70
EP3088C,2_600X,1_CoFeNiCrCu = Fe: 23.62%-Co: 23.61%-Ni: 22.11%-Cr: 18.27%-Cu: 12.39% | 2_CuNiFeCo = Cu: 44.88%-Ni: 17.41%-Fe: 13.82%-Co: 12.95%-Cr: 10.95% | 3_Cu = Cu: 80.2%-Ni: 8.76%-Fe: 4.17%-Co: 4.15%-Cr: 2.73% | Unassigned = Cu: 45.53%-Ni: 16.68%-Fe: 13.69%-Co: 13.16%-Cr: 10.94%,2_CuNiFeCo : 16.88%|1_CoFeNiCrCu : 82.10%|Unassigned : 1.02%,5.155,487.3,210.3,9139.6,15.864,512,69.1
EP3088C,2_600X,1_CoFeNiCrCu = Fe: 23.62%-Co: 23.61%-Ni: 22.11%-Cr: 18.27%-Cu: 12.39% | 2_CuNiFeCo = Cu: 44.88%-Ni: 17.41%-Fe: 13.82%-Co: 12.95%-Cr: 10.95% | 3_Cu = Cu: 80.2%-Ni: 8.76%-Fe: 4.17%-Co: 4.15%-Cr: 2.73% | Unassigned = Cu: 45.53%-Ni: 16.68%-Fe: 13.69%-Co: 13.16%-Cr: 10.94%,1_CoFeNiCrCu : 94.34%|Unassigned : 0.54%|2_CuNiFeCo : 5.12%,4.743,448.3,189.92,8367.7,16.075,513,70.2
EP3088C,2_600X,1_CoFeNiCrCu = Fe: 23.62%-Co: 23.61%-Ni: 22.11%-Cr: 18.27%-Cu: 12.39% | 2_CuNiFeCo = Cu: 44.88%-Ni: 17.41%-Fe: 13.82%-Co: 12.95%-Cr: 10.95% | 3_Cu = Cu: 80.2%-Ni: 8.76%-Fe: 4.17%-Co: 4.15%-Cr: 2.73% | Unassigned = Cu: 45.53%-Ni: 16.68%-Fe: 13.69%-Co: 13.16%-Cr: 10.94%,1_CoFeNiCrCu : 94.06%|2_CuNiFeCo : 5.94%,4.972,470,203.4,8959.1,16.06,511,69.8
EP3088C,2_600X,1_CoFeNiCrCu = Fe: 23.62%-Co: 23.61%-Ni: 22.11%-Cr: 18.27%-Cu: 12.39% | 2_CuNiFeCo = Cu: 44.88%-Ni: 17.41%-Fe: 13.82%-Co: 12.95%-Cr: 10.95% | 3_Cu = Cu: 80.2%-Ni: 8.76%-Fe: 4.17%-Co: 4.15%-Cr: 2.73% | Unassigned = Cu: 45.53%-Ni: 16.68%-Fe: 13.69%-Co: 13.16%-Cr: 10.94%,1_CoFeNiCrCu : 90.86%|2_CuNiFeCo : 1.87%|Unassigned : 3.78%|3_Cu : 3.49%,4.331,409.3,185.91,8840,14.889,511,70.3
EP3088C,2_600X,1_CoFeNiCrCu = Fe: 23.62%-Co: 23.61%-Ni: 22.11%-Cr: 18.27%-Cu: 12.39% | 2_CuNiFeCo = Cu: 44.88%-Ni: 17.41%-Fe: 13.82%-Co: 12.95%-Cr: 10.95% | 3_Cu = Cu: 80.2%-Ni: 8.76%-Fe: 4.17%-Co: 4.15%-Cr: 2.73% | Unassigned = Cu: 45.53%-Ni: 16.68%-Fe: 13.69%-Co: 13.16%-Cr: 10.94%,1_CoFeNiCrCu : 99.22%|Unassigned : 0.78%,5.272,498.3,210.82,8967.9,15.355,510,69.9
EP3088C,2_600X,1_CoFeNiCrCu = Fe: 23.62%-Co: 23.61%-Ni: 22.11%-Cr: 18.27%-Cu: 12.39% | 2_CuNiFeCo = Cu: 44.88%-Ni: 17.41%-Fe: 13.82%-Co: 12.95%-Cr: 10.95% | 3_Cu = Cu: 80.2%-Ni: 8.76%-Fe: 4.17%-Co: 4.15%-Cr: 2.73% | Unassigned = Cu: 45.53%-Ni: 16.68%-Fe: 13.69%-Co: 13.16%-Cr: 10.94%,,5.592,528.6,218.58,8981.8,16.1,511,70.4
EP3088C,2_600X,1_CoFeNiCrCu = Fe: 23.62%-Co: 23.61%-Ni: 22.11%-Cr: 18.27%-Cu: 12.39% | 2_CuNiFeCo = Cu: 44.88%-Ni: 17.41%-Fe: 13.82%-Co: 12.95%-Cr: 10.95% | 3_Cu = Cu: 80.2%-Ni: 8.76%-Fe: 4.17%-Co: 4.15%-Cr: 2.73% | Unassigned = Cu: 45.53%-Ni: 16.68%-Fe: 13.69%-Co: 13.16%-Cr: 10.94%,1_CoFeNiCrCu : 85.23%|2_CuNiFeCo : 14.77%,4.152,392.5,171.47,8029.7,15.211,513,69.8
EP3088C,2_600X,1_CoFeNiCrCu = Fe: 23.62%-Co: 23.61%-Ni: 22.11%-Cr: 18.27%-Cu: 12.39% | 2_CuNiFeCo = Cu: 44.88%-Ni: 17.41%-Fe: 13.82%-Co: 12.95%-Cr: 10.95% | 3_Cu = Cu: 80.2%-Ni: 8.76%-Fe: 4.17%-Co: 4.15%-Cr: 2.73% | Unassigned = Cu: 45.53%-Ni: 16.68%-Fe: 13.69%-Co: 13.16%-Cr: 10.94%,1_CoFeNiCrCu : 91.24%|2_CuNiFeCo : 8.76%,5.157,487.5,199.5,8369.6,15.459,512,70.4
EP3088C,2_600X,1_CoFeNiCrCu = Fe: 23.62%-Co: 23.61%-Ni: 22.11%-Cr: 18.27%-Cu: 12.39% | 2_CuNiFeCo = Cu: 44.88%-Ni: 17.41%-Fe: 13.82%-Co: 12.95%-Cr: 10.95% | 3_Cu = Cu: 80.2%-Ni: 8.76%-Fe: 4.17%-Co: 4.15%-Cr: 2.73% | Unassigned = Cu: 45.53%-Ni: 16.68%-Fe: 13.69%-Co: 13.16%-Cr: 10.94%,1_CoFeNiCrCu : 62.90%|Unassigned : 11.07%|2_CuNiFeCo : 19.44%|3_Cu : 6.60%,4.578,432.8,190.08,8681.9,15.819,512,70.6
EP3088C,2_600X,1_CoFeNiCrCu = Fe: 23.62%-Co: 23.61%-Ni: 22.11%-Cr: 18.27%-Cu: 12.39% | 2_CuNiFeCo = Cu: 44.88%-Ni: 17.41%-Fe: 13.82%-Co: 12.95%-Cr: 10.95% | 3_Cu = Cu: 80.2%-Ni: 8.76%-Fe: 4.17%-Co: 4.15%-Cr: 2.73% | Unassigned = Cu: 45.53%-Ni: 16.68%-Fe: 13.69%-Co: 13.16%-Cr: 10.94%,1_CoFeNiCrCu : 95.98%|2_CuNiFeCo : 2.65%|Unassigned : 1.37%,4.667,441.2,190.51,8547.9,16.053,512,70.4
EP3088C,2_600X,1_CoFeNiCrCu = Fe: 23.62%-Co: 23.61%-Ni: 22.11%-Cr: 18.27%-Cu: 12.39% | 2_CuNiFeCo = Cu: 44.88%-Ni: 17.41%-Fe: 13.82%-Co: 12.95%-Cr: 10.95% | 3_Cu = Cu: 80.2%-Ni: 8.76%-Fe: 4.17%-Co: 4.15%-Cr: 2.73% | Unassigned = Cu: 45.53%-Ni: 16.68%-Fe: 13.69%-Co: 13.16%-Cr: 10.94%,1_CoFeNiCrCu : 87.40%|2_CuNiFeCo : 12.43%|Unassigned : 0.17%,3.124,295.3,153.56,8822.9,14.034,512,70.7
EP3088C,2_600X,1_CoFeNiCrCu = Fe: 23.62%-Co: 23.61%-Ni: 22.11%-Cr: 18.27%-Cu: 12.39% | 2_CuNiFeCo = Cu: 44.88%-Ni: 17.41%-Fe: 13.82%-Co: 12.95%-Cr: 10.95% | 3_Cu = Cu: 80.2%-Ni: 8.76%-Fe: 4.17%-Co: 4.15%-Cr: 2.73% | Unassigned = Cu: 45.53%-Ni: 16.68%-Fe: 13.69%-Co: 13.16%-Cr: 10.94%,2_CuNiFeCo : 9.39%|1_CoFeNiCrCu : 88.10%|Unassigned : 1.50%|3_Cu : 1.00%,4.704,444.6,197.75,9032.2,14.895,513,70.3
EP3088C,2_600X,1_CoFeNiCrCu = Fe: 23.62%-Co: 23.61%-Ni: 22.11%-Cr: 18.27%-Cu: 12.39% | 2_CuNiFeCo = Cu: 44.88%-Ni: 17.41%-Fe: 13.82%-Co: 12.95%-Cr: 10.95% | 3_Cu = Cu: 80.2%-Ni: 8.76%-Fe: 4.17%-Co: 4.15%-Cr: 2.73% | Unassigned = Cu: 45.53%-Ni: 16.68%-Fe: 13.69%-Co: 13.16%-Cr: 10.94%,1_CoFeNiCrCu : 81.40%|2_CuNiFeCo : 16.01%|Unassigned : 2.59%,4.063,384,169.42,8041.3,14.416,511,69.9
EP3088C,2_600X,1_CoFeNiCrCu = Fe: 23.62%-Co: 23.61%-Ni: 22.11%-Cr: 18.27%-Cu: 12.39% | 2_CuNiFeCo = Cu: 44.88%-Ni: 17.41%-Fe: 13.82%-Co: 12.95%-Cr: 10.95% | 3_Cu = Cu: 80.2%-Ni: 8.76%-Fe: 4.17%-Co: 4.15%-Cr: 2.73% | Unassigned = Cu: 45.53%-Ni: 16.68%-Fe: 13.69%-Co: 13.16%-Cr: 10.94%,1_CoFeNiCrCu : 87.01%|2_CuNiFeCo : 12.99%,3.847,363.6,168.29,8392.3,15.554,522,69.6
EP3088C,2_600X,1_CoFeNiCrCu = Fe: 23.62%-Co: 23.61%-Ni: 22.11%-Cr: 18.27%-Cu: 12.39% | 2_CuNiFeCo = Cu: 44.88%-Ni: 17.41%-Fe: 13.82%-Co: 12.95%-Cr: 10.95% | 3_Cu = Cu: 80.2%-Ni: 8.76%-Fe: 4.17%-Co: 4.15%-Cr: 2.73% | Unassigned = Cu: 45.53%-Ni: 16.68%-Fe: 13.69%-Co: 13.16%-Cr: 10.94%,1_CoFeNiCrCu : 82.29%|2_CuNiFeCo : 17.71%,3.098,292.9,153.9,8931.9,13.527,510,70.2
EP3088C,2_600X,1_CoFeNiCrCu = Fe: 23.62%-Co: 23.61%-Ni: 22.11%-Cr: 18.27%-Cu: 12.39% | 2_CuNiFeCo = Cu: 44.88%-Ni: 17.41%-Fe: 13.82%-Co: 12.95%-Cr: 10.95% | 3_Cu = Cu: 80.2%-Ni: 8.76%-Fe: 4.17%-Co: 4.15%-Cr: 2.73% | Unassigned = Cu: 45.53%-Ni: 16.68%-Fe: 13.69%-Co: 13.16%-Cr: 10.94%,,2.008,189.8,111.98,7831.2,12.665,511,69.4
EP3088C,2_600X,1_CoFeNiCrCu = Fe: 23.62%-Co: 23.61%-Ni: 22.11%-Cr: 18.27%-Cu: 12.39% | 2_CuNiFeCo = Cu: 44.88%-Ni: 17.41%-Fe: 13.82%-Co: 12.95%-Cr: 10.95% | 3_Cu = Cu: 80.2%-Ni: 8.76%-Fe: 4.17%-Co: 4.15%-Cr: 2.73% | Unassigned = Cu: 45.53%-Ni: 16.68%-Fe: 13.69%-Co: 13.16%-Cr: 10.94%,1_CoFeNiCrCu : 71.11%|2_CuNiFeCo : 23.74%|Unassigned : 5.15%,2.208,208.7,128.17,9077.3,13.78,511,70.3
EP3088C,2_600X,1_CoFeNiCrCu = Fe: 23.62%-Co: 23.61%-Ni: 22.11%-Cr: 18.27%-Cu: 12.39% | 2_CuNiFeCo = Cu: 44.88%-Ni: 17.41%-Fe: 13.82%-Co: 12.95%-Cr: 10.95% | 3_Cu = Cu: 80.2%-Ni: 8.76%-Fe: 4.17%-Co: 4.15%-Cr: 2.73% | Unassigned = Cu: 45.53%-Ni: 16.68%-Fe: 13.69%-Co: 13.16%-Cr: 10.94%,1_CoFeNiCrCu : 79.98%|2_CuNiFeCo : 7.41%|Unassigned : 11.52%|3_Cu : 1.09%,3.584,338.8,162.52,8484.8,15.27,511,69.7
EP3088C,2_600X,1_CoFeNiCrCu = Fe: 23.62%-Co: 23.61%-Ni: 22.11%-Cr: 18.27%-Cu: 12.39% | 2_CuNiFeCo = Cu: 44.88%-Ni: 17.41%-Fe: 13.82%-Co: 12.95%-Cr: 10.95% | 3_Cu = Cu: 80.2%-Ni: 8.76%-Fe: 4.17%-Co: 4.15%-Cr: 2.73% | Unassigned = Cu: 45.53%-Ni: 16.68%-Fe: 13.69%-Co: 13.16%-Cr: 10.94%,1_CoFeNiCrCu : 92.21%|2_CuNiFeCo : 5.71%|Unassigned : 2.08%,3.735,353,165.53,8403.2,15.698,511,69.9
EP3088C,2_600X,1_CoFeNiCrCu = Fe: 23.62%-Co: 23.61%-Ni: 22.11%-Cr: 18.27%-Cu: 12.39% | 2_CuNiFeCo = Cu: 44.88%-Ni: 17.41%-Fe: 13.82%-Co: 12.95%-Cr: 10.95% | 3_Cu = Cu: 80.2%-Ni: 8.76%-Fe: 4.17%-Co: 4.15%-Cr: 2.73% | Unassigned = Cu: 45.53%-Ni: 16.68%-Fe: 13.69%-Co: 13.16%-Cr: 10.94%,2_CuNiFeCo : 13.72%|Unassigned : 2.77%|3_Cu : 0.33%|1_CoFeNiCrCu : 83.19%,4.587,433.6,197.14,9216.7,16.037,512,69.9
EP3088C,2_600X,1_CoFeNiCrCu = Fe: 23.62%-Co: 23.61%-Ni: 22.11%-Cr: 18.27%-Cu: 12.39% | 2_CuNiFeCo = Cu: 44.88%-Ni: 17.41%-Fe: 13.82%-Co: 12.95%-Cr: 10.95% | 3_Cu = Cu: 80.2%-Ni: 8.76%-Fe: 4.17%-Co: 4.15%-Cr: 2.73% | Unassigned = Cu: 45.53%-Ni: 16.68%-Fe: 13.69%-Co: 13.16%-Cr: 10.94%,1_CoFeNiCrCu : 68.06%|2_CuNiFeCo : 19.69%|Unassigned : 12.24%,4.191,396.2,189.41,9428.6,14.487,512,69.7
EP3088C,2_600X,1_CoFeNiCrCu = Fe: 23.62%-Co: 23.61%-Ni: 22.11%-Cr: 18.27%-Cu: 12.39% | 2_CuNiFeCo = Cu: 44.88%-Ni: 17.41%-Fe: 13.82%-Co: 12.95%-Cr: 10.95% | 3_Cu = Cu: 80.2%-Ni: 8.76%-Fe: 4.17%-Co: 4.15%-Cr: 2.73% | Unassigned = Cu: 45.53%-Ni: 16.68%-Fe: 13.69%-Co: 13.16%-Cr: 10.94%,Unassigned : 13.24%|2_CuNiFeCo : 13.13%|1_CoFeNiCrCu : 73.63%,1.806,170.7,105.59,7834.8,15.352,536,70
EP3088C,2_600X,1_CoFeNiCrCu = Fe: 23.62%-Co: 23.61%-Ni: 22.11%-Cr: 18.27%-Cu: 12.39% | 2_CuNiFeCo = Cu: 44.88%-Ni: 17.41%-Fe: 13.82%-Co: 12.95%-Cr: 10.95% | 3_Cu = Cu: 80.2%-Ni: 8.76%-Fe: 4.17%-Co: 4.15%-Cr: 2.73% | Unassigned = Cu: 45.53%-Ni: 16.68%-Fe: 13.69%-Co: 13.16%-Cr: 10.94%,1_CoFeNiCrCu : 68.82%|Unassigned : 1.12%|2_CuNiFeCo : 30.07%,1.926,182,110.79,8011.8,12.592,510,70.3
EP3088C,2_600X,1_CoFeNiCrCu = Fe: 23.62%-Co: 23.61%-Ni: 22.11%-Cr: 18.27%-Cu: 12.39% | 2_CuNiFeCo = Cu: 44.88%-Ni: 17.41%-Fe: 13.82%-Co: 12.95%-Cr: 10.95% | 3_Cu = Cu: 80.2%-Ni: 8.76%-Fe: 4.17%-Co: 4.15%-Cr: 2.73% | Unassigned = Cu: 45.53%-Ni: 16.68%-Fe: 13.69%-Co: 13.16%-Cr: 10.94%,1_CoFeNiCrCu : 58.88%|2_CuNiFeCo : 34.86%|Unassigned : 4.36%|3_Cu : 1.90%,1.674,158.3,111.09,9260.9,13.034,511,70.4
EP3088C,2_600X,1_CoFeNiCrCu = Fe: 23.62%-Co: 23.61%-Ni: 22.11%-Cr: 18.27%-Cu: 12.39% | 2_CuNiFeCo = Cu: 44.88%-Ni: 17.41%-Fe: 13.82%-Co: 12.95%-Cr: 10.95% | 3_Cu = Cu: 80.2%-Ni: 8.76%-Fe: 4.17%-Co: 4.15%-Cr: 2.73% | Unassigned = Cu: 45.53%-Ni: 16.68%-Fe: 13.69%-Co: 13.16%-Cr: 10.94%,1_CoFeNiCrCu : 85.08%|2_CuNiFeCo : 12.25%|Unassigned : 2.61%|3_Cu : 0.06%,3.477,328.6,158.56,8377.2,15.016,511,70.2
