Repository: giengeb1/ADAMaNT-HEA-indents

File: Indentation Results.csv (part 29 of 64)
Sample,Magnification,Compound Compositions,Indent Composition,Hardness,Hv,Modulus,Stiffness^2 / Load,Pmax,Hmax,Reporting Depth
EP3088C,2_600X,1_CoFeNiCrCu = Fe: 23.62%-Co: 23.61%-Ni: 22.11%-Cr: 18.27%-Cu: 12.39% | 2_CuNiFeCo = Cu: 44.88%-Ni: 17.41%-Fe: 13.82%-Co: 12.95%-Cr: 10.95% | 3_Cu = Cu: 80.2%-Ni: 8.76%-Fe: 4.17%-Co: 4.15%-Cr: 2.73% | Unassigned = Cu: 45.53%-Ni: 16.68%-Fe: 13.69%-Co: 13.16%-Cr: 10.94%,,1.995,188.6,114.45,8199.1,13.611,510,70
EP3088C,2_600X,1_CoFeNiCrCu = Fe: 23.62%-Co: 23.61%-Ni: 22.11%-Cr: 18.27%-Cu: 12.39% | 2_CuNiFeCo = Cu: 44.88%-Ni: 17.41%-Fe: 13.82%-Co: 12.95%-Cr: 10.95% | 3_Cu = Cu: 80.2%-Ni: 8.76%-Fe: 4.17%-Co: 4.15%-Cr: 2.73% | Unassigned = Cu: 45.53%-Ni: 16.68%-Fe: 13.69%-Co: 13.16%-Cr: 10.94%,1_CoFeNiCrCu : 78.63%|2_CuNiFeCo : 7.78%|Unassigned : 13.60%,5.268,498,209.69,8900.2,15.313,512,70.4
EP3088C,2_600X,1_CoFeNiCrCu = Fe: 23.62%-Co: 23.61%-Ni: 22.11%-Cr: 18.27%-Cu: 12.39% | 2_CuNiFeCo = Cu: 44.88%-Ni: 17.41%-Fe: 13.82%-Co: 12.95%-Cr: 10.95% | 3_Cu = Cu: 80.2%-Ni: 8.76%-Fe: 4.17%-Co: 4.15%-Cr: 2.73% | Unassigned = Cu: 45.53%-Ni: 16.68%-Fe: 13.69%-Co: 13.16%-Cr: 10.94%,1_CoFeNiCrCu : 96.52%|2_CuNiFeCo : 3.48%,3.756,355,162.95,8132.8,13.568,510,69.7
EP3088C,2_600X,1_CoFeNiCrCu = Fe: 23.62%-Co: 23.61%-Ni: 22.11%-Cr: 18.27%-Cu: 12.39% | 2_CuNiFeCo = Cu: 44.88%-Ni: 17.41%-Fe: 13.82%-Co: 12.95%-Cr: 10.95% | 3_Cu = Cu: 80.2%-Ni: 8.76%-Fe: 4.17%-Co: 4.15%-Cr: 2.73% | Unassigned = Cu: 45.53%-Ni: 16.68%-Fe: 13.69%-Co: 13.16%-Cr: 10.94%,1_CoFeNiCrCu : 81.40%|Unassigned : 3.91%|2_CuNiFeCo : 14.70%,1.518,143.5,99.82,8406.5,14.132,512,70.1
EP3088C,2_600X,1_CoFeNiCrCu = Fe: 23.62%-Co: 23.61%-Ni: 22.11%-Cr: 18.27%-Cu: 12.39% | 2_CuNiFeCo = Cu: 44.88%-Ni: 17.41%-Fe: 13.82%-Co: 12.95%-Cr: 10.95% | 3_Cu = Cu: 80.2%-Ni: 8.76%-Fe: 4.17%-Co: 4.15%-Cr: 2.73% | Unassigned = Cu: 45.53%-Ni: 16.68%-Fe: 13.69%-Co: 13.16%-Cr: 10.94%,1_CoFeNiCrCu : 78.68%|Unassigned : 1.87%|2_CuNiFeCo : 19.45%,5.108,482.8,200.45,8508.7,14.342,510,69.6
EP3088C,2_600X,1_CoFeNiCrCu = Fe: 23.62%-Co: 23.61%-Ni: 22.11%-Cr: 18.27%-Cu: 12.39% | 2_CuNiFeCo = Cu: 44.88%-Ni: 17.41%-Fe: 13.82%-Co: 12.95%-Cr: 10.95% | 3_Cu = Cu: 80.2%-Ni: 8.76%-Fe: 4.17%-Co: 4.15%-Cr: 2.73% | Unassigned = Cu: 45.53%-Ni: 16.68%-Fe: 13.69%-Co: 13.16%-Cr: 10.94%,1_CoFeNiCrCu : 83.81%|2_CuNiFeCo : 14.76%|Unassigned : 1.43%,4.497,425.1,190.37,8861.8,15.734,513,69.6
EP3088C,2_600X,1_CoFeNiCrCu = Fe: 23.62%-Co: 23.61%-Ni: 22.11%-Cr: 18.27%-Cu: 12.39% | 2_CuNiFeCo = Cu: 44.88%-Ni: 17.41%-Fe: 13.82%-Co: 12.95%-Cr: 10.95% | 3_Cu = Cu: 80.2%-Ni: 8.76%-Fe: 4.17%-Co: 4.15%-Cr: 2.73% | Unassigned = Cu: 45.53%-Ni: 16.68%-Fe: 13.69%-Co: 13.16%-Cr: 10.94%,2_CuNiFeCo : 23.80%|1_CoFeNiCrCu : 71.91%|Unassigned : 4.29%,5.218,493.2,204.75,8630.1,15.851,512,70.5
EP3088C,2_600X,1_CoFeNiCrCu = Fe: 23.62%-Co: 23.61%-Ni: 22.11%-Cr: 18.27%-Cu: 12.39% | 2_CuNiFeCo = Cu: 44.88%-Ni: 17.41%-Fe: 13.82%-Co: 12.95%-Cr: 10.95% | 3_Cu = Cu: 80.2%-Ni: 8.76%-Fe: 4.17%-Co: 4.15%-Cr: 2.73% | Unassigned = Cu: 45.53%-Ni: 16.68%-Fe: 13.69%-Co: 13.16%-Cr: 10.94%,1_CoFeNiCrCu : 83.00%|2_CuNiFeCo : 16.49%|Unassigned : 0.52%,3.414,322.7,158.96,8567.6,14.921,510,69.7
EP3088C,2_600X,1_CoFeNiCrCu = Fe: 23.62%-Co: 23.61%-Ni: 22.11%-Cr: 18.27%-Cu: 12.39% | 2_CuNiFeCo = Cu: 44.88%-Ni: 17.41%-Fe: 13.82%-Co: 12.95%-Cr: 10.95% | 3_Cu = Cu: 80.2%-Ni: 8.76%-Fe: 4.17%-Co: 4.15%-Cr: 2.73% | Unassigned = Cu: 45.53%-Ni: 16.68%-Fe: 13.69%-Co: 13.16%-Cr: 10.94%,1_CoFeNiCrCu : 86.63%|2_CuNiFeCo : 8.13%|Unassigned : 4.62%|3_Cu : 0.62%,2.673,252.7,137.34,8472.6,14.335,510,70.1
EP3088C,2_600X,1_CoFeNiCrCu = Fe: 23.62%-Co: 23.61%-Ni: 22.11%-Cr: 18.27%-Cu: 12.39% | 2_CuNiFeCo = Cu: 44.88%-Ni: 17.41%-Fe: 13.82%-Co: 12.95%-Cr: 10.95% | 3_Cu = Cu: 80.2%-Ni: 8.76%-Fe: 4.17%-Co: 4.15%-Cr: 2.73% | Unassigned = Cu: 45.53%-Ni: 16.68%-Fe: 13.69%-Co: 13.16%-Cr: 10.94%,1_CoFeNiCrCu : 68.49%|2_CuNiFeCo : 16.60%|Unassigned : 10.77%|3_Cu : 4.14%,5.867,554.6,222.17,8790.3,15.365,513,70
EP3088C,2_600X,1_CoFeNiCrCu = Fe: 23.62%-Co: 23.61%-Ni: 22.11%-Cr: 18.27%-Cu: 12.39% | 2_CuNiFeCo = Cu: 44.88%-Ni: 17.41%-Fe: 13.82%-Co: 12.95%-Cr: 10.95% | 3_Cu = Cu: 80.2%-Ni: 8.76%-Fe: 4.17%-Co: 4.15%-Cr: 2.73% | Unassigned = Cu: 45.53%-Ni: 16.68%-Fe: 13.69%-Co: 13.16%-Cr: 10.94%,,4.188,395.8,175.18,8259.5,15.795,512,70.1
EP3088C,2_600X,1_CoFeNiCrCu = Fe: 23.62%-Co: 23.61%-Ni: 22.11%-Cr: 18.27%-Cu: 12.39% | 2_CuNiFeCo = Cu: 44.88%-Ni: 17.41%-Fe: 13.82%-Co: 12.95%-Cr: 10.95% | 3_Cu = Cu: 80.2%-Ni: 8.76%-Fe: 4.17%-Co: 4.15%-Cr: 2.73% | Unassigned = Cu: 45.53%-Ni: 16.68%-Fe: 13.69%-Co: 13.16%-Cr: 10.94%,1_CoFeNiCrCu : 78.82%|2_CuNiFeCo : 11.88%|Unassigned : 7.75%|3_Cu : 1.56%,2.247,212.4,123.58,8354.8,13.061,510,70
EP3088C,2_600X,1_CoFeNiCrCu = Fe: 23.62%-Co: 23.61%-Ni: 22.11%-Cr: 18.27%-Cu: 12.39% | 2_CuNiFeCo = Cu: 44.88%-Ni: 17.41%-Fe: 13.82%-Co: 12.95%-Cr: 10.95% | 3_Cu = Cu: 80.2%-Ni: 8.76%-Fe: 4.17%-Co: 4.15%-Cr: 2.73% | Unassigned = Cu: 45.53%-Ni: 16.68%-Fe: 13.69%-Co: 13.16%-Cr: 10.94%,1_CoFeNiCrCu : 79.34%|2_CuNiFeCo : 16.69%|3_Cu : 1.09%|Unassigned : 2.88%,3.065,289.7,145.24,8157,14.069,513,69.4
EP3088C,2_600X,1_CoFeNiCrCu = Fe: 23.62%-Co: 23.61%-Ni: 22.11%-Cr: 18.27%-Cu: 12.39% | 2_CuNiFeCo = Cu: 44.88%-Ni: 17.41%-Fe: 13.82%-Co: 12.95%-Cr: 10.95% | 3_Cu = Cu: 80.2%-Ni: 8.76%-Fe: 4.17%-Co: 4.15%-Cr: 2.73% | Unassigned = Cu: 45.53%-Ni: 16.68%-Fe: 13.69%-Co: 13.16%-Cr: 10.94%,1_CoFeNiCrCu : 99.17%|2_CuNiFeCo : 0.83%,4.01,379,169.52,8151,14.003,511,70.1
EP3088C,2_600X,1_CoFeNiCrCu = Fe: 23.62%-Co: 23.61%-Ni: 22.11%-Cr: 18.27%-Cu: 12.39% | 2_CuNiFeCo = Cu: 44.88%-Ni: 17.41%-Fe: 13.82%-Co: 12.95%-Cr: 10.95% | 3_Cu = Cu: 80.2%-Ni: 8.76%-Fe: 4.17%-Co: 4.15%-Cr: 2.73% | Unassigned = Cu: 45.53%-Ni: 16.68%-Fe: 13.69%-Co: 13.16%-Cr: 10.94%,1_CoFeNiCrCu : 78.45%|2_CuNiFeCo : 16.57%|Unassigned : 4.90%|3_Cu : 0.07%,0.994,94,77.06,7979.2,13.615,509,70
EP3088C,2_600X,1_CoFeNiCrCu = Fe: 23.62%-Co: 23.61%-Ni: 22.11%-Cr: 18.27%-Cu: 12.39% | 2_CuNiFeCo = Cu: 44.88%-Ni: 17.41%-Fe: 13.82%-Co: 12.95%-Cr: 10.95% | 3_Cu = Cu: 80.2%-Ni: 8.76%-Fe: 4.17%-Co: 4.15%-Cr: 2.73% | Unassigned = Cu: 45.53%-Ni: 16.68%-Fe: 13.69%-Co: 13.16%-Cr: 10.94%,1_CoFeNiCrCu : 83.71%|Unassigned : 1.57%|2_CuNiFeCo : 14.72%,4.18,395.1,178.61,8554.6,15.472,511,69.1
EP3088C,2_600X,1_CoFeNiCrCu = Fe: 23.62%-Co: 23.61%-Ni: 22.11%-Cr: 18.27%-Cu: 12.39% | 2_CuNiFeCo = Cu: 44.88%-Ni: 17.41%-Fe: 13.82%-Co: 12.95%-Cr: 10.95% | 3_Cu = Cu: 80.2%-Ni: 8.76%-Fe: 4.17%-Co: 4.15%-Cr: 2.73% | Unassigned = Cu: 45.53%-Ni: 16.68%-Fe: 13.69%-Co: 13.16%-Cr: 10.94%,1_CoFeNiCrCu : 89.64%|Unassigned : 3.30%|2_CuNiFeCo : 6.83%|3_Cu : 0.23%,5.344,505.1,219.07,9428.7,15.663,513,69.8
EP3088C,2_600X,1_CoFeNiCrCu = Fe: 23.62%-Co: 23.61%-Ni: 22.11%-Cr: 18.27%-Cu: 12.39% | 2_CuNiFeCo = Cu: 44.88%-Ni: 17.41%-Fe: 13.82%-Co: 12.95%-Cr: 10.95% | 3_Cu = Cu: 80.2%-Ni: 8.76%-Fe: 4.17%-Co: 4.15%-Cr: 2.73% | Unassigned = Cu: 45.53%-Ni: 16.68%-Fe: 13.69%-Co: 13.16%-Cr: 10.94%,1_CoFeNiCrCu : 84.67%|2_CuNiFeCo : 10.68%|3_Cu : 3.56%|Unassigned : 1.09%,5.073,479.5,198.58,8438.1,15.446,511,69.5
EP3088C,2_600X,1_CoFeNiCrCu = Fe: 23.62%-Co: 23.61%-Ni: 22.11%-Cr: 18.27%-Cu: 12.39% | 2_CuNiFeCo = Cu: 44.88%-Ni: 17.41%-Fe: 13.82%-Co: 12.95%-Cr: 10.95% | 3_Cu = Cu: 80.2%-Ni: 8.76%-Fe: 4.17%-Co: 4.15%-Cr: 2.73% | Unassigned = Cu: 45.53%-Ni: 16.68%-Fe: 13.69%-Co: 13.16%-Cr: 10.94%,1_CoFeNiCrCu : 81.03%|2_CuNiFeCo : 18.22%|Unassigned : 0.74%,5.724,541,224.21,9147,16.331,509,70
EP3088C,2_600X,1_CoFeNiCrCu = Fe: 23.62%-Co: 23.61%-Ni: 22.11%-Cr: 18.27%-Cu: 12.39% | 2_CuNiFeCo = Cu: 44.88%-Ni: 17.41%-Fe: 13.82%-Co: 12.95%-Cr: 10.95% | 3_Cu = Cu: 80.2%-Ni: 8.76%-Fe: 4.17%-Co: 4.15%-Cr: 2.73% | Unassigned = Cu: 45.53%-Ni: 16.68%-Fe: 13.69%-Co: 13.16%-Cr: 10.94%,1_CoFeNiCrCu : 88.73%|2_CuNiFeCo : 9.43%|Unassigned : 1.84%,3.456,326.7,153.08,7927.6,15.395,512,70.3
EP3088C,2_600X,1_CoFeNiCrCu = Fe: 23.62%-Co: 23.61%-Ni: 22.11%-Cr: 18.27%-Cu: 12.39% | 2_CuNiFeCo = Cu: 44.88%-Ni: 17.41%-Fe: 13.82%-Co: 12.95%-Cr: 10.95% | 3_Cu = Cu: 80.2%-Ni: 8.76%-Fe: 4.17%-Co: 4.15%-Cr: 2.73% | Unassigned = Cu: 45.53%-Ni: 16.68%-Fe: 13.69%-Co: 13.16%-Cr: 10.94%,,2.486,235,129.35,8198.1,14.154,509,70.2
EP3088C,2_600X,1_CoFeNiCrCu = Fe: 23.62%-Co: 23.61%-Ni: 22.11%-Cr: 18.27%-Cu: 12.39% | 2_CuNiFeCo = Cu: 44.88%-Ni: 17.41%-Fe: 13.82%-Co: 12.95%-Cr: 10.95% | 3_Cu = Cu: 80.2%-Ni: 8.76%-Fe: 4.17%-Co: 4.15%-Cr: 2.73% | Unassigned = Cu: 45.53%-Ni: 16.68%-Fe: 13.69%-Co: 13.16%-Cr: 10.94%,1_CoFeNiCrCu : 80.12%|2_CuNiFeCo : 19.79%|Unassigned : 0.09%,3.376,319.1,155.75,8366,14.936,511,70.6
EP3088C,2_600X,1_CoFeNiCrCu = Fe: 23.62%-Co: 23.61%-Ni: 22.11%-Cr: 18.27%-Cu: 12.39% | 2_CuNiFeCo = Cu: 44.88%-Ni: 17.41%-Fe: 13.82%-Co: 12.95%-Cr: 10.95% | 3_Cu = Cu: 80.2%-Ni: 8.76%-Fe: 4.17%-Co: 4.15%-Cr: 2.73% | Unassigned = Cu: 45.53%-Ni: 16.68%-Fe: 13.69%-Co: 13.16%-Cr: 10.94%,1_CoFeNiCrCu : 78.22%|Unassigned : 7.04%|2_CuNiFeCo : 9.85%|3_Cu : 4.89%,3.928,371.3,167.25,8132.6,14.173,512,70.3
EP3088C,2_600X,1_CoFeNiCrCu = Fe: 23.62%-Co: 23.61%-Ni: 22.11%-Cr: 18.27%-Cu: 12.39% | 2_CuNiFeCo = Cu: 44.88%-Ni: 17.41%-Fe: 13.82%-Co: 12.95%-Cr: 10.95% | 3_Cu = Cu: 80.2%-Ni: 8.76%-Fe: 4.17%-Co: 4.15%-Cr: 2.73% | Unassigned = Cu: 45.53%-Ni: 16.68%-Fe: 13.69%-Co: 13.16%-Cr: 10.94%,1_CoFeNiCrCu : 87.63%|Unassigned : 0.01%|2_CuNiFeCo : 12.35%,3.096,292.6,159.26,9481.8,14.063,511,69.9
EP3088C,2_600X,1_CoFeNiCrCu = Fe: 23.62%-Co: 23.61%-Ni: 22.11%-Cr: 18.27%-Cu: 12.39% | 2_CuNiFeCo = Cu: 44.88%-Ni: 17.41%-Fe: 13.82%-Co: 12.95%-Cr: 10.95% | 3_Cu = Cu: 80.2%-Ni: 8.76%-Fe: 4.17%-Co: 4.15%-Cr: 2.73% | Unassigned = Cu: 45.53%-Ni: 16.68%-Fe: 13.69%-Co: 13.16%-Cr: 10.94%,1_CoFeNiCrCu : 58.86%|2_CuNiFeCo : 23.65%|Unassigned : 12.25%|3_Cu : 5.24%,5.557,525.3,216.26,8877.1,15.355,510,69.9
EP3088C,2_600X,1_CoFeNiCrCu = Fe: 23.62%-Co: 23.61%-Ni: 22.11%-Cr: 18.27%-Cu: 12.39% | 2_CuNiFeCo = Cu: 44.88%-Ni: 17.41%-Fe: 13.82%-Co: 12.95%-Cr: 10.95% | 3_Cu = Cu: 80.2%-Ni: 8.76%-Fe: 4.17%-Co: 4.15%-Cr: 2.73% | Unassigned = Cu: 45.53%-Ni: 16.68%-Fe: 13.69%-Co: 13.16%-Cr: 10.94%,1_CoFeNiCrCu : 61.36%|2_CuNiFeCo : 30.90%|Unassigned : 6.68%|3_Cu : 1.06%,5.872,555,225.11,8979,16.366,511,69.5
EP3088C,2_600X,1_CoFeNiCrCu = Fe: 23.62%-Co: 23.61%-Ni: 22.11%-Cr: 18.27%-Cu: 12.39% | 2_CuNiFeCo = Cu: 44.88%-Ni: 17.41%-Fe: 13.82%-Co: 12.95%-Cr: 10.95% | 3_Cu = Cu: 80.2%-Ni: 8.76%-Fe: 4.17%-Co: 4.15%-Cr: 2.73% | Unassigned = Cu: 45.53%-Ni: 16.68%-Fe: 13.69%-Co: 13.16%-Cr: 10.94%,1_CoFeNiCrCu : 77.39%|2_CuNiFeCo : 22.35%|Unassigned : 0.26%,5.347,505.4,212.45,8957,16.578,512,70
EP3088C,2_600X,1_CoFeNiCrCu = Fe: 23.62%-Co: 23.61%-Ni: 22.11%-Cr: 18.27%-Cu: 12.39% | 2_CuNiFeCo = Cu: 44.88%-Ni: 17.41%-Fe: 13.82%-Co: 12.95%-Cr: 10.95% | 3_Cu = Cu: 80.2%-Ni: 8.76%-Fe: 4.17%-Co: 4.15%-Cr: 2.73% | Unassigned = Cu: 45.53%-Ni: 16.68%-Fe: 13.69%-Co: 13.16%-Cr: 10.94%,1_CoFeNiCrCu : 85.96%|Unassigned : 6.01%|2_CuNiFeCo : 6.47%|3_Cu : 1.55%,4.425,418.2,187.95,8812.9,15.894,511,70.5
EP3088C,2_600X,1_CoFeNiCrCu = Fe: 23.62%-Co: 23.61%-Ni: 22.11%-Cr: 18.27%-Cu: 12.39% | 2_CuNiFeCo = Cu: 44.88%-Ni: 17.41%-Fe: 13.82%-Co: 12.95%-Cr: 10.95% | 3_Cu = Cu: 80.2%-Ni: 8.76%-Fe: 4.17%-Co: 4.15%-Cr: 2.73% | Unassigned = Cu: 45.53%-Ni: 16.68%-Fe: 13.69%-Co: 13.16%-Cr: 10.94%,2_CuNiFeCo : 6.80%|1_CoFeNiCrCu : 91.37%|Unassigned : 1.83%,5.067,478.9,199.44,8507,15.321,512,70.4
EP3088C,2_600X,1_CoFeNiCrCu = Fe: 23.62%-Co: 23.61%-Ni: 22.11%-Cr: 18.27%-Cu: 12.39% | 2_CuNiFeCo = Cu: 44.88%-Ni: 17.41%-Fe: 13.82%-Co: 12.95%-Cr: 10.95% | 3_Cu = Cu: 80.2%-Ni: 8.76%-Fe: 4.17%-Co: 4.15%-Cr: 2.73% | Unassigned = Cu: 45.53%-Ni: 16.68%-Fe: 13.69%-Co: 13.16%-Cr: 10.94%,1_CoFeNiCrCu : 78.29%|2_CuNiFeCo : 12.50%|Unassigned : 4.28%|3_Cu : 4.94%,4.653,439.8,190.18,8549.8,14.401,510,69.9
EP3088C,2_600X,1_CoFeNiCrCu = Fe: 23.62%-Co: 23.61%-Ni: 22.11%-Cr: 18.27%-Cu: 12.39% | 2_CuNiFeCo = Cu: 44.88%-Ni: 17.41%-Fe: 13.82%-Co: 12.95%-Cr: 10.95% | 3_Cu = Cu: 80.2%-Ni: 8.76%-Fe: 4.17%-Co: 4.15%-Cr: 2.73% | Unassigned = Cu: 45.53%-Ni: 16.68%-Fe: 13.69%-Co: 13.16%-Cr: 10.94%,,4.511,426.4,188,8644.9,15.769,512,70.1
EP3088C,2_600X,1_CoFeNiCrCu = Fe: 23.62%-Co: 23.61%-Ni: 22.11%-Cr: 18.27%-Cu: 12.39% | 2_CuNiFeCo = Cu: 44.88%-Ni: 17.41%-Fe: 13.82%-Co: 12.95%-Cr: 10.95% | 3_Cu = Cu: 80.2%-Ni: 8.76%-Fe: 4.17%-Co: 4.15%-Cr: 2.73% | Unassigned = Cu: 45.53%-Ni: 16.68%-Fe: 13.69%-Co: 13.16%-Cr: 10.94%,1_CoFeNiCrCu : 59.58%|2_CuNiFeCo : 34.70%|3_Cu : 1.58%|Unassigned : 4.15%,4.398,415.7,186.01,8711.1,15.11,511,70.2
EP3088C,2_600X,1_CoFeNiCrCu = Fe: 23.62%-Co: 23.61%-Ni: 22.11%-Cr: 18.27%-Cu: 12.39% | 2_CuNiFeCo = Cu: 44.88%-Ni: 17.41%-Fe: 13.82%-Co: 12.95%-Cr: 10.95% | 3_Cu = Cu: 80.2%-Ni: 8.76%-Fe: 4.17%-Co: 4.15%-Cr: 2.73% | Unassigned = Cu: 45.53%-Ni: 16.68%-Fe: 13.69%-Co: 13.16%-Cr: 10.94%,1_CoFeNiCrCu : 43.97%|2_CuNiFeCo : 30.90%|Unassigned : 11.48%|3_Cu : 13.65%,5.091,481.2,203.15,8732.6,15.308,511,70.4
EP3088C,2_600X,1_CoFeNiCrCu = Fe: 23.62%-Co: 23.61%-Ni: 22.11%-Cr: 18.27%-Cu: 12.39% | 2_CuNiFeCo = Cu: 44.88%-Ni: 17.41%-Fe: 13.82%-Co: 12.95%-Cr: 10.95% | 3_Cu = Cu: 80.2%-Ni: 8.76%-Fe: 4.17%-Co: 4.15%-Cr: 2.73% | Unassigned = Cu: 45.53%-Ni: 16.68%-Fe: 13.69%-Co: 13.16%-Cr: 10.94%,2_CuNiFeCo : 40.80%|1_CoFeNiCrCu : 55.01%|Unassigned : 3.13%|3_Cu : 1.06%,5.564,525.9,220.36,9144.6,16.091,511,69.8
EP3088C,2_600X,1_CoFeNiCrCu = Fe: 23.62%-Co: 23.61%-Ni: 22.11%-Cr: 18.27%-Cu: 12.39% | 2_CuNiFeCo = Cu: 44.88%-Ni: 17.41%-Fe: 13.82%-Co: 12.95%-Cr: 10.95% | 3_Cu = Cu: 80.2%-Ni: 8.76%-Fe: 4.17%-Co: 4.15%-Cr: 2.73% | Unassigned = Cu: 45.53%-Ni: 16.68%-Fe: 13.69%-Co: 13.16%-Cr: 10.94%,1_CoFeNiCrCu : 59.29%|2_CuNiFeCo : 32.70%|Unassigned : 4.33%|3_Cu : 3.68%,3.186,301.1,150.74,8371.4,13.928,511,70.3
EP3088C,2_600X,1_CoFeNiCrCu = Fe: 23.62%-Co: 23.61%-Ni: 22.11%-Cr: 18.27%-Cu: 12.39% | 2_CuNiFeCo = Cu: 44.88%-Ni: 17.41%-Fe: 13.82%-Co: 12.95%-Cr: 10.95% | 3_Cu = Cu: 80.2%-Ni: 8.76%-Fe: 4.17%-Co: 4.15%-Cr: 2.73% | Unassigned = Cu: 45.53%-Ni: 16.68%-Fe: 13.69%-Co: 13.16%-Cr: 10.94%,2_CuNiFeCo : 31.86%|1_CoFeNiCrCu : 61.21%|Unassigned : 6.42%|3_Cu : 0.51%,5.393,509.7,218.54,9308.5,15.863,514,70
EP3088C,2_600X,1_CoFeNiCrCu = Fe: 23.62%-Co: 23.61%-Ni: 22.11%-Cr: 18.27%-Cu: 12.39% | 2_CuNiFeCo = Cu: 44.88%-Ni: 17.41%-Fe: 13.82%-Co: 12.95%-Cr: 10.95% | 3_Cu = Cu: 80.2%-Ni: 8.76%-Fe: 4.17%-Co: 4.15%-Cr: 2.73% | Unassigned = Cu: 45.53%-Ni: 16.68%-Fe: 13.69%-Co: 13.16%-Cr: 10.94%,1_CoFeNiCrCu : 74.92%|2_CuNiFeCo : 18.57%|Unassigned : 6.50%,5.478,517.8,218.89,9186,16.463,511,70.4
EP3088C,2_600X,1_CoFeNiCrCu = Fe: 23.62%-Co: 23.61%-Ni: 22.11%-Cr: 18.27%-Cu: 12.39% | 2_CuNiFeCo = Cu: 44.88%-Ni: 17.41%-Fe: 13.82%-Co: 12.95%-Cr: 10.95% | 3_Cu = Cu: 80.2%-Ni: 8.76%-Fe: 4.17%-Co: 4.15%-Cr: 2.73% | Unassigned = Cu: 45.53%-Ni: 16.68%-Fe: 13.69%-Co: 13.16%-Cr: 10.94%,2_CuNiFeCo : 18.37%|1_CoFeNiCrCu : 67.73%|Unassigned : 13.38%|3_Cu : 0.51%,4.178,394.9,184.08,9007.8,15.414,509,69.9
EP3088C,2_600X,1_CoFeNiCrCu = Fe: 23.62%-Co: 23.61%-Ni: 22.11%-Cr: 18.27%-Cu: 12.39% | 2_CuNiFeCo = Cu: 44.88%-Ni: 17.41%-Fe: 13.82%-Co: 12.95%-Cr: 10.95% | 3_Cu = Cu: 80.2%-Ni: 8.76%-Fe: 4.17%-Co: 4.15%-Cr: 2.73% | Unassigned = Cu: 45.53%-Ni: 16.68%-Fe: 13.69%-Co: 13.16%-Cr: 10.94%,1_CoFeNiCrCu : 65.77%|2_CuNiFeCo : 30.50%|Unassigned : 3.73%,5.509,520.7,212.33,8684.3,14.964,511,69.7
EP3088C,2_600X,1_CoFeNiCrCu = Fe: 23.62%-Co: 23.61%-Ni: 22.11%-Cr: 18.27%-Cu: 12.39% | 2_CuNiFeCo = Cu: 44.88%-Ni: 17.41%-Fe: 13.82%-Co: 12.95%-Cr: 10.95% | 3_Cu = Cu: 80.2%-Ni: 8.76%-Fe: 4.17%-Co: 4.15%-Cr: 2.73% | Unassigned = Cu: 45.53%-Ni: 16.68%-Fe: 13.69%-Co: 13.16%-Cr: 10.94%,1_CoFeNiCrCu : 66.38%|2_CuNiFeCo : 31.07%|Unassigned : 2.55%,3.658,345.7,163.16,8368.5,14.885,512,69.8
EP3088C,2_600X,1_CoFeNiCrCu = Fe: 23.62%-Co: 23.61%-Ni: 22.11%-Cr: 18.27%-Cu: 12.39% | 2_CuNiFeCo = Cu: 44.88%-Ni: 17.41%-Fe: 13.82%-Co: 12.95%-Cr: 10.95% | 3_Cu = Cu: 80.2%-Ni: 8.76%-Fe: 4.17%-Co: 4.15%-Cr: 2.73% | Unassigned = Cu: 45.53%-Ni: 16.68%-Fe: 13.69%-Co: 13.16%-Cr: 10.94%,,2.668,252.2,131.59,7869.1,14.923,510,70.1
EP3088C,2_600X,1_CoFeNiCrCu = Fe: 23.62%-Co: 23.61%-Ni: 22.11%-Cr: 18.27%-Cu: 12.39% | 2_CuNiFeCo = Cu: 44.88%-Ni: 17.41%-Fe: 13.82%-Co: 12.95%-Cr: 10.95% | 3_Cu = Cu: 80.2%-Ni: 8.76%-Fe: 4.17%-Co: 4.15%-Cr: 2.73% | Unassigned = Cu: 45.53%-Ni: 16.68%-Fe: 13.69%-Co: 13.16%-Cr: 10.94%,1_CoFeNiCrCu : 51.29%|2_CuNiFeCo : 35.35%|Unassigned : 11.79%|3_Cu : 1.57%,5.187,490.3,205.37,8729.1,16.022,510,70.3
EP3088C,2_600X,1_CoFeNiCrCu = Fe: 23.62%-Co: 23.61%-Ni: 22.11%-Cr: 18.27%-Cu: 12.39% | 2_CuNiFeCo = Cu: 44.88%-Ni: 17.41%-Fe: 13.82%-Co: 12.95%-Cr: 10.95% | 3_Cu = Cu: 80.2%-Ni: 8.76%-Fe: 4.17%-Co: 4.15%-Cr: 2.73% | Unassigned = Cu: 45.53%-Ni: 16.68%-Fe: 13.69%-Co: 13.16%-Cr: 10.94%,2_CuNiFeCo : 45.44%|Unassigned : 4.48%|3_Cu : 7.71%|1_CoFeNiCrCu : 42.38%,2.737,258.7,137.9,8335.7,14.109,509,70.6
EP3088C,2_600X,1_CoFeNiCrCu = Fe: 23.62%-Co: 23.61%-Ni: 22.11%-Cr: 18.27%-Cu: 12.39% | 2_CuNiFeCo = Cu: 44.88%-Ni: 17.41%-Fe: 13.82%-Co: 12.95%-Cr: 10.95% | 3_Cu = Cu: 80.2%-Ni: 8.76%-Fe: 4.17%-Co: 4.15%-Cr: 2.73% | Unassigned = Cu: 45.53%-Ni: 16.68%-Fe: 13.69%-Co: 13.16%-Cr: 10.94%,2_CuNiFeCo : 19.38%|Unassigned : 7.11%|1_CoFeNiCrCu : 73.33%|3_Cu : 0.19%,5.283,499.4,213.99,9179.3,15.531,513,69.9
EP3088C,2_600X,1_CoFeNiCrCu = Fe: 23.62%-Co: 23.61%-Ni: 22.11%-Cr: 18.27%-Cu: 12.39% | 2_CuNiFeCo = Cu: 44.88%-Ni: 17.41%-Fe: 13.82%-Co: 12.95%-Cr: 10.95% | 3_Cu = Cu: 80.2%-Ni: 8.76%-Fe: 4.17%-Co: 4.15%-Cr: 2.73% | Unassigned = Cu: 45.53%-Ni: 16.68%-Fe: 13.69%-Co: 13.16%-Cr: 10.94%,1_CoFeNiCrCu : 75.41%|Unassigned : 4.60%|2_CuNiFeCo : 19.99%,4.835,457,201,9031.7,15.74,513,70.3
EP3088C,2_600X,1_CoFeNiCrCu = Fe: 23.62%-Co: 23.61%-Ni: 22.11%-Cr: 18.27%-Cu: 12.39% | 2_CuNiFeCo = Cu: 44.88%-Ni: 17.41%-Fe: 13.82%-Co: 12.95%-Cr: 10.95% | 3_Cu = Cu: 80.2%-Ni: 8.76%-Fe: 4.17%-Co: 4.15%-Cr: 2.73% | Unassigned = Cu: 45.53%-Ni: 16.68%-Fe: 13.69%-Co: 13.16%-Cr: 10.94%,Unassigned : 12.90%|1_CoFeNiCrCu : 61.69%|2_CuNiFeCo : 25.41%,1.813,171.4,111.16,8559.3,11.108,510,70
EP3088C,2_600X,1_CoFeNiCrCu = Fe: 23.62%-Co: 23.61%-Ni: 22.11%-Cr: 18.27%-Cu: 12.39% | 2_CuNiFeCo = Cu: 44.88%-Ni: 17.41%-Fe: 13.82%-Co: 12.95%-Cr: 10.95% | 3_Cu = Cu: 80.2%-Ni: 8.76%-Fe: 4.17%-Co: 4.15%-Cr: 2.73% | Unassigned = Cu: 45.53%-Ni: 16.68%-Fe: 13.69%-Co: 13.16%-Cr: 10.94%,Unassigned : 5.28%|1_CoFeNiCrCu : 69.90%|2_CuNiFeCo : 24.83%,4.387,414.7,182.21,8433.4,15.088,520,70
EP3088C,2_600X,1_CoFeNiCrCu = Fe: 23.62%-Co: 23.61%-Ni: 22.11%-Cr: 18.27%-Cu: 12.39% | 2_CuNiFeCo = Cu: 44.88%-Ni: 17.41%-Fe: 13.82%-Co: 12.95%-Cr: 10.95% | 3_Cu = Cu: 80.2%-Ni: 8.76%-Fe: 4.17%-Co: 4.15%-Cr: 2.73% | Unassigned = Cu: 45.53%-Ni: 16.68%-Fe: 13.69%-Co: 13.16%-Cr: 10.94%,1_CoFeNiCrCu : 91.06%|Unassigned : 2.10%|2_CuNiFeCo : 6.84%,4.028,380.7,172.13,8333.5,15.594,513,69.9
EP3088C,2_600X,1_CoFeNiCrCu = Fe: 23.62%-Co: 23.61%-Ni: 22.11%-Cr: 18.27%-Cu: 12.39% | 2_CuNiFeCo = Cu: 44.88%-Ni: 17.41%-Fe: 13.82%-Co: 12.95%-Cr: 10.95% | 3_Cu = Cu: 80.2%-Ni: 8.76%-Fe: 4.17%-Co: 4.15%-Cr: 2.73% | Unassigned = Cu: 45.53%-Ni: 16.68%-Fe: 13.69%-Co: 13.16%-Cr: 10.94%,1_CoFeNiCrCu : 94.50%|2_CuNiFeCo : 5.50%,3.428,324,156.49,8307.9,15.486,513,69.6
EP3088C,2_600X,1_CoFeNiCrCu = Fe: 23.62%-Co: 23.61%-Ni: 22.11%-Cr: 18.27%-Cu: 12.39% | 2_CuNiFeCo = Cu: 44.88%-Ni: 17.41%-Fe: 13.82%-Co: 12.95%-Cr: 10.95% | 3_Cu = Cu: 80.2%-Ni: 8.76%-Fe: 4.17%-Co: 4.15%-Cr: 2.73% | Unassigned = Cu: 45.53%-Ni: 16.68%-Fe: 13.69%-Co: 13.16%-Cr: 10.94%,1_CoFeNiCrCu : 62.17%|2_CuNiFeCo : 35.50%|Unassigned : 1.04%|3_Cu : 1.29%,1.077,101.8,71.58,6430.7,12.515,509,70.8
EP3088C,2_600X,1_CoFeNiCrCu = Fe: 23.62%-Co: 23.61%-Ni: 22.11%-Cr: 18.27%-Cu: 12.39% | 2_CuNiFeCo = Cu: 44.88%-Ni: 17.41%-Fe: 13.82%-Co: 12.95%-Cr: 10.95% | 3_Cu = Cu: 80.2%-Ni: 8.76%-Fe: 4.17%-Co: 4.15%-Cr: 2.73% | Unassigned = Cu: 45.53%-Ni: 16.68%-Fe: 13.69%-Co: 13.16%-Cr: 10.94%,,4.511,426.4,188.88,8715.3,13.206,459,69.9
EP3088C,2_600X,1_CoFeNiCrCu = Fe: 23.62%-Co: 23.61%-Ni: 22.11%-Cr: 18.27%-Cu: 12.39% | 2_CuNiFeCo = Cu: 44.88%-Ni: 17.41%-Fe: 13.82%-Co: 12.95%-Cr: 10.95% | 3_Cu = Cu: 80.2%-Ni: 8.76%-Fe: 4.17%-Co: 4.15%-Cr: 2.73% | Unassigned = Cu: 45.53%-Ni: 16.68%-Fe: 13.69%-Co: 13.16%-Cr: 10.94%,1_CoFeNiCrCu : 78.46%|2_CuNiFeCo : 17.42%|Unassigned : 2.58%|3_Cu : 1.54%,2.246,212.2,117.99,7693,12.58,510,70
EP3088C,2_600X,1_CoFeNiCrCu = Fe: 23.62%-Co: 23.61%-Ni: 22.11%-Cr: 18.27%-Cu: 12.39% | 2_CuNiFeCo = Cu: 44.88%-Ni: 17.41%-Fe: 13.82%-Co: 12.95%-Cr: 10.95% | 3_Cu = Cu: 80.2%-Ni: 8.76%-Fe: 4.17%-Co: 4.15%-Cr: 2.73% | Unassigned = Cu: 45.53%-Ni: 16.68%-Fe: 13.69%-Co: 13.16%-Cr: 10.94%,1_CoFeNiCrCu : 77.90%|2_CuNiFeCo : 17.40%|Unassigned : 4.16%|3_Cu : 0.54%,5.409,511.2,213.7,8943.8,15.859,512,70.3
EP3088C,2_600X,1_CoFeNiCrCu = Fe: 23.62%-Co: 23.61%-Ni: 22.11%-Cr: 18.27%-Cu: 12.39% | 2_CuNiFeCo = Cu: 44.88%-Ni: 17.41%-Fe: 13.82%-Co: 12.95%-Cr: 10.95% | 3_Cu = Cu: 80.2%-Ni: 8.76%-Fe: 4.17%-Co: 4.15%-Cr: 2.73% | Unassigned = Cu: 45.53%-Ni: 16.68%-Fe: 13.69%-Co: 13.16%-Cr: 10.94%,1_CoFeNiCrCu : 76.97%|2_CuNiFeCo : 20.42%|Unassigned : 2.62%,5.292,500.2,211.91,9014.4,15.53,510,69.6
EP3088C,2_600X,1_CoFeNiCrCu = Fe: 23.62%-Co: 23.61%-Ni: 22.11%-Cr: 18.27%-Cu: 12.39% | 2_CuNiFeCo = Cu: 44.88%-Ni: 17.41%-Fe: 13.82%-Co: 12.95%-Cr: 10.95% | 3_Cu = Cu: 80.2%-Ni: 8.76%-Fe: 4.17%-Co: 4.15%-Cr: 2.73% | Unassigned = Cu: 45.53%-Ni: 16.68%-Fe: 13.69%-Co: 13.16%-Cr: 10.94%,1_CoFeNiCrCu : 86.96%|2_CuNiFeCo : 12.91%|Unassigned : 0.13%,2.123,200.7,122.01,8643,13.119,511,70
EP3088C,2_600X,1_CoFeNiCrCu = Fe: 23.62%-Co: 23.61%-Ni: 22.11%-Cr: 18.27%-Cu: 12.39% | 2_CuNiFeCo = Cu: 44.88%-Ni: 17.41%-Fe: 13.82%-Co: 12.95%-Cr: 10.95% | 3_Cu = Cu: 80.2%-Ni: 8.76%-Fe: 4.17%-Co: 4.15%-Cr: 2.73% | Unassigned = Cu: 45.53%-Ni: 16.68%-Fe: 13.69%-Co: 13.16%-Cr: 10.94%,1_CoFeNiCrCu : 87.56%|Unassigned : 3.04%|2_CuNiFeCo : 9.41%,2.912,275.2,147.18,8785.1,14.694,512,69.9
EP3088C,2_600X,1_CoFeNiCrCu = Fe: 23.62%-Co: 23.61%-Ni: 22.11%-Cr: 18.27%-Cu: 12.39% | 2_CuNiFeCo = Cu: 44.88%-Ni: 17.41%-Fe: 13.82%-Co: 12.95%-Cr: 10.95% | 3_Cu = Cu: 80.2%-Ni: 8.76%-Fe: 4.17%-Co: 4.15%-Cr: 2.73% | Unassigned = Cu: 45.53%-Ni: 16.68%-Fe: 13.69%-Co: 13.16%-Cr: 10.94%,2_CuNiFeCo : 18.10%|1_CoFeNiCrCu : 81.90%,5.372,507.7,211.29,8834.9,15.978,512,70.3
EP3088C,2_600X,1_CoFeNiCrCu = Fe: 23.62%-Co: 23.61%-Ni: 22.11%-Cr: 18.27%-Cu: 12.39% | 2_CuNiFeCo = Cu: 44.88%-Ni: 17.41%-Fe: 13.82%-Co: 12.95%-Cr: 10.95% | 3_Cu = Cu: 80.2%-Ni: 8.76%-Fe: 4.17%-Co: 4.15%-Cr: 2.73% | Unassigned = Cu: 45.53%-Ni: 16.68%-Fe: 13.69%-Co: 13.16%-Cr: 10.94%,1_CoFeNiCrCu : 82.40%|2_CuNiFeCo : 15.80%|Unassigned : 1.74%|3_Cu : 0.06%,4.216,398.5,181.71,8735.2,15.847,513,69.7
EP3088C,2_600X,1_CoFeNiCrCu = Fe: 23.62%-Co: 23.61%-Ni: 22.11%-Cr: 18.27%-Cu: 12.39% | 2_CuNiFeCo = Cu: 44.88%-Ni: 17.41%-Fe: 13.82%-Co: 12.95%-Cr: 10.95% | 3_Cu = Cu: 80.2%-Ni: 8.76%-Fe: 4.17%-Co: 4.15%-Cr: 2.73% | Unassigned = Cu: 45.53%-Ni: 16.68%-Fe: 13.69%-Co: 13.16%-Cr: 10.94%,1_CoFeNiCrCu : 71.88%|Unassigned : 7.91%|2_CuNiFeCo : 18.61%|3_Cu : 1.60%,1.431,135.3,89.98,7377.6,14.174,511,70.6
EP3088C,2_600X,1_CoFeNiCrCu = Fe: 23.62%-Co: 23.61%-Ni: 22.11%-Cr: 18.27%-Cu: 12.39% | 2_CuNiFeCo = Cu: 44.88%-Ni: 17.41%-Fe: 13.82%-Co: 12.95%-Cr: 10.95% | 3_Cu = Cu: 80.2%-Ni: 8.76%-Fe: 4.17%-Co: 4.15%-Cr: 2.73% | Unassigned = Cu: 45.53%-Ni: 16.68%-Fe: 13.69%-Co: 13.16%-Cr: 10.94%,1_CoFeNiCrCu : 93.76%|2_CuNiFeCo : 6.10%|Unassigned : 0.14%,4.399,415.8,183.69,8526.8,14.987,512,70
EP3088C,2_600X,1_CoFeNiCrCu = Fe: 23.62%-Co: 23.61%-Ni: 22.11%-Cr: 18.27%-Cu: 12.39% | 2_CuNiFeCo = Cu: 44.88%-Ni: 17.41%-Fe: 13.82%-Co: 12.95%-Cr: 10.95% | 3_Cu = Cu: 80.2%-Ni: 8.76%-Fe: 4.17%-Co: 4.15%-Cr: 2.73% | Unassigned = Cu: 45.53%-Ni: 16.68%-Fe: 13.69%-Co: 13.16%-Cr: 10.94%,,3.107,293.7,142.35,7761.3,13.842,510,70.4
EP3088C,2_600X,1_CoFeNiCrCu = Fe: 23.62%-Co: 23.61%-Ni: 22.11%-Cr: 18.27%-Cu: 12.39% | 2_CuNiFeCo = Cu: 44.88%-Ni: 17.41%-Fe: 13.82%-Co: 12.95%-Cr: 10.95% | 3_Cu = Cu: 80.2%-Ni: 8.76%-Fe: 4.17%-Co: 4.15%-Cr: 2.73% | Unassigned = Cu: 45.53%-Ni: 16.68%-Fe: 13.69%-Co: 13.16%-Cr: 10.94%,2_CuNiFeCo : 17.52%|1_CoFeNiCrCu : 73.64%|Unassigned : 8.84%,5.211,492.5,208.72,8926.3,15.795,514,69.8
EP3088C,2_600X,1_CoFeNiCrCu = Fe: 23.62%-Co: 23.61%-Ni: 22.11%-Cr: 18.27%-Cu: 12.39% | 2_CuNiFeCo = Cu: 44.88%-Ni: 17.41%-Fe: 13.82%-Co: 12.95%-Cr: 10.95% | 3_Cu = Cu: 80.2%-Ni: 8.76%-Fe: 4.17%-Co: 4.15%-Cr: 2.73% | Unassigned = Cu: 45.53%-Ni: 16.68%-Fe: 13.69%-Co: 13.16%-Cr: 10.94%,2_CuNiFeCo : 25.25%|1_CoFeNiCrCu : 68.08%|Unassigned : 6.67%,5.513,521.1,216.02,8932.1,16.3,511,70.2
EP3088C,2_600X,1_CoFeNiCrCu = Fe: 23.62%-Co: 23.61%-Ni: 22.11%-Cr: 18.27%-Cu: 12.39% | 2_CuNiFeCo = Cu: 44.88%-Ni: 17.41%-Fe: 13.82%-Co: 12.95%-Cr: 10.95% | 3_Cu = Cu: 80.2%-Ni: 8.76%-Fe: 4.17%-Co: 4.15%-Cr: 2.73% | Unassigned = Cu: 45.53%-Ni: 16.68%-Fe: 13.69%-Co: 13.16%-Cr: 10.94%,1_CoFeNiCrCu : 74.98%|2_CuNiFeCo : 18.94%|Unassigned : 5.56%|3_Cu : 0.51%,4.875,460.8,199.07,8812,16.262,512,70.3
EP3088C,2_600X,1_CoFeNiCrCu = Fe: 23.62%-Co: 23.61%-Ni: 22.11%-Cr: 18.27%-Cu: 12.39% | 2_CuNiFeCo = Cu: 44.88%-Ni: 17.41%-Fe: 13.82%-Co: 12.95%-Cr: 10.95% | 3_Cu = Cu: 80.2%-Ni: 8.76%-Fe: 4.17%-Co: 4.15%-Cr: 2.73% | Unassigned = Cu: 45.53%-Ni: 16.68%-Fe: 13.69%-Co: 13.16%-Cr: 10.94%,1_CoFeNiCrCu : 87.45%|2_CuNiFeCo : 8.97%|Unassigned : 2.53%|3_Cu : 1.04%,3.831,362.1,171.6,8714.9,14.962,513,69.7
EP3088C,2_600X,1_CoFeNiCrCu = Fe: 23.62%-Co: 23.61%-Ni: 22.11%-Cr: 18.27%-Cu: 12.39% | 2_CuNiFeCo = Cu: 44.88%-Ni: 17.41%-Fe: 13.82%-Co: 12.95%-Cr: 10.95% | 3_Cu = Cu: 80.2%-Ni: 8.76%-Fe: 4.17%-Co: 4.15%-Cr: 2.73% | Unassigned = Cu: 45.53%-Ni: 16.68%-Fe: 13.69%-Co: 13.16%-Cr: 10.94%,2_CuNiFeCo : 22.13%|1_CoFeNiCrCu : 61.34%|Unassigned : 10.83%|3_Cu : 5.70%,3.568,337.3,160.78,8365.7,14.861,511,70.6
EP3088C,2_600X,1_CoFeNiCrCu = Fe: 23.62%-Co: 23.61%-Ni: 22.11%-Cr: 18.27%-Cu: 12.39% | 2_CuNiFeCo = Cu: 44.88%-Ni: 17.41%-Fe: 13.82%-Co: 12.95%-Cr: 10.95% | 3_Cu = Cu: 80.2%-Ni: 8.76%-Fe: 4.17%-Co: 4.15%-Cr: 2.73% | Unassigned = Cu: 45.53%-Ni: 16.68%-Fe: 13.69%-Co: 13.16%-Cr: 10.94%,1_CoFeNiCrCu : 67.59%|2_CuNiFeCo : 24.26%|3_Cu : 3.32%|Unassigned : 4.83%,3.538,334.4,154.21,7848.1,13.746,511,70.1
EP3088C,2_600X,1_CoFeNiCrCu = Fe: 23.62%-Co: 23.61%-Ni: 22.11%-Cr: 18.27%-Cu: 12.39% | 2_CuNiFeCo = Cu: 44.88%-Ni: 17.41%-Fe: 13.82%-Co: 12.95%-Cr: 10.95% | 3_Cu = Cu: 80.2%-Ni: 8.76%-Fe: 4.17%-Co: 4.15%-Cr: 2.73% | Unassigned = Cu: 45.53%-Ni: 16.68%-Fe: 13.69%-Co: 13.16%-Cr: 10.94%,1_CoFeNiCrCu : 76.28%|2_CuNiFeCo : 22.08%|Unassigned : 1.64%,5.088,480.9,207.05,9019.2,16.18,513,70.6
EP3088C,2_600X,1_CoFeNiCrCu = Fe: 23.62%-Co: 23.61%-Ni: 22.11%-Cr: 18.27%-Cu: 12.39% | 2_CuNiFeCo = Cu: 44.88%-Ni: 17.41%-Fe: 13.82%-Co: 12.95%-Cr: 10.95% | 3_Cu = Cu: 80.2%-Ni: 8.76%-Fe: 4.17%-Co: 4.15%-Cr: 2.73% | Unassigned = Cu: 45.53%-Ni: 16.68%-Fe: 13.69%-Co: 13.16%-Cr: 10.94%,1_CoFeNiCrCu : 68.85%|2_CuNiFeCo : 30.62%|Unassigned : 0.53%,5.358,506.4,207.55,8595.6,15.531,512,70
EP3088C,2_600X,1_CoFeNiCrCu = Fe: 23.62%-Co: 23.61%-Ni: 22.11%-Cr: 18.27%-Cu: 12.39% | 2_CuNiFeCo = Cu: 44.88%-Ni: 17.41%-Fe: 13.82%-Co: 12.95%-Cr: 10.95% | 3_Cu = Cu: 80.2%-Ni: 8.76%-Fe: 4.17%-Co: 4.15%-Cr: 2.73% | Unassigned = Cu: 45.53%-Ni: 16.68%-Fe: 13.69%-Co: 13.16%-Cr: 10.94%,Unassigned : 0.50%|1_CoFeNiCrCu : 78.91%|2_CuNiFeCo : 20.58%,4.289,405.4,181.04,8529.9,15.628,511,69.8
EP3088C,2_600X,1_CoFeNiCrCu = Fe: 23.62%-Co: 23.61%-Ni: 22.11%-Cr: 18.27%-Cu: 12.39% | 2_CuNiFeCo = Cu: 44.88%-Ni: 17.41%-Fe: 13.82%-Co: 12.95%-Cr: 10.95% | 3_Cu = Cu: 80.2%-Ni: 8.76%-Fe: 4.17%-Co: 4.15%-Cr: 2.73% | Unassigned = Cu: 45.53%-Ni: 16.68%-Fe: 13.69%-Co: 13.16%-Cr: 10.94%,,4.649,439.4,195.66,8979.7,15.76,512,70
EP3088C,2_600X,1_CoFeNiCrCu = Fe: 23.62%-Co: 23.61%-Ni: 22.11%-Cr: 18.27%-Cu: 12.39% | 2_CuNiFeCo = Cu: 44.88%-Ni: 17.41%-Fe: 13.82%-Co: 12.95%-Cr: 10.95% | 3_Cu = Cu: 80.2%-Ni: 8.76%-Fe: 4.17%-Co: 4.15%-Cr: 2.73% | Unassigned = Cu: 45.53%-Ni: 16.68%-Fe: 13.69%-Co: 13.16%-Cr: 10.94%,2_CuNiFeCo : 30.04%|1_CoFeNiCrCu : 65.66%|Unassigned : 4.30%,5.466,516.6,217.2,9092.3,15.708,511,70.5
EP3088C,2_600X,1_CoFeNiCrCu = Fe: 23.62%-Co: 23.61%-Ni: 22.11%-Cr: 18.27%-Cu: 12.39% | 2_CuNiFeCo = Cu: 44.88%-Ni: 17.41%-Fe: 13.82%-Co: 12.95%-Cr: 10.95% | 3_Cu = Cu: 80.2%-Ni: 8.76%-Fe: 4.17%-Co: 4.15%-Cr: 2.73% | Unassigned = Cu: 45.53%-Ni: 16.68%-Fe: 13.69%-Co: 13.16%-Cr: 10.94%,1_CoFeNiCrCu : 71.12%|2_CuNiFeCo : 18.26%|Unassigned : 10.11%|3_Cu : 0.51%,5.401,510.5,214.15,8987.1,15.747,513,70.3
EP3088C,2_600X,1_CoFeNiCrCu = Fe: 23.62%-Co: 23.61%-Ni: 22.11%-Cr: 18.27%-Cu: 12.39% | 2_CuNiFeCo = Cu: 44.88%-Ni: 17.41%-Fe: 13.82%-Co: 12.95%-Cr: 10.95% | 3_Cu = Cu: 80.2%-Ni: 8.76%-Fe: 4.17%-Co: 4.15%-Cr: 2.73% | Unassigned = Cu: 45.53%-Ni: 16.68%-Fe: 13.69%-Co: 13.16%-Cr: 10.94%,1_CoFeNiCrCu : 54.56%|2_CuNiFeCo : 34.28%|Unassigned : 11.16%,5.481,518.1,216.08,8987.5,14.788,510,70
EP3088C,2_600X,1_CoFeNiCrCu = Fe: 23.62%-Co: 23.61%-Ni: 22.11%-Cr: 18.27%-Cu: 12.39% | 2_CuNiFeCo = Cu: 44.88%-Ni: 17.41%-Fe: 13.82%-Co: 12.95%-Cr: 10.95% | 3_Cu = Cu: 80.2%-Ni: 8.76%-Fe: 4.17%-Co: 4.15%-Cr: 2.73% | Unassigned = Cu: 45.53%-Ni: 16.68%-Fe: 13.69%-Co: 13.16%-Cr: 10.94%,1_CoFeNiCrCu : 86.60%|2_CuNiFeCo : 12.33%|Unassigned : 1.07%,5.196,491.2,207.62,8869.9,15.29,515,69.3
EP3088C,2_600X,1_CoFeNiCrCu = Fe: 23.62%-Co: 23.61%-Ni: 22.11%-Cr: 18.27%-Cu: 12.39% | 2_CuNiFeCo = Cu: 44.88%-Ni: 17.41%-Fe: 13.82%-Co: 12.95%-Cr: 10.95% | 3_Cu = Cu: 80.2%-Ni: 8.76%-Fe: 4.17%-Co: 4.15%-Cr: 2.73% | Unassigned = Cu: 45.53%-Ni: 16.68%-Fe: 13.69%-Co: 13.16%-Cr: 10.94%,1_CoFeNiCrCu : 96.39%|2_CuNiFeCo : 3.61%,4.858,459.1,195.68,8592.9,14.684,511,69.8
EP3088C,2_600X,1_CoFeNiCrCu = Fe: 23.62%-Co: 23.61%-Ni: 22.11%-Cr: 18.27%-Cu: 12.39% | 2_CuNiFeCo = Cu: 44.88%-Ni: 17.41%-Fe: 13.82%-Co: 12.95%-Cr: 10.95% | 3_Cu = Cu: 80.2%-Ni: 8.76%-Fe: 4.17%-Co: 4.15%-Cr: 2.73% | Unassigned = Cu: 45.53%-Ni: 16.68%-Fe: 13.69%-Co: 13.16%-Cr: 10.94%,1_CoFeNiCrCu : 91.34%|2_CuNiFeCo : 6.28%|Unassigned : 2.39%,5.05,477.3,202.37,8744.5,15.081,511,70.2
EP3088C,2_600X,1_CoFeNiCrCu = Fe: 23.62%-Co: 23.61%-Ni: 22.11%-Cr: 18.27%-Cu: 12.39% | 2_CuNiFeCo = Cu: 44.88%-Ni: 17.41%-Fe: 13.82%-Co: 12.95%-Cr: 10.95% | 3_Cu = Cu: 80.2%-Ni: 8.76%-Fe: 4.17%-Co: 4.15%-Cr: 2.73% | Unassigned = Cu: 45.53%-Ni: 16.68%-Fe: 13.69%-Co: 13.16%-Cr: 10.94%,1_CoFeNiCrCu : 84.25%|2_CuNiFeCo : 15.75%,2.523,238.5,130.57,8207.3,14.148,512,70.3
EP3088C,2_600X,1_CoFeNiCrCu = Fe: 23.62%-Co: 23.61%-Ni: 22.11%-Cr: 18.27%-Cu: 12.39% | 2_CuNiFeCo = Cu: 44.88%-Ni: 17.41%-Fe: 13.82%-Co: 12.95%-Cr: 10.95% | 3_Cu = Cu: 80.2%-Ni: 8.76%-Fe: 4.17%-Co: 4.15%-Cr: 2.73% | Unassigned = Cu: 45.53%-Ni: 16.68%-Fe: 13.69%-Co: 13.16%-Cr: 10.94%,1_CoFeNiCrCu : 79.80%|Unassigned : 1.02%|2_CuNiFeCo : 19.18%,5.256,496.8,202.88,8438.1,15.544,511,69.9
EP3088C,2_600X,1_CoFeNiCrCu = Fe: 23.62%-Co: 23.61%-Ni: 22.11%-Cr: 18.27%-Cu: 12.39% | 2_CuNiFeCo = Cu: 44.88%-Ni: 17.41%-Fe: 13.82%-Co: 12.95%-Cr: 10.95% | 3_Cu = Cu: 80.2%-Ni: 8.76%-Fe: 4.17%-Co: 4.15%-Cr: 2.73% | Unassigned = Cu: 45.53%-Ni: 16.68%-Fe: 13.69%-Co: 13.16%-Cr: 10.94%,1_CoFeNiCrCu : 65.90%|2_CuNiFeCo : 28.55%|Unassigned : 5.02%|3_Cu : 0.53%,4.341,410.3,180.81,8410.6,15.571,511,70.2
EP3088C,2_600X,1_CoFeNiCrCu = Fe: 23.62%-Co: 23.61%-Ni: 22.11%-Cr: 18.27%-Cu: 12.39% | 2_CuNiFeCo = Cu: 44.88%-Ni: 17.41%-Fe: 13.82%-Co: 12.95%-Cr: 10.95% | 3_Cu = Cu: 80.2%-Ni: 8.76%-Fe: 4.17%-Co: 4.15%-Cr: 2.73% | Unassigned = Cu: 45.53%-Ni: 16.68%-Fe: 13.69%-Co: 13.16%-Cr: 10.94%,,3.279,310,152.96,8354,13.436,509,71.4
EP3088D,1_600X,1_CoFeNiCrAl = Fe: 22.06%-Co: 21.1%-Al: 20.88%-Ni: 19.2%-Cr: 16.76% | 2_NiCoFeAlCr = Al: 27.37%-Ni: 23.16%-Co: 20.57%-Fe: 17.69%-Cr: 11.2%-: 0.0% | 3_FeCoCrNi = Fe: 24.74%-Cr: 21.47%-Co: 21.33%-Ni: 16.89%-Al: 15.57%-: 0.0% | 4_NiCoAlFe = Al: 31.51%-Ni: 25.02%-Co: 20.21%-Fe: 14.91%-Cr: 8.35% | Unassigned = Unknown: 100.0%,1_CoFeNiCrAl : 81.82%|2_NiCoFeAlCr : 18.18%,8.979,848.7,211.5,5292.4,405.714,2054,69.6
EP3088D,1_600X,1_CoFeNiCrAl = Fe: 22.06%-Co: 21.1%-Al: 20.88%-Ni: 19.2%-Cr: 16.76% | 2_NiCoFeAlCr = Al: 27.37%-Ni: 23.16%-Co: 20.57%-Fe: 17.69%-Cr: 11.2%-: 0.0% | 3_FeCoCrNi = Fe: 24.74%-Cr: 21.47%-Co: 21.33%-Ni: 16.89%-Al: 15.57%-: 0.0% | 4_NiCoAlFe = Al: 31.51%-Ni: 25.02%-Co: 20.21%-Fe: 14.91%-Cr: 8.35% | Unassigned = Unknown: 100.0%,2_NiCoFeAlCr : 91.07%|1_CoFeNiCrAl : 8.35%|Unassigned : 0.59%,6.683,631.7,180.4,5441.7,415.176,2056,69.7
EP3088D,1_600X,1_CoFeNiCrAl = Fe: 22.06%-Co: 21.1%-Al: 20.88%-Ni: 19.2%-Cr: 16.76% | 2_NiCoFeAlCr = Al: 27.37%-Ni: 23.16%-Co: 20.57%-Fe: 17.69%-Cr: 11.2%-: 0.0% | 3_FeCoCrNi = Fe: 24.74%-Cr: 21.47%-Co: 21.33%-Ni: 16.89%-Al: 15.57%-: 0.0% | 4_NiCoAlFe = Al: 31.51%-Ni: 25.02%-Co: 20.21%-Fe: 14.91%-Cr: 8.35% | Unassigned = Unknown: 100.0%,1_CoFeNiCrAl : 84.31%|2_NiCoFeAlCr : 15.69%,9.113,861.4,214.65,5346.7,405.826,2055,69.3
EP3088D,1_600X,1_CoFeNiCrAl = Fe: 22.06%-Co: 21.1%-Al: 20.88%-Ni: 19.2%-Cr: 16.76% | 2_NiCoFeAlCr = Al: 27.37%-Ni: 23.16%-Co: 20.57%-Fe: 17.69%-Cr: 11.2%-: 0.0% | 3_FeCoCrNi = Fe: 24.74%-Cr: 21.47%-Co: 21.33%-Ni: 16.89%-Al: 15.57%-: 0.0% | 4_NiCoAlFe = Al: 31.51%-Ni: 25.02%-Co: 20.21%-Fe: 14.91%-Cr: 8.35% | Unassigned = Unknown: 100.0%,1_CoFeNiCrAl : 97.39%|2_NiCoFeAlCr : 2.03%|3_FeCoCrNi : 0.58%,4.63,437.6,147.4,5538.6,398.07,2054,70.1
EP3088D,1_600X,1_CoFeNiCrAl = Fe: 22.06%-Co: 21.1%-Al: 20.88%-Ni: 19.2%-Cr: 16.76% | 2_NiCoFeAlCr = Al: 27.37%-Ni: 23.16%-Co: 20.57%-Fe: 17.69%-Cr: 11.2%-: 0.0% | 3_FeCoCrNi = Fe: 24.74%-Cr: 21.47%-Co: 21.33%-Ni: 16.89%-Al: 15.57%-: 0.0% | 4_NiCoAlFe = Al: 31.51%-Ni: 25.02%-Co: 20.21%-Fe: 14.91%-Cr: 8.35% | Unassigned = Unknown: 100.0%,1_CoFeNiCrAl : 98.98%|3_FeCoCrNi : 0.45%|Unassigned : 0.57%,7.872,744,205.39,5751.2,411.976,2055,70.3
EP3088D,1_600X,1_CoFeNiCrAl = Fe: 22.06%-Co: 21.1%-Al: 20.88%-Ni: 19.2%-Cr: 16.76% | 2_NiCoFeAlCr = Al: 27.37%-Ni: 23.16%-Co: 20.57%-Fe: 17.69%-Cr: 11.2%-: 0.0% | 3_FeCoCrNi = Fe: 24.74%-Cr: 21.47%-Co: 21.33%-Ni: 16.89%-Al: 15.57%-: 0.0% | 4_NiCoAlFe = Al: 31.51%-Ni: 25.02%-Co: 20.21%-Fe: 14.91%-Cr: 8.35% | Unassigned = Unknown: 100.0%,1_CoFeNiCrAl : 98.20%|Unassigned : 0.56%|2_NiCoFeAlCr : 1.23%,7.137,674.6,197.72,5952.5,396.161,2054,69.4
EP3088D,1_600X,1_CoFeNiCrAl = Fe: 22.06%-Co: 21.1%-Al: 20.88%-Ni: 19.2%-Cr: 16.76% | 2_NiCoFeAlCr = Al: 27.37%-Ni: 23.16%-Co: 20.57%-Fe: 17.69%-Cr: 11.2%-: 0.0% | 3_FeCoCrNi = Fe: 24.74%-Cr: 21.47%-Co: 21.33%-Ni: 16.89%-Al: 15.57%-: 0.0% | 4_NiCoAlFe = Al: 31.51%-Ni: 25.02%-Co: 20.21%-Fe: 14.91%-Cr: 8.35% | Unassigned = Unknown: 100.0%,1_CoFeNiCrAl : 83.13%|2_NiCoFeAlCr : 16.87%,9.089,859.1,233.07,6140,406.701,2055,70.2
EP3088D,1_600X,1_CoFeNiCrAl = Fe: 22.06%-Co: 21.1%-Al: 20.88%-Ni: 19.2%-Cr: 16.76% | 2_NiCoFeAlCr = Al: 27.37%-Ni: 23.16%-Co: 20.57%-Fe: 17.69%-Cr: 11.2%-: 0.0% | 3_FeCoCrNi = Fe: 24.74%-Cr: 21.47%-Co: 21.33%-Ni: 16.89%-Al: 15.57%-: 0.0% | 4_NiCoAlFe = Al: 31.51%-Ni: 25.02%-Co: 20.21%-Fe: 14.91%-Cr: 8.35% | Unassigned = Unknown: 100.0%,1_CoFeNiCrAl : 17.01%|2_NiCoFeAlCr : 71.97%|Unassigned : 9.27%|4_NiCoAlFe : 1.75%,6.162,582.5,179.61,5857.4,399.883,2055,69.9
EP3088D,1_600X,1_CoFeNiCrAl = Fe: 22.06%-Co: 21.1%-Al: 20.88%-Ni: 19.2%-Cr: 16.76% | 2_NiCoFeAlCr = Al: 27.37%-Ni: 23.16%-Co: 20.57%-Fe: 17.69%-Cr: 11.2%-: 0.0% | 3_FeCoCrNi = Fe: 24.74%-Cr: 21.47%-Co: 21.33%-Ni: 16.89%-Al: 15.57%-: 0.0% | 4_NiCoAlFe = Al: 31.51%-Ni: 25.02%-Co: 20.21%-Fe: 14.91%-Cr: 8.35% | Unassigned = Unknown: 100.0%,2_NiCoFeAlCr : 70.13%|Unassigned : 0.80%|1_CoFeNiCrAl : 29.07%,7.402,699.6,201.55,5927.1,405.449,2053,69.9
EP3088D,1_600X,1_CoFeNiCrAl = Fe: 22.06%-Co: 21.1%-Al: 20.88%-Ni: 19.2%-Cr: 16.76% | 2_NiCoFeAlCr = Al: 27.37%-Ni: 23.16%-Co: 20.57%-Fe: 17.69%-Cr: 11.2%-: 0.0% | 3_FeCoCrNi = Fe: 24.74%-Cr: 21.47%-Co: 21.33%-Ni: 16.89%-Al: 15.57%-: 0.0% | 4_NiCoAlFe = Al: 31.51%-Ni: 25.02%-Co: 20.21%-Fe: 14.91%-Cr: 8.35% | Unassigned = Unknown: 100.0%,1_CoFeNiCrAl : 92.93%|3_FeCoCrNi : 7.07%,4.64,438.6,153.78,5952.2,402.021,2082,70.3
EP3088D,1_600X,1_CoFeNiCrAl = Fe: 22.06%-Co: 21.1%-Al: 20.88%-Ni: 19.2%-Cr: 16.76% | 2_NiCoFeAlCr = Al: 27.37%-Ni: 23.16%-Co: 20.57%-Fe: 17.69%-Cr: 11.2%-: 0.0% | 3_FeCoCrNi = Fe: 24.74%-Cr: 21.47%-Co: 21.33%-Ni: 16.89%-Al: 15.57%-: 0.0% | 4_NiCoAlFe = Al: 31.51%-Ni: 25.02%-Co: 20.21%-Fe: 14.91%-Cr: 8.35% | Unassigned = Unknown: 100.0%,1_CoFeNiCrAl : 65.01%|2_NiCoFeAlCr : 34.99%,6.879,650.2,182.53,5393.4,413.165,2056,69.9
EP3088D,1_600X,1_CoFeNiCrAl = Fe: 22.06%-Co: 21.1%-Al: 20.88%-Ni: 19.2%-Cr: 16.76% | 2_NiCoFeAlCr = Al: 27.37%-Ni: 23.16%-Co: 20.57%-Fe: 17.69%-Cr: 11.2%-: 0.0% | 3_FeCoCrNi = Fe: 24.74%-Cr: 21.47%-Co: 21.33%-Ni: 16.89%-Al: 15.57%-: 0.0% | 4_NiCoAlFe = Al: 31.51%-Ni: 25.02%-Co: 20.21%-Fe: 14.91%-Cr: 8.35% | Unassigned = Unknown: 100.0%,1_CoFeNiCrAl : 29.82%|2_NiCoFeAlCr : 70.18%,7.694,727.3,191.77,5245.4,421.814,2055,70
EP3088D,1_600X,1_CoFeNiCrAl = Fe: 22.06%-Co: 21.1%-Al: 20.88%-Ni: 19.2%-Cr: 16.76% | 2_NiCoFeAlCr = Al: 27.37%-Ni: 23.16%-Co: 20.57%-Fe: 17.69%-Cr: 11.2%-: 0.0% | 3_FeCoCrNi = Fe: 24.74%-Cr: 21.47%-Co: 21.33%-Ni: 16.89%-Al: 15.57%-: 0.0% | 4_NiCoAlFe = Al: 31.51%-Ni: 25.02%-Co: 20.21%-Fe: 14.91%-Cr: 8.35% | Unassigned = Unknown: 100.0%,1_CoFeNiCrAl : 98.84%|3_FeCoCrNi : 1.16%,5.378,508.4,165.34,5822.2,398.56,2054,69.8
EP3088D,1_600X,1_CoFeNiCrAl = Fe: 22.06%-Co: 21.1%-Al: 20.88%-Ni: 19.2%-Cr: 16.76% | 2_NiCoFeAlCr = Al: 27.37%-Ni: 23.16%-Co: 20.57%-Fe: 17.69%-Cr: 11.2%-: 0.0% | 3_FeCoCrNi = Fe: 24.74%-Cr: 21.47%-Co: 21.33%-Ni: 16.89%-Al: 15.57%-: 0.0% | 4_NiCoAlFe = Al: 31.51%-Ni: 25.02%-Co: 20.21%-Fe: 14.91%-Cr: 8.35% | Unassigned = Unknown: 100.0%,2_NiCoFeAlCr : 61.19%|1_CoFeNiCrAl : 35.39%|Unassigned : 3.42%,6.953,657.2,178.7,5146.8,415.544,2054,69.7
EP3088D,1_600X,1_CoFeNiCrAl = Fe: 22.06%-Co: 21.1%-Al: 20.88%-Ni: 19.2%-Cr: 16.76% | 2_NiCoFeAlCr = Al: 27.37%-Ni: 23.16%-Co: 20.57%-Fe: 17.69%-Cr: 11.2%-: 0.0% | 3_FeCoCrNi = Fe: 24.74%-Cr: 21.47%-Co: 21.33%-Ni: 16.89%-Al: 15.57%-: 0.0% | 4_NiCoAlFe = Al: 31.51%-Ni: 25.02%-Co: 20.21%-Fe: 14.91%-Cr: 8.35% | Unassigned = Unknown: 100.0%,1_CoFeNiCrAl : 90.41%|3_FeCoCrNi : 7.69%|Unassigned : 1.90%,6.988,660.5,214.86,6985.1,403.384,2055,70.2
EP3088D,1_600X,1_CoFeNiCrAl = Fe: 22.06%-Co: 21.1%-Al: 20.88%-Ni: 19.2%-Cr: 16.76% | 2_NiCoFeAlCr = Al: 27.37%-Ni: 23.16%-Co: 20.57%-Fe: 17.69%-Cr: 11.2%-: 0.0% | 3_FeCoCrNi = Fe: 24.74%-Cr: 21.47%-Co: 21.33%-Ni: 16.89%-Al: 15.57%-: 0.0% | 4_NiCoAlFe = Al: 31.51%-Ni: 25.02%-Co: 20.21%-Fe: 14.91%-Cr: 8.35% | Unassigned = Unknown: 100.0%,1_CoFeNiCrAl : 87.83%|2_NiCoFeAlCr : 11.02%|Unassigned : 1.16%,4.892,462.4,155.8,5775,402.959,2054,69.9
EP3088D,1_600X,1_CoFeNiCrAl = Fe: 22.06%-Co: 21.1%-Al: 20.88%-Ni: 19.2%-Cr: 16.76% | 2_NiCoFeAlCr = Al: 27.37%-Ni: 23.16%-Co: 20.57%-Fe: 17.69%-Cr: 11.2%-: 0.0% | 3_FeCoCrNi = Fe: 24.74%-Cr: 21.47%-Co: 21.33%-Ni: 16.89%-Al: 15.57%-: 0.0% | 4_NiCoAlFe = Al: 31.51%-Ni: 25.02%-Co: 20.21%-Fe: 14.91%-Cr: 8.35% | Unassigned = Unknown: 100.0%,2_NiCoFeAlCr : 79.47%|4_NiCoAlFe : 2.86%|1_CoFeNiCrAl : 17.67%,5.592,528.5,166.91,5693.4,418.442,2070,70.3
EP3088D,1_600X,1_CoFeNiCrAl = Fe: 22.06%-Co: 21.1%-Al: 20.88%-Ni: 19.2%-Cr: 16.76% | 2_NiCoFeAlCr = Al: 27.37%-Ni: 23.16%-Co: 20.57%-Fe: 17.69%-Cr: 11.2%-: 0.0% | 3_FeCoCrNi = Fe: 24.74%-Cr: 21.47%-Co: 21.33%-Ni: 16.89%-Al: 15.57%-: 0.0% | 4_NiCoAlFe = Al: 31.51%-Ni: 25.02%-Co: 20.21%-Fe: 14.91%-Cr: 8.35% | Unassigned = Unknown: 100.0%,1_CoFeNiCrAl : 84.67%|2_NiCoFeAlCr : 14.50%|3_FeCoCrNi : 0.83%,8.677,820.2,222.47,5957,413.757,2056,69.6
EP3088D,1_600X,1_CoFeNiCrAl = Fe: 22.06%-Co: 21.1%-Al: 20.88%-Ni: 19.2%-Cr: 16.76% | 2_NiCoFeAlCr = Al: 27.37%-Ni: 23.16%-Co: 20.57%-Fe: 17.69%-Cr: 11.2%-: 0.0% | 3_FeCoCrNi = Fe: 24.74%-Cr: 21.47%-Co: 21.33%-Ni: 16.89%-Al: 15.57%-: 0.0% | 4_NiCoAlFe = Al: 31.51%-Ni: 25.02%-Co: 20.21%-Fe: 14.91%-Cr: 8.35% | Unassigned = Unknown: 100.0%,1_CoFeNiCrAl : 91.31%|3_FeCoCrNi : 1.24%|2_NiCoFeAlCr : 7.45%,10.047,949.7,229.96,5432.8,407.008,2055,70.1
EP3088D,1_600X,1_CoFeNiCrAl = Fe: 22.06%-Co: 21.1%-Al: 20.88%-Ni: 19.2%-Cr: 16.76% | 2_NiCoFeAlCr = Al: 27.37%-Ni: 23.16%-Co: 20.57%-Fe: 17.69%-Cr: 11.2%-: 0.0% | 3_FeCoCrNi = Fe: 24.74%-Cr: 21.47%-Co: 21.33%-Ni: 16.89%-Al: 15.57%-: 0.0% | 4_NiCoAlFe = Al: 31.51%-Ni: 25.02%-Co: 20.21%-Fe: 14.91%-Cr: 8.35% | Unassigned = Unknown: 100.0%,2_NiCoFeAlCr : 73.96%|Unassigned : 2.36%|1_CoFeNiCrAl : 21.92%|4_NiCoAlFe : 1.76%,5.144,486.2,151.3,5218.4,416.099,2073,70.2
