Repository: giengeb1/ADAMaNT-HEA-indents

File: Indentation Results.csv (part 30 of 64)
Sample,Magnification,Compound Compositions,Indent Composition,Hardness,Hv,Modulus,Stiffness^2 / Load,Pmax,Hmax,Reporting Depth
EP3088D,1_600X,1_CoFeNiCrAl = Fe: 22.06%-Co: 21.1%-Al: 20.88%-Ni: 19.2%-Cr: 16.76% | 2_NiCoFeAlCr = Al: 27.37%-Ni: 23.16%-Co: 20.57%-Fe: 17.69%-Cr: 11.2%-: 0.0% | 3_FeCoCrNi = Fe: 24.74%-Cr: 21.47%-Co: 21.33%-Ni: 16.89%-Al: 15.57%-: 0.0% | 4_NiCoAlFe = Al: 31.51%-Ni: 25.02%-Co: 20.21%-Fe: 14.91%-Cr: 8.35% | Unassigned = Unknown: 100.0%,2_NiCoFeAlCr : 2.28%|1_CoFeNiCrAl : 97.72%,8.306,785,215.38,5900.2,407.82,2056,69.7
EP3088D,1_600X,1_CoFeNiCrAl = Fe: 22.06%-Co: 21.1%-Al: 20.88%-Ni: 19.2%-Cr: 16.76% | 2_NiCoFeAlCr = Al: 27.37%-Ni: 23.16%-Co: 20.57%-Fe: 17.69%-Cr: 11.2%-: 0.0% | 3_FeCoCrNi = Fe: 24.74%-Cr: 21.47%-Co: 21.33%-Ni: 16.89%-Al: 15.57%-: 0.0% | 4_NiCoAlFe = Al: 31.51%-Ni: 25.02%-Co: 20.21%-Fe: 14.91%-Cr: 8.35% | Unassigned = Unknown: 100.0%,1_CoFeNiCrAl : 93.17%|2_NiCoFeAlCr : 6.83%,8.55,808.1,212.16,5588.4,395.413,2053,70
EP3088D,1_600X,1_CoFeNiCrAl = Fe: 22.06%-Co: 21.1%-Al: 20.88%-Ni: 19.2%-Cr: 16.76% | 2_NiCoFeAlCr = Al: 27.37%-Ni: 23.16%-Co: 20.57%-Fe: 17.69%-Cr: 11.2%-: 0.0% | 3_FeCoCrNi = Fe: 24.74%-Cr: 21.47%-Co: 21.33%-Ni: 16.89%-Al: 15.57%-: 0.0% | 4_NiCoAlFe = Al: 31.51%-Ni: 25.02%-Co: 20.21%-Fe: 14.91%-Cr: 8.35% | Unassigned = Unknown: 100.0%,1_CoFeNiCrAl : 97.68%|3_FeCoCrNi : 1.75%|Unassigned : 0.57%,9.371,885.8,228.47,5762.7,408.896,2055,70.2
EP3088D,1_600X,1_CoFeNiCrAl = Fe: 22.06%-Co: 21.1%-Al: 20.88%-Ni: 19.2%-Cr: 16.76% | 2_NiCoFeAlCr = Al: 27.37%-Ni: 23.16%-Co: 20.57%-Fe: 17.69%-Cr: 11.2%-: 0.0% | 3_FeCoCrNi = Fe: 24.74%-Cr: 21.47%-Co: 21.33%-Ni: 16.89%-Al: 15.57%-: 0.0% | 4_NiCoAlFe = Al: 31.51%-Ni: 25.02%-Co: 20.21%-Fe: 14.91%-Cr: 8.35% | Unassigned = Unknown: 100.0%,1_CoFeNiCrAl : 100.00%,5.618,531,165.08,5560.9,406.605,2055,69.5
EP3088D,1_600X,1_CoFeNiCrAl = Fe: 22.06%-Co: 21.1%-Al: 20.88%-Ni: 19.2%-Cr: 16.76% | 2_NiCoFeAlCr = Al: 27.37%-Ni: 23.16%-Co: 20.57%-Fe: 17.69%-Cr: 11.2%-: 0.0% | 3_FeCoCrNi = Fe: 24.74%-Cr: 21.47%-Co: 21.33%-Ni: 16.89%-Al: 15.57%-: 0.0% | 4_NiCoAlFe = Al: 31.51%-Ni: 25.02%-Co: 20.21%-Fe: 14.91%-Cr: 8.35% | Unassigned = Unknown: 100.0%,1_CoFeNiCrAl : 99.84%|3_FeCoCrNi : 0.16%,8.247,779.5,203.07,5386.5,397.42,2055,69.8
EP3088D,1_600X,1_CoFeNiCrAl = Fe: 22.06%-Co: 21.1%-Al: 20.88%-Ni: 19.2%-Cr: 16.76% | 2_NiCoFeAlCr = Al: 27.37%-Ni: 23.16%-Co: 20.57%-Fe: 17.69%-Cr: 11.2%-: 0.0% | 3_FeCoCrNi = Fe: 24.74%-Cr: 21.47%-Co: 21.33%-Ni: 16.89%-Al: 15.57%-: 0.0% | 4_NiCoAlFe = Al: 31.51%-Ni: 25.02%-Co: 20.21%-Fe: 14.91%-Cr: 8.35% | Unassigned = Unknown: 100.0%,2_NiCoFeAlCr : 44.22%|1_CoFeNiCrAl : 54.60%|3_FeCoCrNi : 1.19%,6.894,651.6,177.32,5123.3,413.194,2054,70.3
EP3088D,1_600X,1_CoFeNiCrAl = Fe: 22.06%-Co: 21.1%-Al: 20.88%-Ni: 19.2%-Cr: 16.76% | 2_NiCoFeAlCr = Al: 27.37%-Ni: 23.16%-Co: 20.57%-Fe: 17.69%-Cr: 11.2%-: 0.0% | 3_FeCoCrNi = Fe: 24.74%-Cr: 21.47%-Co: 21.33%-Ni: 16.89%-Al: 15.57%-: 0.0% | 4_NiCoAlFe = Al: 31.51%-Ni: 25.02%-Co: 20.21%-Fe: 14.91%-Cr: 8.35% | Unassigned = Unknown: 100.0%,1_CoFeNiCrAl : 97.64%|3_FeCoCrNi : 2.36%,9.139,863.8,238.37,6333,396.129,2057,70.7
EP3088D,1_600X,1_CoFeNiCrAl = Fe: 22.06%-Co: 21.1%-Al: 20.88%-Ni: 19.2%-Cr: 16.76% | 2_NiCoFeAlCr = Al: 27.37%-Ni: 23.16%-Co: 20.57%-Fe: 17.69%-Cr: 11.2%-: 0.0% | 3_FeCoCrNi = Fe: 24.74%-Cr: 21.47%-Co: 21.33%-Ni: 16.89%-Al: 15.57%-: 0.0% | 4_NiCoAlFe = Al: 31.51%-Ni: 25.02%-Co: 20.21%-Fe: 14.91%-Cr: 8.35% | Unassigned = Unknown: 100.0%,1_CoFeNiCrAl : 92.92%|2_NiCoFeAlCr : 7.08%,8.958,846.7,216.28,5507.6,413.122,2053,70.2
EP3088D,1_600X,1_CoFeNiCrAl = Fe: 22.06%-Co: 21.1%-Al: 20.88%-Ni: 19.2%-Cr: 16.76% | 2_NiCoFeAlCr = Al: 27.37%-Ni: 23.16%-Co: 20.57%-Fe: 17.69%-Cr: 11.2%-: 0.0% | 3_FeCoCrNi = Fe: 24.74%-Cr: 21.47%-Co: 21.33%-Ni: 16.89%-Al: 15.57%-: 0.0% | 4_NiCoAlFe = Al: 31.51%-Ni: 25.02%-Co: 20.21%-Fe: 14.91%-Cr: 8.35% | Unassigned = Unknown: 100.0%,2_NiCoFeAlCr : 99.09%|1_CoFeNiCrAl : 0.32%|4_NiCoAlFe : 0.59%,7.687,726.6,193.48,5326.6,427.296,2056,69.6
EP3088D,1_600X,1_CoFeNiCrAl = Fe: 22.06%-Co: 21.1%-Al: 20.88%-Ni: 19.2%-Cr: 16.76% | 2_NiCoFeAlCr = Al: 27.37%-Ni: 23.16%-Co: 20.57%-Fe: 17.69%-Cr: 11.2%-: 0.0% | 3_FeCoCrNi = Fe: 24.74%-Cr: 21.47%-Co: 21.33%-Ni: 16.89%-Al: 15.57%-: 0.0% | 4_NiCoAlFe = Al: 31.51%-Ni: 25.02%-Co: 20.21%-Fe: 14.91%-Cr: 8.35% | Unassigned = Unknown: 100.0%,1_CoFeNiCrAl : 20.89%|2_NiCoFeAlCr : 74.07%|Unassigned : 5.03%,5.872,555,161.83,5138.8,413.646,2053,70
EP3088D,1_600X,1_CoFeNiCrAl = Fe: 22.06%-Co: 21.1%-Al: 20.88%-Ni: 19.2%-Cr: 16.76% | 2_NiCoFeAlCr = Al: 27.37%-Ni: 23.16%-Co: 20.57%-Fe: 17.69%-Cr: 11.2%-: 0.0% | 3_FeCoCrNi = Fe: 24.74%-Cr: 21.47%-Co: 21.33%-Ni: 16.89%-Al: 15.57%-: 0.0% | 4_NiCoAlFe = Al: 31.51%-Ni: 25.02%-Co: 20.21%-Fe: 14.91%-Cr: 8.35% | Unassigned = Unknown: 100.0%,1_CoFeNiCrAl : 88.35%|2_NiCoFeAlCr : 11.06%|3_FeCoCrNi : 0.59%,7.099,671,192.34,5711.7,402.683,2048,69.7
EP3088D,1_600X,1_CoFeNiCrAl = Fe: 22.06%-Co: 21.1%-Al: 20.88%-Ni: 19.2%-Cr: 16.76% | 2_NiCoFeAlCr = Al: 27.37%-Ni: 23.16%-Co: 20.57%-Fe: 17.69%-Cr: 11.2%-: 0.0% | 3_FeCoCrNi = Fe: 24.74%-Cr: 21.47%-Co: 21.33%-Ni: 16.89%-Al: 15.57%-: 0.0% | 4_NiCoAlFe = Al: 31.51%-Ni: 25.02%-Co: 20.21%-Fe: 14.91%-Cr: 8.35% | Unassigned = Unknown: 100.0%,Unassigned : 0.24%|1_CoFeNiCrAl : 99.76%,8.306,785.1,209.28,5623.6,414.226,2063,69.9
EP3088D,1_600X,1_CoFeNiCrAl = Fe: 22.06%-Co: 21.1%-Al: 20.88%-Ni: 19.2%-Cr: 16.76% | 2_NiCoFeAlCr = Al: 27.37%-Ni: 23.16%-Co: 20.57%-Fe: 17.69%-Cr: 11.2%-: 0.0% | 3_FeCoCrNi = Fe: 24.74%-Cr: 21.47%-Co: 21.33%-Ni: 16.89%-Al: 15.57%-: 0.0% | 4_NiCoAlFe = Al: 31.51%-Ni: 25.02%-Co: 20.21%-Fe: 14.91%-Cr: 8.35% | Unassigned = Unknown: 100.0%,1_CoFeNiCrAl : 82.24%|3_FeCoCrNi : 17.76%,6.11,577.5,172.18,5496.8,397.364,2053,69.9
EP3088D,1_600X,1_CoFeNiCrAl = Fe: 22.06%-Co: 21.1%-Al: 20.88%-Ni: 19.2%-Cr: 16.76% | 2_NiCoFeAlCr = Al: 27.37%-Ni: 23.16%-Co: 20.57%-Fe: 17.69%-Cr: 11.2%-: 0.0% | 3_FeCoCrNi = Fe: 24.74%-Cr: 21.47%-Co: 21.33%-Ni: 16.89%-Al: 15.57%-: 0.0% | 4_NiCoAlFe = Al: 31.51%-Ni: 25.02%-Co: 20.21%-Fe: 14.91%-Cr: 8.35% | Unassigned = Unknown: 100.0%,1_CoFeNiCrAl : 96.30%|3_FeCoCrNi : 3.70%,3.335,315.2,129.7,6146.1,394.014,2054,69.7
EP3088D,1_600X,1_CoFeNiCrAl = Fe: 22.06%-Co: 21.1%-Al: 20.88%-Ni: 19.2%-Cr: 16.76% | 2_NiCoFeAlCr = Al: 27.37%-Ni: 23.16%-Co: 20.57%-Fe: 17.69%-Cr: 11.2%-: 0.0% | 3_FeCoCrNi = Fe: 24.74%-Cr: 21.47%-Co: 21.33%-Ni: 16.89%-Al: 15.57%-: 0.0% | 4_NiCoAlFe = Al: 31.51%-Ni: 25.02%-Co: 20.21%-Fe: 14.91%-Cr: 8.35% | Unassigned = Unknown: 100.0%,1_CoFeNiCrAl : 42.78%|2_NiCoFeAlCr : 56.64%|Unassigned : 0.59%,6.052,572,163.98,5101.2,413.355,2054,70.1
EP3088D,1_600X,1_CoFeNiCrAl = Fe: 22.06%-Co: 21.1%-Al: 20.88%-Ni: 19.2%-Cr: 16.76% | 2_NiCoFeAlCr = Al: 27.37%-Ni: 23.16%-Co: 20.57%-Fe: 17.69%-Cr: 11.2%-: 0.0% | 3_FeCoCrNi = Fe: 24.74%-Cr: 21.47%-Co: 21.33%-Ni: 16.89%-Al: 15.57%-: 0.0% | 4_NiCoAlFe = Al: 31.51%-Ni: 25.02%-Co: 20.21%-Fe: 14.91%-Cr: 8.35% | Unassigned = Unknown: 100.0%,1_CoFeNiCrAl : 36.25%|2_NiCoFeAlCr : 63.75%,6.357,600.9,171.87,5265.6,406.822,2053,70.3
EP3088D,1_600X,1_CoFeNiCrAl = Fe: 22.06%-Co: 21.1%-Al: 20.88%-Ni: 19.2%-Cr: 16.76% | 2_NiCoFeAlCr = Al: 27.37%-Ni: 23.16%-Co: 20.57%-Fe: 17.69%-Cr: 11.2%-: 0.0% | 3_FeCoCrNi = Fe: 24.74%-Cr: 21.47%-Co: 21.33%-Ni: 16.89%-Al: 15.57%-: 0.0% | 4_NiCoAlFe = Al: 31.51%-Ni: 25.02%-Co: 20.21%-Fe: 14.91%-Cr: 8.35% | Unassigned = Unknown: 100.0%,2_NiCoFeAlCr : 77.61%|1_CoFeNiCrAl : 22.39%,7.253,685.6,181.44,5063.3,421.925,2056,69.9
EP3088D,1_600X,1_CoFeNiCrAl = Fe: 22.06%-Co: 21.1%-Al: 20.88%-Ni: 19.2%-Cr: 16.76% | 2_NiCoFeAlCr = Al: 27.37%-Ni: 23.16%-Co: 20.57%-Fe: 17.69%-Cr: 11.2%-: 0.0% | 3_FeCoCrNi = Fe: 24.74%-Cr: 21.47%-Co: 21.33%-Ni: 16.89%-Al: 15.57%-: 0.0% | 4_NiCoAlFe = Al: 31.51%-Ni: 25.02%-Co: 20.21%-Fe: 14.91%-Cr: 8.35% | Unassigned = Unknown: 100.0%,2_NiCoFeAlCr : 68.55%|1_CoFeNiCrAl : 29.21%|4_NiCoAlFe : 0.49%|Unassigned : 1.75%,7.351,694.8,187.37,5276.8,421.366,2054,70.6
EP3088D,1_600X,1_CoFeNiCrAl = Fe: 22.06%-Co: 21.1%-Al: 20.88%-Ni: 19.2%-Cr: 16.76% | 2_NiCoFeAlCr = Al: 27.37%-Ni: 23.16%-Co: 20.57%-Fe: 17.69%-Cr: 11.2%-: 0.0% | 3_FeCoCrNi = Fe: 24.74%-Cr: 21.47%-Co: 21.33%-Ni: 16.89%-Al: 15.57%-: 0.0% | 4_NiCoAlFe = Al: 31.51%-Ni: 25.02%-Co: 20.21%-Fe: 14.91%-Cr: 8.35% | Unassigned = Unknown: 100.0%,1_CoFeNiCrAl : 91.81%|3_FeCoCrNi : 5.52%|2_NiCoFeAlCr : 2.67%,7.608,719.1,191.25,5279.5,409.845,2053,70.2
EP3088D,1_600X,1_CoFeNiCrAl = Fe: 22.06%-Co: 21.1%-Al: 20.88%-Ni: 19.2%-Cr: 16.76% | 2_NiCoFeAlCr = Al: 27.37%-Ni: 23.16%-Co: 20.57%-Fe: 17.69%-Cr: 11.2%-: 0.0% | 3_FeCoCrNi = Fe: 24.74%-Cr: 21.47%-Co: 21.33%-Ni: 16.89%-Al: 15.57%-: 0.0% | 4_NiCoAlFe = Al: 31.51%-Ni: 25.02%-Co: 20.21%-Fe: 14.91%-Cr: 8.35% | Unassigned = Unknown: 100.0%,1_CoFeNiCrAl : 39.79%|2_NiCoFeAlCr : 58.45%|Unassigned : 1.76%,6.901,652.3,180.18,5258.9,416.475,2062,69.8
EP3088D,1_600X,1_CoFeNiCrAl = Fe: 22.06%-Co: 21.1%-Al: 20.88%-Ni: 19.2%-Cr: 16.76% | 2_NiCoFeAlCr = Al: 27.37%-Ni: 23.16%-Co: 20.57%-Fe: 17.69%-Cr: 11.2%-: 0.0% | 3_FeCoCrNi = Fe: 24.74%-Cr: 21.47%-Co: 21.33%-Ni: 16.89%-Al: 15.57%-: 0.0% | 4_NiCoAlFe = Al: 31.51%-Ni: 25.02%-Co: 20.21%-Fe: 14.91%-Cr: 8.35% | Unassigned = Unknown: 100.0%,1_CoFeNiCrAl : 4.63%|2_NiCoFeAlCr : 95.37%,6.665,630,179.96,5433.4,416.53,2055,70.5
EP3088D,1_600X,1_CoFeNiCrAl = Fe: 22.06%-Co: 21.1%-Al: 20.88%-Ni: 19.2%-Cr: 16.76% | 2_NiCoFeAlCr = Al: 27.37%-Ni: 23.16%-Co: 20.57%-Fe: 17.69%-Cr: 11.2%-: 0.0% | 3_FeCoCrNi = Fe: 24.74%-Cr: 21.47%-Co: 21.33%-Ni: 16.89%-Al: 15.57%-: 0.0% | 4_NiCoAlFe = Al: 31.51%-Ni: 25.02%-Co: 20.21%-Fe: 14.91%-Cr: 8.35% | Unassigned = Unknown: 100.0%,1_CoFeNiCrAl : 98.85%|3_FeCoCrNi : 1.15%,6.182,584.3,198.1,6893,416.317,2057,69.8
EP3088D,1_600X,1_CoFeNiCrAl = Fe: 22.06%-Co: 21.1%-Al: 20.88%-Ni: 19.2%-Cr: 16.76% | 2_NiCoFeAlCr = Al: 27.37%-Ni: 23.16%-Co: 20.57%-Fe: 17.69%-Cr: 11.2%-: 0.0% | 3_FeCoCrNi = Fe: 24.74%-Cr: 21.47%-Co: 21.33%-Ni: 16.89%-Al: 15.57%-: 0.0% | 4_NiCoAlFe = Al: 31.51%-Ni: 25.02%-Co: 20.21%-Fe: 14.91%-Cr: 8.35% | Unassigned = Unknown: 100.0%,1_CoFeNiCrAl : 61.42%|2_NiCoFeAlCr : 38.58%,8.261,780.9,202.06,5332.2,419.653,2060,69.9
EP3088D,1_600X,1_CoFeNiCrAl = Fe: 22.06%-Co: 21.1%-Al: 20.88%-Ni: 19.2%-Cr: 16.76% | 2_NiCoFeAlCr = Al: 27.37%-Ni: 23.16%-Co: 20.57%-Fe: 17.69%-Cr: 11.2%-: 0.0% | 3_FeCoCrNi = Fe: 24.74%-Cr: 21.47%-Co: 21.33%-Ni: 16.89%-Al: 15.57%-: 0.0% | 4_NiCoAlFe = Al: 31.51%-Ni: 25.02%-Co: 20.21%-Fe: 14.91%-Cr: 8.35% | Unassigned = Unknown: 100.0%,1_CoFeNiCrAl : 95.53%|3_FeCoCrNi : 4.47%,8.702,822.5,211.79,5475.8,405.484,2055,70.1
EP3088D,1_600X,1_CoFeNiCrAl = Fe: 22.06%-Co: 21.1%-Al: 20.88%-Ni: 19.2%-Cr: 16.76% | 2_NiCoFeAlCr = Al: 27.37%-Ni: 23.16%-Co: 20.57%-Fe: 17.69%-Cr: 11.2%-: 0.0% | 3_FeCoCrNi = Fe: 24.74%-Cr: 21.47%-Co: 21.33%-Ni: 16.89%-Al: 15.57%-: 0.0% | 4_NiCoAlFe = Al: 31.51%-Ni: 25.02%-Co: 20.21%-Fe: 14.91%-Cr: 8.35% | Unassigned = Unknown: 100.0%,1_CoFeNiCrAl : 25.60%|2_NiCoFeAlCr : 74.40%,8.482,801.7,201.64,5175.6,422.244,2054,70.4
EP3088D,1_600X,1_CoFeNiCrAl = Fe: 22.06%-Co: 21.1%-Al: 20.88%-Ni: 19.2%-Cr: 16.76% | 2_NiCoFeAlCr = Al: 27.37%-Ni: 23.16%-Co: 20.57%-Fe: 17.69%-Cr: 11.2%-: 0.0% | 3_FeCoCrNi = Fe: 24.74%-Cr: 21.47%-Co: 21.33%-Ni: 16.89%-Al: 15.57%-: 0.0% | 4_NiCoAlFe = Al: 31.51%-Ni: 25.02%-Co: 20.21%-Fe: 14.91%-Cr: 8.35% | Unassigned = Unknown: 100.0%,1_CoFeNiCrAl : 69.27%|2_NiCoFeAlCr : 30.73%,6.854,647.8,177.95,5183.9,413.39,2055,69.7
EP3088D,1_600X,1_CoFeNiCrAl = Fe: 22.06%-Co: 21.1%-Al: 20.88%-Ni: 19.2%-Cr: 16.76% | 2_NiCoFeAlCr = Al: 27.37%-Ni: 23.16%-Co: 20.57%-Fe: 17.69%-Cr: 11.2%-: 0.0% | 3_FeCoCrNi = Fe: 24.74%-Cr: 21.47%-Co: 21.33%-Ni: 16.89%-Al: 15.57%-: 0.0% | 4_NiCoAlFe = Al: 31.51%-Ni: 25.02%-Co: 20.21%-Fe: 14.91%-Cr: 8.35% | Unassigned = Unknown: 100.0%,2_NiCoFeAlCr : 1.80%|1_CoFeNiCrAl : 98.20%,5.984,565.6,165.66,5251,408.395,2053,70.2
EP3088D,1_600X,1_CoFeNiCrAl = Fe: 22.06%-Co: 21.1%-Al: 20.88%-Ni: 19.2%-Cr: 16.76% | 2_NiCoFeAlCr = Al: 27.37%-Ni: 23.16%-Co: 20.57%-Fe: 17.69%-Cr: 11.2%-: 0.0% | 3_FeCoCrNi = Fe: 24.74%-Cr: 21.47%-Co: 21.33%-Ni: 16.89%-Al: 15.57%-: 0.0% | 4_NiCoAlFe = Al: 31.51%-Ni: 25.02%-Co: 20.21%-Fe: 14.91%-Cr: 8.35% | Unassigned = Unknown: 100.0%,1_CoFeNiCrAl : 68.79%|3_FeCoCrNi : 0.02%|2_NiCoFeAlCr : 31.19%,7.247,685,190.29,5494.5,422.591,2056,69.7
EP3088D,1_600X,1_CoFeNiCrAl = Fe: 22.06%-Co: 21.1%-Al: 20.88%-Ni: 19.2%-Cr: 16.76% | 2_NiCoFeAlCr = Al: 27.37%-Ni: 23.16%-Co: 20.57%-Fe: 17.69%-Cr: 11.2%-: 0.0% | 3_FeCoCrNi = Fe: 24.74%-Cr: 21.47%-Co: 21.33%-Ni: 16.89%-Al: 15.57%-: 0.0% | 4_NiCoAlFe = Al: 31.51%-Ni: 25.02%-Co: 20.21%-Fe: 14.91%-Cr: 8.35% | Unassigned = Unknown: 100.0%,2_NiCoFeAlCr : 90.42%|1_CoFeNiCrAl : 9.58%,2.322,219.5,99.68,5479.7,422.372,2089,70.2
EP3088D,1_600X,1_CoFeNiCrAl = Fe: 22.06%-Co: 21.1%-Al: 20.88%-Ni: 19.2%-Cr: 16.76% | 2_NiCoFeAlCr = Al: 27.37%-Ni: 23.16%-Co: 20.57%-Fe: 17.69%-Cr: 11.2%-: 0.0% | 3_FeCoCrNi = Fe: 24.74%-Cr: 21.47%-Co: 21.33%-Ni: 16.89%-Al: 15.57%-: 0.0% | 4_NiCoAlFe = Al: 31.51%-Ni: 25.02%-Co: 20.21%-Fe: 14.91%-Cr: 8.35% | Unassigned = Unknown: 100.0%,2_NiCoFeAlCr : 79.81%|1_CoFeNiCrAl : 19.67%|Unassigned : 0.53%,4.668,441.2,149.36,5624.3,400.833,2025,70.4
EP3088D,1_600X,1_CoFeNiCrAl = Fe: 22.06%-Co: 21.1%-Al: 20.88%-Ni: 19.2%-Cr: 16.76% | 2_NiCoFeAlCr = Al: 27.37%-Ni: 23.16%-Co: 20.57%-Fe: 17.69%-Cr: 11.2%-: 0.0% | 3_FeCoCrNi = Fe: 24.74%-Cr: 21.47%-Co: 21.33%-Ni: 16.89%-Al: 15.57%-: 0.0% | 4_NiCoAlFe = Al: 31.51%-Ni: 25.02%-Co: 20.21%-Fe: 14.91%-Cr: 8.35% | Unassigned = Unknown: 100.0%,1_CoFeNiCrAl : 49.09%|2_NiCoFeAlCr : 50.91%,5.661,535.1,163.92,5449.9,403.706,2041,70.1
EP3088D,1_600X,1_CoFeNiCrAl = Fe: 22.06%-Co: 21.1%-Al: 20.88%-Ni: 19.2%-Cr: 16.76% | 2_NiCoFeAlCr = Al: 27.37%-Ni: 23.16%-Co: 20.57%-Fe: 17.69%-Cr: 11.2%-: 0.0% | 3_FeCoCrNi = Fe: 24.74%-Cr: 21.47%-Co: 21.33%-Ni: 16.89%-Al: 15.57%-: 0.0% | 4_NiCoAlFe = Al: 31.51%-Ni: 25.02%-Co: 20.21%-Fe: 14.91%-Cr: 8.35% | Unassigned = Unknown: 100.0%,1_CoFeNiCrAl : 92.55%|2_NiCoFeAlCr : 7.45%,7.309,690.9,200.3,5938.6,417.575,2062,70.2
EP3088D,1_600X,1_CoFeNiCrAl = Fe: 22.06%-Co: 21.1%-Al: 20.88%-Ni: 19.2%-Cr: 16.76% | 2_NiCoFeAlCr = Al: 27.37%-Ni: 23.16%-Co: 20.57%-Fe: 17.69%-Cr: 11.2%-: 0.0% | 3_FeCoCrNi = Fe: 24.74%-Cr: 21.47%-Co: 21.33%-Ni: 16.89%-Al: 15.57%-: 0.0% | 4_NiCoAlFe = Al: 31.51%-Ni: 25.02%-Co: 20.21%-Fe: 14.91%-Cr: 8.35% | Unassigned = Unknown: 100.0%,2_NiCoFeAlCr : 70.58%|1_CoFeNiCrAl : 29.42%,7.758,733.3,196.29,5407.8,420.589,2055,69.9
EP3088D,1_600X,1_CoFeNiCrAl = Fe: 22.06%-Co: 21.1%-Al: 20.88%-Ni: 19.2%-Cr: 16.76% | 2_NiCoFeAlCr = Al: 27.37%-Ni: 23.16%-Co: 20.57%-Fe: 17.69%-Cr: 11.2%-: 0.0% | 3_FeCoCrNi = Fe: 24.74%-Cr: 21.47%-Co: 21.33%-Ni: 16.89%-Al: 15.57%-: 0.0% | 4_NiCoAlFe = Al: 31.51%-Ni: 25.02%-Co: 20.21%-Fe: 14.91%-Cr: 8.35% | Unassigned = Unknown: 100.0%,1_CoFeNiCrAl : 83.87%|2_NiCoFeAlCr : 16.13%,7.666,724.6,194.97,5411.7,409.284,2055,70.2
EP3088D,1_600X,1_CoFeNiCrAl = Fe: 22.06%-Co: 21.1%-Al: 20.88%-Ni: 19.2%-Cr: 16.76% | 2_NiCoFeAlCr = Al: 27.37%-Ni: 23.16%-Co: 20.57%-Fe: 17.69%-Cr: 11.2%-: 0.0% | 3_FeCoCrNi = Fe: 24.74%-Cr: 21.47%-Co: 21.33%-Ni: 16.89%-Al: 15.57%-: 0.0% | 4_NiCoAlFe = Al: 31.51%-Ni: 25.02%-Co: 20.21%-Fe: 14.91%-Cr: 8.35% | Unassigned = Unknown: 100.0%,1_CoFeNiCrAl : 98.71%|3_FeCoCrNi : 1.29%,6.342,599.5,173.87,5385.6,398.755,2056,70.3
EP3088D,1_600X,1_CoFeNiCrAl = Fe: 22.06%-Co: 21.1%-Al: 20.88%-Ni: 19.2%-Cr: 16.76% | 2_NiCoFeAlCr = Al: 27.37%-Ni: 23.16%-Co: 20.57%-Fe: 17.69%-Cr: 11.2%-: 0.0% | 3_FeCoCrNi = Fe: 24.74%-Cr: 21.47%-Co: 21.33%-Ni: 16.89%-Al: 15.57%-: 0.0% | 4_NiCoAlFe = Al: 31.51%-Ni: 25.02%-Co: 20.21%-Fe: 14.91%-Cr: 8.35% | Unassigned = Unknown: 100.0%,1_CoFeNiCrAl : 97.90%|3_FeCoCrNi : 2.10%,7.382,697.7,195.17,5630.2,399.683,2059,69.9
EP3088D,1_600X,1_CoFeNiCrAl = Fe: 22.06%-Co: 21.1%-Al: 20.88%-Ni: 19.2%-Cr: 16.76% | 2_NiCoFeAlCr = Al: 27.37%-Ni: 23.16%-Co: 20.57%-Fe: 17.69%-Cr: 11.2%-: 0.0% | 3_FeCoCrNi = Fe: 24.74%-Cr: 21.47%-Co: 21.33%-Ni: 16.89%-Al: 15.57%-: 0.0% | 4_NiCoAlFe = Al: 31.51%-Ni: 25.02%-Co: 20.21%-Fe: 14.91%-Cr: 8.35% | Unassigned = Unknown: 100.0%,1_CoFeNiCrAl : 83.75%|2_NiCoFeAlCr : 13.85%|Unassigned : 0.59%|3_FeCoCrNi : 1.81%,8.711,823.3,198.9,4925,410.658,2054,69.6
EP3088D,1_600X,1_CoFeNiCrAl = Fe: 22.06%-Co: 21.1%-Al: 20.88%-Ni: 19.2%-Cr: 16.76% | 2_NiCoFeAlCr = Al: 27.37%-Ni: 23.16%-Co: 20.57%-Fe: 17.69%-Cr: 11.2%-: 0.0% | 3_FeCoCrNi = Fe: 24.74%-Cr: 21.47%-Co: 21.33%-Ni: 16.89%-Al: 15.57%-: 0.0% | 4_NiCoAlFe = Al: 31.51%-Ni: 25.02%-Co: 20.21%-Fe: 14.91%-Cr: 8.35% | Unassigned = Unknown: 100.0%,1_CoFeNiCrAl : 95.31%|3_FeCoCrNi : 0.59%|2_NiCoFeAlCr : 3.81%|Unassigned : 0.28%,9.476,895.7,226.69,5626.6,418.464,2055,69.9
EP3088D,1_600X,1_CoFeNiCrAl = Fe: 22.06%-Co: 21.1%-Al: 20.88%-Ni: 19.2%-Cr: 16.76% | 2_NiCoFeAlCr = Al: 27.37%-Ni: 23.16%-Co: 20.57%-Fe: 17.69%-Cr: 11.2%-: 0.0% | 3_FeCoCrNi = Fe: 24.74%-Cr: 21.47%-Co: 21.33%-Ni: 16.89%-Al: 15.57%-: 0.0% | 4_NiCoAlFe = Al: 31.51%-Ni: 25.02%-Co: 20.21%-Fe: 14.91%-Cr: 8.35% | Unassigned = Unknown: 100.0%,1_CoFeNiCrAl : 17.66%|2_NiCoFeAlCr : 81.76%|Unassigned : 0.57%,6.984,660.1,181.86,5278.8,415.308,2055,70.2
EP3088D,1_600X,1_CoFeNiCrAl = Fe: 22.06%-Co: 21.1%-Al: 20.88%-Ni: 19.2%-Cr: 16.76% | 2_NiCoFeAlCr = Al: 27.37%-Ni: 23.16%-Co: 20.57%-Fe: 17.69%-Cr: 11.2%-: 0.0% | 3_FeCoCrNi = Fe: 24.74%-Cr: 21.47%-Co: 21.33%-Ni: 16.89%-Al: 15.57%-: 0.0% | 4_NiCoAlFe = Al: 31.51%-Ni: 25.02%-Co: 20.21%-Fe: 14.91%-Cr: 8.35% | Unassigned = Unknown: 100.0%,2_NiCoFeAlCr : 20.86%|1_CoFeNiCrAl : 78.32%|Unassigned : 0.83%,9.236,873,222.38,5595.4,414.109,2037,70.2
EP3088D,1_600X,1_CoFeNiCrAl = Fe: 22.06%-Co: 21.1%-Al: 20.88%-Ni: 19.2%-Cr: 16.76% | 2_NiCoFeAlCr = Al: 27.37%-Ni: 23.16%-Co: 20.57%-Fe: 17.69%-Cr: 11.2%-: 0.0% | 3_FeCoCrNi = Fe: 24.74%-Cr: 21.47%-Co: 21.33%-Ni: 16.89%-Al: 15.57%-: 0.0% | 4_NiCoAlFe = Al: 31.51%-Ni: 25.02%-Co: 20.21%-Fe: 14.91%-Cr: 8.35% | Unassigned = Unknown: 100.0%,1_CoFeNiCrAl : 32.66%|2_NiCoFeAlCr : 66.75%|Unassigned : 0.59%,6.745,637.6,180.73,5408.1,406.312,2054,69.7
EP3088D,1_600X,1_CoFeNiCrAl = Fe: 22.06%-Co: 21.1%-Al: 20.88%-Ni: 19.2%-Cr: 16.76% | 2_NiCoFeAlCr = Al: 27.37%-Ni: 23.16%-Co: 20.57%-Fe: 17.69%-Cr: 11.2%-: 0.0% | 3_FeCoCrNi = Fe: 24.74%-Cr: 21.47%-Co: 21.33%-Ni: 16.89%-Al: 15.57%-: 0.0% | 4_NiCoAlFe = Al: 31.51%-Ni: 25.02%-Co: 20.21%-Fe: 14.91%-Cr: 8.35% | Unassigned = Unknown: 100.0%,1_CoFeNiCrAl : 40.98%|2_NiCoFeAlCr : 59.02%,7.904,747.1,198.6,5413.9,414.597,2056,69.8
EP3088D,1_600X,1_CoFeNiCrAl = Fe: 22.06%-Co: 21.1%-Al: 20.88%-Ni: 19.2%-Cr: 16.76% | 2_NiCoFeAlCr = Al: 27.37%-Ni: 23.16%-Co: 20.57%-Fe: 17.69%-Cr: 11.2%-: 0.0% | 3_FeCoCrNi = Fe: 24.74%-Cr: 21.47%-Co: 21.33%-Ni: 16.89%-Al: 15.57%-: 0.0% | 4_NiCoAlFe = Al: 31.51%-Ni: 25.02%-Co: 20.21%-Fe: 14.91%-Cr: 8.35% | Unassigned = Unknown: 100.0%,1_CoFeNiCrAl : 93.32%|2_NiCoFeAlCr : 6.09%|3_FeCoCrNi : 0.59%,9.637,910.9,222.67,5371.6,414.538,2055,70
EP3088D,1_600X,1_CoFeNiCrAl = Fe: 22.06%-Co: 21.1%-Al: 20.88%-Ni: 19.2%-Cr: 16.76% | 2_NiCoFeAlCr = Al: 27.37%-Ni: 23.16%-Co: 20.57%-Fe: 17.69%-Cr: 11.2%-: 0.0% | 3_FeCoCrNi = Fe: 24.74%-Cr: 21.47%-Co: 21.33%-Ni: 16.89%-Al: 15.57%-: 0.0% | 4_NiCoAlFe = Al: 31.51%-Ni: 25.02%-Co: 20.21%-Fe: 14.91%-Cr: 8.35% | Unassigned = Unknown: 100.0%,1_CoFeNiCrAl : 99.28%|2_NiCoFeAlCr : 0.72%,9.268,876,224.97,5680.6,414.699,2055,70.1
EP3088D,1_600X,1_CoFeNiCrAl = Fe: 22.06%-Co: 21.1%-Al: 20.88%-Ni: 19.2%-Cr: 16.76% | 2_NiCoFeAlCr = Al: 27.37%-Ni: 23.16%-Co: 20.57%-Fe: 17.69%-Cr: 11.2%-: 0.0% | 3_FeCoCrNi = Fe: 24.74%-Cr: 21.47%-Co: 21.33%-Ni: 16.89%-Al: 15.57%-: 0.0% | 4_NiCoAlFe = Al: 31.51%-Ni: 25.02%-Co: 20.21%-Fe: 14.91%-Cr: 8.35% | Unassigned = Unknown: 100.0%,2_NiCoFeAlCr : 54.74%|1_CoFeNiCrAl : 44.67%|Unassigned : 0.59%,8.114,767,204.74,5549.8,420.08,2056,70.1
EP3088D,1_600X,1_CoFeNiCrAl = Fe: 22.06%-Co: 21.1%-Al: 20.88%-Ni: 19.2%-Cr: 16.76% | 2_NiCoFeAlCr = Al: 27.37%-Ni: 23.16%-Co: 20.57%-Fe: 17.69%-Cr: 11.2%-: 0.0% | 3_FeCoCrNi = Fe: 24.74%-Cr: 21.47%-Co: 21.33%-Ni: 16.89%-Al: 15.57%-: 0.0% | 4_NiCoAlFe = Al: 31.51%-Ni: 25.02%-Co: 20.21%-Fe: 14.91%-Cr: 8.35% | Unassigned = Unknown: 100.0%,1_CoFeNiCrAl : 96.28%|3_FeCoCrNi : 1.36%|Unassigned : 2.36%,9.296,878.7,230.15,5879,420.074,2055,69.7
EP3088D,1_600X,1_CoFeNiCrAl = Fe: 22.06%-Co: 21.1%-Al: 20.88%-Ni: 19.2%-Cr: 16.76% | 2_NiCoFeAlCr = Al: 27.37%-Ni: 23.16%-Co: 20.57%-Fe: 17.69%-Cr: 11.2%-: 0.0% | 3_FeCoCrNi = Fe: 24.74%-Cr: 21.47%-Co: 21.33%-Ni: 16.89%-Al: 15.57%-: 0.0% | 4_NiCoAlFe = Al: 31.51%-Ni: 25.02%-Co: 20.21%-Fe: 14.91%-Cr: 8.35% | Unassigned = Unknown: 100.0%,1_CoFeNiCrAl : 63.96%|2_NiCoFeAlCr : 36.04%,7.162,676.9,191.13,5601.1,426.029,2055,70.2
EP3088D,1_600X,1_CoFeNiCrAl = Fe: 22.06%-Co: 21.1%-Al: 20.88%-Ni: 19.2%-Cr: 16.76% | 2_NiCoFeAlCr = Al: 27.37%-Ni: 23.16%-Co: 20.57%-Fe: 17.69%-Cr: 11.2%-: 0.0% | 3_FeCoCrNi = Fe: 24.74%-Cr: 21.47%-Co: 21.33%-Ni: 16.89%-Al: 15.57%-: 0.0% | 4_NiCoAlFe = Al: 31.51%-Ni: 25.02%-Co: 20.21%-Fe: 14.91%-Cr: 8.35% | Unassigned = Unknown: 100.0%,1_CoFeNiCrAl : 100.00%,6.172,583.4,174.53,5567.9,416.623,2054,70.1
EP3088D,1_600X,1_CoFeNiCrAl = Fe: 22.06%-Co: 21.1%-Al: 20.88%-Ni: 19.2%-Cr: 16.76% | 2_NiCoFeAlCr = Al: 27.37%-Ni: 23.16%-Co: 20.57%-Fe: 17.69%-Cr: 11.2%-: 0.0% | 3_FeCoCrNi = Fe: 24.74%-Cr: 21.47%-Co: 21.33%-Ni: 16.89%-Al: 15.57%-: 0.0% | 4_NiCoAlFe = Al: 31.51%-Ni: 25.02%-Co: 20.21%-Fe: 14.91%-Cr: 8.35% | Unassigned = Unknown: 100.0%,1_CoFeNiCrAl : 5.76%|2_NiCoFeAlCr : 85.89%|Unassigned : 0.59%|4_NiCoAlFe : 7.76%,4.952,468.1,147.47,5182.9,425.935,2076,69.8
EP3088D,1_600X,1_CoFeNiCrAl = Fe: 22.06%-Co: 21.1%-Al: 20.88%-Ni: 19.2%-Cr: 16.76% | 2_NiCoFeAlCr = Al: 27.37%-Ni: 23.16%-Co: 20.57%-Fe: 17.69%-Cr: 11.2%-: 0.0% | 3_FeCoCrNi = Fe: 24.74%-Cr: 21.47%-Co: 21.33%-Ni: 16.89%-Al: 15.57%-: 0.0% | 4_NiCoAlFe = Al: 31.51%-Ni: 25.02%-Co: 20.21%-Fe: 14.91%-Cr: 8.35% | Unassigned = Unknown: 100.0%,2_NiCoFeAlCr : 23.92%|1_CoFeNiCrAl : 75.49%|Unassigned : 0.59%,7.409,700.3,191.66,5440.6,413.876,2035,70.2
EP3088D,1_600X,1_CoFeNiCrAl = Fe: 22.06%-Co: 21.1%-Al: 20.88%-Ni: 19.2%-Cr: 16.76% | 2_NiCoFeAlCr = Al: 27.37%-Ni: 23.16%-Co: 20.57%-Fe: 17.69%-Cr: 11.2%-: 0.0% | 3_FeCoCrNi = Fe: 24.74%-Cr: 21.47%-Co: 21.33%-Ni: 16.89%-Al: 15.57%-: 0.0% | 4_NiCoAlFe = Al: 31.51%-Ni: 25.02%-Co: 20.21%-Fe: 14.91%-Cr: 8.35% | Unassigned = Unknown: 100.0%,2_NiCoFeAlCr : 55.13%|1_CoFeNiCrAl : 43.14%|Unassigned : 1.73%,9.075,857.8,214.11,5346.8,409.883,2056,69.9
EP3088D,1_600X,1_CoFeNiCrAl = Fe: 22.06%-Co: 21.1%-Al: 20.88%-Ni: 19.2%-Cr: 16.76% | 2_NiCoFeAlCr = Al: 27.37%-Ni: 23.16%-Co: 20.57%-Fe: 17.69%-Cr: 11.2%-: 0.0% | 3_FeCoCrNi = Fe: 24.74%-Cr: 21.47%-Co: 21.33%-Ni: 16.89%-Al: 15.57%-: 0.0% | 4_NiCoAlFe = Al: 31.51%-Ni: 25.02%-Co: 20.21%-Fe: 14.91%-Cr: 8.35% | Unassigned = Unknown: 100.0%,1_CoFeNiCrAl : 19.62%|2_NiCoFeAlCr : 78.80%|Unassigned : 1.59%,7.423,701.7,190.73,5385.1,414.574,2062,70.1
EP3088D,1_600X,1_CoFeNiCrAl = Fe: 22.06%-Co: 21.1%-Al: 20.88%-Ni: 19.2%-Cr: 16.76% | 2_NiCoFeAlCr = Al: 27.37%-Ni: 23.16%-Co: 20.57%-Fe: 17.69%-Cr: 11.2%-: 0.0% | 3_FeCoCrNi = Fe: 24.74%-Cr: 21.47%-Co: 21.33%-Ni: 16.89%-Al: 15.57%-: 0.0% | 4_NiCoAlFe = Al: 31.51%-Ni: 25.02%-Co: 20.21%-Fe: 14.91%-Cr: 8.35% | Unassigned = Unknown: 100.0%,1_CoFeNiCrAl : 49.57%|2_NiCoFeAlCr : 49.98%|Unassigned : 0.45%,8.914,842.5,208.09,5191.1,417.623,2055,69.3
EP3088D,1_600X,1_CoFeNiCrAl = Fe: 22.06%-Co: 21.1%-Al: 20.88%-Ni: 19.2%-Cr: 16.76% | 2_NiCoFeAlCr = Al: 27.37%-Ni: 23.16%-Co: 20.57%-Fe: 17.69%-Cr: 11.2%-: 0.0% | 3_FeCoCrNi = Fe: 24.74%-Cr: 21.47%-Co: 21.33%-Ni: 16.89%-Al: 15.57%-: 0.0% | 4_NiCoAlFe = Al: 31.51%-Ni: 25.02%-Co: 20.21%-Fe: 14.91%-Cr: 8.35% | Unassigned = Unknown: 100.0%,1_CoFeNiCrAl : 94.25%|3_FeCoCrNi : 4.43%|Unassigned : 1.32%,4.686,442.9,147.71,5492.8,402.703,2055,70.7
EP3088D,1_600X,1_CoFeNiCrAl = Fe: 22.06%-Co: 21.1%-Al: 20.88%-Ni: 19.2%-Cr: 16.76% | 2_NiCoFeAlCr = Al: 27.37%-Ni: 23.16%-Co: 20.57%-Fe: 17.69%-Cr: 11.2%-: 0.0% | 3_FeCoCrNi = Fe: 24.74%-Cr: 21.47%-Co: 21.33%-Ni: 16.89%-Al: 15.57%-: 0.0% | 4_NiCoAlFe = Al: 31.51%-Ni: 25.02%-Co: 20.21%-Fe: 14.91%-Cr: 8.35% | Unassigned = Unknown: 100.0%,1_CoFeNiCrAl : 99.13%|3_FeCoCrNi : 0.87%,7.05,666.3,191.3,5700.2,425.805,2056,70.3
EP3088D,1_600X,1_CoFeNiCrAl = Fe: 22.06%-Co: 21.1%-Al: 20.88%-Ni: 19.2%-Cr: 16.76% | 2_NiCoFeAlCr = Al: 27.37%-Ni: 23.16%-Co: 20.57%-Fe: 17.69%-Cr: 11.2%-: 0.0% | 3_FeCoCrNi = Fe: 24.74%-Cr: 21.47%-Co: 21.33%-Ni: 16.89%-Al: 15.57%-: 0.0% | 4_NiCoAlFe = Al: 31.51%-Ni: 25.02%-Co: 20.21%-Fe: 14.91%-Cr: 8.35% | Unassigned = Unknown: 100.0%,1_CoFeNiCrAl : 100.00%,9.574,905,232.73,5814.4,429.335,2058,70.2
EP3088D,1_600X,1_CoFeNiCrAl = Fe: 22.06%-Co: 21.1%-Al: 20.88%-Ni: 19.2%-Cr: 16.76% | 2_NiCoFeAlCr = Al: 27.37%-Ni: 23.16%-Co: 20.57%-Fe: 17.69%-Cr: 11.2%-: 0.0% | 3_FeCoCrNi = Fe: 24.74%-Cr: 21.47%-Co: 21.33%-Ni: 16.89%-Al: 15.57%-: 0.0% | 4_NiCoAlFe = Al: 31.51%-Ni: 25.02%-Co: 20.21%-Fe: 14.91%-Cr: 8.35% | Unassigned = Unknown: 100.0%,2_NiCoFeAlCr : 10.75%|1_CoFeNiCrAl : 89.25%,5.149,486.7,158.78,5670.7,419.328,2054,70.3
EP3088D,1_600X,1_CoFeNiCrAl = Fe: 22.06%-Co: 21.1%-Al: 20.88%-Ni: 19.2%-Cr: 16.76% | 2_NiCoFeAlCr = Al: 27.37%-Ni: 23.16%-Co: 20.57%-Fe: 17.69%-Cr: 11.2%-: 0.0% | 3_FeCoCrNi = Fe: 24.74%-Cr: 21.47%-Co: 21.33%-Ni: 16.89%-Al: 15.57%-: 0.0% | 4_NiCoAlFe = Al: 31.51%-Ni: 25.02%-Co: 20.21%-Fe: 14.91%-Cr: 8.35% | Unassigned = Unknown: 100.0%,2_NiCoFeAlCr : 74.23%|1_CoFeNiCrAl : 25.20%|4_NiCoAlFe : 0.57%,10.094,954,237.84,5713.5,429.4,2054,69.9
EP3088D,1_600X,1_CoFeNiCrAl = Fe: 22.06%-Co: 21.1%-Al: 20.88%-Ni: 19.2%-Cr: 16.76% | 2_NiCoFeAlCr = Al: 27.37%-Ni: 23.16%-Co: 20.57%-Fe: 17.69%-Cr: 11.2%-: 0.0% | 3_FeCoCrNi = Fe: 24.74%-Cr: 21.47%-Co: 21.33%-Ni: 16.89%-Al: 15.57%-: 0.0% | 4_NiCoAlFe = Al: 31.51%-Ni: 25.02%-Co: 20.21%-Fe: 14.91%-Cr: 8.35% | Unassigned = Unknown: 100.0%,2_NiCoFeAlCr : 83.29%|1_CoFeNiCrAl : 6.35%|Unassigned : 10.36%,7.69,726.9,193.1,5307.5,424.604,2054,69.7
EP3088D,1_600X,1_CoFeNiCrAl = Fe: 22.06%-Co: 21.1%-Al: 20.88%-Ni: 19.2%-Cr: 16.76% | 2_NiCoFeAlCr = Al: 27.37%-Ni: 23.16%-Co: 20.57%-Fe: 17.69%-Cr: 11.2%-: 0.0% | 3_FeCoCrNi = Fe: 24.74%-Cr: 21.47%-Co: 21.33%-Ni: 16.89%-Al: 15.57%-: 0.0% | 4_NiCoAlFe = Al: 31.51%-Ni: 25.02%-Co: 20.21%-Fe: 14.91%-Cr: 8.35% | Unassigned = Unknown: 100.0%,2_NiCoFeAlCr : 0.39%|1_CoFeNiCrAl : 98.99%|3_FeCoCrNi : 0.61%,6.224,588.3,173.19,5450,405.003,2055,70.1
EP3088D,1_600X,1_CoFeNiCrAl = Fe: 22.06%-Co: 21.1%-Al: 20.88%-Ni: 19.2%-Cr: 16.76% | 2_NiCoFeAlCr = Al: 27.37%-Ni: 23.16%-Co: 20.57%-Fe: 17.69%-Cr: 11.2%-: 0.0% | 3_FeCoCrNi = Fe: 24.74%-Cr: 21.47%-Co: 21.33%-Ni: 16.89%-Al: 15.57%-: 0.0% | 4_NiCoAlFe = Al: 31.51%-Ni: 25.02%-Co: 20.21%-Fe: 14.91%-Cr: 8.35% | Unassigned = Unknown: 100.0%,2_NiCoFeAlCr : 58.33%|1_CoFeNiCrAl : 39.34%|Unassigned : 2.33%,9.366,885.3,216.2,5263.4,412.097,2056,69.8
EP3088D,1_600X,1_CoFeNiCrAl = Fe: 22.06%-Co: 21.1%-Al: 20.88%-Ni: 19.2%-Cr: 16.76% | 2_NiCoFeAlCr = Al: 27.37%-Ni: 23.16%-Co: 20.57%-Fe: 17.69%-Cr: 11.2%-: 0.0% | 3_FeCoCrNi = Fe: 24.74%-Cr: 21.47%-Co: 21.33%-Ni: 16.89%-Al: 15.57%-: 0.0% | 4_NiCoAlFe = Al: 31.51%-Ni: 25.02%-Co: 20.21%-Fe: 14.91%-Cr: 8.35% | Unassigned = Unknown: 100.0%,2_NiCoFeAlCr : 70.15%|1_CoFeNiCrAl : 22.80%|Unassigned : 7.05%,5.32,502.9,155.33,5282.1,408.198,2054,69.7
EP3088D,1_600X,1_CoFeNiCrAl = Fe: 22.06%-Co: 21.1%-Al: 20.88%-Ni: 19.2%-Cr: 16.76% | 2_NiCoFeAlCr = Al: 27.37%-Ni: 23.16%-Co: 20.57%-Fe: 17.69%-Cr: 11.2%-: 0.0% | 3_FeCoCrNi = Fe: 24.74%-Cr: 21.47%-Co: 21.33%-Ni: 16.89%-Al: 15.57%-: 0.0% | 4_NiCoAlFe = Al: 31.51%-Ni: 25.02%-Co: 20.21%-Fe: 14.91%-Cr: 8.35% | Unassigned = Unknown: 100.0%,1_CoFeNiCrAl : 95.91%|3_FeCoCrNi : 4.09%,6.13,579.4,171.52,5442.7,407.092,2055,69.6
EP3088D,1_600X,1_CoFeNiCrAl = Fe: 22.06%-Co: 21.1%-Al: 20.88%-Ni: 19.2%-Cr: 16.76% | 2_NiCoFeAlCr = Al: 27.37%-Ni: 23.16%-Co: 20.57%-Fe: 17.69%-Cr: 11.2%-: 0.0% | 3_FeCoCrNi = Fe: 24.74%-Cr: 21.47%-Co: 21.33%-Ni: 16.89%-Al: 15.57%-: 0.0% | 4_NiCoAlFe = Al: 31.51%-Ni: 25.02%-Co: 20.21%-Fe: 14.91%-Cr: 8.35% | Unassigned = Unknown: 100.0%,1_CoFeNiCrAl : 92.86%|3_FeCoCrNi : 7.14%,4.835,457,147.44,5306.6,398.657,2077,70
EP3088D,1_600X,1_CoFeNiCrAl = Fe: 22.06%-Co: 21.1%-Al: 20.88%-Ni: 19.2%-Cr: 16.76% | 2_NiCoFeAlCr = Al: 27.37%-Ni: 23.16%-Co: 20.57%-Fe: 17.69%-Cr: 11.2%-: 0.0% | 3_FeCoCrNi = Fe: 24.74%-Cr: 21.47%-Co: 21.33%-Ni: 16.89%-Al: 15.57%-: 0.0% | 4_NiCoAlFe = Al: 31.51%-Ni: 25.02%-Co: 20.21%-Fe: 14.91%-Cr: 8.35% | Unassigned = Unknown: 100.0%,1_CoFeNiCrAl : 100.00%,7.136,674.5,184.39,5292.4,409.083,2056,70.1
EP3088D,1_600X,1_CoFeNiCrAl = Fe: 22.06%-Co: 21.1%-Al: 20.88%-Ni: 19.2%-Cr: 16.76% | 2_NiCoFeAlCr = Al: 27.37%-Ni: 23.16%-Co: 20.57%-Fe: 17.69%-Cr: 11.2%-: 0.0% | 3_FeCoCrNi = Fe: 24.74%-Cr: 21.47%-Co: 21.33%-Ni: 16.89%-Al: 15.57%-: 0.0% | 4_NiCoAlFe = Al: 31.51%-Ni: 25.02%-Co: 20.21%-Fe: 14.91%-Cr: 8.35% | Unassigned = Unknown: 100.0%,2_NiCoFeAlCr : 46.97%|1_CoFeNiCrAl : 53.03%,6.796,642.4,175.32,5096.3,412.403,2056,69.9
EP3088D,1_600X,1_CoFeNiCrAl = Fe: 22.06%-Co: 21.1%-Al: 20.88%-Ni: 19.2%-Cr: 16.76% | 2_NiCoFeAlCr = Al: 27.37%-Ni: 23.16%-Co: 20.57%-Fe: 17.69%-Cr: 11.2%-: 0.0% | 3_FeCoCrNi = Fe: 24.74%-Cr: 21.47%-Co: 21.33%-Ni: 16.89%-Al: 15.57%-: 0.0% | 4_NiCoAlFe = Al: 31.51%-Ni: 25.02%-Co: 20.21%-Fe: 14.91%-Cr: 8.35% | Unassigned = Unknown: 100.0%,2_NiCoFeAlCr : 72.17%|4_NiCoAlFe : 0.59%|1_CoFeNiCrAl : 27.25%,8.703,822.6,202.85,5094.9,424.906,2055,70.3
EP3088D,1_600X,1_CoFeNiCrAl = Fe: 22.06%-Co: 21.1%-Al: 20.88%-Ni: 19.2%-Cr: 16.76% | 2_NiCoFeAlCr = Al: 27.37%-Ni: 23.16%-Co: 20.57%-Fe: 17.69%-Cr: 11.2%-: 0.0% | 3_FeCoCrNi = Fe: 24.74%-Cr: 21.47%-Co: 21.33%-Ni: 16.89%-Al: 15.57%-: 0.0% | 4_NiCoAlFe = Al: 31.51%-Ni: 25.02%-Co: 20.21%-Fe: 14.91%-Cr: 8.35% | Unassigned = Unknown: 100.0%,1_CoFeNiCrAl : 98.80%|3_FeCoCrNi : 1.20%,3.223,304.6,124.22,5888.5,399.682,2054,69.8
EP3088D,1_600X,1_CoFeNiCrAl = Fe: 22.06%-Co: 21.1%-Al: 20.88%-Ni: 19.2%-Cr: 16.76% | 2_NiCoFeAlCr = Al: 27.37%-Ni: 23.16%-Co: 20.57%-Fe: 17.69%-Cr: 11.2%-: 0.0% | 3_FeCoCrNi = Fe: 24.74%-Cr: 21.47%-Co: 21.33%-Ni: 16.89%-Al: 15.57%-: 0.0% | 4_NiCoAlFe = Al: 31.51%-Ni: 25.02%-Co: 20.21%-Fe: 14.91%-Cr: 8.35% | Unassigned = Unknown: 100.0%,1_CoFeNiCrAl : 99.76%|3_FeCoCrNi : 0.24%,4.521,427.3,148.92,5774.4,413.814,2078,70.1
EP3088D,1_600X,1_CoFeNiCrAl = Fe: 22.06%-Co: 21.1%-Al: 20.88%-Ni: 19.2%-Cr: 16.76% | 2_NiCoFeAlCr = Al: 27.37%-Ni: 23.16%-Co: 20.57%-Fe: 17.69%-Cr: 11.2%-: 0.0% | 3_FeCoCrNi = Fe: 24.74%-Cr: 21.47%-Co: 21.33%-Ni: 16.89%-Al: 15.57%-: 0.0% | 4_NiCoAlFe = Al: 31.51%-Ni: 25.02%-Co: 20.21%-Fe: 14.91%-Cr: 8.35% | Unassigned = Unknown: 100.0%,1_CoFeNiCrAl : 49.36%|2_NiCoFeAlCr : 50.64%,5.025,474.9,152.07,5389.7,417.2,2048,70
EP3088D,1_600X,1_CoFeNiCrAl = Fe: 22.06%-Co: 21.1%-Al: 20.88%-Ni: 19.2%-Cr: 16.76% | 2_NiCoFeAlCr = Al: 27.37%-Ni: 23.16%-Co: 20.57%-Fe: 17.69%-Cr: 11.2%-: 0.0% | 3_FeCoCrNi = Fe: 24.74%-Cr: 21.47%-Co: 21.33%-Ni: 16.89%-Al: 15.57%-: 0.0% | 4_NiCoAlFe = Al: 31.51%-Ni: 25.02%-Co: 20.21%-Fe: 14.91%-Cr: 8.35% | Unassigned = Unknown: 100.0%,1_CoFeNiCrAl : 38.16%|2_NiCoFeAlCr : 61.27%|4_NiCoAlFe : 0.57%,2.785,263.2,110.22,5489,394.929,2054,70.2
EP3088D,1_600X,1_CoFeNiCrAl = Fe: 22.06%-Co: 21.1%-Al: 20.88%-Ni: 19.2%-Cr: 16.76% | 2_NiCoFeAlCr = Al: 27.37%-Ni: 23.16%-Co: 20.57%-Fe: 17.69%-Cr: 11.2%-: 0.0% | 3_FeCoCrNi = Fe: 24.74%-Cr: 21.47%-Co: 21.33%-Ni: 16.89%-Al: 15.57%-: 0.0% | 4_NiCoAlFe = Al: 31.51%-Ni: 25.02%-Co: 20.21%-Fe: 14.91%-Cr: 8.35% | Unassigned = Unknown: 100.0%,1_CoFeNiCrAl : 64.63%|2_NiCoFeAlCr : 34.24%|Unassigned : 0.57%|4_NiCoAlFe : 0.57%,6.36,601.2,171.73,5256.1,410.746,2055,69.8
EP3088D,1_600X,1_CoFeNiCrAl = Fe: 22.06%-Co: 21.1%-Al: 20.88%-Ni: 19.2%-Cr: 16.76% | 2_NiCoFeAlCr = Al: 27.37%-Ni: 23.16%-Co: 20.57%-Fe: 17.69%-Cr: 11.2%-: 0.0% | 3_FeCoCrNi = Fe: 24.74%-Cr: 21.47%-Co: 21.33%-Ni: 16.89%-Al: 15.57%-: 0.0% | 4_NiCoAlFe = Al: 31.51%-Ni: 25.02%-Co: 20.21%-Fe: 14.91%-Cr: 8.35% | Unassigned = Unknown: 100.0%,1_CoFeNiCrAl : 77.09%|2_NiCoFeAlCr : 22.91%,4.732,447.3,143.25,5155.4,403.7,2055,70.3
EP3088D,1_600X,1_CoFeNiCrAl = Fe: 22.06%-Co: 21.1%-Al: 20.88%-Ni: 19.2%-Cr: 16.76% | 2_NiCoFeAlCr = Al: 27.37%-Ni: 23.16%-Co: 20.57%-Fe: 17.69%-Cr: 11.2%-: 0.0% | 3_FeCoCrNi = Fe: 24.74%-Cr: 21.47%-Co: 21.33%-Ni: 16.89%-Al: 15.57%-: 0.0% | 4_NiCoAlFe = Al: 31.51%-Ni: 25.02%-Co: 20.21%-Fe: 14.91%-Cr: 8.35% | Unassigned = Unknown: 100.0%,1_CoFeNiCrAl : 98.79%|Unassigned : 0.59%|2_NiCoFeAlCr : 0.62%,6.177,583.9,168.69,5249.4,411.034,2066,70.2
EP3088D,1_600X,1_CoFeNiCrAl = Fe: 22.06%-Co: 21.1%-Al: 20.88%-Ni: 19.2%-Cr: 16.76% | 2_NiCoFeAlCr = Al: 27.37%-Ni: 23.16%-Co: 20.57%-Fe: 17.69%-Cr: 11.2%-: 0.0% | 3_FeCoCrNi = Fe: 24.74%-Cr: 21.47%-Co: 21.33%-Ni: 16.89%-Al: 15.57%-: 0.0% | 4_NiCoAlFe = Al: 31.51%-Ni: 25.02%-Co: 20.21%-Fe: 14.91%-Cr: 8.35% | Unassigned = Unknown: 100.0%,2_NiCoFeAlCr : 45.63%|1_CoFeNiCrAl : 54.37%,7.307,690.7,190.06,5437.3,412.918,2059,70.1
EP3088D,1_600X,1_CoFeNiCrAl = Fe: 22.06%-Co: 21.1%-Al: 20.88%-Ni: 19.2%-Cr: 16.76% | 2_NiCoFeAlCr = Al: 27.37%-Ni: 23.16%-Co: 20.57%-Fe: 17.69%-Cr: 11.2%-: 0.0% | 3_FeCoCrNi = Fe: 24.74%-Cr: 21.47%-Co: 21.33%-Ni: 16.89%-Al: 15.57%-: 0.0% | 4_NiCoAlFe = Al: 31.51%-Ni: 25.02%-Co: 20.21%-Fe: 14.91%-Cr: 8.35% | Unassigned = Unknown: 100.0%,2_NiCoFeAlCr : 96.34%|1_CoFeNiCrAl : 3.09%|4_NiCoAlFe : 0.57%,4.629,437.6,138.15,4943.1,403.834,2051,69.9
EP3088D,1_600X,1_CoFeNiCrAl = Fe: 22.06%-Co: 21.1%-Al: 20.88%-Ni: 19.2%-Cr: 16.76% | 2_NiCoFeAlCr = Al: 27.37%-Ni: 23.16%-Co: 20.57%-Fe: 17.69%-Cr: 11.2%-: 0.0% | 3_FeCoCrNi = Fe: 24.74%-Cr: 21.47%-Co: 21.33%-Ni: 16.89%-Al: 15.57%-: 0.0% | 4_NiCoAlFe = Al: 31.51%-Ni: 25.02%-Co: 20.21%-Fe: 14.91%-Cr: 8.35% | Unassigned = Unknown: 100.0%,1_CoFeNiCrAl : 99.54%|2_NiCoFeAlCr : 0.46%,9.652,912.3,221.09,5302.8,402.181,2016,69.4
EP3088D,1_600X,1_CoFeNiCrAl = Fe: 22.06%-Co: 21.1%-Al: 20.88%-Ni: 19.2%-Cr: 16.76% | 2_NiCoFeAlCr = Al: 27.37%-Ni: 23.16%-Co: 20.57%-Fe: 17.69%-Cr: 11.2%-: 0.0% | 3_FeCoCrNi = Fe: 24.74%-Cr: 21.47%-Co: 21.33%-Ni: 16.89%-Al: 15.57%-: 0.0% | 4_NiCoAlFe = Al: 31.51%-Ni: 25.02%-Co: 20.21%-Fe: 14.91%-Cr: 8.35% | Unassigned = Unknown: 100.0%,1_CoFeNiCrAl : 89.00%|3_FeCoCrNi : 10.94%|Unassigned : 0.06%,8.314,785.8,215.66,5906.7,419.251,2056,70.1
EP3088D,1_600X,1_CoFeNiCrAl = Fe: 22.06%-Co: 21.1%-Al: 20.88%-Ni: 19.2%-Cr: 16.76% | 2_NiCoFeAlCr = Al: 27.37%-Ni: 23.16%-Co: 20.57%-Fe: 17.69%-Cr: 11.2%-: 0.0% | 3_FeCoCrNi = Fe: 24.74%-Cr: 21.47%-Co: 21.33%-Ni: 16.89%-Al: 15.57%-: 0.0% | 4_NiCoAlFe = Al: 31.51%-Ni: 25.02%-Co: 20.21%-Fe: 14.91%-Cr: 8.35% | Unassigned = Unknown: 100.0%,1_CoFeNiCrAl : 85.50%|2_NiCoFeAlCr : 14.50%,8.66,818.5,220.58,5885.1,425.047,2054,69.7
EP3088D,1_600X,1_CoFeNiCrAl = Fe: 22.06%-Co: 21.1%-Al: 20.88%-Ni: 19.2%-Cr: 16.76% | 2_NiCoFeAlCr = Al: 27.37%-Ni: 23.16%-Co: 20.57%-Fe: 17.69%-Cr: 11.2%-: 0.0% | 3_FeCoCrNi = Fe: 24.74%-Cr: 21.47%-Co: 21.33%-Ni: 16.89%-Al: 15.57%-: 0.0% | 4_NiCoAlFe = Al: 31.51%-Ni: 25.02%-Co: 20.21%-Fe: 14.91%-Cr: 8.35% | Unassigned = Unknown: 100.0%,2_NiCoFeAlCr : 43.69%|1_CoFeNiCrAl : 56.31%,8.541,807.3,213.42,5651.8,424.355,2054,69.9
EP3088D,1_600X,1_CoFeNiCrAl = Fe: 22.06%-Co: 21.1%-Al: 20.88%-Ni: 19.2%-Cr: 16.76% | 2_NiCoFeAlCr = Al: 27.37%-Ni: 23.16%-Co: 20.57%-Fe: 17.69%-Cr: 11.2%-: 0.0% | 3_FeCoCrNi = Fe: 24.74%-Cr: 21.47%-Co: 21.33%-Ni: 16.89%-Al: 15.57%-: 0.0% | 4_NiCoAlFe = Al: 31.51%-Ni: 25.02%-Co: 20.21%-Fe: 14.91%-Cr: 8.35% | Unassigned = Unknown: 100.0%,2_NiCoFeAlCr : 68.71%|1_CoFeNiCrAl : 30.16%|Unassigned : 1.12%,8.567,809.7,202.78,5171.6,408.141,2054,69.6
EP3088D,1_600X,1_CoFeNiCrAl = Fe: 22.06%-Co: 21.1%-Al: 20.88%-Ni: 19.2%-Cr: 16.76% | 2_NiCoFeAlCr = Al: 27.37%-Ni: 23.16%-Co: 20.57%-Fe: 17.69%-Cr: 11.2%-: 0.0% | 3_FeCoCrNi = Fe: 24.74%-Cr: 21.47%-Co: 21.33%-Ni: 16.89%-Al: 15.57%-: 0.0% | 4_NiCoAlFe = Al: 31.51%-Ni: 25.02%-Co: 20.21%-Fe: 14.91%-Cr: 8.35% | Unassigned = Unknown: 100.0%,2_NiCoFeAlCr : 61.17%|4_NiCoAlFe : 2.19%|1_CoFeNiCrAl : 36.64%,7.163,677,184.34,5267.4,408.141,2052,70.4
EP3088D,1_600X,1_CoFeNiCrAl = Fe: 22.06%-Co: 21.1%-Al: 20.88%-Ni: 19.2%-Cr: 16.76% | 2_NiCoFeAlCr = Al: 27.37%-Ni: 23.16%-Co: 20.57%-Fe: 17.69%-Cr: 11.2%-: 0.0% | 3_FeCoCrNi = Fe: 24.74%-Cr: 21.47%-Co: 21.33%-Ni: 16.89%-Al: 15.57%-: 0.0% | 4_NiCoAlFe = Al: 31.51%-Ni: 25.02%-Co: 20.21%-Fe: 14.91%-Cr: 8.35% | Unassigned = Unknown: 100.0%,2_NiCoFeAlCr : 58.21%|1_CoFeNiCrAl : 33.43%|Unassigned : 8.37%,7.207,681.2,182.78,5159.6,408.268,2055,70
EP3088D,1_600X,1_CoFeNiCrAl = Fe: 22.06%-Co: 21.1%-Al: 20.88%-Ni: 19.2%-Cr: 16.76% | 2_NiCoFeAlCr = Al: 27.37%-Ni: 23.16%-Co: 20.57%-Fe: 17.69%-Cr: 11.2%-: 0.0% | 3_FeCoCrNi = Fe: 24.74%-Cr: 21.47%-Co: 21.33%-Ni: 16.89%-Al: 15.57%-: 0.0% | 4_NiCoAlFe = Al: 31.51%-Ni: 25.02%-Co: 20.21%-Fe: 14.91%-Cr: 8.35% | Unassigned = Unknown: 100.0%,1_CoFeNiCrAl : 14.60%|2_NiCoFeAlCr : 85.40%,6.135,579.9,172.56,5494.1,420.676,2055,69.7
EP3088D,1_600X,1_CoFeNiCrAl = Fe: 22.06%-Co: 21.1%-Al: 20.88%-Ni: 19.2%-Cr: 16.76% | 2_NiCoFeAlCr = Al: 27.37%-Ni: 23.16%-Co: 20.57%-Fe: 17.69%-Cr: 11.2%-: 0.0% | 3_FeCoCrNi = Fe: 24.74%-Cr: 21.47%-Co: 21.33%-Ni: 16.89%-Al: 15.57%-: 0.0% | 4_NiCoAlFe = Al: 31.51%-Ni: 25.02%-Co: 20.21%-Fe: 14.91%-Cr: 8.35% | Unassigned = Unknown: 100.0%,2_NiCoFeAlCr : 85.01%|4_NiCoAlFe : 7.21%|1_CoFeNiCrAl : 7.78%,6.963,658.2,183.3,5366.4,417.767,2061,69.6
EP3088D,1_600X,1_CoFeNiCrAl = Fe: 22.06%-Co: 21.1%-Al: 20.88%-Ni: 19.2%-Cr: 16.76% | 2_NiCoFeAlCr = Al: 27.37%-Ni: 23.16%-Co: 20.57%-Fe: 17.69%-Cr: 11.2%-: 0.0% | 3_FeCoCrNi = Fe: 24.74%-Cr: 21.47%-Co: 21.33%-Ni: 16.89%-Al: 15.57%-: 0.0% | 4_NiCoAlFe = Al: 31.51%-Ni: 25.02%-Co: 20.21%-Fe: 14.91%-Cr: 8.35% | Unassigned = Unknown: 100.0%,1_CoFeNiCrAl : 74.50%|2_NiCoFeAlCr : 25.50%,7.489,707.8,186.45,5138.2,402.962,2053,70
EP3088D,1_600X,1_CoFeNiCrAl = Fe: 22.06%-Co: 21.1%-Al: 20.88%-Ni: 19.2%-Cr: 16.76% | 2_NiCoFeAlCr = Al: 27.37%-Ni: 23.16%-Co: 20.57%-Fe: 17.69%-Cr: 11.2%-: 0.0% | 3_FeCoCrNi = Fe: 24.74%-Cr: 21.47%-Co: 21.33%-Ni: 16.89%-Al: 15.57%-: 0.0% | 4_NiCoAlFe = Al: 31.51%-Ni: 25.02%-Co: 20.21%-Fe: 14.91%-Cr: 8.35% | Unassigned = Unknown: 100.0%,1_CoFeNiCrAl : 5.85%|2_NiCoFeAlCr : 94.15%,8.611,813.9,200.39,5044,426.072,2055,69.9
EP3088D,1_600X,1_CoFeNiCrAl = Fe: 22.06%-Co: 21.1%-Al: 20.88%-Ni: 19.2%-Cr: 16.76% | 2_NiCoFeAlCr = Al: 27.37%-Ni: 23.16%-Co: 20.57%-Fe: 17.69%-Cr: 11.2%-: 0.0% | 3_FeCoCrNi = Fe: 24.74%-Cr: 21.47%-Co: 21.33%-Ni: 16.89%-Al: 15.57%-: 0.0% | 4_NiCoAlFe = Al: 31.51%-Ni: 25.02%-Co: 20.21%-Fe: 14.91%-Cr: 8.35% | Unassigned = Unknown: 100.0%,1_CoFeNiCrAl : 96.50%|3_FeCoCrNi : 3.50%,7.187,679.3,207.44,6406.9,419.101,2044,70
EP3088D,1_600X,1_CoFeNiCrAl = Fe: 22.06%-Co: 21.1%-Al: 20.88%-Ni: 19.2%-Cr: 16.76% | 2_NiCoFeAlCr = Al: 27.37%-Ni: 23.16%-Co: 20.57%-Fe: 17.69%-Cr: 11.2%-: 0.0% | 3_FeCoCrNi = Fe: 24.74%-Cr: 21.47%-Co: 21.33%-Ni: 16.89%-Al: 15.57%-: 0.0% | 4_NiCoAlFe = Al: 31.51%-Ni: 25.02%-Co: 20.21%-Fe: 14.91%-Cr: 8.35% | Unassigned = Unknown: 100.0%,1_CoFeNiCrAl : 48.05%|2_NiCoFeAlCr : 51.38%|Unassigned : 0.57%,5.834,551.5,167.04,5464.5,430.556,2072,69.8
EP3088D,1_600X,1_CoFeNiCrAl = Fe: 22.06%-Co: 21.1%-Al: 20.88%-Ni: 19.2%-Cr: 16.76% | 2_NiCoFeAlCr = Al: 27.37%-Ni: 23.16%-Co: 20.57%-Fe: 17.69%-Cr: 11.2%-: 0.0% | 3_FeCoCrNi = Fe: 24.74%-Cr: 21.47%-Co: 21.33%-Ni: 16.89%-Al: 15.57%-: 0.0% | 4_NiCoAlFe = Al: 31.51%-Ni: 25.02%-Co: 20.21%-Fe: 14.91%-Cr: 8.35% | Unassigned = Unknown: 100.0%,2_NiCoFeAlCr : 1.08%|1_CoFeNiCrAl : 96.65%|Unassigned : 0.52%|3_FeCoCrNi : 1.75%,9.441,892.3,230.92,5820.3,411.083,2039,70.3
EP3088D,1_600X,1_CoFeNiCrAl = Fe: 22.06%-Co: 21.1%-Al: 20.88%-Ni: 19.2%-Cr: 16.76% | 2_NiCoFeAlCr = Al: 27.37%-Ni: 23.16%-Co: 20.57%-Fe: 17.69%-Cr: 11.2%-: 0.0% | 3_FeCoCrNi = Fe: 24.74%-Cr: 21.47%-Co: 21.33%-Ni: 16.89%-Al: 15.57%-: 0.0% | 4_NiCoAlFe = Al: 31.51%-Ni: 25.02%-Co: 20.21%-Fe: 14.91%-Cr: 8.35% | Unassigned = Unknown: 100.0%,2_NiCoFeAlCr : 85.79%|1_CoFeNiCrAl : 11.95%|Unassigned : 2.26%,5.652,534.2,159.03,5180.1,399.987,2036,70.2
EP3088D,1_600X,1_CoFeNiCrAl = Fe: 22.06%-Co: 21.1%-Al: 20.88%-Ni: 19.2%-Cr: 16.76% | 2_NiCoFeAlCr = Al: 27.37%-Ni: 23.16%-Co: 20.57%-Fe: 17.69%-Cr: 11.2%-: 0.0% | 3_FeCoCrNi = Fe: 24.74%-Cr: 21.47%-Co: 21.33%-Ni: 16.89%-Al: 15.57%-: 0.0% | 4_NiCoAlFe = Al: 31.51%-Ni: 25.02%-Co: 20.21%-Fe: 14.91%-Cr: 8.35% | Unassigned = Unknown: 100.0%,1_CoFeNiCrAl : 68.63%|2_NiCoFeAlCr : 31.37%,9.047,855.1,213.33,5330.2,419.24,2054,69.8
