Repository: giengeb1/ADAMaNT-HEA-indents

File: Indentation Results.csv (part 31 of 64)
Sample,Magnification,Compound Compositions,Indent Composition,Hardness,Hv,Modulus,Stiffness^2 / Load,Pmax,Hmax,Reporting Depth
EP3088D,1_600X,1_CoFeNiCrAl = Fe: 22.06%-Co: 21.1%-Al: 20.88%-Ni: 19.2%-Cr: 16.76% | 2_NiCoFeAlCr = Al: 27.37%-Ni: 23.16%-Co: 20.57%-Fe: 17.69%-Cr: 11.2%-: 0.0% | 3_FeCoCrNi = Fe: 24.74%-Cr: 21.47%-Co: 21.33%-Ni: 16.89%-Al: 15.57%-: 0.0% | 4_NiCoAlFe = Al: 31.51%-Ni: 25.02%-Co: 20.21%-Fe: 14.91%-Cr: 8.35% | Unassigned = Unknown: 100.0%,1_CoFeNiCrAl : 97.12%|3_FeCoCrNi : 2.30%|2_NiCoFeAlCr : 0.59%,8.789,830.7,214.02,5518.6,408.054,2054,70.5
EP3088D,1_600X,1_CoFeNiCrAl = Fe: 22.06%-Co: 21.1%-Al: 20.88%-Ni: 19.2%-Cr: 16.76% | 2_NiCoFeAlCr = Al: 27.37%-Ni: 23.16%-Co: 20.57%-Fe: 17.69%-Cr: 11.2%-: 0.0% | 3_FeCoCrNi = Fe: 24.74%-Cr: 21.47%-Co: 21.33%-Ni: 16.89%-Al: 15.57%-: 0.0% | 4_NiCoAlFe = Al: 31.51%-Ni: 25.02%-Co: 20.21%-Fe: 14.91%-Cr: 8.35% | Unassigned = Unknown: 100.0%,1_CoFeNiCrAl : 100.00%,6.79,641.8,179.35,5302.9,411.617,2058,69.9
EP3088D,1_600X,1_CoFeNiCrAl = Fe: 22.06%-Co: 21.1%-Al: 20.88%-Ni: 19.2%-Cr: 16.76% | 2_NiCoFeAlCr = Al: 27.37%-Ni: 23.16%-Co: 20.57%-Fe: 17.69%-Cr: 11.2%-: 0.0% | 3_FeCoCrNi = Fe: 24.74%-Cr: 21.47%-Co: 21.33%-Ni: 16.89%-Al: 15.57%-: 0.0% | 4_NiCoAlFe = Al: 31.51%-Ni: 25.02%-Co: 20.21%-Fe: 14.91%-Cr: 8.35% | Unassigned = Unknown: 100.0%,2_NiCoFeAlCr : 78.14%|1_CoFeNiCrAl : 21.86%,8.072,763,196.52,5208,424.023,2053,70
EP3088D,1_600X,1_CoFeNiCrAl = Fe: 22.06%-Co: 21.1%-Al: 20.88%-Ni: 19.2%-Cr: 16.76% | 2_NiCoFeAlCr = Al: 27.37%-Ni: 23.16%-Co: 20.57%-Fe: 17.69%-Cr: 11.2%-: 0.0% | 3_FeCoCrNi = Fe: 24.74%-Cr: 21.47%-Co: 21.33%-Ni: 16.89%-Al: 15.57%-: 0.0% | 4_NiCoAlFe = Al: 31.51%-Ni: 25.02%-Co: 20.21%-Fe: 14.91%-Cr: 8.35% | Unassigned = Unknown: 100.0%,2_NiCoFeAlCr : 53.55%|1_CoFeNiCrAl : 46.45%,9.142,864.1,214.25,5312.3,412.761,2032,70.1
EP3088D,1_600X,1_CoFeNiCrAl = Fe: 22.06%-Co: 21.1%-Al: 20.88%-Ni: 19.2%-Cr: 16.76% | 2_NiCoFeAlCr = Al: 27.37%-Ni: 23.16%-Co: 20.57%-Fe: 17.69%-Cr: 11.2%-: 0.0% | 3_FeCoCrNi = Fe: 24.74%-Cr: 21.47%-Co: 21.33%-Ni: 16.89%-Al: 15.57%-: 0.0% | 4_NiCoAlFe = Al: 31.51%-Ni: 25.02%-Co: 20.21%-Fe: 14.91%-Cr: 8.35% | Unassigned = Unknown: 100.0%,1_CoFeNiCrAl : 97.65%|2_NiCoFeAlCr : 2.35%,8.854,836.9,207.57,5204.3,408.739,2056,70.1
EP3088D,1_600X,1_CoFeNiCrAl = Fe: 22.06%-Co: 21.1%-Al: 20.88%-Ni: 19.2%-Cr: 16.76% | 2_NiCoFeAlCr = Al: 27.37%-Ni: 23.16%-Co: 20.57%-Fe: 17.69%-Cr: 11.2%-: 0.0% | 3_FeCoCrNi = Fe: 24.74%-Cr: 21.47%-Co: 21.33%-Ni: 16.89%-Al: 15.57%-: 0.0% | 4_NiCoAlFe = Al: 31.51%-Ni: 25.02%-Co: 20.21%-Fe: 14.91%-Cr: 8.35% | Unassigned = Unknown: 100.0%,1_CoFeNiCrAl : 47.64%|2_NiCoFeAlCr : 52.36%,4.433,419,136.72,5067.7,413.611,2052,70
EP3088D,1_600X,1_CoFeNiCrAl = Fe: 22.06%-Co: 21.1%-Al: 20.88%-Ni: 19.2%-Cr: 16.76% | 2_NiCoFeAlCr = Al: 27.37%-Ni: 23.16%-Co: 20.57%-Fe: 17.69%-Cr: 11.2%-: 0.0% | 3_FeCoCrNi = Fe: 24.74%-Cr: 21.47%-Co: 21.33%-Ni: 16.89%-Al: 15.57%-: 0.0% | 4_NiCoAlFe = Al: 31.51%-Ni: 25.02%-Co: 20.21%-Fe: 14.91%-Cr: 8.35% | Unassigned = Unknown: 100.0%,2_NiCoFeAlCr : 12.20%|1_CoFeNiCrAl : 79.80%|Unassigned : 6.85%|3_FeCoCrNi : 1.15%,6.002,567.3,178.44,5946.7,422.503,2058,69.9
EP3088D,1_600X,1_CoFeNiCrAl = Fe: 22.06%-Co: 21.1%-Al: 20.88%-Ni: 19.2%-Cr: 16.76% | 2_NiCoFeAlCr = Al: 27.37%-Ni: 23.16%-Co: 20.57%-Fe: 17.69%-Cr: 11.2%-: 0.0% | 3_FeCoCrNi = Fe: 24.74%-Cr: 21.47%-Co: 21.33%-Ni: 16.89%-Al: 15.57%-: 0.0% | 4_NiCoAlFe = Al: 31.51%-Ni: 25.02%-Co: 20.21%-Fe: 14.91%-Cr: 8.35% | Unassigned = Unknown: 100.0%,1_CoFeNiCrAl : 89.91%|3_FeCoCrNi : 4.53%|Unassigned : 5.56%,5.432,513.4,164.84,5736.4,403.85,2054,69.6
EP3088D,1_600X,1_CoFeNiCrAl = Fe: 22.06%-Co: 21.1%-Al: 20.88%-Ni: 19.2%-Cr: 16.76% | 2_NiCoFeAlCr = Al: 27.37%-Ni: 23.16%-Co: 20.57%-Fe: 17.69%-Cr: 11.2%-: 0.0% | 3_FeCoCrNi = Fe: 24.74%-Cr: 21.47%-Co: 21.33%-Ni: 16.89%-Al: 15.57%-: 0.0% | 4_NiCoAlFe = Al: 31.51%-Ni: 25.02%-Co: 20.21%-Fe: 14.91%-Cr: 8.35% | Unassigned = Unknown: 100.0%,2_NiCoFeAlCr : 66.78%|4_NiCoAlFe : 2.16%|Unassigned : 1.72%|1_CoFeNiCrAl : 29.34%,8.134,768.8,197.65,5220.2,409.662,2056,69.9
EP3088D,1_600X,1_CoFeNiCrAl = Fe: 22.06%-Co: 21.1%-Al: 20.88%-Ni: 19.2%-Cr: 16.76% | 2_NiCoFeAlCr = Al: 27.37%-Ni: 23.16%-Co: 20.57%-Fe: 17.69%-Cr: 11.2%-: 0.0% | 3_FeCoCrNi = Fe: 24.74%-Cr: 21.47%-Co: 21.33%-Ni: 16.89%-Al: 15.57%-: 0.0% | 4_NiCoAlFe = Al: 31.51%-Ni: 25.02%-Co: 20.21%-Fe: 14.91%-Cr: 8.35% | Unassigned = Unknown: 100.0%,1_CoFeNiCrAl : 99.58%|3_FeCoCrNi : 0.42%,9.866,932.6,229.7,5522.3,410.544,2053,70.1
EP3088D,1_600X,1_CoFeNiCrAl = Fe: 22.06%-Co: 21.1%-Al: 20.88%-Ni: 19.2%-Cr: 16.76% | 2_NiCoFeAlCr = Al: 27.37%-Ni: 23.16%-Co: 20.57%-Fe: 17.69%-Cr: 11.2%-: 0.0% | 3_FeCoCrNi = Fe: 24.74%-Cr: 21.47%-Co: 21.33%-Ni: 16.89%-Al: 15.57%-: 0.0% | 4_NiCoAlFe = Al: 31.51%-Ni: 25.02%-Co: 20.21%-Fe: 14.91%-Cr: 8.35% | Unassigned = Unknown: 100.0%,1_CoFeNiCrAl : 93.39%|3_FeCoCrNi : 6.61%,7.451,704.3,194.1,5525.5,397.592,2054,69.6
EP3088D,1_600X,1_CoFeNiCrAl = Fe: 22.06%-Co: 21.1%-Al: 20.88%-Ni: 19.2%-Cr: 16.76% | 2_NiCoFeAlCr = Al: 27.37%-Ni: 23.16%-Co: 20.57%-Fe: 17.69%-Cr: 11.2%-: 0.0% | 3_FeCoCrNi = Fe: 24.74%-Cr: 21.47%-Co: 21.33%-Ni: 16.89%-Al: 15.57%-: 0.0% | 4_NiCoAlFe = Al: 31.51%-Ni: 25.02%-Co: 20.21%-Fe: 14.91%-Cr: 8.35% | Unassigned = Unknown: 100.0%,1_CoFeNiCrAl : 89.36%|2_NiCoFeAlCr : 10.64%,8.874,838.8,217.02,5592.7,415.504,2055,69.9
EP3088D,1_600X,1_CoFeNiCrAl = Fe: 22.06%-Co: 21.1%-Al: 20.88%-Ni: 19.2%-Cr: 16.76% | 2_NiCoFeAlCr = Al: 27.37%-Ni: 23.16%-Co: 20.57%-Fe: 17.69%-Cr: 11.2%-: 0.0% | 3_FeCoCrNi = Fe: 24.74%-Cr: 21.47%-Co: 21.33%-Ni: 16.89%-Al: 15.57%-: 0.0% | 4_NiCoAlFe = Al: 31.51%-Ni: 25.02%-Co: 20.21%-Fe: 14.91%-Cr: 8.35% | Unassigned = Unknown: 100.0%,1_CoFeNiCrAl : 55.41%|2_NiCoFeAlCr : 44.59%,4.665,440.9,140.17,5032.7,415.76,2053,69.8
EP3088D,1_600X,1_CoFeNiCrAl = Fe: 22.06%-Co: 21.1%-Al: 20.88%-Ni: 19.2%-Cr: 16.76% | 2_NiCoFeAlCr = Al: 27.37%-Ni: 23.16%-Co: 20.57%-Fe: 17.69%-Cr: 11.2%-: 0.0% | 3_FeCoCrNi = Fe: 24.74%-Cr: 21.47%-Co: 21.33%-Ni: 16.89%-Al: 15.57%-: 0.0% | 4_NiCoAlFe = Al: 31.51%-Ni: 25.02%-Co: 20.21%-Fe: 14.91%-Cr: 8.35% | Unassigned = Unknown: 100.0%,1_CoFeNiCrAl : 77.19%|2_NiCoFeAlCr : 22.81%,8.613,814.1,204.51,5219.9,421.269,2055,69.7
EP3088D,1_600X,1_CoFeNiCrAl = Fe: 22.06%-Co: 21.1%-Al: 20.88%-Ni: 19.2%-Cr: 16.76% | 2_NiCoFeAlCr = Al: 27.37%-Ni: 23.16%-Co: 20.57%-Fe: 17.69%-Cr: 11.2%-: 0.0% | 3_FeCoCrNi = Fe: 24.74%-Cr: 21.47%-Co: 21.33%-Ni: 16.89%-Al: 15.57%-: 0.0% | 4_NiCoAlFe = Al: 31.51%-Ni: 25.02%-Co: 20.21%-Fe: 14.91%-Cr: 8.35% | Unassigned = Unknown: 100.0%,1_CoFeNiCrAl : 87.66%|3_FeCoCrNi : 10.66%|Unassigned : 1.68%,10.142,958.6,226.63,5255.8,402.08,2056,69.9
EP3088D,1_600X,1_CoFeNiCrAl = Fe: 22.06%-Co: 21.1%-Al: 20.88%-Ni: 19.2%-Cr: 16.76% | 2_NiCoFeAlCr = Al: 27.37%-Ni: 23.16%-Co: 20.57%-Fe: 17.69%-Cr: 11.2%-: 0.0% | 3_FeCoCrNi = Fe: 24.74%-Cr: 21.47%-Co: 21.33%-Ni: 16.89%-Al: 15.57%-: 0.0% | 4_NiCoAlFe = Al: 31.51%-Ni: 25.02%-Co: 20.21%-Fe: 14.91%-Cr: 8.35% | Unassigned = Unknown: 100.0%,1_CoFeNiCrAl : 70.97%|2_NiCoFeAlCr : 27.31%|Unassigned : 1.71%,7.232,683.6,184.26,5213.9,417.593,2055,69.9
EP3088D,1_600X,1_CoFeNiCrAl = Fe: 22.06%-Co: 21.1%-Al: 20.88%-Ni: 19.2%-Cr: 16.76% | 2_NiCoFeAlCr = Al: 27.37%-Ni: 23.16%-Co: 20.57%-Fe: 17.69%-Cr: 11.2%-: 0.0% | 3_FeCoCrNi = Fe: 24.74%-Cr: 21.47%-Co: 21.33%-Ni: 16.89%-Al: 15.57%-: 0.0% | 4_NiCoAlFe = Al: 31.51%-Ni: 25.02%-Co: 20.21%-Fe: 14.91%-Cr: 8.35% | Unassigned = Unknown: 100.0%,2_NiCoFeAlCr : 34.57%|1_CoFeNiCrAl : 65.43%,8.532,806.4,208.34,5435.4,417.891,2053,70.3
EP3088D,1_600X,1_CoFeNiCrAl = Fe: 22.06%-Co: 21.1%-Al: 20.88%-Ni: 19.2%-Cr: 16.76% | 2_NiCoFeAlCr = Al: 27.37%-Ni: 23.16%-Co: 20.57%-Fe: 17.69%-Cr: 11.2%-: 0.0% | 3_FeCoCrNi = Fe: 24.74%-Cr: 21.47%-Co: 21.33%-Ni: 16.89%-Al: 15.57%-: 0.0% | 4_NiCoAlFe = Al: 31.51%-Ni: 25.02%-Co: 20.21%-Fe: 14.91%-Cr: 8.35% | Unassigned = Unknown: 100.0%,2_NiCoFeAlCr : 54.81%|1_CoFeNiCrAl : 45.19%,8.902,841.5,207.74,5181.9,419.5,2053,69.8
EP3088D,1_600X,1_CoFeNiCrAl = Fe: 22.06%-Co: 21.1%-Al: 20.88%-Ni: 19.2%-Cr: 16.76% | 2_NiCoFeAlCr = Al: 27.37%-Ni: 23.16%-Co: 20.57%-Fe: 17.69%-Cr: 11.2%-: 0.0% | 3_FeCoCrNi = Fe: 24.74%-Cr: 21.47%-Co: 21.33%-Ni: 16.89%-Al: 15.57%-: 0.0% | 4_NiCoAlFe = Al: 31.51%-Ni: 25.02%-Co: 20.21%-Fe: 14.91%-Cr: 8.35% | Unassigned = Unknown: 100.0%,2_NiCoFeAlCr : 63.16%|1_CoFeNiCrAl : 35.67%|Unassigned : 1.17%,7.468,705.8,193.07,5464.4,406.404,2055,69.6
EP3088D,1_600X,1_CoFeNiCrAl = Fe: 22.06%-Co: 21.1%-Al: 20.88%-Ni: 19.2%-Cr: 16.76% | 2_NiCoFeAlCr = Al: 27.37%-Ni: 23.16%-Co: 20.57%-Fe: 17.69%-Cr: 11.2%-: 0.0% | 3_FeCoCrNi = Fe: 24.74%-Cr: 21.47%-Co: 21.33%-Ni: 16.89%-Al: 15.57%-: 0.0% | 4_NiCoAlFe = Al: 31.51%-Ni: 25.02%-Co: 20.21%-Fe: 14.91%-Cr: 8.35% | Unassigned = Unknown: 100.0%,1_CoFeNiCrAl : 98.92%|3_FeCoCrNi : 1.08%,9.257,875,217.33,5371.5,415.993,2054,70.1
EP3088D,1_600X,1_CoFeNiCrAl = Fe: 22.06%-Co: 21.1%-Al: 20.88%-Ni: 19.2%-Cr: 16.76% | 2_NiCoFeAlCr = Al: 27.37%-Ni: 23.16%-Co: 20.57%-Fe: 17.69%-Cr: 11.2%-: 0.0% | 3_FeCoCrNi = Fe: 24.74%-Cr: 21.47%-Co: 21.33%-Ni: 16.89%-Al: 15.57%-: 0.0% | 4_NiCoAlFe = Al: 31.51%-Ni: 25.02%-Co: 20.21%-Fe: 14.91%-Cr: 8.35% | Unassigned = Unknown: 100.0%,1_CoFeNiCrAl : 95.74%|3_FeCoCrNi : 4.26%,8.91,842.2,214.52,5463.7,410.359,2055,69.8
EP3088D,1_600X,1_CoFeNiCrAl = Fe: 22.06%-Co: 21.1%-Al: 20.88%-Ni: 19.2%-Cr: 16.76% | 2_NiCoFeAlCr = Al: 27.37%-Ni: 23.16%-Co: 20.57%-Fe: 17.69%-Cr: 11.2%-: 0.0% | 3_FeCoCrNi = Fe: 24.74%-Cr: 21.47%-Co: 21.33%-Ni: 16.89%-Al: 15.57%-: 0.0% | 4_NiCoAlFe = Al: 31.51%-Ni: 25.02%-Co: 20.21%-Fe: 14.91%-Cr: 8.35% | Unassigned = Unknown: 100.0%,1_CoFeNiCrAl : 79.53%|3_FeCoCrNi : 0.83%|2_NiCoFeAlCr : 19.65%,7.451,704.3,195.61,5598.4,409.038,2056,69.6
EP3088D,1_600X,1_CoFeNiCrAl = Fe: 22.06%-Co: 21.1%-Al: 20.88%-Ni: 19.2%-Cr: 16.76% | 2_NiCoFeAlCr = Al: 27.37%-Ni: 23.16%-Co: 20.57%-Fe: 17.69%-Cr: 11.2%-: 0.0% | 3_FeCoCrNi = Fe: 24.74%-Cr: 21.47%-Co: 21.33%-Ni: 16.89%-Al: 15.57%-: 0.0% | 4_NiCoAlFe = Al: 31.51%-Ni: 25.02%-Co: 20.21%-Fe: 14.91%-Cr: 8.35% | Unassigned = Unknown: 100.0%,1_CoFeNiCrAl : 54.84%|2_NiCoFeAlCr : 45.16%,7.21,681.5,184.53,5242.7,425.601,2055,70.5
EP3088D,1_600X,1_CoFeNiCrAl = Fe: 22.06%-Co: 21.1%-Al: 20.88%-Ni: 19.2%-Cr: 16.76% | 2_NiCoFeAlCr = Al: 27.37%-Ni: 23.16%-Co: 20.57%-Fe: 17.69%-Cr: 11.2%-: 0.0% | 3_FeCoCrNi = Fe: 24.74%-Cr: 21.47%-Co: 21.33%-Ni: 16.89%-Al: 15.57%-: 0.0% | 4_NiCoAlFe = Al: 31.51%-Ni: 25.02%-Co: 20.21%-Fe: 14.91%-Cr: 8.35% | Unassigned = Unknown: 100.0%,1_CoFeNiCrAl : 84.55%|3_FeCoCrNi : 0.58%|2_NiCoFeAlCr : 14.87%,6.703,633.6,178.29,5317.8,413.428,2056,70.1
EP3088D,1_600X,1_CoFeNiCrAl = Fe: 22.06%-Co: 21.1%-Al: 20.88%-Ni: 19.2%-Cr: 16.76% | 2_NiCoFeAlCr = Al: 27.37%-Ni: 23.16%-Co: 20.57%-Fe: 17.69%-Cr: 11.2%-: 0.0% | 3_FeCoCrNi = Fe: 24.74%-Cr: 21.47%-Co: 21.33%-Ni: 16.89%-Al: 15.57%-: 0.0% | 4_NiCoAlFe = Al: 31.51%-Ni: 25.02%-Co: 20.21%-Fe: 14.91%-Cr: 8.35% | Unassigned = Unknown: 100.0%,1_CoFeNiCrAl : 93.23%|3_FeCoCrNi : 2.32%|2_NiCoFeAlCr : 4.45%,6.75,638,181.45,5441.7,402.478,2054,69.4
EP3088D,1_600X,1_CoFeNiCrAl = Fe: 22.06%-Co: 21.1%-Al: 20.88%-Ni: 19.2%-Cr: 16.76% | 2_NiCoFeAlCr = Al: 27.37%-Ni: 23.16%-Co: 20.57%-Fe: 17.69%-Cr: 11.2%-: 0.0% | 3_FeCoCrNi = Fe: 24.74%-Cr: 21.47%-Co: 21.33%-Ni: 16.89%-Al: 15.57%-: 0.0% | 4_NiCoAlFe = Al: 31.51%-Ni: 25.02%-Co: 20.21%-Fe: 14.91%-Cr: 8.35% | Unassigned = Unknown: 100.0%,1_CoFeNiCrAl : 83.81%|2_NiCoFeAlCr : 15.65%|Unassigned : 0.54%,8.866,838,213.75,5458.6,410.258,2054,70.1
EP3088D,1_600X,1_CoFeNiCrAl = Fe: 22.06%-Co: 21.1%-Al: 20.88%-Ni: 19.2%-Cr: 16.76% | 2_NiCoFeAlCr = Al: 27.37%-Ni: 23.16%-Co: 20.57%-Fe: 17.69%-Cr: 11.2%-: 0.0% | 3_FeCoCrNi = Fe: 24.74%-Cr: 21.47%-Co: 21.33%-Ni: 16.89%-Al: 15.57%-: 0.0% | 4_NiCoAlFe = Al: 31.51%-Ni: 25.02%-Co: 20.21%-Fe: 14.91%-Cr: 8.35% | Unassigned = Unknown: 100.0%,1_CoFeNiCrAl : 99.51%|3_FeCoCrNi : 0.49%,7.071,668.3,183.01,5270.5,401.766,2054,70.1
EP3088D,1_600X,1_CoFeNiCrAl = Fe: 22.06%-Co: 21.1%-Al: 20.88%-Ni: 19.2%-Cr: 16.76% | 2_NiCoFeAlCr = Al: 27.37%-Ni: 23.16%-Co: 20.57%-Fe: 17.69%-Cr: 11.2%-: 0.0% | 3_FeCoCrNi = Fe: 24.74%-Cr: 21.47%-Co: 21.33%-Ni: 16.89%-Al: 15.57%-: 0.0% | 4_NiCoAlFe = Al: 31.51%-Ni: 25.02%-Co: 20.21%-Fe: 14.91%-Cr: 8.35% | Unassigned = Unknown: 100.0%,1_CoFeNiCrAl : 83.52%|3_FeCoCrNi : 0.13%|2_NiCoFeAlCr : 16.35%,6.776,640.4,182.03,5450.4,413.205,2057,69.9
EP3088D,2_1750X,1_CoFeNiCrAl = Al: 21.76%-Co: 21.74%-Fe: 20.75%-Ni: 19.36%-Cr: 16.39% | 2_NiCoFeAlCr = Al: 28.87%-Ni: 23.39%-Co: 21.16%-Fe: 16.11%-Cr: 10.47% | 3_AlCoNiFeCr = Al: 62.14%-Co: 10.63%-Fe: 9.46%-Ni: 9.14%-Cr: 8.63% | Unassigned = Al: 22.25%-Co: 21.18%-Fe: 21.04%-Ni: 18.06%-Cr: 17.48%,,7.818,739,205.09,5779.8,29.377,512,69.6
EP3088D,2_1750X,1_CoFeNiCrAl = Al: 21.76%-Co: 21.74%-Fe: 20.75%-Ni: 19.36%-Cr: 16.39% | 2_NiCoFeAlCr = Al: 28.87%-Ni: 23.39%-Co: 21.16%-Fe: 16.11%-Cr: 10.47% | 3_AlCoNiFeCr = Al: 62.14%-Co: 10.63%-Fe: 9.46%-Ni: 9.14%-Cr: 8.63% | Unassigned = Al: 22.25%-Co: 21.18%-Fe: 21.04%-Ni: 18.06%-Cr: 17.48%,,5.474,517.4,175.77,6355.9,28.901,511,69.5
EP3088D,2_1750X,1_CoFeNiCrAl = Al: 21.76%-Co: 21.74%-Fe: 20.75%-Ni: 19.36%-Cr: 16.39% | 2_NiCoFeAlCr = Al: 28.87%-Ni: 23.39%-Co: 21.16%-Fe: 16.11%-Cr: 10.47% | 3_AlCoNiFeCr = Al: 62.14%-Co: 10.63%-Fe: 9.46%-Ni: 9.14%-Cr: 8.63% | Unassigned = Al: 22.25%-Co: 21.18%-Fe: 21.04%-Ni: 18.06%-Cr: 17.48%,,3.619,342.1,135.1,6077.8,25.386,510,69.9
EP3088D,2_1750X,1_CoFeNiCrAl = Al: 21.76%-Co: 21.74%-Fe: 20.75%-Ni: 19.36%-Cr: 16.39% | 2_NiCoFeAlCr = Al: 28.87%-Ni: 23.39%-Co: 21.16%-Fe: 16.11%-Cr: 10.47% | 3_AlCoNiFeCr = Al: 62.14%-Co: 10.63%-Fe: 9.46%-Ni: 9.14%-Cr: 8.63% | Unassigned = Al: 22.25%-Co: 21.18%-Fe: 21.04%-Ni: 18.06%-Cr: 17.48%,,7.025,664,204.06,6376.1,29.523,512,70.4
EP3088D,2_1750X,1_CoFeNiCrAl = Al: 21.76%-Co: 21.74%-Fe: 20.75%-Ni: 19.36%-Cr: 16.39% | 2_NiCoFeAlCr = Al: 28.87%-Ni: 23.39%-Co: 21.16%-Fe: 16.11%-Cr: 10.47% | 3_AlCoNiFeCr = Al: 62.14%-Co: 10.63%-Fe: 9.46%-Ni: 9.14%-Cr: 8.63% | Unassigned = Al: 22.25%-Co: 21.18%-Fe: 21.04%-Ni: 18.06%-Cr: 17.48%,,8.287,783.3,218.85,6071.4,29.954,510,69.8
EP3088D,2_1750X,1_CoFeNiCrAl = Al: 21.76%-Co: 21.74%-Fe: 20.75%-Ni: 19.36%-Cr: 16.39% | 2_NiCoFeAlCr = Al: 28.87%-Ni: 23.39%-Co: 21.16%-Fe: 16.11%-Cr: 10.47% | 3_AlCoNiFeCr = Al: 62.14%-Co: 10.63%-Fe: 9.46%-Ni: 9.14%-Cr: 8.63% | Unassigned = Al: 22.25%-Co: 21.18%-Fe: 21.04%-Ni: 18.06%-Cr: 17.48%,,8.954,846.3,225.5,5903.2,30.618,514,70
EP3088D,2_1750X,1_CoFeNiCrAl = Al: 21.76%-Co: 21.74%-Fe: 20.75%-Ni: 19.36%-Cr: 16.39% | 2_NiCoFeAlCr = Al: 28.87%-Ni: 23.39%-Co: 21.16%-Fe: 16.11%-Cr: 10.47% | 3_AlCoNiFeCr = Al: 62.14%-Co: 10.63%-Fe: 9.46%-Ni: 9.14%-Cr: 8.63% | Unassigned = Al: 22.25%-Co: 21.18%-Fe: 21.04%-Ni: 18.06%-Cr: 17.48%,,7.591,717.5,209.53,6165.9,30.361,512,70
EP3088D,2_1750X,1_CoFeNiCrAl = Al: 21.76%-Co: 21.74%-Fe: 20.75%-Ni: 19.36%-Cr: 16.39% | 2_NiCoFeAlCr = Al: 28.87%-Ni: 23.39%-Co: 21.16%-Fe: 16.11%-Cr: 10.47% | 3_AlCoNiFeCr = Al: 62.14%-Co: 10.63%-Fe: 9.46%-Ni: 9.14%-Cr: 8.63% | Unassigned = Al: 22.25%-Co: 21.18%-Fe: 21.04%-Ni: 18.06%-Cr: 17.48%,,9.516,899.4,235.53,5964.8,31.733,513,70
EP3088D,2_1750X,1_CoFeNiCrAl = Al: 21.76%-Co: 21.74%-Fe: 20.75%-Ni: 19.36%-Cr: 16.39% | 2_NiCoFeAlCr = Al: 28.87%-Ni: 23.39%-Co: 21.16%-Fe: 16.11%-Cr: 10.47% | 3_AlCoNiFeCr = Al: 62.14%-Co: 10.63%-Fe: 9.46%-Ni: 9.14%-Cr: 8.63% | Unassigned = Al: 22.25%-Co: 21.18%-Fe: 21.04%-Ni: 18.06%-Cr: 17.48%,,7.625,720.8,201.62,5756.2,30.713,509,70.4
EP3088D,2_1750X,1_CoFeNiCrAl = Al: 21.76%-Co: 21.74%-Fe: 20.75%-Ni: 19.36%-Cr: 16.39% | 2_NiCoFeAlCr = Al: 28.87%-Ni: 23.39%-Co: 21.16%-Fe: 16.11%-Cr: 10.47% | 3_AlCoNiFeCr = Al: 62.14%-Co: 10.63%-Fe: 9.46%-Ni: 9.14%-Cr: 8.63% | Unassigned = Al: 22.25%-Co: 21.18%-Fe: 21.04%-Ni: 18.06%-Cr: 17.48%,,2.822,266.8,127.96,7082,28.222,511,69.5
EP3088D,2_1750X,1_CoFeNiCrAl = Al: 21.76%-Co: 21.74%-Fe: 20.75%-Ni: 19.36%-Cr: 16.39% | 2_NiCoFeAlCr = Al: 28.87%-Ni: 23.39%-Co: 21.16%-Fe: 16.11%-Cr: 10.47% | 3_AlCoNiFeCr = Al: 62.14%-Co: 10.63%-Fe: 9.46%-Ni: 9.14%-Cr: 8.63% | Unassigned = Al: 22.25%-Co: 21.18%-Fe: 21.04%-Ni: 18.06%-Cr: 17.48%,,6.697,633,195.07,6201.5,30.28,512,69.8
EP3088D,2_1750X,1_CoFeNiCrAl = Al: 21.76%-Co: 21.74%-Fe: 20.75%-Ni: 19.36%-Cr: 16.39% | 2_NiCoFeAlCr = Al: 28.87%-Ni: 23.39%-Co: 21.16%-Fe: 16.11%-Cr: 10.47% | 3_AlCoNiFeCr = Al: 62.14%-Co: 10.63%-Fe: 9.46%-Ni: 9.14%-Cr: 8.63% | Unassigned = Al: 22.25%-Co: 21.18%-Fe: 21.04%-Ni: 18.06%-Cr: 17.48%,,5.372,507.8,169.22,6067.3,29.232,511,70
EP3088D,2_1750X,1_CoFeNiCrAl = Al: 21.76%-Co: 21.74%-Fe: 20.75%-Ni: 19.36%-Cr: 16.39% | 2_NiCoFeAlCr = Al: 28.87%-Ni: 23.39%-Co: 21.16%-Fe: 16.11%-Cr: 10.47% | 3_AlCoNiFeCr = Al: 62.14%-Co: 10.63%-Fe: 9.46%-Ni: 9.14%-Cr: 8.63% | Unassigned = Al: 22.25%-Co: 21.18%-Fe: 21.04%-Ni: 18.06%-Cr: 17.48%,,9.306,879.6,228.75,5814.8,32.176,513,70
EP3088D,2_1750X,1_CoFeNiCrAl = Al: 21.76%-Co: 21.74%-Fe: 20.75%-Ni: 19.36%-Cr: 16.39% | 2_NiCoFeAlCr = Al: 28.87%-Ni: 23.39%-Co: 21.16%-Fe: 16.11%-Cr: 10.47% | 3_AlCoNiFeCr = Al: 62.14%-Co: 10.63%-Fe: 9.46%-Ni: 9.14%-Cr: 8.63% | Unassigned = Al: 22.25%-Co: 21.18%-Fe: 21.04%-Ni: 18.06%-Cr: 17.48%,,6.972,659,191.23,5759.2,21.133,419,70.3
EP3088D,2_1750X,1_CoFeNiCrAl = Al: 21.76%-Co: 21.74%-Fe: 20.75%-Ni: 19.36%-Cr: 16.39% | 2_NiCoFeAlCr = Al: 28.87%-Ni: 23.39%-Co: 21.16%-Fe: 16.11%-Cr: 10.47% | 3_AlCoNiFeCr = Al: 62.14%-Co: 10.63%-Fe: 9.46%-Ni: 9.14%-Cr: 8.63% | Unassigned = Al: 22.25%-Co: 21.18%-Fe: 21.04%-Ni: 18.06%-Cr: 17.48%,,7.666,724.6,197.56,5533.3,32.029,518,70.3
EP3088D,2_1750X,1_CoFeNiCrAl = Al: 21.76%-Co: 21.74%-Fe: 20.75%-Ni: 19.36%-Cr: 16.39% | 2_NiCoFeAlCr = Al: 28.87%-Ni: 23.39%-Co: 21.16%-Fe: 16.11%-Cr: 10.47% | 3_AlCoNiFeCr = Al: 62.14%-Co: 10.63%-Fe: 9.46%-Ni: 9.14%-Cr: 8.63% | Unassigned = Al: 22.25%-Co: 21.18%-Fe: 21.04%-Ni: 18.06%-Cr: 17.48%,1_CoFeNiCrAl : 88.53%|Unassigned : 11.47%,3.744,353.9,127.94,5335.7,28.71,511,70.1
EP3088D,2_1750X,1_CoFeNiCrAl = Al: 21.76%-Co: 21.74%-Fe: 20.75%-Ni: 19.36%-Cr: 16.39% | 2_NiCoFeAlCr = Al: 28.87%-Ni: 23.39%-Co: 21.16%-Fe: 16.11%-Cr: 10.47% | 3_AlCoNiFeCr = Al: 62.14%-Co: 10.63%-Fe: 9.46%-Ni: 9.14%-Cr: 8.63% | Unassigned = Al: 22.25%-Co: 21.18%-Fe: 21.04%-Ni: 18.06%-Cr: 17.48%,1_CoFeNiCrAl : 100.00%,10.367,979.9,237.6,5554.1,32.84,512,70
EP3088D,2_1750X,1_CoFeNiCrAl = Al: 21.76%-Co: 21.74%-Fe: 20.75%-Ni: 19.36%-Cr: 16.39% | 2_NiCoFeAlCr = Al: 28.87%-Ni: 23.39%-Co: 21.16%-Fe: 16.11%-Cr: 10.47% | 3_AlCoNiFeCr = Al: 62.14%-Co: 10.63%-Fe: 9.46%-Ni: 9.14%-Cr: 8.63% | Unassigned = Al: 22.25%-Co: 21.18%-Fe: 21.04%-Ni: 18.06%-Cr: 17.48%,1_CoFeNiCrAl : 100.00%,7.802,737.4,201.81,5634.2,31.481,511,69.9
EP3088D,2_1750X,1_CoFeNiCrAl = Al: 21.76%-Co: 21.74%-Fe: 20.75%-Ni: 19.36%-Cr: 16.39% | 2_NiCoFeAlCr = Al: 28.87%-Ni: 23.39%-Co: 21.16%-Fe: 16.11%-Cr: 10.47% | 3_AlCoNiFeCr = Al: 62.14%-Co: 10.63%-Fe: 9.46%-Ni: 9.14%-Cr: 8.63% | Unassigned = Al: 22.25%-Co: 21.18%-Fe: 21.04%-Ni: 18.06%-Cr: 17.48%,1_CoFeNiCrAl : 98.97%|Unassigned : 1.03%,6.298,595.3,174.39,5449.5,30.404,512,70
EP3088D,2_1750X,1_CoFeNiCrAl = Al: 21.76%-Co: 21.74%-Fe: 20.75%-Ni: 19.36%-Cr: 16.39% | 2_NiCoFeAlCr = Al: 28.87%-Ni: 23.39%-Co: 21.16%-Fe: 16.11%-Cr: 10.47% | 3_AlCoNiFeCr = Al: 62.14%-Co: 10.63%-Fe: 9.46%-Ni: 9.14%-Cr: 8.63% | Unassigned = Al: 22.25%-Co: 21.18%-Fe: 21.04%-Ni: 18.06%-Cr: 17.48%,1_CoFeNiCrAl : 100.00%,1.765,166.8,80.29,4848.4,27.127,510,70.6
EP3088D,2_1750X,1_CoFeNiCrAl = Al: 21.76%-Co: 21.74%-Fe: 20.75%-Ni: 19.36%-Cr: 16.39% | 2_NiCoFeAlCr = Al: 28.87%-Ni: 23.39%-Co: 21.16%-Fe: 16.11%-Cr: 10.47% | 3_AlCoNiFeCr = Al: 62.14%-Co: 10.63%-Fe: 9.46%-Ni: 9.14%-Cr: 8.63% | Unassigned = Al: 22.25%-Co: 21.18%-Fe: 21.04%-Ni: 18.06%-Cr: 17.48%,1_CoFeNiCrAl : 100.00%,8.552,808.4,211.73,5569,31.988,511,70.1
EP3088D,2_1750X,1_CoFeNiCrAl = Al: 21.76%-Co: 21.74%-Fe: 20.75%-Ni: 19.36%-Cr: 16.39% | 2_NiCoFeAlCr = Al: 28.87%-Ni: 23.39%-Co: 21.16%-Fe: 16.11%-Cr: 10.47% | 3_AlCoNiFeCr = Al: 62.14%-Co: 10.63%-Fe: 9.46%-Ni: 9.14%-Cr: 8.63% | Unassigned = Al: 22.25%-Co: 21.18%-Fe: 21.04%-Ni: 18.06%-Cr: 17.48%,1_CoFeNiCrAl : 97.32%|Unassigned : 2.68%,5.841,552.1,169.47,5593.8,30.357,510,70
EP3088D,2_1750X,1_CoFeNiCrAl = Al: 21.76%-Co: 21.74%-Fe: 20.75%-Ni: 19.36%-Cr: 16.39% | 2_NiCoFeAlCr = Al: 28.87%-Ni: 23.39%-Co: 21.16%-Fe: 16.11%-Cr: 10.47% | 3_AlCoNiFeCr = Al: 62.14%-Co: 10.63%-Fe: 9.46%-Ni: 9.14%-Cr: 8.63% | Unassigned = Al: 22.25%-Co: 21.18%-Fe: 21.04%-Ni: 18.06%-Cr: 17.48%,1_CoFeNiCrAl : 97.80%|Unassigned : 1.10%|2_NiCoFeAlCr : 1.10%,3.76,355.4,127.22,5257.1,28.977,511,69.8
EP3088D,2_1750X,1_CoFeNiCrAl = Al: 21.76%-Co: 21.74%-Fe: 20.75%-Ni: 19.36%-Cr: 16.39% | 2_NiCoFeAlCr = Al: 28.87%-Ni: 23.39%-Co: 21.16%-Fe: 16.11%-Cr: 10.47% | 3_AlCoNiFeCr = Al: 62.14%-Co: 10.63%-Fe: 9.46%-Ni: 9.14%-Cr: 8.63% | Unassigned = Al: 22.25%-Co: 21.18%-Fe: 21.04%-Ni: 18.06%-Cr: 17.48%,1_CoFeNiCrAl : 90.22%|2_NiCoFeAlCr : 9.78%,7.671,725,195.56,5435.5,31.436,510,69.9
EP3088D,2_1750X,1_CoFeNiCrAl = Al: 21.76%-Co: 21.74%-Fe: 20.75%-Ni: 19.36%-Cr: 16.39% | 2_NiCoFeAlCr = Al: 28.87%-Ni: 23.39%-Co: 21.16%-Fe: 16.11%-Cr: 10.47% | 3_AlCoNiFeCr = Al: 62.14%-Co: 10.63%-Fe: 9.46%-Ni: 9.14%-Cr: 8.63% | Unassigned = Al: 22.25%-Co: 21.18%-Fe: 21.04%-Ni: 18.06%-Cr: 17.48%,1_CoFeNiCrAl : 100.00%,8.471,800.6,218.16,5908.1,32.642,511,70.5
EP3088D,2_1750X,1_CoFeNiCrAl = Al: 21.76%-Co: 21.74%-Fe: 20.75%-Ni: 19.36%-Cr: 16.39% | 2_NiCoFeAlCr = Al: 28.87%-Ni: 23.39%-Co: 21.16%-Fe: 16.11%-Cr: 10.47% | 3_AlCoNiFeCr = Al: 62.14%-Co: 10.63%-Fe: 9.46%-Ni: 9.14%-Cr: 8.63% | Unassigned = Al: 22.25%-Co: 21.18%-Fe: 21.04%-Ni: 18.06%-Cr: 17.48%,1_CoFeNiCrAl : 100.00%,9.701,917,229.12,5594,32.253,512,70.5
EP3088D,2_1750X,1_CoFeNiCrAl = Al: 21.76%-Co: 21.74%-Fe: 20.75%-Ni: 19.36%-Cr: 16.39% | 2_NiCoFeAlCr = Al: 28.87%-Ni: 23.39%-Co: 21.16%-Fe: 16.11%-Cr: 10.47% | 3_AlCoNiFeCr = Al: 62.14%-Co: 10.63%-Fe: 9.46%-Ni: 9.14%-Cr: 8.63% | Unassigned = Al: 22.25%-Co: 21.18%-Fe: 21.04%-Ni: 18.06%-Cr: 17.48%,1_CoFeNiCrAl : 100.00%,10.609,1002.8,245.41,5720.2,32.251,512,70.3
EP3088D,2_1750X,1_CoFeNiCrAl = Al: 21.76%-Co: 21.74%-Fe: 20.75%-Ni: 19.36%-Cr: 16.39% | 2_NiCoFeAlCr = Al: 28.87%-Ni: 23.39%-Co: 21.16%-Fe: 16.11%-Cr: 10.47% | 3_AlCoNiFeCr = Al: 62.14%-Co: 10.63%-Fe: 9.46%-Ni: 9.14%-Cr: 8.63% | Unassigned = Al: 22.25%-Co: 21.18%-Fe: 21.04%-Ni: 18.06%-Cr: 17.48%,Unassigned : 1.89%|1_CoFeNiCrAl : 98.11%,7.05,666.4,193.1,5789.3,31.263,513,69.7
EP3088D,2_1750X,1_CoFeNiCrAl = Al: 21.76%-Co: 21.74%-Fe: 20.75%-Ni: 19.36%-Cr: 16.39% | 2_NiCoFeAlCr = Al: 28.87%-Ni: 23.39%-Co: 21.16%-Fe: 16.11%-Cr: 10.47% | 3_AlCoNiFeCr = Al: 62.14%-Co: 10.63%-Fe: 9.46%-Ni: 9.14%-Cr: 8.63% | Unassigned = Al: 22.25%-Co: 21.18%-Fe: 21.04%-Ni: 18.06%-Cr: 17.48%,1_CoFeNiCrAl : 99.60%|Unassigned : 0.40%,8.102,765.8,213.39,5954.9,31.087,510,70.3
EP3088D,2_1750X,1_CoFeNiCrAl = Al: 21.76%-Co: 21.74%-Fe: 20.75%-Ni: 19.36%-Cr: 16.39% | 2_NiCoFeAlCr = Al: 28.87%-Ni: 23.39%-Co: 21.16%-Fe: 16.11%-Cr: 10.47% | 3_AlCoNiFeCr = Al: 62.14%-Co: 10.63%-Fe: 9.46%-Ni: 9.14%-Cr: 8.63% | Unassigned = Al: 22.25%-Co: 21.18%-Fe: 21.04%-Ni: 18.06%-Cr: 17.48%,,6.973,659.1,166.33,4537.6,27.01,510,69.9
EP3088D,2_1750X,1_CoFeNiCrAl = Al: 21.76%-Co: 21.74%-Fe: 20.75%-Ni: 19.36%-Cr: 16.39% | 2_NiCoFeAlCr = Al: 28.87%-Ni: 23.39%-Co: 21.16%-Fe: 16.11%-Cr: 10.47% | 3_AlCoNiFeCr = Al: 62.14%-Co: 10.63%-Fe: 9.46%-Ni: 9.14%-Cr: 8.63% | Unassigned = Al: 22.25%-Co: 21.18%-Fe: 21.04%-Ni: 18.06%-Cr: 17.48%,1_CoFeNiCrAl : 100.00%,8.599,812.8,208.83,5412.9,30.588,511,69.8
EP3088D,2_1750X,1_CoFeNiCrAl = Al: 21.76%-Co: 21.74%-Fe: 20.75%-Ni: 19.36%-Cr: 16.39% | 2_NiCoFeAlCr = Al: 28.87%-Ni: 23.39%-Co: 21.16%-Fe: 16.11%-Cr: 10.47% | 3_AlCoNiFeCr = Al: 62.14%-Co: 10.63%-Fe: 9.46%-Ni: 9.14%-Cr: 8.63% | Unassigned = Al: 22.25%-Co: 21.18%-Fe: 21.04%-Ni: 18.06%-Cr: 17.48%,1_CoFeNiCrAl : 100.00%,10.041,949,229.69,5424.7,33.037,511,69.9
EP3088D,2_1750X,1_CoFeNiCrAl = Al: 21.76%-Co: 21.74%-Fe: 20.75%-Ni: 19.36%-Cr: 16.39% | 2_NiCoFeAlCr = Al: 28.87%-Ni: 23.39%-Co: 21.16%-Fe: 16.11%-Cr: 10.47% | 3_AlCoNiFeCr = Al: 62.14%-Co: 10.63%-Fe: 9.46%-Ni: 9.14%-Cr: 8.63% | Unassigned = Al: 22.25%-Co: 21.18%-Fe: 21.04%-Ni: 18.06%-Cr: 17.48%,1_CoFeNiCrAl : 100.00%,6.552,619.3,177.38,5393.2,30.683,512,69.5
EP3088D,2_1750X,1_CoFeNiCrAl = Al: 21.76%-Co: 21.74%-Fe: 20.75%-Ni: 19.36%-Cr: 16.39% | 2_NiCoFeAlCr = Al: 28.87%-Ni: 23.39%-Co: 21.16%-Fe: 16.11%-Cr: 10.47% | 3_AlCoNiFeCr = Al: 62.14%-Co: 10.63%-Fe: 9.46%-Ni: 9.14%-Cr: 8.63% | Unassigned = Al: 22.25%-Co: 21.18%-Fe: 21.04%-Ni: 18.06%-Cr: 17.48%,1_CoFeNiCrAl : 100.00%,7.659,723.9,196.09,5469,31.303,511,70.1
EP3088D,2_1750X,1_CoFeNiCrAl = Al: 21.76%-Co: 21.74%-Fe: 20.75%-Ni: 19.36%-Cr: 16.39% | 2_NiCoFeAlCr = Al: 28.87%-Ni: 23.39%-Co: 21.16%-Fe: 16.11%-Cr: 10.47% | 3_AlCoNiFeCr = Al: 62.14%-Co: 10.63%-Fe: 9.46%-Ni: 9.14%-Cr: 8.63% | Unassigned = Al: 22.25%-Co: 21.18%-Fe: 21.04%-Ni: 18.06%-Cr: 17.48%,1_CoFeNiCrAl : 98.87%|2_NiCoFeAlCr : 1.13%,9.384,887,225.58,5635.2,32.651,513,69.5
EP3088D,2_1750X,1_CoFeNiCrAl = Al: 21.76%-Co: 21.74%-Fe: 20.75%-Ni: 19.36%-Cr: 16.39% | 2_NiCoFeAlCr = Al: 28.87%-Ni: 23.39%-Co: 21.16%-Fe: 16.11%-Cr: 10.47% | 3_AlCoNiFeCr = Al: 62.14%-Co: 10.63%-Fe: 9.46%-Ni: 9.14%-Cr: 8.63% | Unassigned = Al: 22.25%-Co: 21.18%-Fe: 21.04%-Ni: 18.06%-Cr: 17.48%,1_CoFeNiCrAl : 95.56%|2_NiCoFeAlCr : 4.44%,7.013,662.9,184.71,5398.2,31.097,512,69.8
EP3088D,2_1750X,1_CoFeNiCrAl = Al: 21.76%-Co: 21.74%-Fe: 20.75%-Ni: 19.36%-Cr: 16.39% | 2_NiCoFeAlCr = Al: 28.87%-Ni: 23.39%-Co: 21.16%-Fe: 16.11%-Cr: 10.47% | 3_AlCoNiFeCr = Al: 62.14%-Co: 10.63%-Fe: 9.46%-Ni: 9.14%-Cr: 8.63% | Unassigned = Al: 22.25%-Co: 21.18%-Fe: 21.04%-Ni: 18.06%-Cr: 17.48%,1_CoFeNiCrAl : 100.00%,6.051,572,171.71,5522.9,30.804,512,69.5
EP3088D,2_1750X,1_CoFeNiCrAl = Al: 21.76%-Co: 21.74%-Fe: 20.75%-Ni: 19.36%-Cr: 16.39% | 2_NiCoFeAlCr = Al: 28.87%-Ni: 23.39%-Co: 21.16%-Fe: 16.11%-Cr: 10.47% | 3_AlCoNiFeCr = Al: 62.14%-Co: 10.63%-Fe: 9.46%-Ni: 9.14%-Cr: 8.63% | Unassigned = Al: 22.25%-Co: 21.18%-Fe: 21.04%-Ni: 18.06%-Cr: 17.48%,1_CoFeNiCrAl : 92.59%|Unassigned : 7.41%,10.24,967.9,235.62,5547.7,33.19,512,69.7
EP3088D,2_1750X,1_CoFeNiCrAl = Al: 21.76%-Co: 21.74%-Fe: 20.75%-Ni: 19.36%-Cr: 16.39% | 2_NiCoFeAlCr = Al: 28.87%-Ni: 23.39%-Co: 21.16%-Fe: 16.11%-Cr: 10.47% | 3_AlCoNiFeCr = Al: 62.14%-Co: 10.63%-Fe: 9.46%-Ni: 9.14%-Cr: 8.63% | Unassigned = Al: 22.25%-Co: 21.18%-Fe: 21.04%-Ni: 18.06%-Cr: 17.48%,1_CoFeNiCrAl : 100.00%,4.558,430.8,141.34,5226.9,32.18,532,69.9
EP3088D,2_1750X,1_CoFeNiCrAl = Al: 21.76%-Co: 21.74%-Fe: 20.75%-Ni: 19.36%-Cr: 16.39% | 2_NiCoFeAlCr = Al: 28.87%-Ni: 23.39%-Co: 21.16%-Fe: 16.11%-Cr: 10.47% | 3_AlCoNiFeCr = Al: 62.14%-Co: 10.63%-Fe: 9.46%-Ni: 9.14%-Cr: 8.63% | Unassigned = Al: 22.25%-Co: 21.18%-Fe: 21.04%-Ni: 18.06%-Cr: 17.48%,1_CoFeNiCrAl : 100.00%,8.373,791.4,206.14,5440.2,32.036,511,69.9
EP3088D,2_1750X,1_CoFeNiCrAl = Al: 21.76%-Co: 21.74%-Fe: 20.75%-Ni: 19.36%-Cr: 16.39% | 2_NiCoFeAlCr = Al: 28.87%-Ni: 23.39%-Co: 21.16%-Fe: 16.11%-Cr: 10.47% | 3_AlCoNiFeCr = Al: 62.14%-Co: 10.63%-Fe: 9.46%-Ni: 9.14%-Cr: 8.63% | Unassigned = Al: 22.25%-Co: 21.18%-Fe: 21.04%-Ni: 18.06%-Cr: 17.48%,1_CoFeNiCrAl : 99.41%|2_NiCoFeAlCr : 0.59%,3.804,359.6,124.69,5013.7,29.372,512,70.4
EP3088D,2_1750X,1_CoFeNiCrAl = Al: 21.76%-Co: 21.74%-Fe: 20.75%-Ni: 19.36%-Cr: 16.39% | 2_NiCoFeAlCr = Al: 28.87%-Ni: 23.39%-Co: 21.16%-Fe: 16.11%-Cr: 10.47% | 3_AlCoNiFeCr = Al: 62.14%-Co: 10.63%-Fe: 9.46%-Ni: 9.14%-Cr: 8.63% | Unassigned = Al: 22.25%-Co: 21.18%-Fe: 21.04%-Ni: 18.06%-Cr: 17.48%,1_CoFeNiCrAl : 97.23%|Unassigned : 2.77%,10.361,979.3,238.3,5583.4,31.862,511,70.4
EP3088D,2_1750X,1_CoFeNiCrAl = Al: 21.76%-Co: 21.74%-Fe: 20.75%-Ni: 19.36%-Cr: 16.39% | 2_NiCoFeAlCr = Al: 28.87%-Ni: 23.39%-Co: 21.16%-Fe: 16.11%-Cr: 10.47% | 3_AlCoNiFeCr = Al: 62.14%-Co: 10.63%-Fe: 9.46%-Ni: 9.14%-Cr: 8.63% | Unassigned = Al: 22.25%-Co: 21.18%-Fe: 21.04%-Ni: 18.06%-Cr: 17.48%,1_CoFeNiCrAl : 91.06%|Unassigned : 8.94%,9.503,898.2,229.35,5719.1,32.968,512,70.3
EP3088D,2_1750X,1_CoFeNiCrAl = Al: 21.76%-Co: 21.74%-Fe: 20.75%-Ni: 19.36%-Cr: 16.39% | 2_NiCoFeAlCr = Al: 28.87%-Ni: 23.39%-Co: 21.16%-Fe: 16.11%-Cr: 10.47% | 3_AlCoNiFeCr = Al: 62.14%-Co: 10.63%-Fe: 9.46%-Ni: 9.14%-Cr: 8.63% | Unassigned = Al: 22.25%-Co: 21.18%-Fe: 21.04%-Ni: 18.06%-Cr: 17.48%,1_CoFeNiCrAl : 100.00%,9.976,942.9,236.82,5740.4,31.606,511,69.7
EP3088D,2_1750X,1_CoFeNiCrAl = Al: 21.76%-Co: 21.74%-Fe: 20.75%-Ni: 19.36%-Cr: 16.39% | 2_NiCoFeAlCr = Al: 28.87%-Ni: 23.39%-Co: 21.16%-Fe: 16.11%-Cr: 10.47% | 3_AlCoNiFeCr = Al: 62.14%-Co: 10.63%-Fe: 9.46%-Ni: 9.14%-Cr: 8.63% | Unassigned = Al: 22.25%-Co: 21.18%-Fe: 21.04%-Ni: 18.06%-Cr: 17.48%,,9.526,900.4,237.21,6027.4,31.808,509,70
EP3088D,2_1750X,1_CoFeNiCrAl = Al: 21.76%-Co: 21.74%-Fe: 20.75%-Ni: 19.36%-Cr: 16.39% | 2_NiCoFeAlCr = Al: 28.87%-Ni: 23.39%-Co: 21.16%-Fe: 16.11%-Cr: 10.47% | 3_AlCoNiFeCr = Al: 62.14%-Co: 10.63%-Fe: 9.46%-Ni: 9.14%-Cr: 8.63% | Unassigned = Al: 22.25%-Co: 21.18%-Fe: 21.04%-Ni: 18.06%-Cr: 17.48%,1_CoFeNiCrAl : 100.00%,9.313,880.2,221.13,5496.3,32.472,511,70.2
EP3088D,2_1750X,1_CoFeNiCrAl = Al: 21.76%-Co: 21.74%-Fe: 20.75%-Ni: 19.36%-Cr: 16.39% | 2_NiCoFeAlCr = Al: 28.87%-Ni: 23.39%-Co: 21.16%-Fe: 16.11%-Cr: 10.47% | 3_AlCoNiFeCr = Al: 62.14%-Co: 10.63%-Fe: 9.46%-Ni: 9.14%-Cr: 8.63% | Unassigned = Al: 22.25%-Co: 21.18%-Fe: 21.04%-Ni: 18.06%-Cr: 17.48%,1_CoFeNiCrAl : 93.27%|Unassigned : 5.61%|2_NiCoFeAlCr : 1.12%,7.794,736.7,197.52,5440.2,31.853,511,69.8
EP3088D,2_1750X,1_CoFeNiCrAl = Al: 21.76%-Co: 21.74%-Fe: 20.75%-Ni: 19.36%-Cr: 16.39% | 2_NiCoFeAlCr = Al: 28.87%-Ni: 23.39%-Co: 21.16%-Fe: 16.11%-Cr: 10.47% | 3_AlCoNiFeCr = Al: 62.14%-Co: 10.63%-Fe: 9.46%-Ni: 9.14%-Cr: 8.63% | Unassigned = Al: 22.25%-Co: 21.18%-Fe: 21.04%-Ni: 18.06%-Cr: 17.48%,1_CoFeNiCrAl : 87.40%|2_NiCoFeAlCr : 12.60%,5.086,480.8,149.56,5172.2,30.02,511,70
EP3088D,2_1750X,1_CoFeNiCrAl = Al: 21.76%-Co: 21.74%-Fe: 20.75%-Ni: 19.36%-Cr: 16.39% | 2_NiCoFeAlCr = Al: 28.87%-Ni: 23.39%-Co: 21.16%-Fe: 16.11%-Cr: 10.47% | 3_AlCoNiFeCr = Al: 62.14%-Co: 10.63%-Fe: 9.46%-Ni: 9.14%-Cr: 8.63% | Unassigned = Al: 22.25%-Co: 21.18%-Fe: 21.04%-Ni: 18.06%-Cr: 17.48%,1_CoFeNiCrAl : 100.00%,9.655,912.6,225.4,5469.2,32.515,512,69.6
EP3088D,2_1750X,1_CoFeNiCrAl = Al: 21.76%-Co: 21.74%-Fe: 20.75%-Ni: 19.36%-Cr: 16.39% | 2_NiCoFeAlCr = Al: 28.87%-Ni: 23.39%-Co: 21.16%-Fe: 16.11%-Cr: 10.47% | 3_AlCoNiFeCr = Al: 62.14%-Co: 10.63%-Fe: 9.46%-Ni: 9.14%-Cr: 8.63% | Unassigned = Al: 22.25%-Co: 21.18%-Fe: 21.04%-Ni: 18.06%-Cr: 17.48%,1_CoFeNiCrAl : 95.84%|2_NiCoFeAlCr : 4.16%,10.547,996.9,241.92,5622.7,33.189,511,70.4
EP3088D,2_1750X,1_CoFeNiCrAl = Al: 21.76%-Co: 21.74%-Fe: 20.75%-Ni: 19.36%-Cr: 16.39% | 2_NiCoFeAlCr = Al: 28.87%-Ni: 23.39%-Co: 21.16%-Fe: 16.11%-Cr: 10.47% | 3_AlCoNiFeCr = Al: 62.14%-Co: 10.63%-Fe: 9.46%-Ni: 9.14%-Cr: 8.63% | Unassigned = Al: 22.25%-Co: 21.18%-Fe: 21.04%-Ni: 18.06%-Cr: 17.48%,1_CoFeNiCrAl : 86.64%|2_NiCoFeAlCr : 13.36%,6.603,624.2,175.49,5253.4,31.133,511,69.9
EP3088D,2_1750X,1_CoFeNiCrAl = Al: 21.76%-Co: 21.74%-Fe: 20.75%-Ni: 19.36%-Cr: 16.39% | 2_NiCoFeAlCr = Al: 28.87%-Ni: 23.39%-Co: 21.16%-Fe: 16.11%-Cr: 10.47% | 3_AlCoNiFeCr = Al: 62.14%-Co: 10.63%-Fe: 9.46%-Ni: 9.14%-Cr: 8.63% | Unassigned = Al: 22.25%-Co: 21.18%-Fe: 21.04%-Ni: 18.06%-Cr: 17.48%,1_CoFeNiCrAl : 100.00%,5.333,504.1,154.71,5233.2,30.23,512,70
EP3088D,2_1750X,1_CoFeNiCrAl = Al: 21.76%-Co: 21.74%-Fe: 20.75%-Ni: 19.36%-Cr: 16.39% | 2_NiCoFeAlCr = Al: 28.87%-Ni: 23.39%-Co: 21.16%-Fe: 16.11%-Cr: 10.47% | 3_AlCoNiFeCr = Al: 62.14%-Co: 10.63%-Fe: 9.46%-Ni: 9.14%-Cr: 8.63% | Unassigned = Al: 22.25%-Co: 21.18%-Fe: 21.04%-Ni: 18.06%-Cr: 17.48%,2_NiCoFeAlCr : 31.13%|1_CoFeNiCrAl : 68.87%,9.003,850.9,218.48,5572.6,32.624,511,69.9
EP3088D,2_1750X,1_CoFeNiCrAl = Al: 21.76%-Co: 21.74%-Fe: 20.75%-Ni: 19.36%-Cr: 16.39% | 2_NiCoFeAlCr = Al: 28.87%-Ni: 23.39%-Co: 21.16%-Fe: 16.11%-Cr: 10.47% | 3_AlCoNiFeCr = Al: 62.14%-Co: 10.63%-Fe: 9.46%-Ni: 9.14%-Cr: 8.63% | Unassigned = Al: 22.25%-Co: 21.18%-Fe: 21.04%-Ni: 18.06%-Cr: 17.48%,1_CoFeNiCrAl : 100.00%,10.19,963.2,236.7,5614.1,33.245,512,70.3
EP3088D,2_1750X,1_CoFeNiCrAl = Al: 21.76%-Co: 21.74%-Fe: 20.75%-Ni: 19.36%-Cr: 16.39% | 2_NiCoFeAlCr = Al: 28.87%-Ni: 23.39%-Co: 21.16%-Fe: 16.11%-Cr: 10.47% | 3_AlCoNiFeCr = Al: 62.14%-Co: 10.63%-Fe: 9.46%-Ni: 9.14%-Cr: 8.63% | Unassigned = Al: 22.25%-Co: 21.18%-Fe: 21.04%-Ni: 18.06%-Cr: 17.48%,1_CoFeNiCrAl : 100.00%,5.483,518.3,159.46,5364.5,30.462,510,70.1
EP3088D,2_1750X,1_CoFeNiCrAl = Al: 21.76%-Co: 21.74%-Fe: 20.75%-Ni: 19.36%-Cr: 16.39% | 2_NiCoFeAlCr = Al: 28.87%-Ni: 23.39%-Co: 21.16%-Fe: 16.11%-Cr: 10.47% | 3_AlCoNiFeCr = Al: 62.14%-Co: 10.63%-Fe: 9.46%-Ni: 9.14%-Cr: 8.63% | Unassigned = Al: 22.25%-Co: 21.18%-Fe: 21.04%-Ni: 18.06%-Cr: 17.48%,1_CoFeNiCrAl : 96.70%|2_NiCoFeAlCr : 3.30%,7.489,707.9,192.34,5415.5,31.698,512,70.1
EP3088D,2_1750X,1_CoFeNiCrAl = Al: 21.76%-Co: 21.74%-Fe: 20.75%-Ni: 19.36%-Cr: 16.39% | 2_NiCoFeAlCr = Al: 28.87%-Ni: 23.39%-Co: 21.16%-Fe: 16.11%-Cr: 10.47% | 3_AlCoNiFeCr = Al: 62.14%-Co: 10.63%-Fe: 9.46%-Ni: 9.14%-Cr: 8.63% | Unassigned = Al: 22.25%-Co: 21.18%-Fe: 21.04%-Ni: 18.06%-Cr: 17.48%,1_CoFeNiCrAl : 100.00%,5.949,562.3,169.47,5492.3,30.212,512,70.1
EP3088D,2_1750X,1_CoFeNiCrAl = Al: 21.76%-Co: 21.74%-Fe: 20.75%-Ni: 19.36%-Cr: 16.39% | 2_NiCoFeAlCr = Al: 28.87%-Ni: 23.39%-Co: 21.16%-Fe: 16.11%-Cr: 10.47% | 3_AlCoNiFeCr = Al: 62.14%-Co: 10.63%-Fe: 9.46%-Ni: 9.14%-Cr: 8.63% | Unassigned = Al: 22.25%-Co: 21.18%-Fe: 21.04%-Ni: 18.06%-Cr: 17.48%,1_CoFeNiCrAl : 100.00%,8.922,843.3,216.94,5557.8,32.513,511,70.2
EP3088D,2_1750X,1_CoFeNiCrAl = Al: 21.76%-Co: 21.74%-Fe: 20.75%-Ni: 19.36%-Cr: 16.39% | 2_NiCoFeAlCr = Al: 28.87%-Ni: 23.39%-Co: 21.16%-Fe: 16.11%-Cr: 10.47% | 3_AlCoNiFeCr = Al: 62.14%-Co: 10.63%-Fe: 9.46%-Ni: 9.14%-Cr: 8.63% | Unassigned = Al: 22.25%-Co: 21.18%-Fe: 21.04%-Ni: 18.06%-Cr: 17.48%,1_CoFeNiCrAl : 96.67%|Unassigned : 3.33%,8.514,804.7,225.18,6194.2,30.432,512,70.2
EP3088D,2_1750X,1_CoFeNiCrAl = Al: 21.76%-Co: 21.74%-Fe: 20.75%-Ni: 19.36%-Cr: 16.39% | 2_NiCoFeAlCr = Al: 28.87%-Ni: 23.39%-Co: 21.16%-Fe: 16.11%-Cr: 10.47% | 3_AlCoNiFeCr = Al: 62.14%-Co: 10.63%-Fe: 9.46%-Ni: 9.14%-Cr: 8.63% | Unassigned = Al: 22.25%-Co: 21.18%-Fe: 21.04%-Ni: 18.06%-Cr: 17.48%,,3.665,346.4,137.36,6181.8,28.842,511,69.6
EP3088D,2_1750X,1_CoFeNiCrAl = Al: 21.76%-Co: 21.74%-Fe: 20.75%-Ni: 19.36%-Cr: 16.39% | 2_NiCoFeAlCr = Al: 28.87%-Ni: 23.39%-Co: 21.16%-Fe: 16.11%-Cr: 10.47% | 3_AlCoNiFeCr = Al: 62.14%-Co: 10.63%-Fe: 9.46%-Ni: 9.14%-Cr: 8.63% | Unassigned = Al: 22.25%-Co: 21.18%-Fe: 21.04%-Ni: 18.06%-Cr: 17.48%,1_CoFeNiCrAl : 100.00%,5.378,508.3,159.38,5464.2,30.34,512,70
EP3088D,2_1750X,1_CoFeNiCrAl = Al: 21.76%-Co: 21.74%-Fe: 20.75%-Ni: 19.36%-Cr: 16.39% | 2_NiCoFeAlCr = Al: 28.87%-Ni: 23.39%-Co: 21.16%-Fe: 16.11%-Cr: 10.47% | 3_AlCoNiFeCr = Al: 62.14%-Co: 10.63%-Fe: 9.46%-Ni: 9.14%-Cr: 8.63% | Unassigned = Al: 22.25%-Co: 21.18%-Fe: 21.04%-Ni: 18.06%-Cr: 17.48%,1_CoFeNiCrAl : 100.00%,6.221,588,173.05,5444.8,31.389,512,70.4
EP3088D,2_1750X,1_CoFeNiCrAl = Al: 21.76%-Co: 21.74%-Fe: 20.75%-Ni: 19.36%-Cr: 16.39% | 2_NiCoFeAlCr = Al: 28.87%-Ni: 23.39%-Co: 21.16%-Fe: 16.11%-Cr: 10.47% | 3_AlCoNiFeCr = Al: 62.14%-Co: 10.63%-Fe: 9.46%-Ni: 9.14%-Cr: 8.63% | Unassigned = Al: 22.25%-Co: 21.18%-Fe: 21.04%-Ni: 18.06%-Cr: 17.48%,1_CoFeNiCrAl : 100.00%,8.24,778.8,204.48,5453.6,32.101,511,69.9
EP3088D,2_1750X,1_CoFeNiCrAl = Al: 21.76%-Co: 21.74%-Fe: 20.75%-Ni: 19.36%-Cr: 16.39% | 2_NiCoFeAlCr = Al: 28.87%-Ni: 23.39%-Co: 21.16%-Fe: 16.11%-Cr: 10.47% | 3_AlCoNiFeCr = Al: 62.14%-Co: 10.63%-Fe: 9.46%-Ni: 9.14%-Cr: 8.63% | Unassigned = Al: 22.25%-Co: 21.18%-Fe: 21.04%-Ni: 18.06%-Cr: 17.48%,1_CoFeNiCrAl : 100.00%,9.79,925.3,229.34,5550.9,33.02,512,69.4
EP3088D,2_1750X,1_CoFeNiCrAl = Al: 21.76%-Co: 21.74%-Fe: 20.75%-Ni: 19.36%-Cr: 16.39% | 2_NiCoFeAlCr = Al: 28.87%-Ni: 23.39%-Co: 21.16%-Fe: 16.11%-Cr: 10.47% | 3_AlCoNiFeCr = Al: 62.14%-Co: 10.63%-Fe: 9.46%-Ni: 9.14%-Cr: 8.63% | Unassigned = Al: 22.25%-Co: 21.18%-Fe: 21.04%-Ni: 18.06%-Cr: 17.48%,1_CoFeNiCrAl : 31.16%|2_NiCoFeAlCr : 68.84%,8.905,841.7,211.27,5329,32.146,511,69.6
EP3088D,2_1750X,1_CoFeNiCrAl = Al: 21.76%-Co: 21.74%-Fe: 20.75%-Ni: 19.36%-Cr: 16.39% | 2_NiCoFeAlCr = Al: 28.87%-Ni: 23.39%-Co: 21.16%-Fe: 16.11%-Cr: 10.47% | 3_AlCoNiFeCr = Al: 62.14%-Co: 10.63%-Fe: 9.46%-Ni: 9.14%-Cr: 8.63% | Unassigned = Al: 22.25%-Co: 21.18%-Fe: 21.04%-Ni: 18.06%-Cr: 17.48%,2_NiCoFeAlCr : 67.88%|1_CoFeNiCrAl : 32.12%,10.15,959.4,231.7,5443.1,32.874,512,69.6
EP3088D,2_1750X,1_CoFeNiCrAl = Al: 21.76%-Co: 21.74%-Fe: 20.75%-Ni: 19.36%-Cr: 16.39% | 2_NiCoFeAlCr = Al: 28.87%-Ni: 23.39%-Co: 21.16%-Fe: 16.11%-Cr: 10.47% | 3_AlCoNiFeCr = Al: 62.14%-Co: 10.63%-Fe: 9.46%-Ni: 9.14%-Cr: 8.63% | Unassigned = Al: 22.25%-Co: 21.18%-Fe: 21.04%-Ni: 18.06%-Cr: 17.48%,1_CoFeNiCrAl : 98.91%|2_NiCoFeAlCr : 1.09%,9.485,896.5,221.96,5428.9,32.638,512,70.3
EP3088D,2_1750X,1_CoFeNiCrAl = Al: 21.76%-Co: 21.74%-Fe: 20.75%-Ni: 19.36%-Cr: 16.39% | 2_NiCoFeAlCr = Al: 28.87%-Ni: 23.39%-Co: 21.16%-Fe: 16.11%-Cr: 10.47% | 3_AlCoNiFeCr = Al: 62.14%-Co: 10.63%-Fe: 9.46%-Ni: 9.14%-Cr: 8.63% | Unassigned = Al: 22.25%-Co: 21.18%-Fe: 21.04%-Ni: 18.06%-Cr: 17.48%,2_NiCoFeAlCr : 25.60%|1_CoFeNiCrAl : 74.40%,9.262,875.5,222.4,5577.7,32.586,510,69.7
EP3088D,2_1750X,1_CoFeNiCrAl = Al: 21.76%-Co: 21.74%-Fe: 20.75%-Ni: 19.36%-Cr: 16.39% | 2_NiCoFeAlCr = Al: 28.87%-Ni: 23.39%-Co: 21.16%-Fe: 16.11%-Cr: 10.47% | 3_AlCoNiFeCr = Al: 62.14%-Co: 10.63%-Fe: 9.46%-Ni: 9.14%-Cr: 8.63% | Unassigned = Al: 22.25%-Co: 21.18%-Fe: 21.04%-Ni: 18.06%-Cr: 17.48%,1_CoFeNiCrAl : 100.00%,9.174,867.1,220.87,5567.4,32.667,512,70.1
EP3088D,2_1750X,1_CoFeNiCrAl = Al: 21.76%-Co: 21.74%-Fe: 20.75%-Ni: 19.36%-Cr: 16.39% | 2_NiCoFeAlCr = Al: 28.87%-Ni: 23.39%-Co: 21.16%-Fe: 16.11%-Cr: 10.47% | 3_AlCoNiFeCr = Al: 62.14%-Co: 10.63%-Fe: 9.46%-Ni: 9.14%-Cr: 8.63% | Unassigned = Al: 22.25%-Co: 21.18%-Fe: 21.04%-Ni: 18.06%-Cr: 17.48%,1_CoFeNiCrAl : 88.29%|2_NiCoFeAlCr : 10.60%|Unassigned : 1.10%,9.487,896.8,221.5,5410.5,33.323,511,70
EP3088D,2_1750X,1_CoFeNiCrAl = Al: 21.76%-Co: 21.74%-Fe: 20.75%-Ni: 19.36%-Cr: 16.39% | 2_NiCoFeAlCr = Al: 28.87%-Ni: 23.39%-Co: 21.16%-Fe: 16.11%-Cr: 10.47% | 3_AlCoNiFeCr = Al: 62.14%-Co: 10.63%-Fe: 9.46%-Ni: 9.14%-Cr: 8.63% | Unassigned = Al: 22.25%-Co: 21.18%-Fe: 21.04%-Ni: 18.06%-Cr: 17.48%,1_CoFeNiCrAl : 100.00%,7.388,698.3,189.74,5363.7,31.454,511,69.8
EP3088D,2_1750X,1_CoFeNiCrAl = Al: 21.76%-Co: 21.74%-Fe: 20.75%-Ni: 19.36%-Cr: 16.39% | 2_NiCoFeAlCr = Al: 28.87%-Ni: 23.39%-Co: 21.16%-Fe: 16.11%-Cr: 10.47% | 3_AlCoNiFeCr = Al: 62.14%-Co: 10.63%-Fe: 9.46%-Ni: 9.14%-Cr: 8.63% | Unassigned = Al: 22.25%-Co: 21.18%-Fe: 21.04%-Ni: 18.06%-Cr: 17.48%,1_CoFeNiCrAl : 100.00%,6.163,582.6,169.69,5313.8,31.01,511,70.1
EP3088D,2_1750X,1_CoFeNiCrAl = Al: 21.76%-Co: 21.74%-Fe: 20.75%-Ni: 19.36%-Cr: 16.39% | 2_NiCoFeAlCr = Al: 28.87%-Ni: 23.39%-Co: 21.16%-Fe: 16.11%-Cr: 10.47% | 3_AlCoNiFeCr = Al: 62.14%-Co: 10.63%-Fe: 9.46%-Ni: 9.14%-Cr: 8.63% | Unassigned = Al: 22.25%-Co: 21.18%-Fe: 21.04%-Ni: 18.06%-Cr: 17.48%,1_CoFeNiCrAl : 100.00%,5.728,541.4,164.38,5412.2,30.241,510,70.2
EP3088D,2_1750X,1_CoFeNiCrAl = Al: 21.76%-Co: 21.74%-Fe: 20.75%-Ni: 19.36%-Cr: 16.39% | 2_NiCoFeAlCr = Al: 28.87%-Ni: 23.39%-Co: 21.16%-Fe: 16.11%-Cr: 10.47% | 3_AlCoNiFeCr = Al: 62.14%-Co: 10.63%-Fe: 9.46%-Ni: 9.14%-Cr: 8.63% | Unassigned = Al: 22.25%-Co: 21.18%-Fe: 21.04%-Ni: 18.06%-Cr: 17.48%,1_CoFeNiCrAl : 100.00%,6.424,607.2,181.73,5732.6,29.487,512,69.9
EP3088D,2_1750X,1_CoFeNiCrAl = Al: 21.76%-Co: 21.74%-Fe: 20.75%-Ni: 19.36%-Cr: 16.39% | 2_NiCoFeAlCr = Al: 28.87%-Ni: 23.39%-Co: 21.16%-Fe: 16.11%-Cr: 10.47% | 3_AlCoNiFeCr = Al: 62.14%-Co: 10.63%-Fe: 9.46%-Ni: 9.14%-Cr: 8.63% | Unassigned = Al: 22.25%-Co: 21.18%-Fe: 21.04%-Ni: 18.06%-Cr: 17.48%,,7.158,676.6,194.76,5785.2,27.482,491,69.9
EP3088D,2_1750X,1_CoFeNiCrAl = Al: 21.76%-Co: 21.74%-Fe: 20.75%-Ni: 19.36%-Cr: 16.39% | 2_NiCoFeAlCr = Al: 28.87%-Ni: 23.39%-Co: 21.16%-Fe: 16.11%-Cr: 10.47% | 3_AlCoNiFeCr = Al: 62.14%-Co: 10.63%-Fe: 9.46%-Ni: 9.14%-Cr: 8.63% | Unassigned = Al: 22.25%-Co: 21.18%-Fe: 21.04%-Ni: 18.06%-Cr: 17.48%,1_CoFeNiCrAl : 100.00%,9.386,887.2,211.21,5052.9,32.372,512,69.9
