Repository: giengeb1/ADAMaNT-HEA-indents

File: Indentation Results.csv (part 32 of 64)
Sample,Magnification,Compound Compositions,Indent Composition,Hardness,Hv,Modulus,Stiffness^2 / Load,Pmax,Hmax,Reporting Depth
EP3088D,2_1750X,1_CoFeNiCrAl = Al: 21.76%-Co: 21.74%-Fe: 20.75%-Ni: 19.36%-Cr: 16.39% | 2_NiCoFeAlCr = Al: 28.87%-Ni: 23.39%-Co: 21.16%-Fe: 16.11%-Cr: 10.47% | 3_AlCoNiFeCr = Al: 62.14%-Co: 10.63%-Fe: 9.46%-Ni: 9.14%-Cr: 8.63% | Unassigned = Al: 22.25%-Co: 21.18%-Fe: 21.04%-Ni: 18.06%-Cr: 17.48%,1_CoFeNiCrAl : 100.00%,9.908,936.5,230.04,5512.8,33.322,511,69.5
EP3088D,2_1750X,1_CoFeNiCrAl = Al: 21.76%-Co: 21.74%-Fe: 20.75%-Ni: 19.36%-Cr: 16.39% | 2_NiCoFeAlCr = Al: 28.87%-Ni: 23.39%-Co: 21.16%-Fe: 16.11%-Cr: 10.47% | 3_AlCoNiFeCr = Al: 62.14%-Co: 10.63%-Fe: 9.46%-Ni: 9.14%-Cr: 8.63% | Unassigned = Al: 22.25%-Co: 21.18%-Fe: 21.04%-Ni: 18.06%-Cr: 17.48%,1_CoFeNiCrAl : 100.00%,7.546,713.3,193.75,5439.4,32.123,512,69.7
EP3088D,2_1750X,1_CoFeNiCrAl = Al: 21.76%-Co: 21.74%-Fe: 20.75%-Ni: 19.36%-Cr: 16.39% | 2_NiCoFeAlCr = Al: 28.87%-Ni: 23.39%-Co: 21.16%-Fe: 16.11%-Cr: 10.47% | 3_AlCoNiFeCr = Al: 62.14%-Co: 10.63%-Fe: 9.46%-Ni: 9.14%-Cr: 8.63% | Unassigned = Al: 22.25%-Co: 21.18%-Fe: 21.04%-Ni: 18.06%-Cr: 17.48%,1_CoFeNiCrAl : 100.00%,3.93,371.4,129.8,5214.2,29.713,511,69.9
EP3088D,2_1750X,1_CoFeNiCrAl = Al: 21.76%-Co: 21.74%-Fe: 20.75%-Ni: 19.36%-Cr: 16.39% | 2_NiCoFeAlCr = Al: 28.87%-Ni: 23.39%-Co: 21.16%-Fe: 16.11%-Cr: 10.47% | 3_AlCoNiFeCr = Al: 62.14%-Co: 10.63%-Fe: 9.46%-Ni: 9.14%-Cr: 8.63% | Unassigned = Al: 22.25%-Co: 21.18%-Fe: 21.04%-Ni: 18.06%-Cr: 17.48%,1_CoFeNiCrAl : 49.63%|2_NiCoFeAlCr : 50.37%,10.29,972.6,233.51,5440,33.195,511,70
EP3088D,2_1750X,1_CoFeNiCrAl = Al: 21.76%-Co: 21.74%-Fe: 20.75%-Ni: 19.36%-Cr: 16.39% | 2_NiCoFeAlCr = Al: 28.87%-Ni: 23.39%-Co: 21.16%-Fe: 16.11%-Cr: 10.47% | 3_AlCoNiFeCr = Al: 62.14%-Co: 10.63%-Fe: 9.46%-Ni: 9.14%-Cr: 8.63% | Unassigned = Al: 22.25%-Co: 21.18%-Fe: 21.04%-Ni: 18.06%-Cr: 17.48%,1_CoFeNiCrAl : 96.07%|2_NiCoFeAlCr : 3.93%,8.102,765.8,202.35,5450,31.856,511,69.8
EP3088D,2_1750X,1_CoFeNiCrAl = Al: 21.76%-Co: 21.74%-Fe: 20.75%-Ni: 19.36%-Cr: 16.39% | 2_NiCoFeAlCr = Al: 28.87%-Ni: 23.39%-Co: 21.16%-Fe: 16.11%-Cr: 10.47% | 3_AlCoNiFeCr = Al: 62.14%-Co: 10.63%-Fe: 9.46%-Ni: 9.14%-Cr: 8.63% | Unassigned = Al: 22.25%-Co: 21.18%-Fe: 21.04%-Ni: 18.06%-Cr: 17.48%,1_CoFeNiCrAl : 100.00%,9.05,855.4,221.2,5657.7,32.768,512,69.8
EP3088D,2_1750X,1_CoFeNiCrAl = Al: 21.76%-Co: 21.74%-Fe: 20.75%-Ni: 19.36%-Cr: 16.39% | 2_NiCoFeAlCr = Al: 28.87%-Ni: 23.39%-Co: 21.16%-Fe: 16.11%-Cr: 10.47% | 3_AlCoNiFeCr = Al: 62.14%-Co: 10.63%-Fe: 9.46%-Ni: 9.14%-Cr: 8.63% | Unassigned = Al: 22.25%-Co: 21.18%-Fe: 21.04%-Ni: 18.06%-Cr: 17.48%,1_CoFeNiCrAl : 100.00%,6.863,648.7,183.44,5451.7,31.44,511,69.8
EP3088D,2_1750X,1_CoFeNiCrAl = Al: 21.76%-Co: 21.74%-Fe: 20.75%-Ni: 19.36%-Cr: 16.39% | 2_NiCoFeAlCr = Al: 28.87%-Ni: 23.39%-Co: 21.16%-Fe: 16.11%-Cr: 10.47% | 3_AlCoNiFeCr = Al: 62.14%-Co: 10.63%-Fe: 9.46%-Ni: 9.14%-Cr: 8.63% | Unassigned = Al: 22.25%-Co: 21.18%-Fe: 21.04%-Ni: 18.06%-Cr: 17.48%,2_NiCoFeAlCr : 32.69%|1_CoFeNiCrAl : 67.31%,4.825,456.1,147.38,5315.4,30.123,510,70.2
EP3088D,2_1750X,1_CoFeNiCrAl = Al: 21.76%-Co: 21.74%-Fe: 20.75%-Ni: 19.36%-Cr: 16.39% | 2_NiCoFeAlCr = Al: 28.87%-Ni: 23.39%-Co: 21.16%-Fe: 16.11%-Cr: 10.47% | 3_AlCoNiFeCr = Al: 62.14%-Co: 10.63%-Fe: 9.46%-Ni: 9.14%-Cr: 8.63% | Unassigned = Al: 22.25%-Co: 21.18%-Fe: 21.04%-Ni: 18.06%-Cr: 17.48%,1_CoFeNiCrAl : 100.00%,9.265,875.7,221.49,5538.9,33.031,511,70
EP3088D,2_1750X,1_CoFeNiCrAl = Al: 21.76%-Co: 21.74%-Fe: 20.75%-Ni: 19.36%-Cr: 16.39% | 2_NiCoFeAlCr = Al: 28.87%-Ni: 23.39%-Co: 21.16%-Fe: 16.11%-Cr: 10.47% | 3_AlCoNiFeCr = Al: 62.14%-Co: 10.63%-Fe: 9.46%-Ni: 9.14%-Cr: 8.63% | Unassigned = Al: 22.25%-Co: 21.18%-Fe: 21.04%-Ni: 18.06%-Cr: 17.48%,1_CoFeNiCrAl : 100.00%,6.556,619.7,176.81,5360.2,31.096,511,70.5
EP3088D,2_1750X,1_CoFeNiCrAl = Al: 21.76%-Co: 21.74%-Fe: 20.75%-Ni: 19.36%-Cr: 16.39% | 2_NiCoFeAlCr = Al: 28.87%-Ni: 23.39%-Co: 21.16%-Fe: 16.11%-Cr: 10.47% | 3_AlCoNiFeCr = Al: 62.14%-Co: 10.63%-Fe: 9.46%-Ni: 9.14%-Cr: 8.63% | Unassigned = Al: 22.25%-Co: 21.18%-Fe: 21.04%-Ni: 18.06%-Cr: 17.48%,1_CoFeNiCrAl : 100.00%,7.979,754.2,196.71,5277.1,31.782,512,69.9
EP3088D,2_1750X,1_CoFeNiCrAl = Al: 21.76%-Co: 21.74%-Fe: 20.75%-Ni: 19.36%-Cr: 16.39% | 2_NiCoFeAlCr = Al: 28.87%-Ni: 23.39%-Co: 21.16%-Fe: 16.11%-Cr: 10.47% | 3_AlCoNiFeCr = Al: 62.14%-Co: 10.63%-Fe: 9.46%-Ni: 9.14%-Cr: 8.63% | Unassigned = Al: 22.25%-Co: 21.18%-Fe: 21.04%-Ni: 18.06%-Cr: 17.48%,1_CoFeNiCrAl : 100.00%,5.691,537.9,164.23,5439.5,30.275,510,70
EP3088D,2_1750X,1_CoFeNiCrAl = Al: 21.76%-Co: 21.74%-Fe: 20.75%-Ni: 19.36%-Cr: 16.39% | 2_NiCoFeAlCr = Al: 28.87%-Ni: 23.39%-Co: 21.16%-Fe: 16.11%-Cr: 10.47% | 3_AlCoNiFeCr = Al: 62.14%-Co: 10.63%-Fe: 9.46%-Ni: 9.14%-Cr: 8.63% | Unassigned = Al: 22.25%-Co: 21.18%-Fe: 21.04%-Ni: 18.06%-Cr: 17.48%,1_CoFeNiCrAl : 100.00%,8.604,813.2,209.34,5431.7,32.117,511,70.1
EP3088D,2_1750X,1_CoFeNiCrAl = Al: 21.76%-Co: 21.74%-Fe: 20.75%-Ni: 19.36%-Cr: 16.39% | 2_NiCoFeAlCr = Al: 28.87%-Ni: 23.39%-Co: 21.16%-Fe: 16.11%-Cr: 10.47% | 3_AlCoNiFeCr = Al: 62.14%-Co: 10.63%-Fe: 9.46%-Ni: 9.14%-Cr: 8.63% | Unassigned = Al: 22.25%-Co: 21.18%-Fe: 21.04%-Ni: 18.06%-Cr: 17.48%,,8.787,830.6,210.44,5364.5,32.225,511,69.5
EP3088D,2_1750X,1_CoFeNiCrAl = Al: 21.76%-Co: 21.74%-Fe: 20.75%-Ni: 19.36%-Cr: 16.39% | 2_NiCoFeAlCr = Al: 28.87%-Ni: 23.39%-Co: 21.16%-Fe: 16.11%-Cr: 10.47% | 3_AlCoNiFeCr = Al: 62.14%-Co: 10.63%-Fe: 9.46%-Ni: 9.14%-Cr: 8.63% | Unassigned = Al: 22.25%-Co: 21.18%-Fe: 21.04%-Ni: 18.06%-Cr: 17.48%,1_CoFeNiCrAl : 100.00%,6.022,569.2,163.69,5112.5,30.323,512,70.3
EP3088D,2_1750X,1_CoFeNiCrAl = Al: 21.76%-Co: 21.74%-Fe: 20.75%-Ni: 19.36%-Cr: 16.39% | 2_NiCoFeAlCr = Al: 28.87%-Ni: 23.39%-Co: 21.16%-Fe: 16.11%-Cr: 10.47% | 3_AlCoNiFeCr = Al: 62.14%-Co: 10.63%-Fe: 9.46%-Ni: 9.14%-Cr: 8.63% | Unassigned = Al: 22.25%-Co: 21.18%-Fe: 21.04%-Ni: 18.06%-Cr: 17.48%,1_CoFeNiCrAl : 100.00%,5.755,544,158.9,5079.8,30.631,510,70.2
EP3088D,2_1750X,1_CoFeNiCrAl = Al: 21.76%-Co: 21.74%-Fe: 20.75%-Ni: 19.36%-Cr: 16.39% | 2_NiCoFeAlCr = Al: 28.87%-Ni: 23.39%-Co: 21.16%-Fe: 16.11%-Cr: 10.47% | 3_AlCoNiFeCr = Al: 62.14%-Co: 10.63%-Fe: 9.46%-Ni: 9.14%-Cr: 8.63% | Unassigned = Al: 22.25%-Co: 21.18%-Fe: 21.04%-Ni: 18.06%-Cr: 17.48%,1_CoFeNiCrAl : 100.00%,5.643,533.3,169.27,5779.6,30.887,511,69.7
EP3088D,2_1750X,1_CoFeNiCrAl = Al: 21.76%-Co: 21.74%-Fe: 20.75%-Ni: 19.36%-Cr: 16.39% | 2_NiCoFeAlCr = Al: 28.87%-Ni: 23.39%-Co: 21.16%-Fe: 16.11%-Cr: 10.47% | 3_AlCoNiFeCr = Al: 62.14%-Co: 10.63%-Fe: 9.46%-Ni: 9.14%-Cr: 8.63% | Unassigned = Al: 22.25%-Co: 21.18%-Fe: 21.04%-Ni: 18.06%-Cr: 17.48%,1_CoFeNiCrAl : 100.00%,9.749,921.4,228.34,5534.4,33.209,511,69.4
EP3088D,2_1750X,1_CoFeNiCrAl = Al: 21.76%-Co: 21.74%-Fe: 20.75%-Ni: 19.36%-Cr: 16.39% | 2_NiCoFeAlCr = Al: 28.87%-Ni: 23.39%-Co: 21.16%-Fe: 16.11%-Cr: 10.47% | 3_AlCoNiFeCr = Al: 62.14%-Co: 10.63%-Fe: 9.46%-Ni: 9.14%-Cr: 8.63% | Unassigned = Al: 22.25%-Co: 21.18%-Fe: 21.04%-Ni: 18.06%-Cr: 17.48%,1_CoFeNiCrAl : 100.00%,7.122,673.2,190.61,5606.6,30.245,500,69.9
EP3088D,2_1750X,1_CoFeNiCrAl = Al: 21.76%-Co: 21.74%-Fe: 20.75%-Ni: 19.36%-Cr: 16.39% | 2_NiCoFeAlCr = Al: 28.87%-Ni: 23.39%-Co: 21.16%-Fe: 16.11%-Cr: 10.47% | 3_AlCoNiFeCr = Al: 62.14%-Co: 10.63%-Fe: 9.46%-Ni: 9.14%-Cr: 8.63% | Unassigned = Al: 22.25%-Co: 21.18%-Fe: 21.04%-Ni: 18.06%-Cr: 17.48%,1_CoFeNiCrAl : 19.28%|2_NiCoFeAlCr : 76.14%|Unassigned : 4.58%,7.8,737.2,197.44,5433,31.981,511,70
EP3088D,2_1750X,1_CoFeNiCrAl = Al: 21.76%-Co: 21.74%-Fe: 20.75%-Ni: 19.36%-Cr: 16.39% | 2_NiCoFeAlCr = Al: 28.87%-Ni: 23.39%-Co: 21.16%-Fe: 16.11%-Cr: 10.47% | 3_AlCoNiFeCr = Al: 62.14%-Co: 10.63%-Fe: 9.46%-Ni: 9.14%-Cr: 8.63% | Unassigned = Al: 22.25%-Co: 21.18%-Fe: 21.04%-Ni: 18.06%-Cr: 17.48%,Unassigned : 4.01%|2_NiCoFeAlCr : 17.16%|1_CoFeNiCrAl : 78.84%,9.188,868.4,213.62,5262.5,32.663,512,70.5
EP3088D,2_1750X,1_CoFeNiCrAl = Al: 21.76%-Co: 21.74%-Fe: 20.75%-Ni: 19.36%-Cr: 16.39% | 2_NiCoFeAlCr = Al: 28.87%-Ni: 23.39%-Co: 21.16%-Fe: 16.11%-Cr: 10.47% | 3_AlCoNiFeCr = Al: 62.14%-Co: 10.63%-Fe: 9.46%-Ni: 9.14%-Cr: 8.63% | Unassigned = Al: 22.25%-Co: 21.18%-Fe: 21.04%-Ni: 18.06%-Cr: 17.48%,1_CoFeNiCrAl : 100.00%,8.066,762.4,205.51,5618.8,32.51,511,69.6
EP3088D,2_1750X,1_CoFeNiCrAl = Al: 21.76%-Co: 21.74%-Fe: 20.75%-Ni: 19.36%-Cr: 16.39% | 2_NiCoFeAlCr = Al: 28.87%-Ni: 23.39%-Co: 21.16%-Fe: 16.11%-Cr: 10.47% | 3_AlCoNiFeCr = Al: 62.14%-Co: 10.63%-Fe: 9.46%-Ni: 9.14%-Cr: 8.63% | Unassigned = Al: 22.25%-Co: 21.18%-Fe: 21.04%-Ni: 18.06%-Cr: 17.48%,1_CoFeNiCrAl : 99.84%|2_NiCoFeAlCr : 0.16%,8.003,756.4,197.41,5293.7,32.528,511,69.8
EP3088D,2_1750X,1_CoFeNiCrAl = Al: 21.76%-Co: 21.74%-Fe: 20.75%-Ni: 19.36%-Cr: 16.39% | 2_NiCoFeAlCr = Al: 28.87%-Ni: 23.39%-Co: 21.16%-Fe: 16.11%-Cr: 10.47% | 3_AlCoNiFeCr = Al: 62.14%-Co: 10.63%-Fe: 9.46%-Ni: 9.14%-Cr: 8.63% | Unassigned = Al: 22.25%-Co: 21.18%-Fe: 21.04%-Ni: 18.06%-Cr: 17.48%,1_CoFeNiCrAl : 100.00%,2.499,236.2,107.71,5865.8,28,511,69.6
EP3088D,2_1750X,1_CoFeNiCrAl = Al: 21.76%-Co: 21.74%-Fe: 20.75%-Ni: 19.36%-Cr: 16.39% | 2_NiCoFeAlCr = Al: 28.87%-Ni: 23.39%-Co: 21.16%-Fe: 16.11%-Cr: 10.47% | 3_AlCoNiFeCr = Al: 62.14%-Co: 10.63%-Fe: 9.46%-Ni: 9.14%-Cr: 8.63% | Unassigned = Al: 22.25%-Co: 21.18%-Fe: 21.04%-Ni: 18.06%-Cr: 17.48%,1_CoFeNiCrAl : 93.96%|Unassigned : 6.04%,8.666,819.1,211.24,5474.6,32.333,511,69.7
EP3088D,2_1750X,1_CoFeNiCrAl = Al: 21.76%-Co: 21.74%-Fe: 20.75%-Ni: 19.36%-Cr: 16.39% | 2_NiCoFeAlCr = Al: 28.87%-Ni: 23.39%-Co: 21.16%-Fe: 16.11%-Cr: 10.47% | 3_AlCoNiFeCr = Al: 62.14%-Co: 10.63%-Fe: 9.46%-Ni: 9.14%-Cr: 8.63% | Unassigned = Al: 22.25%-Co: 21.18%-Fe: 21.04%-Ni: 18.06%-Cr: 17.48%,1_CoFeNiCrAl : 100.00%,9.122,862.2,222.43,5664.6,32.539,511,69.7
EP3088D,2_1750X,1_CoFeNiCrAl = Al: 21.76%-Co: 21.74%-Fe: 20.75%-Ni: 19.36%-Cr: 16.39% | 2_NiCoFeAlCr = Al: 28.87%-Ni: 23.39%-Co: 21.16%-Fe: 16.11%-Cr: 10.47% | 3_AlCoNiFeCr = Al: 62.14%-Co: 10.63%-Fe: 9.46%-Ni: 9.14%-Cr: 8.63% | Unassigned = Al: 22.25%-Co: 21.18%-Fe: 21.04%-Ni: 18.06%-Cr: 17.48%,1_CoFeNiCrAl : 100.00%,7.253,685.5,191.41,5544.7,31.375,512,70.2
EP3088D,2_1750X,1_CoFeNiCrAl = Al: 21.76%-Co: 21.74%-Fe: 20.75%-Ni: 19.36%-Cr: 16.39% | 2_NiCoFeAlCr = Al: 28.87%-Ni: 23.39%-Co: 21.16%-Fe: 16.11%-Cr: 10.47% | 3_AlCoNiFeCr = Al: 62.14%-Co: 10.63%-Fe: 9.46%-Ni: 9.14%-Cr: 8.63% | Unassigned = Al: 22.25%-Co: 21.18%-Fe: 21.04%-Ni: 18.06%-Cr: 17.48%,1_CoFeNiCrAl : 93.15%|Unassigned : 6.85%,9.349,883.7,217.57,5330.2,32.752,512,70.3
EP3088D,2_1750X,1_CoFeNiCrAl = Al: 21.76%-Co: 21.74%-Fe: 20.75%-Ni: 19.36%-Cr: 16.39% | 2_NiCoFeAlCr = Al: 28.87%-Ni: 23.39%-Co: 21.16%-Fe: 16.11%-Cr: 10.47% | 3_AlCoNiFeCr = Al: 62.14%-Co: 10.63%-Fe: 9.46%-Ni: 9.14%-Cr: 8.63% | Unassigned = Al: 22.25%-Co: 21.18%-Fe: 21.04%-Ni: 18.06%-Cr: 17.48%,,8.533,806.5,209.01,5463.7,30.954,512,69.7
EP3088D,2_1750X,1_CoFeNiCrAl = Al: 21.76%-Co: 21.74%-Fe: 20.75%-Ni: 19.36%-Cr: 16.39% | 2_NiCoFeAlCr = Al: 28.87%-Ni: 23.39%-Co: 21.16%-Fe: 16.11%-Cr: 10.47% | 3_AlCoNiFeCr = Al: 62.14%-Co: 10.63%-Fe: 9.46%-Ni: 9.14%-Cr: 8.63% | Unassigned = Al: 22.25%-Co: 21.18%-Fe: 21.04%-Ni: 18.06%-Cr: 17.48%,1_CoFeNiCrAl : 87.96%|Unassigned : 6.90%|2_NiCoFeAlCr : 5.13%,7.977,754,190.27,4990.1,30.628,510,69.9
EP3088D,2_1750X,1_CoFeNiCrAl = Al: 21.76%-Co: 21.74%-Fe: 20.75%-Ni: 19.36%-Cr: 16.39% | 2_NiCoFeAlCr = Al: 28.87%-Ni: 23.39%-Co: 21.16%-Fe: 16.11%-Cr: 10.47% | 3_AlCoNiFeCr = Al: 62.14%-Co: 10.63%-Fe: 9.46%-Ni: 9.14%-Cr: 8.63% | Unassigned = Al: 22.25%-Co: 21.18%-Fe: 21.04%-Ni: 18.06%-Cr: 17.48%,2_NiCoFeAlCr : 59.35%|1_CoFeNiCrAl : 40.59%|Unassigned : 0.06%,7.47,706.1,181.49,4919.1,30.925,511,69.9
EP3088D,2_1750X,1_CoFeNiCrAl = Al: 21.76%-Co: 21.74%-Fe: 20.75%-Ni: 19.36%-Cr: 16.39% | 2_NiCoFeAlCr = Al: 28.87%-Ni: 23.39%-Co: 21.16%-Fe: 16.11%-Cr: 10.47% | 3_AlCoNiFeCr = Al: 62.14%-Co: 10.63%-Fe: 9.46%-Ni: 9.14%-Cr: 8.63% | Unassigned = Al: 22.25%-Co: 21.18%-Fe: 21.04%-Ni: 18.06%-Cr: 17.48%,1_CoFeNiCrAl : 100.00%,4.419,417.7,132.28,4795.2,29.83,511,70.5
EP3088D,2_1750X,1_CoFeNiCrAl = Al: 21.76%-Co: 21.74%-Fe: 20.75%-Ni: 19.36%-Cr: 16.39% | 2_NiCoFeAlCr = Al: 28.87%-Ni: 23.39%-Co: 21.16%-Fe: 16.11%-Cr: 10.47% | 3_AlCoNiFeCr = Al: 62.14%-Co: 10.63%-Fe: 9.46%-Ni: 9.14%-Cr: 8.63% | Unassigned = Al: 22.25%-Co: 21.18%-Fe: 21.04%-Ni: 18.06%-Cr: 17.48%,1_CoFeNiCrAl : 100.00%,9.817,927.9,228,5482.4,33.253,512,70.1
EP3088D,2_1750X,1_CoFeNiCrAl = Al: 21.76%-Co: 21.74%-Fe: 20.75%-Ni: 19.36%-Cr: 16.39% | 2_NiCoFeAlCr = Al: 28.87%-Ni: 23.39%-Co: 21.16%-Fe: 16.11%-Cr: 10.47% | 3_AlCoNiFeCr = Al: 62.14%-Co: 10.63%-Fe: 9.46%-Ni: 9.14%-Cr: 8.63% | Unassigned = Al: 22.25%-Co: 21.18%-Fe: 21.04%-Ni: 18.06%-Cr: 17.48%,1_CoFeNiCrAl : 98.63%|2_NiCoFeAlCr : 1.37%,8.789,830.8,211.97,5429,32.634,510,69.8
EP3088D,2_1750X,1_CoFeNiCrAl = Al: 21.76%-Co: 21.74%-Fe: 20.75%-Ni: 19.36%-Cr: 16.39% | 2_NiCoFeAlCr = Al: 28.87%-Ni: 23.39%-Co: 21.16%-Fe: 16.11%-Cr: 10.47% | 3_AlCoNiFeCr = Al: 62.14%-Co: 10.63%-Fe: 9.46%-Ni: 9.14%-Cr: 8.63% | Unassigned = Al: 22.25%-Co: 21.18%-Fe: 21.04%-Ni: 18.06%-Cr: 17.48%,Unassigned : 2.13%|2_NiCoFeAlCr : 74.70%|1_CoFeNiCrAl : 23.17%,5.485,518.5,155.34,5124,30.507,510,70.1
EP3088D,2_1750X,1_CoFeNiCrAl = Al: 21.76%-Co: 21.74%-Fe: 20.75%-Ni: 19.36%-Cr: 16.39% | 2_NiCoFeAlCr = Al: 28.87%-Ni: 23.39%-Co: 21.16%-Fe: 16.11%-Cr: 10.47% | 3_AlCoNiFeCr = Al: 62.14%-Co: 10.63%-Fe: 9.46%-Ni: 9.14%-Cr: 8.63% | Unassigned = Al: 22.25%-Co: 21.18%-Fe: 21.04%-Ni: 18.06%-Cr: 17.48%,1_CoFeNiCrAl : 97.89%|2_NiCoFeAlCr : 2.11%,7.999,756,201.61,5487.2,32.044,511,69.5
EP3088D,2_1750X,1_CoFeNiCrAl = Al: 21.76%-Co: 21.74%-Fe: 20.75%-Ni: 19.36%-Cr: 16.39% | 2_NiCoFeAlCr = Al: 28.87%-Ni: 23.39%-Co: 21.16%-Fe: 16.11%-Cr: 10.47% | 3_AlCoNiFeCr = Al: 62.14%-Co: 10.63%-Fe: 9.46%-Ni: 9.14%-Cr: 8.63% | Unassigned = Al: 22.25%-Co: 21.18%-Fe: 21.04%-Ni: 18.06%-Cr: 17.48%,1_CoFeNiCrAl : 92.43%|2_NiCoFeAlCr : 7.57%,7.561,714.6,190.96,5297.7,32.14,512,70
EP3088D,2_1750X,1_CoFeNiCrAl = Al: 21.76%-Co: 21.74%-Fe: 20.75%-Ni: 19.36%-Cr: 16.39% | 2_NiCoFeAlCr = Al: 28.87%-Ni: 23.39%-Co: 21.16%-Fe: 16.11%-Cr: 10.47% | 3_AlCoNiFeCr = Al: 62.14%-Co: 10.63%-Fe: 9.46%-Ni: 9.14%-Cr: 8.63% | Unassigned = Al: 22.25%-Co: 21.18%-Fe: 21.04%-Ni: 18.06%-Cr: 17.48%,1_CoFeNiCrAl : 100.00%,5.545,524.1,159.48,5306,30.546,510,69.8
EP3088D,2_1750X,1_CoFeNiCrAl = Al: 21.76%-Co: 21.74%-Fe: 20.75%-Ni: 19.36%-Cr: 16.39% | 2_NiCoFeAlCr = Al: 28.87%-Ni: 23.39%-Co: 21.16%-Fe: 16.11%-Cr: 10.47% | 3_AlCoNiFeCr = Al: 62.14%-Co: 10.63%-Fe: 9.46%-Ni: 9.14%-Cr: 8.63% | Unassigned = Al: 22.25%-Co: 21.18%-Fe: 21.04%-Ni: 18.06%-Cr: 17.48%,1_CoFeNiCrAl : 100.00%,3.863,365.2,130.85,5379.5,28.654,510,69.8
EP3088D,2_1750X,1_CoFeNiCrAl = Al: 21.76%-Co: 21.74%-Fe: 20.75%-Ni: 19.36%-Cr: 16.39% | 2_NiCoFeAlCr = Al: 28.87%-Ni: 23.39%-Co: 21.16%-Fe: 16.11%-Cr: 10.47% | 3_AlCoNiFeCr = Al: 62.14%-Co: 10.63%-Fe: 9.46%-Ni: 9.14%-Cr: 8.63% | Unassigned = Al: 22.25%-Co: 21.18%-Fe: 21.04%-Ni: 18.06%-Cr: 17.48%,1_CoFeNiCrAl : 100.00%,8.372,791.3,208.1,5527.3,32.66,512,70
EP3088D,2_1750X,1_CoFeNiCrAl = Al: 21.76%-Co: 21.74%-Fe: 20.75%-Ni: 19.36%-Cr: 16.39% | 2_NiCoFeAlCr = Al: 28.87%-Ni: 23.39%-Co: 21.16%-Fe: 16.11%-Cr: 10.47% | 3_AlCoNiFeCr = Al: 62.14%-Co: 10.63%-Fe: 9.46%-Ni: 9.14%-Cr: 8.63% | Unassigned = Al: 22.25%-Co: 21.18%-Fe: 21.04%-Ni: 18.06%-Cr: 17.48%,1_CoFeNiCrAl : 100.00%,8.782,830.1,215.22,5572,32.391,511,70
EP3088D,2_1750X,1_CoFeNiCrAl = Al: 21.76%-Co: 21.74%-Fe: 20.75%-Ni: 19.36%-Cr: 16.39% | 2_NiCoFeAlCr = Al: 28.87%-Ni: 23.39%-Co: 21.16%-Fe: 16.11%-Cr: 10.47% | 3_AlCoNiFeCr = Al: 62.14%-Co: 10.63%-Fe: 9.46%-Ni: 9.14%-Cr: 8.63% | Unassigned = Al: 22.25%-Co: 21.18%-Fe: 21.04%-Ni: 18.06%-Cr: 17.48%,1_CoFeNiCrAl : 100.00%,4.218,398.7,137.91,5410.1,29.806,511,69.9
EP3088D,2_1750X,1_CoFeNiCrAl = Al: 21.76%-Co: 21.74%-Fe: 20.75%-Ni: 19.36%-Cr: 16.39% | 2_NiCoFeAlCr = Al: 28.87%-Ni: 23.39%-Co: 21.16%-Fe: 16.11%-Cr: 10.47% | 3_AlCoNiFeCr = Al: 62.14%-Co: 10.63%-Fe: 9.46%-Ni: 9.14%-Cr: 8.63% | Unassigned = Al: 22.25%-Co: 21.18%-Fe: 21.04%-Ni: 18.06%-Cr: 17.48%,1_CoFeNiCrAl : 100.00%,8.455,799.2,207.86,5462.4,32.105,512,69.7
EP3088D,2_1750X,1_CoFeNiCrAl = Al: 21.76%-Co: 21.74%-Fe: 20.75%-Ni: 19.36%-Cr: 16.39% | 2_NiCoFeAlCr = Al: 28.87%-Ni: 23.39%-Co: 21.16%-Fe: 16.11%-Cr: 10.47% | 3_AlCoNiFeCr = Al: 62.14%-Co: 10.63%-Fe: 9.46%-Ni: 9.14%-Cr: 8.63% | Unassigned = Al: 22.25%-Co: 21.18%-Fe: 21.04%-Ni: 18.06%-Cr: 17.48%,,7.081,669.3,191.94,5705.7,29.472,511,70.1
EP3088D,2_1750X,1_CoFeNiCrAl = Al: 21.76%-Co: 21.74%-Fe: 20.75%-Ni: 19.36%-Cr: 16.39% | 2_NiCoFeAlCr = Al: 28.87%-Ni: 23.39%-Co: 21.16%-Fe: 16.11%-Cr: 10.47% | 3_AlCoNiFeCr = Al: 62.14%-Co: 10.63%-Fe: 9.46%-Ni: 9.14%-Cr: 8.63% | Unassigned = Al: 22.25%-Co: 21.18%-Fe: 21.04%-Ni: 18.06%-Cr: 17.48%,1_CoFeNiCrAl : 28.79%|2_NiCoFeAlCr : 71.21%,6.058,572.6,159.87,4876.8,29.491,511,69.9
EP3088D,2_1750X,1_CoFeNiCrAl = Al: 21.76%-Co: 21.74%-Fe: 20.75%-Ni: 19.36%-Cr: 16.39% | 2_NiCoFeAlCr = Al: 28.87%-Ni: 23.39%-Co: 21.16%-Fe: 16.11%-Cr: 10.47% | 3_AlCoNiFeCr = Al: 62.14%-Co: 10.63%-Fe: 9.46%-Ni: 9.14%-Cr: 8.63% | Unassigned = Al: 22.25%-Co: 21.18%-Fe: 21.04%-Ni: 18.06%-Cr: 17.48%,2_NiCoFeAlCr : 97.46%|1_CoFeNiCrAl : 2.51%|Unassigned : 0.03%,8.146,770,194.39,5067,31.169,510,70.3
EP3088D,2_1750X,1_CoFeNiCrAl = Al: 21.76%-Co: 21.74%-Fe: 20.75%-Ni: 19.36%-Cr: 16.39% | 2_NiCoFeAlCr = Al: 28.87%-Ni: 23.39%-Co: 21.16%-Fe: 16.11%-Cr: 10.47% | 3_AlCoNiFeCr = Al: 62.14%-Co: 10.63%-Fe: 9.46%-Ni: 9.14%-Cr: 8.63% | Unassigned = Al: 22.25%-Co: 21.18%-Fe: 21.04%-Ni: 18.06%-Cr: 17.48%,2_NiCoFeAlCr : 35.45%|Unassigned : 1.18%|1_CoFeNiCrAl : 63.36%,8.515,804.8,195.9,4911.8,32.109,511,70.2
EP3088D,2_1750X,1_CoFeNiCrAl = Al: 21.76%-Co: 21.74%-Fe: 20.75%-Ni: 19.36%-Cr: 16.39% | 2_NiCoFeAlCr = Al: 28.87%-Ni: 23.39%-Co: 21.16%-Fe: 16.11%-Cr: 10.47% | 3_AlCoNiFeCr = Al: 62.14%-Co: 10.63%-Fe: 9.46%-Ni: 9.14%-Cr: 8.63% | Unassigned = Al: 22.25%-Co: 21.18%-Fe: 21.04%-Ni: 18.06%-Cr: 17.48%,1_CoFeNiCrAl : 100.00%,10.053,950.2,220.93,5083.8,33.181,512,70.3
EP3088D,2_1750X,1_CoFeNiCrAl = Al: 21.76%-Co: 21.74%-Fe: 20.75%-Ni: 19.36%-Cr: 16.39% | 2_NiCoFeAlCr = Al: 28.87%-Ni: 23.39%-Co: 21.16%-Fe: 16.11%-Cr: 10.47% | 3_AlCoNiFeCr = Al: 62.14%-Co: 10.63%-Fe: 9.46%-Ni: 9.14%-Cr: 8.63% | Unassigned = Al: 22.25%-Co: 21.18%-Fe: 21.04%-Ni: 18.06%-Cr: 17.48%,1_CoFeNiCrAl : 100.00%,9.269,876.1,219.36,5448.8,33.298,510,70
EP3088D,2_1750X,1_CoFeNiCrAl = Al: 21.76%-Co: 21.74%-Fe: 20.75%-Ni: 19.36%-Cr: 16.39% | 2_NiCoFeAlCr = Al: 28.87%-Ni: 23.39%-Co: 21.16%-Fe: 16.11%-Cr: 10.47% | 3_AlCoNiFeCr = Al: 62.14%-Co: 10.63%-Fe: 9.46%-Ni: 9.14%-Cr: 8.63% | Unassigned = Al: 22.25%-Co: 21.18%-Fe: 21.04%-Ni: 18.06%-Cr: 17.48%,1_CoFeNiCrAl : 100.00%,6.819,644.5,178.93,5259.3,31.827,512,69.9
EP3088D,2_1750X,1_CoFeNiCrAl = Al: 21.76%-Co: 21.74%-Fe: 20.75%-Ni: 19.36%-Cr: 16.39% | 2_NiCoFeAlCr = Al: 28.87%-Ni: 23.39%-Co: 21.16%-Fe: 16.11%-Cr: 10.47% | 3_AlCoNiFeCr = Al: 62.14%-Co: 10.63%-Fe: 9.46%-Ni: 9.14%-Cr: 8.63% | Unassigned = Al: 22.25%-Co: 21.18%-Fe: 21.04%-Ni: 18.06%-Cr: 17.48%,1_CoFeNiCrAl : 100.00%,9.689,915.8,223.6,5379.4,33.491,511,69.8
EP3088D,2_1750X,1_CoFeNiCrAl = Al: 21.76%-Co: 21.74%-Fe: 20.75%-Ni: 19.36%-Cr: 16.39% | 2_NiCoFeAlCr = Al: 28.87%-Ni: 23.39%-Co: 21.16%-Fe: 16.11%-Cr: 10.47% | 3_AlCoNiFeCr = Al: 62.14%-Co: 10.63%-Fe: 9.46%-Ni: 9.14%-Cr: 8.63% | Unassigned = Al: 22.25%-Co: 21.18%-Fe: 21.04%-Ni: 18.06%-Cr: 17.48%,1_CoFeNiCrAl : 100.00%,6.79,641.8,184.62,5570.6,32.056,512,70.1
EP3088D,2_1750X,1_CoFeNiCrAl = Al: 21.76%-Co: 21.74%-Fe: 20.75%-Ni: 19.36%-Cr: 16.39% | 2_NiCoFeAlCr = Al: 28.87%-Ni: 23.39%-Co: 21.16%-Fe: 16.11%-Cr: 10.47% | 3_AlCoNiFeCr = Al: 62.14%-Co: 10.63%-Fe: 9.46%-Ni: 9.14%-Cr: 8.63% | Unassigned = Al: 22.25%-Co: 21.18%-Fe: 21.04%-Ni: 18.06%-Cr: 17.48%,1_CoFeNiCrAl : 99.45%|Unassigned : 0.55%,6.884,650.7,190.69,5804.5,31.085,511,69.5
EP3088D,2_1750X,1_CoFeNiCrAl = Al: 21.76%-Co: 21.74%-Fe: 20.75%-Ni: 19.36%-Cr: 16.39% | 2_NiCoFeAlCr = Al: 28.87%-Ni: 23.39%-Co: 21.16%-Fe: 16.11%-Cr: 10.47% | 3_AlCoNiFeCr = Al: 62.14%-Co: 10.63%-Fe: 9.46%-Ni: 9.14%-Cr: 8.63% | Unassigned = Al: 22.25%-Co: 21.18%-Fe: 21.04%-Ni: 18.06%-Cr: 17.48%,1_CoFeNiCrAl : 100.00%,3.052,288.4,117.73,5643,28.928,510,70
EP3088D,2_1750X,1_CoFeNiCrAl = Al: 21.76%-Co: 21.74%-Fe: 20.75%-Ni: 19.36%-Cr: 16.39% | 2_NiCoFeAlCr = Al: 28.87%-Ni: 23.39%-Co: 21.16%-Fe: 16.11%-Cr: 10.47% | 3_AlCoNiFeCr = Al: 62.14%-Co: 10.63%-Fe: 9.46%-Ni: 9.14%-Cr: 8.63% | Unassigned = Al: 22.25%-Co: 21.18%-Fe: 21.04%-Ni: 18.06%-Cr: 17.48%,1_CoFeNiCrAl : 100.00%,9.032,853.7,214.68,5395.9,32.61,512,70.1
EP3088D,2_1750X,1_CoFeNiCrAl = Al: 21.76%-Co: 21.74%-Fe: 20.75%-Ni: 19.36%-Cr: 16.39% | 2_NiCoFeAlCr = Al: 28.87%-Ni: 23.39%-Co: 21.16%-Fe: 16.11%-Cr: 10.47% | 3_AlCoNiFeCr = Al: 62.14%-Co: 10.63%-Fe: 9.46%-Ni: 9.14%-Cr: 8.63% | Unassigned = Al: 22.25%-Co: 21.18%-Fe: 21.04%-Ni: 18.06%-Cr: 17.48%,1_CoFeNiCrAl : 100.00%,9.315,880.4,224.2,5621.4,33.089,511,69.9
EP3088D,2_1750X,1_CoFeNiCrAl = Al: 21.76%-Co: 21.74%-Fe: 20.75%-Ni: 19.36%-Cr: 16.39% | 2_NiCoFeAlCr = Al: 28.87%-Ni: 23.39%-Co: 21.16%-Fe: 16.11%-Cr: 10.47% | 3_AlCoNiFeCr = Al: 62.14%-Co: 10.63%-Fe: 9.46%-Ni: 9.14%-Cr: 8.63% | Unassigned = Al: 22.25%-Co: 21.18%-Fe: 21.04%-Ni: 18.06%-Cr: 17.48%,1_CoFeNiCrAl : 100.00%,7.534,712.1,193.53,5438.2,31.53,512,69.9
EP3088D,2_1750X,1_CoFeNiCrAl = Al: 21.76%-Co: 21.74%-Fe: 20.75%-Ni: 19.36%-Cr: 16.39% | 2_NiCoFeAlCr = Al: 28.87%-Ni: 23.39%-Co: 21.16%-Fe: 16.11%-Cr: 10.47% | 3_AlCoNiFeCr = Al: 62.14%-Co: 10.63%-Fe: 9.46%-Ni: 9.14%-Cr: 8.63% | Unassigned = Al: 22.25%-Co: 21.18%-Fe: 21.04%-Ni: 18.06%-Cr: 17.48%,1_CoFeNiCrAl : 97.71%|Unassigned : 2.29%,6.13,579.4,175.89,5682.1,30.366,511,70.2
EP3088D,2_1750X,1_CoFeNiCrAl = Al: 21.76%-Co: 21.74%-Fe: 20.75%-Ni: 19.36%-Cr: 16.39% | 2_NiCoFeAlCr = Al: 28.87%-Ni: 23.39%-Co: 21.16%-Fe: 16.11%-Cr: 10.47% | 3_AlCoNiFeCr = Al: 62.14%-Co: 10.63%-Fe: 9.46%-Ni: 9.14%-Cr: 8.63% | Unassigned = Al: 22.25%-Co: 21.18%-Fe: 21.04%-Ni: 18.06%-Cr: 17.48%,,6.027,569.7,161.48,4988.9,28.92,512,70
EP3088D,2_1750X,1_CoFeNiCrAl = Al: 21.76%-Co: 21.74%-Fe: 20.75%-Ni: 19.36%-Cr: 16.39% | 2_NiCoFeAlCr = Al: 28.87%-Ni: 23.39%-Co: 21.16%-Fe: 16.11%-Cr: 10.47% | 3_AlCoNiFeCr = Al: 62.14%-Co: 10.63%-Fe: 9.46%-Ni: 9.14%-Cr: 8.63% | Unassigned = Al: 22.25%-Co: 21.18%-Fe: 21.04%-Ni: 18.06%-Cr: 17.48%,1_CoFeNiCrAl : 44.07%|2_NiCoFeAlCr : 49.97%|Unassigned : 5.96%,8.263,781,198.34,5168.2,31.298,512,69.7
EP3088D,2_1750X,1_CoFeNiCrAl = Al: 21.76%-Co: 21.74%-Fe: 20.75%-Ni: 19.36%-Cr: 16.39% | 2_NiCoFeAlCr = Al: 28.87%-Ni: 23.39%-Co: 21.16%-Fe: 16.11%-Cr: 10.47% | 3_AlCoNiFeCr = Al: 62.14%-Co: 10.63%-Fe: 9.46%-Ni: 9.14%-Cr: 8.63% | Unassigned = Al: 22.25%-Co: 21.18%-Fe: 21.04%-Ni: 18.06%-Cr: 17.48%,2_NiCoFeAlCr : 74.46%|1_CoFeNiCrAl : 25.54%,4.005,378.5,127.82,4977.3,31.082,531,70
EP3088D,2_1750X,1_CoFeNiCrAl = Al: 21.76%-Co: 21.74%-Fe: 20.75%-Ni: 19.36%-Cr: 16.39% | 2_NiCoFeAlCr = Al: 28.87%-Ni: 23.39%-Co: 21.16%-Fe: 16.11%-Cr: 10.47% | 3_AlCoNiFeCr = Al: 62.14%-Co: 10.63%-Fe: 9.46%-Ni: 9.14%-Cr: 8.63% | Unassigned = Al: 22.25%-Co: 21.18%-Fe: 21.04%-Ni: 18.06%-Cr: 17.48%,2_NiCoFeAlCr : 29.10%|1_CoFeNiCrAl : 70.90%,8.31,785.5,194,4950.1,32.135,511,69.9
EP3088D,2_1750X,1_CoFeNiCrAl = Al: 21.76%-Co: 21.74%-Fe: 20.75%-Ni: 19.36%-Cr: 16.39% | 2_NiCoFeAlCr = Al: 28.87%-Ni: 23.39%-Co: 21.16%-Fe: 16.11%-Cr: 10.47% | 3_AlCoNiFeCr = Al: 62.14%-Co: 10.63%-Fe: 9.46%-Ni: 9.14%-Cr: 8.63% | Unassigned = Al: 22.25%-Co: 21.18%-Fe: 21.04%-Ni: 18.06%-Cr: 17.48%,1_CoFeNiCrAl : 93.30%|2_NiCoFeAlCr : 6.70%,7.59,717.4,183.16,4917.1,31.959,510,69.8
EP3088D,2_1750X,1_CoFeNiCrAl = Al: 21.76%-Co: 21.74%-Fe: 20.75%-Ni: 19.36%-Cr: 16.39% | 2_NiCoFeAlCr = Al: 28.87%-Ni: 23.39%-Co: 21.16%-Fe: 16.11%-Cr: 10.47% | 3_AlCoNiFeCr = Al: 62.14%-Co: 10.63%-Fe: 9.46%-Ni: 9.14%-Cr: 8.63% | Unassigned = Al: 22.25%-Co: 21.18%-Fe: 21.04%-Ni: 18.06%-Cr: 17.48%,1_CoFeNiCrAl : 100.00%,6.933,655.3,178.69,5160.8,30.059,511,70.1
EP3088D,2_1750X,1_CoFeNiCrAl = Al: 21.76%-Co: 21.74%-Fe: 20.75%-Ni: 19.36%-Cr: 16.39% | 2_NiCoFeAlCr = Al: 28.87%-Ni: 23.39%-Co: 21.16%-Fe: 16.11%-Cr: 10.47% | 3_AlCoNiFeCr = Al: 62.14%-Co: 10.63%-Fe: 9.46%-Ni: 9.14%-Cr: 8.63% | Unassigned = Al: 22.25%-Co: 21.18%-Fe: 21.04%-Ni: 18.06%-Cr: 17.48%,Unassigned : 0.50%|1_CoFeNiCrAl : 99.50%,7.684,726.3,197.28,5507.2,31.15,511,69.8
EP3088D,2_1750X,1_CoFeNiCrAl = Al: 21.76%-Co: 21.74%-Fe: 20.75%-Ni: 19.36%-Cr: 16.39% | 2_NiCoFeAlCr = Al: 28.87%-Ni: 23.39%-Co: 21.16%-Fe: 16.11%-Cr: 10.47% | 3_AlCoNiFeCr = Al: 62.14%-Co: 10.63%-Fe: 9.46%-Ni: 9.14%-Cr: 8.63% | Unassigned = Al: 22.25%-Co: 21.18%-Fe: 21.04%-Ni: 18.06%-Cr: 17.48%,1_CoFeNiCrAl : 100.00%,8.22,776.9,202.66,5385.6,32.295,511,70.3
EP3088D,2_1750X,1_CoFeNiCrAl = Al: 21.76%-Co: 21.74%-Fe: 20.75%-Ni: 19.36%-Cr: 16.39% | 2_NiCoFeAlCr = Al: 28.87%-Ni: 23.39%-Co: 21.16%-Fe: 16.11%-Cr: 10.47% | 3_AlCoNiFeCr = Al: 62.14%-Co: 10.63%-Fe: 9.46%-Ni: 9.14%-Cr: 8.63% | Unassigned = Al: 22.25%-Co: 21.18%-Fe: 21.04%-Ni: 18.06%-Cr: 17.48%,1_CoFeNiCrAl : 100.00%,9.006,851.2,229.56,6043.1,32.79,512,70.1
EP3088D,2_1750X,1_CoFeNiCrAl = Al: 21.76%-Co: 21.74%-Fe: 20.75%-Ni: 19.36%-Cr: 16.39% | 2_NiCoFeAlCr = Al: 28.87%-Ni: 23.39%-Co: 21.16%-Fe: 16.11%-Cr: 10.47% | 3_AlCoNiFeCr = Al: 62.14%-Co: 10.63%-Fe: 9.46%-Ni: 9.14%-Cr: 8.63% | Unassigned = Al: 22.25%-Co: 21.18%-Fe: 21.04%-Ni: 18.06%-Cr: 17.48%,1_CoFeNiCrAl : 100.00%,8.773,829.2,211.77,5432.8,33.47,518,69.9
EP3088D,2_1750X,1_CoFeNiCrAl = Al: 21.76%-Co: 21.74%-Fe: 20.75%-Ni: 19.36%-Cr: 16.39% | 2_NiCoFeAlCr = Al: 28.87%-Ni: 23.39%-Co: 21.16%-Fe: 16.11%-Cr: 10.47% | 3_AlCoNiFeCr = Al: 62.14%-Co: 10.63%-Fe: 9.46%-Ni: 9.14%-Cr: 8.63% | Unassigned = Al: 22.25%-Co: 21.18%-Fe: 21.04%-Ni: 18.06%-Cr: 17.48%,1_CoFeNiCrAl : 100.00%,10.255,969.3,235.99,5553.4,33.381,513,69.9
EP3088D,2_1750X,1_CoFeNiCrAl = Al: 21.76%-Co: 21.74%-Fe: 20.75%-Ni: 19.36%-Cr: 16.39% | 2_NiCoFeAlCr = Al: 28.87%-Ni: 23.39%-Co: 21.16%-Fe: 16.11%-Cr: 10.47% | 3_AlCoNiFeCr = Al: 62.14%-Co: 10.63%-Fe: 9.46%-Ni: 9.14%-Cr: 8.63% | Unassigned = Al: 22.25%-Co: 21.18%-Fe: 21.04%-Ni: 18.06%-Cr: 17.48%,1_CoFeNiCrAl : 100.00%,10.277,971.4,238.63,5641.1,33.433,512,70.4
EP3088D,2_1750X,1_CoFeNiCrAl = Al: 21.76%-Co: 21.74%-Fe: 20.75%-Ni: 19.36%-Cr: 16.39% | 2_NiCoFeAlCr = Al: 28.87%-Ni: 23.39%-Co: 21.16%-Fe: 16.11%-Cr: 10.47% | 3_AlCoNiFeCr = Al: 62.14%-Co: 10.63%-Fe: 9.46%-Ni: 9.14%-Cr: 8.63% | Unassigned = Al: 22.25%-Co: 21.18%-Fe: 21.04%-Ni: 18.06%-Cr: 17.48%,1_CoFeNiCrAl : 100.00%,1.701,160.8,84.79,5558.8,27.407,510,69.7
EP3088D,2_1750X,1_CoFeNiCrAl = Al: 21.76%-Co: 21.74%-Fe: 20.75%-Ni: 19.36%-Cr: 16.39% | 2_NiCoFeAlCr = Al: 28.87%-Ni: 23.39%-Co: 21.16%-Fe: 16.11%-Cr: 10.47% | 3_AlCoNiFeCr = Al: 62.14%-Co: 10.63%-Fe: 9.46%-Ni: 9.14%-Cr: 8.63% | Unassigned = Al: 22.25%-Co: 21.18%-Fe: 21.04%-Ni: 18.06%-Cr: 17.48%,1_CoFeNiCrAl : 100.00%,6.307,596.1,177.59,5614.2,30.893,510,69.9
EP3088D,2_1750X,1_CoFeNiCrAl = Al: 21.76%-Co: 21.74%-Fe: 20.75%-Ni: 19.36%-Cr: 16.39% | 2_NiCoFeAlCr = Al: 28.87%-Ni: 23.39%-Co: 21.16%-Fe: 16.11%-Cr: 10.47% | 3_AlCoNiFeCr = Al: 62.14%-Co: 10.63%-Fe: 9.46%-Ni: 9.14%-Cr: 8.63% | Unassigned = Al: 22.25%-Co: 21.18%-Fe: 21.04%-Ni: 18.06%-Cr: 17.48%,1_CoFeNiCrAl : 100.00%,6.979,659.7,187.76,5577.3,30.916,510,69.9
EP3088D,2_1750X,1_CoFeNiCrAl = Al: 21.76%-Co: 21.74%-Fe: 20.75%-Ni: 19.36%-Cr: 16.39% | 2_NiCoFeAlCr = Al: 28.87%-Ni: 23.39%-Co: 21.16%-Fe: 16.11%-Cr: 10.47% | 3_AlCoNiFeCr = Al: 62.14%-Co: 10.63%-Fe: 9.46%-Ni: 9.14%-Cr: 8.63% | Unassigned = Al: 22.25%-Co: 21.18%-Fe: 21.04%-Ni: 18.06%-Cr: 17.48%,,7.362,695.9,204.33,6096.6,30.055,512,69.4
EP3088D,2_1750X,1_CoFeNiCrAl = Al: 21.76%-Co: 21.74%-Fe: 20.75%-Ni: 19.36%-Cr: 16.39% | 2_NiCoFeAlCr = Al: 28.87%-Ni: 23.39%-Co: 21.16%-Fe: 16.11%-Cr: 10.47% | 3_AlCoNiFeCr = Al: 62.14%-Co: 10.63%-Fe: 9.46%-Ni: 9.14%-Cr: 8.63% | Unassigned = Al: 22.25%-Co: 21.18%-Fe: 21.04%-Ni: 18.06%-Cr: 17.48%,1_CoFeNiCrAl : 98.69%|2_NiCoFeAlCr : 1.31%,8.568,809.9,200.63,5080.9,31.719,511,70
EP3088D,2_1750X,1_CoFeNiCrAl = Al: 21.76%-Co: 21.74%-Fe: 20.75%-Ni: 19.36%-Cr: 16.39% | 2_NiCoFeAlCr = Al: 28.87%-Ni: 23.39%-Co: 21.16%-Fe: 16.11%-Cr: 10.47% | 3_AlCoNiFeCr = Al: 62.14%-Co: 10.63%-Fe: 9.46%-Ni: 9.14%-Cr: 8.63% | Unassigned = Al: 22.25%-Co: 21.18%-Fe: 21.04%-Ni: 18.06%-Cr: 17.48%,1_CoFeNiCrAl : 95.48%|2_NiCoFeAlCr : 4.52%,6.401,605,167.5,5002.9,30.944,511,69.8
EP3088D,2_1750X,1_CoFeNiCrAl = Al: 21.76%-Co: 21.74%-Fe: 20.75%-Ni: 19.36%-Cr: 16.39% | 2_NiCoFeAlCr = Al: 28.87%-Ni: 23.39%-Co: 21.16%-Fe: 16.11%-Cr: 10.47% | 3_AlCoNiFeCr = Al: 62.14%-Co: 10.63%-Fe: 9.46%-Ni: 9.14%-Cr: 8.63% | Unassigned = Al: 22.25%-Co: 21.18%-Fe: 21.04%-Ni: 18.06%-Cr: 17.48%,1_CoFeNiCrAl : 100.00%,8.651,817.7,203.4,5148,32.863,512,70.1
EP3088D,2_1750X,1_CoFeNiCrAl = Al: 21.76%-Co: 21.74%-Fe: 20.75%-Ni: 19.36%-Cr: 16.39% | 2_NiCoFeAlCr = Al: 28.87%-Ni: 23.39%-Co: 21.16%-Fe: 16.11%-Cr: 10.47% | 3_AlCoNiFeCr = Al: 62.14%-Co: 10.63%-Fe: 9.46%-Ni: 9.14%-Cr: 8.63% | Unassigned = Al: 22.25%-Co: 21.18%-Fe: 21.04%-Ni: 18.06%-Cr: 17.48%,1_CoFeNiCrAl : 100.00%,8.724,824.6,201.04,5006.6,32.878,510,70
EP3088D,2_1750X,1_CoFeNiCrAl = Al: 21.76%-Co: 21.74%-Fe: 20.75%-Ni: 19.36%-Cr: 16.39% | 2_NiCoFeAlCr = Al: 28.87%-Ni: 23.39%-Co: 21.16%-Fe: 16.11%-Cr: 10.47% | 3_AlCoNiFeCr = Al: 62.14%-Co: 10.63%-Fe: 9.46%-Ni: 9.14%-Cr: 8.63% | Unassigned = Al: 22.25%-Co: 21.18%-Fe: 21.04%-Ni: 18.06%-Cr: 17.48%,1_CoFeNiCrAl : 100.00%,9.391,887.7,212.73,5110.3,31.821,512,70.1
EP3088D,2_1750X,1_CoFeNiCrAl = Al: 21.76%-Co: 21.74%-Fe: 20.75%-Ni: 19.36%-Cr: 16.39% | 2_NiCoFeAlCr = Al: 28.87%-Ni: 23.39%-Co: 21.16%-Fe: 16.11%-Cr: 10.47% | 3_AlCoNiFeCr = Al: 62.14%-Co: 10.63%-Fe: 9.46%-Ni: 9.14%-Cr: 8.63% | Unassigned = Al: 22.25%-Co: 21.18%-Fe: 21.04%-Ni: 18.06%-Cr: 17.48%,1_CoFeNiCrAl : 98.84%|Unassigned : 1.16%,8.466,800.2,202.33,5214.2,30.179,511,69.8
EP3088D,2_1750X,1_CoFeNiCrAl = Al: 21.76%-Co: 21.74%-Fe: 20.75%-Ni: 19.36%-Cr: 16.39% | 2_NiCoFeAlCr = Al: 28.87%-Ni: 23.39%-Co: 21.16%-Fe: 16.11%-Cr: 10.47% | 3_AlCoNiFeCr = Al: 62.14%-Co: 10.63%-Fe: 9.46%-Ni: 9.14%-Cr: 8.63% | Unassigned = Al: 22.25%-Co: 21.18%-Fe: 21.04%-Ni: 18.06%-Cr: 17.48%,1_CoFeNiCrAl : 98.60%|Unassigned : 1.40%,5.091,481.2,169.9,6446.5,30.603,511,69.7
EP3088D,2_1750X,1_CoFeNiCrAl = Al: 21.76%-Co: 21.74%-Fe: 20.75%-Ni: 19.36%-Cr: 16.39% | 2_NiCoFeAlCr = Al: 28.87%-Ni: 23.39%-Co: 21.16%-Fe: 16.11%-Cr: 10.47% | 3_AlCoNiFeCr = Al: 62.14%-Co: 10.63%-Fe: 9.46%-Ni: 9.14%-Cr: 8.63% | Unassigned = Al: 22.25%-Co: 21.18%-Fe: 21.04%-Ni: 18.06%-Cr: 17.48%,1_CoFeNiCrAl : 94.96%|Unassigned : 5.04%,8.173,772.5,221.11,6261.7,31.929,513,70.1
EP3088D,2_1750X,1_CoFeNiCrAl = Al: 21.76%-Co: 21.74%-Fe: 20.75%-Ni: 19.36%-Cr: 16.39% | 2_NiCoFeAlCr = Al: 28.87%-Ni: 23.39%-Co: 21.16%-Fe: 16.11%-Cr: 10.47% | 3_AlCoNiFeCr = Al: 62.14%-Co: 10.63%-Fe: 9.46%-Ni: 9.14%-Cr: 8.63% | Unassigned = Al: 22.25%-Co: 21.18%-Fe: 21.04%-Ni: 18.06%-Cr: 17.48%,1_CoFeNiCrAl : 100.00%,6.916,653.7,179.85,5231.1,31.551,511,70.1
EP3088D,2_1750X,1_CoFeNiCrAl = Al: 21.76%-Co: 21.74%-Fe: 20.75%-Ni: 19.36%-Cr: 16.39% | 2_NiCoFeAlCr = Al: 28.87%-Ni: 23.39%-Co: 21.16%-Fe: 16.11%-Cr: 10.47% | 3_AlCoNiFeCr = Al: 62.14%-Co: 10.63%-Fe: 9.46%-Ni: 9.14%-Cr: 8.63% | Unassigned = Al: 22.25%-Co: 21.18%-Fe: 21.04%-Ni: 18.06%-Cr: 17.48%,1_CoFeNiCrAl : 100.00%,9.121,862.1,232.65,6098.9,32.658,512,70
EP3088D,2_1750X,1_CoFeNiCrAl = Al: 21.76%-Co: 21.74%-Fe: 20.75%-Ni: 19.36%-Cr: 16.39% | 2_NiCoFeAlCr = Al: 28.87%-Ni: 23.39%-Co: 21.16%-Fe: 16.11%-Cr: 10.47% | 3_AlCoNiFeCr = Al: 62.14%-Co: 10.63%-Fe: 9.46%-Ni: 9.14%-Cr: 8.63% | Unassigned = Al: 22.25%-Co: 21.18%-Fe: 21.04%-Ni: 18.06%-Cr: 17.48%,1_CoFeNiCrAl : 100.00%,9.168,866.6,223.43,5679.4,32.747,512,69.9
EP3088D,2_1750X,1_CoFeNiCrAl = Al: 21.76%-Co: 21.74%-Fe: 20.75%-Ni: 19.36%-Cr: 16.39% | 2_NiCoFeAlCr = Al: 28.87%-Ni: 23.39%-Co: 21.16%-Fe: 16.11%-Cr: 10.47% | 3_AlCoNiFeCr = Al: 62.14%-Co: 10.63%-Fe: 9.46%-Ni: 9.14%-Cr: 8.63% | Unassigned = Al: 22.25%-Co: 21.18%-Fe: 21.04%-Ni: 18.06%-Cr: 17.48%,1_CoFeNiCrAl : 97.91%|Unassigned : 2.09%,6.071,573.8,171.78,5509.4,30.3,511,70.1
EP3088D,2_1750X,1_CoFeNiCrAl = Al: 21.76%-Co: 21.74%-Fe: 20.75%-Ni: 19.36%-Cr: 16.39% | 2_NiCoFeAlCr = Al: 28.87%-Ni: 23.39%-Co: 21.16%-Fe: 16.11%-Cr: 10.47% | 3_AlCoNiFeCr = Al: 62.14%-Co: 10.63%-Fe: 9.46%-Ni: 9.14%-Cr: 8.63% | Unassigned = Al: 22.25%-Co: 21.18%-Fe: 21.04%-Ni: 18.06%-Cr: 17.48%,1_CoFeNiCrAl : 99.38%|Unassigned : 0.62%,5.851,553,165.31,5350.2,30.168,512,69.9
EP3088D,2_1750X,1_CoFeNiCrAl = Al: 21.76%-Co: 21.74%-Fe: 20.75%-Ni: 19.36%-Cr: 16.39% | 2_NiCoFeAlCr = Al: 28.87%-Ni: 23.39%-Co: 21.16%-Fe: 16.11%-Cr: 10.47% | 3_AlCoNiFeCr = Al: 62.14%-Co: 10.63%-Fe: 9.46%-Ni: 9.14%-Cr: 8.63% | Unassigned = Al: 22.25%-Co: 21.18%-Fe: 21.04%-Ni: 18.06%-Cr: 17.48%,1_CoFeNiCrAl : 99.39%|Unassigned : 0.61%,7.757,733.2,198.64,5518.9,30.074,511,70.5
EP3088D,2_1750X,1_CoFeNiCrAl = Al: 21.76%-Co: 21.74%-Fe: 20.75%-Ni: 19.36%-Cr: 16.39% | 2_NiCoFeAlCr = Al: 28.87%-Ni: 23.39%-Co: 21.16%-Fe: 16.11%-Cr: 10.47% | 3_AlCoNiFeCr = Al: 62.14%-Co: 10.63%-Fe: 9.46%-Ni: 9.14%-Cr: 8.63% | Unassigned = Al: 22.25%-Co: 21.18%-Fe: 21.04%-Ni: 18.06%-Cr: 17.48%,,9.831,929.2,226.89,5432.1,30.621,512,70.2
EP3088D,2_1750X,1_CoFeNiCrAl = Al: 21.76%-Co: 21.74%-Fe: 20.75%-Ni: 19.36%-Cr: 16.39% | 2_NiCoFeAlCr = Al: 28.87%-Ni: 23.39%-Co: 21.16%-Fe: 16.11%-Cr: 10.47% | 3_AlCoNiFeCr = Al: 62.14%-Co: 10.63%-Fe: 9.46%-Ni: 9.14%-Cr: 8.63% | Unassigned = Al: 22.25%-Co: 21.18%-Fe: 21.04%-Ni: 18.06%-Cr: 17.48%,1_CoFeNiCrAl : 78.47%|2_NiCoFeAlCr : 17.25%|Unassigned : 4.28%,8.903,841.5,205.93,5107.6,31.945,511,69.9
EP3088D,2_1750X,1_CoFeNiCrAl = Al: 21.76%-Co: 21.74%-Fe: 20.75%-Ni: 19.36%-Cr: 16.39% | 2_NiCoFeAlCr = Al: 28.87%-Ni: 23.39%-Co: 21.16%-Fe: 16.11%-Cr: 10.47% | 3_AlCoNiFeCr = Al: 62.14%-Co: 10.63%-Fe: 9.46%-Ni: 9.14%-Cr: 8.63% | Unassigned = Al: 22.25%-Co: 21.18%-Fe: 21.04%-Ni: 18.06%-Cr: 17.48%,1_CoFeNiCrAl : 93.24%|2_NiCoFeAlCr : 6.76%,7.058,667.2,177.28,5002,31.553,511,69.7
EP3088D,2_1750X,1_CoFeNiCrAl = Al: 21.76%-Co: 21.74%-Fe: 20.75%-Ni: 19.36%-Cr: 16.39% | 2_NiCoFeAlCr = Al: 28.87%-Ni: 23.39%-Co: 21.16%-Fe: 16.11%-Cr: 10.47% | 3_AlCoNiFeCr = Al: 62.14%-Co: 10.63%-Fe: 9.46%-Ni: 9.14%-Cr: 8.63% | Unassigned = Al: 22.25%-Co: 21.18%-Fe: 21.04%-Ni: 18.06%-Cr: 17.48%,1_CoFeNiCrAl : 100.00%,4.067,384.4,122.94,4572.7,29.631,511,69.9
EP3088D,2_1750X,1_CoFeNiCrAl = Al: 21.76%-Co: 21.74%-Fe: 20.75%-Ni: 19.36%-Cr: 16.39% | 2_NiCoFeAlCr = Al: 28.87%-Ni: 23.39%-Co: 21.16%-Fe: 16.11%-Cr: 10.47% | 3_AlCoNiFeCr = Al: 62.14%-Co: 10.63%-Fe: 9.46%-Ni: 9.14%-Cr: 8.63% | Unassigned = Al: 22.25%-Co: 21.18%-Fe: 21.04%-Ni: 18.06%-Cr: 17.48%,1_CoFeNiCrAl : 97.77%|Unassigned : 2.23%,0,0,0,0,23.63,510,66.6
EP3088D,2_1750X,1_CoFeNiCrAl = Al: 21.76%-Co: 21.74%-Fe: 20.75%-Ni: 19.36%-Cr: 16.39% | 2_NiCoFeAlCr = Al: 28.87%-Ni: 23.39%-Co: 21.16%-Fe: 16.11%-Cr: 10.47% | 3_AlCoNiFeCr = Al: 62.14%-Co: 10.63%-Fe: 9.46%-Ni: 9.14%-Cr: 8.63% | Unassigned = Al: 22.25%-Co: 21.18%-Fe: 21.04%-Ni: 18.06%-Cr: 17.48%,1_CoFeNiCrAl : 91.43%|Unassigned : 8.57%,4.816,455.2,134.69,4542.2,29.34,511,69.7
EP3088D,2_1750X,1_CoFeNiCrAl = Al: 21.76%-Co: 21.74%-Fe: 20.75%-Ni: 19.36%-Cr: 16.39% | 2_NiCoFeAlCr = Al: 28.87%-Ni: 23.39%-Co: 21.16%-Fe: 16.11%-Cr: 10.47% | 3_AlCoNiFeCr = Al: 62.14%-Co: 10.63%-Fe: 9.46%-Ni: 9.14%-Cr: 8.63% | Unassigned = Al: 22.25%-Co: 21.18%-Fe: 21.04%-Ni: 18.06%-Cr: 17.48%,1_CoFeNiCrAl : 99.47%|Unassigned : 0.53%,5.915,559.1,159.82,4992.1,28.348,511,69.9
EP3088D,2_1750X,1_CoFeNiCrAl = Al: 21.76%-Co: 21.74%-Fe: 20.75%-Ni: 19.36%-Cr: 16.39% | 2_NiCoFeAlCr = Al: 28.87%-Ni: 23.39%-Co: 21.16%-Fe: 16.11%-Cr: 10.47% | 3_AlCoNiFeCr = Al: 62.14%-Co: 10.63%-Fe: 9.46%-Ni: 9.14%-Cr: 8.63% | Unassigned = Al: 22.25%-Co: 21.18%-Fe: 21.04%-Ni: 18.06%-Cr: 17.48%,Unassigned : 5.13%|1_CoFeNiCrAl : 94.87%,6.827,645.3,192.54,5949.2,30.568,511,69.7
EP3088D,2_1750X,1_CoFeNiCrAl = Al: 21.76%-Co: 21.74%-Fe: 20.75%-Ni: 19.36%-Cr: 16.39% | 2_NiCoFeAlCr = Al: 28.87%-Ni: 23.39%-Co: 21.16%-Fe: 16.11%-Cr: 10.47% | 3_AlCoNiFeCr = Al: 62.14%-Co: 10.63%-Fe: 9.46%-Ni: 9.14%-Cr: 8.63% | Unassigned = Al: 22.25%-Co: 21.18%-Fe: 21.04%-Ni: 18.06%-Cr: 17.48%,1_CoFeNiCrAl : 96.64%|Unassigned : 3.36%,8.439,797.6,213.75,5732.5,31.498,512,69.7
EP3088D,2_1750X,1_CoFeNiCrAl = Al: 21.76%-Co: 21.74%-Fe: 20.75%-Ni: 19.36%-Cr: 16.39% | 2_NiCoFeAlCr = Al: 28.87%-Ni: 23.39%-Co: 21.16%-Fe: 16.11%-Cr: 10.47% | 3_AlCoNiFeCr = Al: 62.14%-Co: 10.63%-Fe: 9.46%-Ni: 9.14%-Cr: 8.63% | Unassigned = Al: 22.25%-Co: 21.18%-Fe: 21.04%-Ni: 18.06%-Cr: 17.48%,1_CoFeNiCrAl : 100.00%,10.169,961.1,237.12,5642.7,30.728,511,70
EP3088D,2_1750X,1_CoFeNiCrAl = Al: 21.76%-Co: 21.74%-Fe: 20.75%-Ni: 19.36%-Cr: 16.39% | 2_NiCoFeAlCr = Al: 28.87%-Ni: 23.39%-Co: 21.16%-Fe: 16.11%-Cr: 10.47% | 3_AlCoNiFeCr = Al: 62.14%-Co: 10.63%-Fe: 9.46%-Ni: 9.14%-Cr: 8.63% | Unassigned = Al: 22.25%-Co: 21.18%-Fe: 21.04%-Ni: 18.06%-Cr: 17.48%,1_CoFeNiCrAl : 100.00%,8.927,843.8,218.57,5623.8,31.982,511,69.8
EP3088D,2_1750X,1_CoFeNiCrAl = Al: 21.76%-Co: 21.74%-Fe: 20.75%-Ni: 19.36%-Cr: 16.39% | 2_NiCoFeAlCr = Al: 28.87%-Ni: 23.39%-Co: 21.16%-Fe: 16.11%-Cr: 10.47% | 3_AlCoNiFeCr = Al: 62.14%-Co: 10.63%-Fe: 9.46%-Ni: 9.14%-Cr: 8.63% | Unassigned = Al: 22.25%-Co: 21.18%-Fe: 21.04%-Ni: 18.06%-Cr: 17.48%,1_CoFeNiCrAl : 100.00%,9.391,887.7,230.62,5839.7,32.189,511,70.1
EP3088D,2_1750X,1_CoFeNiCrAl = Al: 21.76%-Co: 21.74%-Fe: 20.75%-Ni: 19.36%-Cr: 16.39% | 2_NiCoFeAlCr = Al: 28.87%-Ni: 23.39%-Co: 21.16%-Fe: 16.11%-Cr: 10.47% | 3_AlCoNiFeCr = Al: 62.14%-Co: 10.63%-Fe: 9.46%-Ni: 9.14%-Cr: 8.63% | Unassigned = Al: 22.25%-Co: 21.18%-Fe: 21.04%-Ni: 18.06%-Cr: 17.48%,1_CoFeNiCrAl : 100.00%,10.422,985.1,239.34,5590.2,31.855,511,69.8
EP3088D,2_1750X,1_CoFeNiCrAl = Al: 21.76%-Co: 21.74%-Fe: 20.75%-Ni: 19.36%-Cr: 16.39% | 2_NiCoFeAlCr = Al: 28.87%-Ni: 23.39%-Co: 21.16%-Fe: 16.11%-Cr: 10.47% | 3_AlCoNiFeCr = Al: 62.14%-Co: 10.63%-Fe: 9.46%-Ni: 9.14%-Cr: 8.63% | Unassigned = Al: 22.25%-Co: 21.18%-Fe: 21.04%-Ni: 18.06%-Cr: 17.48%,1_CoFeNiCrAl : 90.31%|Unassigned : 9.69%,7.039,665.4,196.83,5988.3,30.204,511,70
EP3088D,2_1750X,1_CoFeNiCrAl = Al: 21.76%-Co: 21.74%-Fe: 20.75%-Ni: 19.36%-Cr: 16.39% | 2_NiCoFeAlCr = Al: 28.87%-Ni: 23.39%-Co: 21.16%-Fe: 16.11%-Cr: 10.47% | 3_AlCoNiFeCr = Al: 62.14%-Co: 10.63%-Fe: 9.46%-Ni: 9.14%-Cr: 8.63% | Unassigned = Al: 22.25%-Co: 21.18%-Fe: 21.04%-Ni: 18.06%-Cr: 17.48%,1_CoFeNiCrAl : 98.87%|Unassigned : 1.13%,7.77,734.4,206.14,5861.8,31.046,511,70.1
EP3088D,2_1750X,1_CoFeNiCrAl = Al: 21.76%-Co: 21.74%-Fe: 20.75%-Ni: 19.36%-Cr: 16.39% | 2_NiCoFeAlCr = Al: 28.87%-Ni: 23.39%-Co: 21.16%-Fe: 16.11%-Cr: 10.47% | 3_AlCoNiFeCr = Al: 62.14%-Co: 10.63%-Fe: 9.46%-Ni: 9.14%-Cr: 8.63% | Unassigned = Al: 22.25%-Co: 21.18%-Fe: 21.04%-Ni: 18.06%-Cr: 17.48%,,8.173,772.5,197.81,5200.6,31.033,512,70.1
EP3088D,2_1750X,1_CoFeNiCrAl = Al: 21.76%-Co: 21.74%-Fe: 20.75%-Ni: 19.36%-Cr: 16.39% | 2_NiCoFeAlCr = Al: 28.87%-Ni: 23.39%-Co: 21.16%-Fe: 16.11%-Cr: 10.47% | 3_AlCoNiFeCr = Al: 62.14%-Co: 10.63%-Fe: 9.46%-Ni: 9.14%-Cr: 8.63% | Unassigned = Al: 22.25%-Co: 21.18%-Fe: 21.04%-Ni: 18.06%-Cr: 17.48%,1_CoFeNiCrAl : 99.85%|2_NiCoFeAlCr : 0.15%,3.554,335.9,116.35,4740.3,28.788,512,70.2
EP3088D,2_1750X,1_CoFeNiCrAl = Al: 21.76%-Co: 21.74%-Fe: 20.75%-Ni: 19.36%-Cr: 16.39% | 2_NiCoFeAlCr = Al: 28.87%-Ni: 23.39%-Co: 21.16%-Fe: 16.11%-Cr: 10.47% | 3_AlCoNiFeCr = Al: 62.14%-Co: 10.63%-Fe: 9.46%-Ni: 9.14%-Cr: 8.63% | Unassigned = Al: 22.25%-Co: 21.18%-Fe: 21.04%-Ni: 18.06%-Cr: 17.48%,1_CoFeNiCrAl : 100.00%,3.166,299.2,112.96,5047.3,29.653,520,70.1
EP3088D,2_1750X,1_CoFeNiCrAl = Al: 21.76%-Co: 21.74%-Fe: 20.75%-Ni: 19.36%-Cr: 16.39% | 2_NiCoFeAlCr = Al: 28.87%-Ni: 23.39%-Co: 21.16%-Fe: 16.11%-Cr: 10.47% | 3_AlCoNiFeCr = Al: 62.14%-Co: 10.63%-Fe: 9.46%-Ni: 9.14%-Cr: 8.63% | Unassigned = Al: 22.25%-Co: 21.18%-Fe: 21.04%-Ni: 18.06%-Cr: 17.48%,1_CoFeNiCrAl : 97.73%|Unassigned : 2.27%,4.967,469.5,146.1,5083.4,30.135,510,69.7
EP3088D,2_1750X,1_CoFeNiCrAl = Al: 21.76%-Co: 21.74%-Fe: 20.75%-Ni: 19.36%-Cr: 16.39% | 2_NiCoFeAlCr = Al: 28.87%-Ni: 23.39%-Co: 21.16%-Fe: 16.11%-Cr: 10.47% | 3_AlCoNiFeCr = Al: 62.14%-Co: 10.63%-Fe: 9.46%-Ni: 9.14%-Cr: 8.63% | Unassigned = Al: 22.25%-Co: 21.18%-Fe: 21.04%-Ni: 18.06%-Cr: 17.48%,1_CoFeNiCrAl : 83.30%|Unassigned : 16.70%,1.511,142.8,70.14,4399.6,25.36,511,69.7
