Repository: giengeb1/ADAMaNT-HEA-indents

File: Indentation Results.csv (part 33 of 64)
Sample,Magnification,Compound Compositions,Indent Composition,Hardness,Hv,Modulus,Stiffness^2 / Load,Pmax,Hmax,Reporting Depth
EP3088D,2_1750X,1_CoFeNiCrAl = Al: 21.76%-Co: 21.74%-Fe: 20.75%-Ni: 19.36%-Cr: 16.39% | 2_NiCoFeAlCr = Al: 28.87%-Ni: 23.39%-Co: 21.16%-Fe: 16.11%-Cr: 10.47% | 3_AlCoNiFeCr = Al: 62.14%-Co: 10.63%-Fe: 9.46%-Ni: 9.14%-Cr: 8.63% | Unassigned = Al: 22.25%-Co: 21.18%-Fe: 21.04%-Ni: 18.06%-Cr: 17.48%,1_CoFeNiCrAl : 98.87%|Unassigned : 1.13%,1.277,120.7,65.78,4611.3,25.602,512,70
EP3088D,2_1750X,1_CoFeNiCrAl = Al: 21.76%-Co: 21.74%-Fe: 20.75%-Ni: 19.36%-Cr: 16.39% | 2_NiCoFeAlCr = Al: 28.87%-Ni: 23.39%-Co: 21.16%-Fe: 16.11%-Cr: 10.47% | 3_AlCoNiFeCr = Al: 62.14%-Co: 10.63%-Fe: 9.46%-Ni: 9.14%-Cr: 8.63% | Unassigned = Al: 22.25%-Co: 21.18%-Fe: 21.04%-Ni: 18.06%-Cr: 17.48%,1_CoFeNiCrAl : 100.00%,3.316,313.5,121.74,5511.7,27.87,513,70.1
EP3088D,2_1750X,1_CoFeNiCrAl = Al: 21.76%-Co: 21.74%-Fe: 20.75%-Ni: 19.36%-Cr: 16.39% | 2_NiCoFeAlCr = Al: 28.87%-Ni: 23.39%-Co: 21.16%-Fe: 16.11%-Cr: 10.47% | 3_AlCoNiFeCr = Al: 62.14%-Co: 10.63%-Fe: 9.46%-Ni: 9.14%-Cr: 8.63% | Unassigned = Al: 22.25%-Co: 21.18%-Fe: 21.04%-Ni: 18.06%-Cr: 17.48%,1_CoFeNiCrAl : 100.00%,9.048,855.2,226.48,5883.4,32.18,512,70.2
EP3088D,2_1750X,1_CoFeNiCrAl = Al: 21.76%-Co: 21.74%-Fe: 20.75%-Ni: 19.36%-Cr: 16.39% | 2_NiCoFeAlCr = Al: 28.87%-Ni: 23.39%-Co: 21.16%-Fe: 16.11%-Cr: 10.47% | 3_AlCoNiFeCr = Al: 62.14%-Co: 10.63%-Fe: 9.46%-Ni: 9.14%-Cr: 8.63% | Unassigned = Al: 22.25%-Co: 21.18%-Fe: 21.04%-Ni: 18.06%-Cr: 17.48%,1_CoFeNiCrAl : 95.51%|Unassigned : 4.49%,9.511,899,230.11,5745.2,32.062,511,69.7
EP3088D,2_1750X,1_CoFeNiCrAl = Al: 21.76%-Co: 21.74%-Fe: 20.75%-Ni: 19.36%-Cr: 16.39% | 2_NiCoFeAlCr = Al: 28.87%-Ni: 23.39%-Co: 21.16%-Fe: 16.11%-Cr: 10.47% | 3_AlCoNiFeCr = Al: 62.14%-Co: 10.63%-Fe: 9.46%-Ni: 9.14%-Cr: 8.63% | Unassigned = Al: 22.25%-Co: 21.18%-Fe: 21.04%-Ni: 18.06%-Cr: 17.48%,1_CoFeNiCrAl : 100.00%,9.749,921.4,235.11,5806,33.161,512,70
EP3088D,2_1750X,1_CoFeNiCrAl = Al: 21.76%-Co: 21.74%-Fe: 20.75%-Ni: 19.36%-Cr: 16.39% | 2_NiCoFeAlCr = Al: 28.87%-Ni: 23.39%-Co: 21.16%-Fe: 16.11%-Cr: 10.47% | 3_AlCoNiFeCr = Al: 62.14%-Co: 10.63%-Fe: 9.46%-Ni: 9.14%-Cr: 8.63% | Unassigned = Al: 22.25%-Co: 21.18%-Fe: 21.04%-Ni: 18.06%-Cr: 17.48%,1_CoFeNiCrAl : 100.00%,7.205,681,193.28,5674.3,31.273,511,69.5
EP3088D,2_1750X,1_CoFeNiCrAl = Al: 21.76%-Co: 21.74%-Fe: 20.75%-Ni: 19.36%-Cr: 16.39% | 2_NiCoFeAlCr = Al: 28.87%-Ni: 23.39%-Co: 21.16%-Fe: 16.11%-Cr: 10.47% | 3_AlCoNiFeCr = Al: 62.14%-Co: 10.63%-Fe: 9.46%-Ni: 9.14%-Cr: 8.63% | Unassigned = Al: 22.25%-Co: 21.18%-Fe: 21.04%-Ni: 18.06%-Cr: 17.48%,1_CoFeNiCrAl : 99.02%|Unassigned : 0.98%,8,756.2,209.34,5841.7,31.23,513,69.7
EP3088D,2_1750X,1_CoFeNiCrAl = Al: 21.76%-Co: 21.74%-Fe: 20.75%-Ni: 19.36%-Cr: 16.39% | 2_NiCoFeAlCr = Al: 28.87%-Ni: 23.39%-Co: 21.16%-Fe: 16.11%-Cr: 10.47% | 3_AlCoNiFeCr = Al: 62.14%-Co: 10.63%-Fe: 9.46%-Ni: 9.14%-Cr: 8.63% | Unassigned = Al: 22.25%-Co: 21.18%-Fe: 21.04%-Ni: 18.06%-Cr: 17.48%,1_CoFeNiCrAl : 100.00%,9.241,873.4,229.77,5897.8,31.833,512,70.3
EP3088D,2_1750X,1_CoFeNiCrAl = Al: 21.76%-Co: 21.74%-Fe: 20.75%-Ni: 19.36%-Cr: 16.39% | 2_NiCoFeAlCr = Al: 28.87%-Ni: 23.39%-Co: 21.16%-Fe: 16.11%-Cr: 10.47% | 3_AlCoNiFeCr = Al: 62.14%-Co: 10.63%-Fe: 9.46%-Ni: 9.14%-Cr: 8.63% | Unassigned = Al: 22.25%-Co: 21.18%-Fe: 21.04%-Ni: 18.06%-Cr: 17.48%,1_CoFeNiCrAl : 100.00%,5.678,536.7,156.6,5021.7,30.496,511,70.4
EP3088D,2_1750X,1_CoFeNiCrAl = Al: 21.76%-Co: 21.74%-Fe: 20.75%-Ni: 19.36%-Cr: 16.39% | 2_NiCoFeAlCr = Al: 28.87%-Ni: 23.39%-Co: 21.16%-Fe: 16.11%-Cr: 10.47% | 3_AlCoNiFeCr = Al: 62.14%-Co: 10.63%-Fe: 9.46%-Ni: 9.14%-Cr: 8.63% | Unassigned = Al: 22.25%-Co: 21.18%-Fe: 21.04%-Ni: 18.06%-Cr: 17.48%,1_CoFeNiCrAl : 100.00%,6.534,617.6,169.97,5026.4,30.788,512,70.3
EP3088D,2_1750X,1_CoFeNiCrAl = Al: 21.76%-Co: 21.74%-Fe: 20.75%-Ni: 19.36%-Cr: 16.39% | 2_NiCoFeAlCr = Al: 28.87%-Ni: 23.39%-Co: 21.16%-Fe: 16.11%-Cr: 10.47% | 3_AlCoNiFeCr = Al: 62.14%-Co: 10.63%-Fe: 9.46%-Ni: 9.14%-Cr: 8.63% | Unassigned = Al: 22.25%-Co: 21.18%-Fe: 21.04%-Ni: 18.06%-Cr: 17.48%,,2.886,272.7,119.9,6175.3,28.304,511,70.2
EP3088D,2_1750X,1_CoFeNiCrAl = Al: 21.76%-Co: 21.74%-Fe: 20.75%-Ni: 19.36%-Cr: 16.39% | 2_NiCoFeAlCr = Al: 28.87%-Ni: 23.39%-Co: 21.16%-Fe: 16.11%-Cr: 10.47% | 3_AlCoNiFeCr = Al: 62.14%-Co: 10.63%-Fe: 9.46%-Ni: 9.14%-Cr: 8.63% | Unassigned = Al: 22.25%-Co: 21.18%-Fe: 21.04%-Ni: 18.06%-Cr: 17.48%,1_CoFeNiCrAl : 100.00%,8.034,759.4,194.59,5147.1,31.463,511,70
EP3088D,2_1750X,1_CoFeNiCrAl = Al: 21.76%-Co: 21.74%-Fe: 20.75%-Ni: 19.36%-Cr: 16.39% | 2_NiCoFeAlCr = Al: 28.87%-Ni: 23.39%-Co: 21.16%-Fe: 16.11%-Cr: 10.47% | 3_AlCoNiFeCr = Al: 62.14%-Co: 10.63%-Fe: 9.46%-Ni: 9.14%-Cr: 8.63% | Unassigned = Al: 22.25%-Co: 21.18%-Fe: 21.04%-Ni: 18.06%-Cr: 17.48%,1_CoFeNiCrAl : 98.48%|Unassigned : 1.52%,4.173,394.4,135.42,5295.1,28.036,511,70
EP3088D,2_1750X,1_CoFeNiCrAl = Al: 21.76%-Co: 21.74%-Fe: 20.75%-Ni: 19.36%-Cr: 16.39% | 2_NiCoFeAlCr = Al: 28.87%-Ni: 23.39%-Co: 21.16%-Fe: 16.11%-Cr: 10.47% | 3_AlCoNiFeCr = Al: 62.14%-Co: 10.63%-Fe: 9.46%-Ni: 9.14%-Cr: 8.63% | Unassigned = Al: 22.25%-Co: 21.18%-Fe: 21.04%-Ni: 18.06%-Cr: 17.48%,1_CoFeNiCrAl : 96.44%|Unassigned : 3.56%,6.11,577.5,177.89,5811.6,29.845,511,69.9
EP3088D,2_1750X,1_CoFeNiCrAl = Al: 21.76%-Co: 21.74%-Fe: 20.75%-Ni: 19.36%-Cr: 16.39% | 2_NiCoFeAlCr = Al: 28.87%-Ni: 23.39%-Co: 21.16%-Fe: 16.11%-Cr: 10.47% | 3_AlCoNiFeCr = Al: 62.14%-Co: 10.63%-Fe: 9.46%-Ni: 9.14%-Cr: 8.63% | Unassigned = Al: 22.25%-Co: 21.18%-Fe: 21.04%-Ni: 18.06%-Cr: 17.48%,1_CoFeNiCrAl : 100.00%,8.634,816.1,223.75,6043.5,31.248,511,69.9
EP3088D,2_1750X,1_CoFeNiCrAl = Al: 21.76%-Co: 21.74%-Fe: 20.75%-Ni: 19.36%-Cr: 16.39% | 2_NiCoFeAlCr = Al: 28.87%-Ni: 23.39%-Co: 21.16%-Fe: 16.11%-Cr: 10.47% | 3_AlCoNiFeCr = Al: 62.14%-Co: 10.63%-Fe: 9.46%-Ni: 9.14%-Cr: 8.63% | Unassigned = Al: 22.25%-Co: 21.18%-Fe: 21.04%-Ni: 18.06%-Cr: 17.48%,1_CoFeNiCrAl : 99.72%|Unassigned : 0.28%,8.509,804.3,219.76,5952.8,32.061,512,69.9
EP3088D,2_1750X,1_CoFeNiCrAl = Al: 21.76%-Co: 21.74%-Fe: 20.75%-Ni: 19.36%-Cr: 16.39% | 2_NiCoFeAlCr = Al: 28.87%-Ni: 23.39%-Co: 21.16%-Fe: 16.11%-Cr: 10.47% | 3_AlCoNiFeCr = Al: 62.14%-Co: 10.63%-Fe: 9.46%-Ni: 9.14%-Cr: 8.63% | Unassigned = Al: 22.25%-Co: 21.18%-Fe: 21.04%-Ni: 18.06%-Cr: 17.48%,1_CoFeNiCrAl : 99.45%|Unassigned : 0.55%,9.547,902.3,228.94,5676.4,32.244,511,70.3
EP3088D,2_1750X,1_CoFeNiCrAl = Al: 21.76%-Co: 21.74%-Fe: 20.75%-Ni: 19.36%-Cr: 16.39% | 2_NiCoFeAlCr = Al: 28.87%-Ni: 23.39%-Co: 21.16%-Fe: 16.11%-Cr: 10.47% | 3_AlCoNiFeCr = Al: 62.14%-Co: 10.63%-Fe: 9.46%-Ni: 9.14%-Cr: 8.63% | Unassigned = Al: 22.25%-Co: 21.18%-Fe: 21.04%-Ni: 18.06%-Cr: 17.48%,1_CoFeNiCrAl : 100.00%,7.485,707.5,197.68,5673.2,32.039,511,69.6
EP3088D,2_1750X,1_CoFeNiCrAl = Al: 21.76%-Co: 21.74%-Fe: 20.75%-Ni: 19.36%-Cr: 16.39% | 2_NiCoFeAlCr = Al: 28.87%-Ni: 23.39%-Co: 21.16%-Fe: 16.11%-Cr: 10.47% | 3_AlCoNiFeCr = Al: 62.14%-Co: 10.63%-Fe: 9.46%-Ni: 9.14%-Cr: 8.63% | Unassigned = Al: 22.25%-Co: 21.18%-Fe: 21.04%-Ni: 18.06%-Cr: 17.48%,1_CoFeNiCrAl : 100.00%,9.796,925.9,233.32,5705.2,33.891,512,70.2
EP3088D,2_1750X,1_CoFeNiCrAl = Al: 21.76%-Co: 21.74%-Fe: 20.75%-Ni: 19.36%-Cr: 16.39% | 2_NiCoFeAlCr = Al: 28.87%-Ni: 23.39%-Co: 21.16%-Fe: 16.11%-Cr: 10.47% | 3_AlCoNiFeCr = Al: 62.14%-Co: 10.63%-Fe: 9.46%-Ni: 9.14%-Cr: 8.63% | Unassigned = Al: 22.25%-Co: 21.18%-Fe: 21.04%-Ni: 18.06%-Cr: 17.48%,1_CoFeNiCrAl : 100.00%,0,0,0,0,24.571,511,66
EP3088D,2_1750X,1_CoFeNiCrAl = Al: 21.76%-Co: 21.74%-Fe: 20.75%-Ni: 19.36%-Cr: 16.39% | 2_NiCoFeAlCr = Al: 28.87%-Ni: 23.39%-Co: 21.16%-Fe: 16.11%-Cr: 10.47% | 3_AlCoNiFeCr = Al: 62.14%-Co: 10.63%-Fe: 9.46%-Ni: 9.14%-Cr: 8.63% | Unassigned = Al: 22.25%-Co: 21.18%-Fe: 21.04%-Ni: 18.06%-Cr: 17.48%,1_CoFeNiCrAl : 100.00%,9.604,907.8,232.62,5791.6,33.894,511,68.8
EP3088D,2_1750X,1_CoFeNiCrAl = Al: 21.76%-Co: 21.74%-Fe: 20.75%-Ni: 19.36%-Cr: 16.39% | 2_NiCoFeAlCr = Al: 28.87%-Ni: 23.39%-Co: 21.16%-Fe: 16.11%-Cr: 10.47% | 3_AlCoNiFeCr = Al: 62.14%-Co: 10.63%-Fe: 9.46%-Ni: 9.14%-Cr: 8.63% | Unassigned = Al: 22.25%-Co: 21.18%-Fe: 21.04%-Ni: 18.06%-Cr: 17.48%,1_CoFeNiCrAl : 100.00%,6.586,622.5,179.3,5464.8,31.873,511,70
EP3088D,2_1750X,1_CoFeNiCrAl = Al: 21.76%-Co: 21.74%-Fe: 20.75%-Ni: 19.36%-Cr: 16.39% | 2_NiCoFeAlCr = Al: 28.87%-Ni: 23.39%-Co: 21.16%-Fe: 16.11%-Cr: 10.47% | 3_AlCoNiFeCr = Al: 62.14%-Co: 10.63%-Fe: 9.46%-Ni: 9.14%-Cr: 8.63% | Unassigned = Al: 22.25%-Co: 21.18%-Fe: 21.04%-Ni: 18.06%-Cr: 17.48%,1_CoFeNiCrAl : 100.00%,7.753,732.8,201.93,5675.5,32.63,510,69.8
EP3088D,2_1750X,1_CoFeNiCrAl = Al: 21.76%-Co: 21.74%-Fe: 20.75%-Ni: 19.36%-Cr: 16.39% | 2_NiCoFeAlCr = Al: 28.87%-Ni: 23.39%-Co: 21.16%-Fe: 16.11%-Cr: 10.47% | 3_AlCoNiFeCr = Al: 62.14%-Co: 10.63%-Fe: 9.46%-Ni: 9.14%-Cr: 8.63% | Unassigned = Al: 22.25%-Co: 21.18%-Fe: 21.04%-Ni: 18.06%-Cr: 17.48%,1_CoFeNiCrAl : 98.20%|2_NiCoFeAlCr : 1.80%,7.766,734,203.43,5737.2,32.286,512,69.9
EP3088D,2_1750X,1_CoFeNiCrAl = Al: 21.76%-Co: 21.74%-Fe: 20.75%-Ni: 19.36%-Cr: 16.39% | 2_NiCoFeAlCr = Al: 28.87%-Ni: 23.39%-Co: 21.16%-Fe: 16.11%-Cr: 10.47% | 3_AlCoNiFeCr = Al: 62.14%-Co: 10.63%-Fe: 9.46%-Ni: 9.14%-Cr: 8.63% | Unassigned = Al: 22.25%-Co: 21.18%-Fe: 21.04%-Ni: 18.06%-Cr: 17.48%,1_CoFeNiCrAl : 100.00%,9.287,877.8,215.01,5261.1,32.976,512,70
EP3088D,2_1750X,1_CoFeNiCrAl = Al: 21.76%-Co: 21.74%-Fe: 20.75%-Ni: 19.36%-Cr: 16.39% | 2_NiCoFeAlCr = Al: 28.87%-Ni: 23.39%-Co: 21.16%-Fe: 16.11%-Cr: 10.47% | 3_AlCoNiFeCr = Al: 62.14%-Co: 10.63%-Fe: 9.46%-Ni: 9.14%-Cr: 8.63% | Unassigned = Al: 22.25%-Co: 21.18%-Fe: 21.04%-Ni: 18.06%-Cr: 17.48%,,9.066,856.9,203.58,4920,32.137,510,70
EP3088D,2_1750X,1_CoFeNiCrAl = Al: 21.76%-Co: 21.74%-Fe: 20.75%-Ni: 19.36%-Cr: 16.39% | 2_NiCoFeAlCr = Al: 28.87%-Ni: 23.39%-Co: 21.16%-Fe: 16.11%-Cr: 10.47% | 3_AlCoNiFeCr = Al: 62.14%-Co: 10.63%-Fe: 9.46%-Ni: 9.14%-Cr: 8.63% | Unassigned = Al: 22.25%-Co: 21.18%-Fe: 21.04%-Ni: 18.06%-Cr: 17.48%,1_CoFeNiCrAl : 97.80%|Unassigned : 2.20%,9.005,851.2,205.62,5037.1,30.215,511,69.8
EP3088D,2_1750X,1_CoFeNiCrAl = Al: 21.76%-Co: 21.74%-Fe: 20.75%-Ni: 19.36%-Cr: 16.39% | 2_NiCoFeAlCr = Al: 28.87%-Ni: 23.39%-Co: 21.16%-Fe: 16.11%-Cr: 10.47% | 3_AlCoNiFeCr = Al: 62.14%-Co: 10.63%-Fe: 9.46%-Ni: 9.14%-Cr: 8.63% | Unassigned = Al: 22.25%-Co: 21.18%-Fe: 21.04%-Ni: 18.06%-Cr: 17.48%,1_CoFeNiCrAl : 100.00%,8.101,765.7,199.15,5308.3,31.418,511,70.6
EP3088D,2_1750X,1_CoFeNiCrAl = Al: 21.76%-Co: 21.74%-Fe: 20.75%-Ni: 19.36%-Cr: 16.39% | 2_NiCoFeAlCr = Al: 28.87%-Ni: 23.39%-Co: 21.16%-Fe: 16.11%-Cr: 10.47% | 3_AlCoNiFeCr = Al: 62.14%-Co: 10.63%-Fe: 9.46%-Ni: 9.14%-Cr: 8.63% | Unassigned = Al: 22.25%-Co: 21.18%-Fe: 21.04%-Ni: 18.06%-Cr: 17.48%,1_CoFeNiCrAl : 100.00%,4.696,443.9,151.75,5745.8,29.668,511,69.7
EP3088D,2_1750X,1_CoFeNiCrAl = Al: 21.76%-Co: 21.74%-Fe: 20.75%-Ni: 19.36%-Cr: 16.39% | 2_NiCoFeAlCr = Al: 28.87%-Ni: 23.39%-Co: 21.16%-Fe: 16.11%-Cr: 10.47% | 3_AlCoNiFeCr = Al: 62.14%-Co: 10.63%-Fe: 9.46%-Ni: 9.14%-Cr: 8.63% | Unassigned = Al: 22.25%-Co: 21.18%-Fe: 21.04%-Ni: 18.06%-Cr: 17.48%,1_CoFeNiCrAl : 89.88%|2_NiCoFeAlCr : 10.12%,7.954,751.8,203.76,5617,31.903,511,70.2
EP3088D,2_1750X,1_CoFeNiCrAl = Al: 21.76%-Co: 21.74%-Fe: 20.75%-Ni: 19.36%-Cr: 16.39% | 2_NiCoFeAlCr = Al: 28.87%-Ni: 23.39%-Co: 21.16%-Fe: 16.11%-Cr: 10.47% | 3_AlCoNiFeCr = Al: 62.14%-Co: 10.63%-Fe: 9.46%-Ni: 9.14%-Cr: 8.63% | Unassigned = Al: 22.25%-Co: 21.18%-Fe: 21.04%-Ni: 18.06%-Cr: 17.48%,1_CoFeNiCrAl : 100.00%,7.284,688.4,194.28,5663.4,31.949,511,69.7
EP3088D,2_1750X,1_CoFeNiCrAl = Al: 21.76%-Co: 21.74%-Fe: 20.75%-Ni: 19.36%-Cr: 16.39% | 2_NiCoFeAlCr = Al: 28.87%-Ni: 23.39%-Co: 21.16%-Fe: 16.11%-Cr: 10.47% | 3_AlCoNiFeCr = Al: 62.14%-Co: 10.63%-Fe: 9.46%-Ni: 9.14%-Cr: 8.63% | Unassigned = Al: 22.25%-Co: 21.18%-Fe: 21.04%-Ni: 18.06%-Cr: 17.48%,1_CoFeNiCrAl : 100.00%,10.286,972.2,240.84,5723.1,33.667,511,69.9
EP3088D,2_1750X,1_CoFeNiCrAl = Al: 21.76%-Co: 21.74%-Fe: 20.75%-Ni: 19.36%-Cr: 16.39% | 2_NiCoFeAlCr = Al: 28.87%-Ni: 23.39%-Co: 21.16%-Fe: 16.11%-Cr: 10.47% | 3_AlCoNiFeCr = Al: 62.14%-Co: 10.63%-Fe: 9.46%-Ni: 9.14%-Cr: 8.63% | Unassigned = Al: 22.25%-Co: 21.18%-Fe: 21.04%-Ni: 18.06%-Cr: 17.48%,1_CoFeNiCrAl : 100.00%,4.132,390.5,134.22,5261.9,30.005,510,70.2
EP3088D,2_1750X,1_CoFeNiCrAl = Al: 21.76%-Co: 21.74%-Fe: 20.75%-Ni: 19.36%-Cr: 16.39% | 2_NiCoFeAlCr = Al: 28.87%-Ni: 23.39%-Co: 21.16%-Fe: 16.11%-Cr: 10.47% | 3_AlCoNiFeCr = Al: 62.14%-Co: 10.63%-Fe: 9.46%-Ni: 9.14%-Cr: 8.63% | Unassigned = Al: 22.25%-Co: 21.18%-Fe: 21.04%-Ni: 18.06%-Cr: 17.48%,1_CoFeNiCrAl : 93.16%|Unassigned : 6.84%,7.889,745.6,204.07,5677,32.679,511,70.2
EP3088D,2_1750X,1_CoFeNiCrAl = Al: 21.76%-Co: 21.74%-Fe: 20.75%-Ni: 19.36%-Cr: 16.39% | 2_NiCoFeAlCr = Al: 28.87%-Ni: 23.39%-Co: 21.16%-Fe: 16.11%-Cr: 10.47% | 3_AlCoNiFeCr = Al: 62.14%-Co: 10.63%-Fe: 9.46%-Ni: 9.14%-Cr: 8.63% | Unassigned = Al: 22.25%-Co: 21.18%-Fe: 21.04%-Ni: 18.06%-Cr: 17.48%,1_CoFeNiCrAl : 100.00%,9.199,869.5,222.99,5641.2,33.435,512,70.1
EP3088D,2_1750X,1_CoFeNiCrAl = Al: 21.76%-Co: 21.74%-Fe: 20.75%-Ni: 19.36%-Cr: 16.39% | 2_NiCoFeAlCr = Al: 28.87%-Ni: 23.39%-Co: 21.16%-Fe: 16.11%-Cr: 10.47% | 3_AlCoNiFeCr = Al: 62.14%-Co: 10.63%-Fe: 9.46%-Ni: 9.14%-Cr: 8.63% | Unassigned = Al: 22.25%-Co: 21.18%-Fe: 21.04%-Ni: 18.06%-Cr: 17.48%,1_CoFeNiCrAl : 100.00%,9.351,883.8,233.65,5990.8,33.344,511,69.9
EP3088D,2_1750X,1_CoFeNiCrAl = Al: 21.76%-Co: 21.74%-Fe: 20.75%-Ni: 19.36%-Cr: 16.39% | 2_NiCoFeAlCr = Al: 28.87%-Ni: 23.39%-Co: 21.16%-Fe: 16.11%-Cr: 10.47% | 3_AlCoNiFeCr = Al: 62.14%-Co: 10.63%-Fe: 9.46%-Ni: 9.14%-Cr: 8.63% | Unassigned = Al: 22.25%-Co: 21.18%-Fe: 21.04%-Ni: 18.06%-Cr: 17.48%,1_CoFeNiCrAl : 100.00%,6.911,653.2,188.97,5694.1,32.091,510,70.2
EP3088D,2_1750X,1_CoFeNiCrAl = Al: 21.76%-Co: 21.74%-Fe: 20.75%-Ni: 19.36%-Cr: 16.39% | 2_NiCoFeAlCr = Al: 28.87%-Ni: 23.39%-Co: 21.16%-Fe: 16.11%-Cr: 10.47% | 3_AlCoNiFeCr = Al: 62.14%-Co: 10.63%-Fe: 9.46%-Ni: 9.14%-Cr: 8.63% | Unassigned = Al: 22.25%-Co: 21.18%-Fe: 21.04%-Ni: 18.06%-Cr: 17.48%,2_NiCoFeAlCr : 34.40%|1_CoFeNiCrAl : 65.60%,9.213,870.8,224.25,5687,33.004,512,70.2
EP3088D,2_1750X,1_CoFeNiCrAl = Al: 21.76%-Co: 21.74%-Fe: 20.75%-Ni: 19.36%-Cr: 16.39% | 2_NiCoFeAlCr = Al: 28.87%-Ni: 23.39%-Co: 21.16%-Fe: 16.11%-Cr: 10.47% | 3_AlCoNiFeCr = Al: 62.14%-Co: 10.63%-Fe: 9.46%-Ni: 9.14%-Cr: 8.63% | Unassigned = Al: 22.25%-Co: 21.18%-Fe: 21.04%-Ni: 18.06%-Cr: 17.48%,2_NiCoFeAlCr : 55.32%|1_CoFeNiCrAl : 43.84%|Unassigned : 0.84%,8.401,794,209.2,5557,31.951,510,70.1
EP3088D,2_1750X,1_CoFeNiCrAl = Al: 21.76%-Co: 21.74%-Fe: 20.75%-Ni: 19.36%-Cr: 16.39% | 2_NiCoFeAlCr = Al: 28.87%-Ni: 23.39%-Co: 21.16%-Fe: 16.11%-Cr: 10.47% | 3_AlCoNiFeCr = Al: 62.14%-Co: 10.63%-Fe: 9.46%-Ni: 9.14%-Cr: 8.63% | Unassigned = Al: 22.25%-Co: 21.18%-Fe: 21.04%-Ni: 18.06%-Cr: 17.48%,1_CoFeNiCrAl : 98.47%|Unassigned : 1.53%,6.511,615.5,169.66,5028.5,31.316,511,70
EP3088D,2_1750X,1_CoFeNiCrAl = Al: 21.76%-Co: 21.74%-Fe: 20.75%-Ni: 19.36%-Cr: 16.39% | 2_NiCoFeAlCr = Al: 28.87%-Ni: 23.39%-Co: 21.16%-Fe: 16.11%-Cr: 10.47% | 3_AlCoNiFeCr = Al: 62.14%-Co: 10.63%-Fe: 9.46%-Ni: 9.14%-Cr: 8.63% | Unassigned = Al: 22.25%-Co: 21.18%-Fe: 21.04%-Ni: 18.06%-Cr: 17.48%,,9.63,910.2,215.68,5099.6,32.623,512,70.2
EP3088D,2_1750X,1_CoFeNiCrAl = Al: 21.76%-Co: 21.74%-Fe: 20.75%-Ni: 19.36%-Cr: 16.39% | 2_NiCoFeAlCr = Al: 28.87%-Ni: 23.39%-Co: 21.16%-Fe: 16.11%-Cr: 10.47% | 3_AlCoNiFeCr = Al: 62.14%-Co: 10.63%-Fe: 9.46%-Ni: 9.14%-Cr: 8.63% | Unassigned = Al: 22.25%-Co: 21.18%-Fe: 21.04%-Ni: 18.06%-Cr: 17.48%,1_CoFeNiCrAl : 100.00%,8.987,849.5,212.16,5316.9,31.026,511,70.1
EP3088D,2_1750X,1_CoFeNiCrAl = Al: 21.76%-Co: 21.74%-Fe: 20.75%-Ni: 19.36%-Cr: 16.39% | 2_NiCoFeAlCr = Al: 28.87%-Ni: 23.39%-Co: 21.16%-Fe: 16.11%-Cr: 10.47% | 3_AlCoNiFeCr = Al: 62.14%-Co: 10.63%-Fe: 9.46%-Ni: 9.14%-Cr: 8.63% | Unassigned = Al: 22.25%-Co: 21.18%-Fe: 21.04%-Ni: 18.06%-Cr: 17.48%,1_CoFeNiCrAl : 98.88%|Unassigned : 1.12%,6.705,633.7,187.3,5781.5,32.521,525,70.1
EP3088D,2_1750X,1_CoFeNiCrAl = Al: 21.76%-Co: 21.74%-Fe: 20.75%-Ni: 19.36%-Cr: 16.39% | 2_NiCoFeAlCr = Al: 28.87%-Ni: 23.39%-Co: 21.16%-Fe: 16.11%-Cr: 10.47% | 3_AlCoNiFeCr = Al: 62.14%-Co: 10.63%-Fe: 9.46%-Ni: 9.14%-Cr: 8.63% | Unassigned = Al: 22.25%-Co: 21.18%-Fe: 21.04%-Ni: 18.06%-Cr: 17.48%,1_CoFeNiCrAl : 88.26%|2_NiCoFeAlCr : 11.74%,6.306,596.1,178.16,5645,30.583,511,70.3
EP3088D,2_1750X,1_CoFeNiCrAl = Al: 21.76%-Co: 21.74%-Fe: 20.75%-Ni: 19.36%-Cr: 16.39% | 2_NiCoFeAlCr = Al: 28.87%-Ni: 23.39%-Co: 21.16%-Fe: 16.11%-Cr: 10.47% | 3_AlCoNiFeCr = Al: 62.14%-Co: 10.63%-Fe: 9.46%-Ni: 9.14%-Cr: 8.63% | Unassigned = Al: 22.25%-Co: 21.18%-Fe: 21.04%-Ni: 18.06%-Cr: 17.48%,2_NiCoFeAlCr : 87.41%|1_CoFeNiCrAl : 12.59%,5.617,530.9,165.54,5587.4,30.013,511,69.7
EP3088D,2_1750X,1_CoFeNiCrAl = Al: 21.76%-Co: 21.74%-Fe: 20.75%-Ni: 19.36%-Cr: 16.39% | 2_NiCoFeAlCr = Al: 28.87%-Ni: 23.39%-Co: 21.16%-Fe: 16.11%-Cr: 10.47% | 3_AlCoNiFeCr = Al: 62.14%-Co: 10.63%-Fe: 9.46%-Ni: 9.14%-Cr: 8.63% | Unassigned = Al: 22.25%-Co: 21.18%-Fe: 21.04%-Ni: 18.06%-Cr: 17.48%,2_NiCoFeAlCr : 73.93%|1_CoFeNiCrAl : 26.07%,7.187,679.3,190.68,5561.4,31.187,510,70
EP3088D,2_1750X,1_CoFeNiCrAl = Al: 21.76%-Co: 21.74%-Fe: 20.75%-Ni: 19.36%-Cr: 16.39% | 2_NiCoFeAlCr = Al: 28.87%-Ni: 23.39%-Co: 21.16%-Fe: 16.11%-Cr: 10.47% | 3_AlCoNiFeCr = Al: 62.14%-Co: 10.63%-Fe: 9.46%-Ni: 9.14%-Cr: 8.63% | Unassigned = Al: 22.25%-Co: 21.18%-Fe: 21.04%-Ni: 18.06%-Cr: 17.48%,1_CoFeNiCrAl : 87.85%|2_NiCoFeAlCr : 11.34%|Unassigned : 0.81%,6.416,606.5,180.65,5681.5,31.342,511,70.2
EP3088D,2_1750X,1_CoFeNiCrAl = Al: 21.76%-Co: 21.74%-Fe: 20.75%-Ni: 19.36%-Cr: 16.39% | 2_NiCoFeAlCr = Al: 28.87%-Ni: 23.39%-Co: 21.16%-Fe: 16.11%-Cr: 10.47% | 3_AlCoNiFeCr = Al: 62.14%-Co: 10.63%-Fe: 9.46%-Ni: 9.14%-Cr: 8.63% | Unassigned = Al: 22.25%-Co: 21.18%-Fe: 21.04%-Ni: 18.06%-Cr: 17.48%,1_CoFeNiCrAl : 99.21%|2_NiCoFeAlCr : 0.79%,6.769,639.8,185.59,5638.6,31.619,510,70.3
EP3088D,2_1750X,1_CoFeNiCrAl = Al: 21.76%-Co: 21.74%-Fe: 20.75%-Ni: 19.36%-Cr: 16.39% | 2_NiCoFeAlCr = Al: 28.87%-Ni: 23.39%-Co: 21.16%-Fe: 16.11%-Cr: 10.47% | 3_AlCoNiFeCr = Al: 62.14%-Co: 10.63%-Fe: 9.46%-Ni: 9.14%-Cr: 8.63% | Unassigned = Al: 22.25%-Co: 21.18%-Fe: 21.04%-Ni: 18.06%-Cr: 17.48%,2_NiCoFeAlCr : 9.94%|1_CoFeNiCrAl : 88.94%|Unassigned : 1.12%,9.271,876.3,227.92,5802.6,32.861,511,70.2
EP3088D,2_1750X,1_CoFeNiCrAl = Al: 21.76%-Co: 21.74%-Fe: 20.75%-Ni: 19.36%-Cr: 16.39% | 2_NiCoFeAlCr = Al: 28.87%-Ni: 23.39%-Co: 21.16%-Fe: 16.11%-Cr: 10.47% | 3_AlCoNiFeCr = Al: 62.14%-Co: 10.63%-Fe: 9.46%-Ni: 9.14%-Cr: 8.63% | Unassigned = Al: 22.25%-Co: 21.18%-Fe: 21.04%-Ni: 18.06%-Cr: 17.48%,1_CoFeNiCrAl : 49.09%|2_NiCoFeAlCr : 50.91%,5.931,560.6,172.62,5686.3,30.794,511,70
EP3088D,2_1750X,1_CoFeNiCrAl = Al: 21.76%-Co: 21.74%-Fe: 20.75%-Ni: 19.36%-Cr: 16.39% | 2_NiCoFeAlCr = Al: 28.87%-Ni: 23.39%-Co: 21.16%-Fe: 16.11%-Cr: 10.47% | 3_AlCoNiFeCr = Al: 62.14%-Co: 10.63%-Fe: 9.46%-Ni: 9.14%-Cr: 8.63% | Unassigned = Al: 22.25%-Co: 21.18%-Fe: 21.04%-Ni: 18.06%-Cr: 17.48%,1_CoFeNiCrAl : 85.92%|2_NiCoFeAlCr : 14.08%,8.419,795.8,213.84,5750,32.955,513,69.9
EP3088D,2_1750X,1_CoFeNiCrAl = Al: 21.76%-Co: 21.74%-Fe: 20.75%-Ni: 19.36%-Cr: 16.39% | 2_NiCoFeAlCr = Al: 28.87%-Ni: 23.39%-Co: 21.16%-Fe: 16.11%-Cr: 10.47% | 3_AlCoNiFeCr = Al: 62.14%-Co: 10.63%-Fe: 9.46%-Ni: 9.14%-Cr: 8.63% | Unassigned = Al: 22.25%-Co: 21.18%-Fe: 21.04%-Ni: 18.06%-Cr: 17.48%,2_NiCoFeAlCr : 76.36%|1_CoFeNiCrAl : 23.64%,3.031,286.5,115.39,5479,28.643,511,69.5
EP3088D,2_1750X,1_CoFeNiCrAl = Al: 21.76%-Co: 21.74%-Fe: 20.75%-Ni: 19.36%-Cr: 16.39% | 2_NiCoFeAlCr = Al: 28.87%-Ni: 23.39%-Co: 21.16%-Fe: 16.11%-Cr: 10.47% | 3_AlCoNiFeCr = Al: 62.14%-Co: 10.63%-Fe: 9.46%-Ni: 9.14%-Cr: 8.63% | Unassigned = Al: 22.25%-Co: 21.18%-Fe: 21.04%-Ni: 18.06%-Cr: 17.48%,1_CoFeNiCrAl : 12.34%|2_NiCoFeAlCr : 86.56%|Unassigned : 1.10%,7.83,740.1,203.03,5672.5,31.739,510,70.4
EP3088D,2_1750X,1_CoFeNiCrAl = Al: 21.76%-Co: 21.74%-Fe: 20.75%-Ni: 19.36%-Cr: 16.39% | 2_NiCoFeAlCr = Al: 28.87%-Ni: 23.39%-Co: 21.16%-Fe: 16.11%-Cr: 10.47% | 3_AlCoNiFeCr = Al: 62.14%-Co: 10.63%-Fe: 9.46%-Ni: 9.14%-Cr: 8.63% | Unassigned = Al: 22.25%-Co: 21.18%-Fe: 21.04%-Ni: 18.06%-Cr: 17.48%,2_NiCoFeAlCr : 74.86%|1_CoFeNiCrAl : 25.14%,7.889,745.7,203.72,5660.7,32.059,511,69.9
EP3088D,2_1750X,1_CoFeNiCrAl = Al: 21.76%-Co: 21.74%-Fe: 20.75%-Ni: 19.36%-Cr: 16.39% | 2_NiCoFeAlCr = Al: 28.87%-Ni: 23.39%-Co: 21.16%-Fe: 16.11%-Cr: 10.47% | 3_AlCoNiFeCr = Al: 62.14%-Co: 10.63%-Fe: 9.46%-Ni: 9.14%-Cr: 8.63% | Unassigned = Al: 22.25%-Co: 21.18%-Fe: 21.04%-Ni: 18.06%-Cr: 17.48%,1_CoFeNiCrAl : 99.24%|Unassigned : 0.76%,6.192,585.3,164.29,5002,31.052,510,69.6
EP3088D,2_1750X,1_CoFeNiCrAl = Al: 21.76%-Co: 21.74%-Fe: 20.75%-Ni: 19.36%-Cr: 16.39% | 2_NiCoFeAlCr = Al: 28.87%-Ni: 23.39%-Co: 21.16%-Fe: 16.11%-Cr: 10.47% | 3_AlCoNiFeCr = Al: 62.14%-Co: 10.63%-Fe: 9.46%-Ni: 9.14%-Cr: 8.63% | Unassigned = Al: 22.25%-Co: 21.18%-Fe: 21.04%-Ni: 18.06%-Cr: 17.48%,,2.432,229.9,93.64,4669,27.466,511,70.1
EP3088D,2_1750X,1_CoFeNiCrAl = Al: 21.76%-Co: 21.74%-Fe: 20.75%-Ni: 19.36%-Cr: 16.39% | 2_NiCoFeAlCr = Al: 28.87%-Ni: 23.39%-Co: 21.16%-Fe: 16.11%-Cr: 10.47% | 3_AlCoNiFeCr = Al: 62.14%-Co: 10.63%-Fe: 9.46%-Ni: 9.14%-Cr: 8.63% | Unassigned = Al: 22.25%-Co: 21.18%-Fe: 21.04%-Ni: 18.06%-Cr: 17.48%,1_CoFeNiCrAl : 99.88%|Unassigned : 0.12%,9.016,852.2,232.43,6160.1,32.046,511,70.3
EP3088D,2_1750X,1_CoFeNiCrAl = Al: 21.76%-Co: 21.74%-Fe: 20.75%-Ni: 19.36%-Cr: 16.39% | 2_NiCoFeAlCr = Al: 28.87%-Ni: 23.39%-Co: 21.16%-Fe: 16.11%-Cr: 10.47% | 3_AlCoNiFeCr = Al: 62.14%-Co: 10.63%-Fe: 9.46%-Ni: 9.14%-Cr: 8.63% | Unassigned = Al: 22.25%-Co: 21.18%-Fe: 21.04%-Ni: 18.06%-Cr: 17.48%,1_CoFeNiCrAl : 100.00%,6.661,629.6,192.7,6106,31.241,512,69.5
EP3088D,2_1750X,1_CoFeNiCrAl = Al: 21.76%-Co: 21.74%-Fe: 20.75%-Ni: 19.36%-Cr: 16.39% | 2_NiCoFeAlCr = Al: 28.87%-Ni: 23.39%-Co: 21.16%-Fe: 16.11%-Cr: 10.47% | 3_AlCoNiFeCr = Al: 62.14%-Co: 10.63%-Fe: 9.46%-Ni: 9.14%-Cr: 8.63% | Unassigned = Al: 22.25%-Co: 21.18%-Fe: 21.04%-Ni: 18.06%-Cr: 17.48%,1_CoFeNiCrAl : 70.19%|2_NiCoFeAlCr : 29.81%,8.939,844.9,225.24,5902.1,32.399,512,70
EP3088D,2_1750X,1_CoFeNiCrAl = Al: 21.76%-Co: 21.74%-Fe: 20.75%-Ni: 19.36%-Cr: 16.39% | 2_NiCoFeAlCr = Al: 28.87%-Ni: 23.39%-Co: 21.16%-Fe: 16.11%-Cr: 10.47% | 3_AlCoNiFeCr = Al: 62.14%-Co: 10.63%-Fe: 9.46%-Ni: 9.14%-Cr: 8.63% | Unassigned = Al: 22.25%-Co: 21.18%-Fe: 21.04%-Ni: 18.06%-Cr: 17.48%,2_NiCoFeAlCr : 90.47%|1_CoFeNiCrAl : 9.35%|Unassigned : 0.18%,7.962,752.6,204.35,5638,31.716,512,69.8
EP3088D,2_1750X,1_CoFeNiCrAl = Al: 21.76%-Co: 21.74%-Fe: 20.75%-Ni: 19.36%-Cr: 16.39% | 2_NiCoFeAlCr = Al: 28.87%-Ni: 23.39%-Co: 21.16%-Fe: 16.11%-Cr: 10.47% | 3_AlCoNiFeCr = Al: 62.14%-Co: 10.63%-Fe: 9.46%-Ni: 9.14%-Cr: 8.63% | Unassigned = Al: 22.25%-Co: 21.18%-Fe: 21.04%-Ni: 18.06%-Cr: 17.48%,2_NiCoFeAlCr : 81.27%|1_CoFeNiCrAl : 18.73%,5.857,553.6,169.25,5566.9,30.541,509,69.7
EP3088D,2_1750X,1_CoFeNiCrAl = Al: 21.76%-Co: 21.74%-Fe: 20.75%-Ni: 19.36%-Cr: 16.39% | 2_NiCoFeAlCr = Al: 28.87%-Ni: 23.39%-Co: 21.16%-Fe: 16.11%-Cr: 10.47% | 3_AlCoNiFeCr = Al: 62.14%-Co: 10.63%-Fe: 9.46%-Ni: 9.14%-Cr: 8.63% | Unassigned = Al: 22.25%-Co: 21.18%-Fe: 21.04%-Ni: 18.06%-Cr: 17.48%,1_CoFeNiCrAl : 96.89%|2_NiCoFeAlCr : 3.11%,7.161,676.9,196.31,5860.3,32.096,511,70.1
EP3088D,2_1750X,1_CoFeNiCrAl = Al: 21.76%-Co: 21.74%-Fe: 20.75%-Ni: 19.36%-Cr: 16.39% | 2_NiCoFeAlCr = Al: 28.87%-Ni: 23.39%-Co: 21.16%-Fe: 16.11%-Cr: 10.47% | 3_AlCoNiFeCr = Al: 62.14%-Co: 10.63%-Fe: 9.46%-Ni: 9.14%-Cr: 8.63% | Unassigned = Al: 22.25%-Co: 21.18%-Fe: 21.04%-Ni: 18.06%-Cr: 17.48%,1_CoFeNiCrAl : 91.16%|2_NiCoFeAlCr : 8.84%,7.101,671.2,188.93,5539.7,31.981,512,70.2
EP3088D,2_1750X,1_CoFeNiCrAl = Al: 21.76%-Co: 21.74%-Fe: 20.75%-Ni: 19.36%-Cr: 16.39% | 2_NiCoFeAlCr = Al: 28.87%-Ni: 23.39%-Co: 21.16%-Fe: 16.11%-Cr: 10.47% | 3_AlCoNiFeCr = Al: 62.14%-Co: 10.63%-Fe: 9.46%-Ni: 9.14%-Cr: 8.63% | Unassigned = Al: 22.25%-Co: 21.18%-Fe: 21.04%-Ni: 18.06%-Cr: 17.48%,1_CoFeNiCrAl : 96.98%|2_NiCoFeAlCr : 3.02%,6.004,567.5,175.08,5755.1,31.515,511,70.2
EP3088D,2_1750X,1_CoFeNiCrAl = Al: 21.76%-Co: 21.74%-Fe: 20.75%-Ni: 19.36%-Cr: 16.39% | 2_NiCoFeAlCr = Al: 28.87%-Ni: 23.39%-Co: 21.16%-Fe: 16.11%-Cr: 10.47% | 3_AlCoNiFeCr = Al: 62.14%-Co: 10.63%-Fe: 9.46%-Ni: 9.14%-Cr: 8.63% | Unassigned = Al: 22.25%-Co: 21.18%-Fe: 21.04%-Ni: 18.06%-Cr: 17.48%,1_CoFeNiCrAl : 90.04%|2_NiCoFeAlCr : 9.96%,8.872,838.6,219.59,5703.7,33.001,510,69.8
EP3088D,2_1750X,1_CoFeNiCrAl = Al: 21.76%-Co: 21.74%-Fe: 20.75%-Ni: 19.36%-Cr: 16.39% | 2_NiCoFeAlCr = Al: 28.87%-Ni: 23.39%-Co: 21.16%-Fe: 16.11%-Cr: 10.47% | 3_AlCoNiFeCr = Al: 62.14%-Co: 10.63%-Fe: 9.46%-Ni: 9.14%-Cr: 8.63% | Unassigned = Al: 22.25%-Co: 21.18%-Fe: 21.04%-Ni: 18.06%-Cr: 17.48%,1_CoFeNiCrAl : 94.91%|2_NiCoFeAlCr : 5.09%,8.958,846.7,223.73,5824.8,33.059,512,70.1
EP3088D,2_1750X,1_CoFeNiCrAl = Al: 21.76%-Co: 21.74%-Fe: 20.75%-Ni: 19.36%-Cr: 16.39% | 2_NiCoFeAlCr = Al: 28.87%-Ni: 23.39%-Co: 21.16%-Fe: 16.11%-Cr: 10.47% | 3_AlCoNiFeCr = Al: 62.14%-Co: 10.63%-Fe: 9.46%-Ni: 9.14%-Cr: 8.63% | Unassigned = Al: 22.25%-Co: 21.18%-Fe: 21.04%-Ni: 18.06%-Cr: 17.48%,2_NiCoFeAlCr : 79.81%|1_CoFeNiCrAl : 20.19%,9.076,857.9,223.37,5734.8,32.821,510,70.1
EP3088D,2_1750X,1_CoFeNiCrAl = Al: 21.76%-Co: 21.74%-Fe: 20.75%-Ni: 19.36%-Cr: 16.39% | 2_NiCoFeAlCr = Al: 28.87%-Ni: 23.39%-Co: 21.16%-Fe: 16.11%-Cr: 10.47% | 3_AlCoNiFeCr = Al: 62.14%-Co: 10.63%-Fe: 9.46%-Ni: 9.14%-Cr: 8.63% | Unassigned = Al: 22.25%-Co: 21.18%-Fe: 21.04%-Ni: 18.06%-Cr: 17.48%,2_NiCoFeAlCr : 77.15%|1_CoFeNiCrAl : 22.11%|Unassigned : 0.74%,5.113,483.3,156.76,5584.6,30.386,511,70.1
EP3088D,2_1750X,1_CoFeNiCrAl = Al: 21.76%-Co: 21.74%-Fe: 20.75%-Ni: 19.36%-Cr: 16.39% | 2_NiCoFeAlCr = Al: 28.87%-Ni: 23.39%-Co: 21.16%-Fe: 16.11%-Cr: 10.47% | 3_AlCoNiFeCr = Al: 62.14%-Co: 10.63%-Fe: 9.46%-Ni: 9.14%-Cr: 8.63% | Unassigned = Al: 22.25%-Co: 21.18%-Fe: 21.04%-Ni: 18.06%-Cr: 17.48%,1_CoFeNiCrAl : 98.90%|2_NiCoFeAlCr : 1.10%,1.246,117.8,68.94,5164.1,27.036,511,70.1
EP3088D,2_1750X,1_CoFeNiCrAl = Al: 21.76%-Co: 21.74%-Fe: 20.75%-Ni: 19.36%-Cr: 16.39% | 2_NiCoFeAlCr = Al: 28.87%-Ni: 23.39%-Co: 21.16%-Fe: 16.11%-Cr: 10.47% | 3_AlCoNiFeCr = Al: 62.14%-Co: 10.63%-Fe: 9.46%-Ni: 9.14%-Cr: 8.63% | Unassigned = Al: 22.25%-Co: 21.18%-Fe: 21.04%-Ni: 18.06%-Cr: 17.48%,1_CoFeNiCrAl : 85.39%|2_NiCoFeAlCr : 0.70%|Unassigned : 13.92%,7.116,672.6,172.38,4728,31.187,510,69.7
EP3088D,2_1750X,1_CoFeNiCrAl = Al: 21.76%-Co: 21.74%-Fe: 20.75%-Ni: 19.36%-Cr: 16.39% | 2_NiCoFeAlCr = Al: 28.87%-Ni: 23.39%-Co: 21.16%-Fe: 16.11%-Cr: 10.47% | 3_AlCoNiFeCr = Al: 62.14%-Co: 10.63%-Fe: 9.46%-Ni: 9.14%-Cr: 8.63% | Unassigned = Al: 22.25%-Co: 21.18%-Fe: 21.04%-Ni: 18.06%-Cr: 17.48%,,8.584,811.3,197.68,4946.7,31.548,511,70.6
EP3088D,2_1750X,1_CoFeNiCrAl = Al: 21.76%-Co: 21.74%-Fe: 20.75%-Ni: 19.36%-Cr: 16.39% | 2_NiCoFeAlCr = Al: 28.87%-Ni: 23.39%-Co: 21.16%-Fe: 16.11%-Cr: 10.47% | 3_AlCoNiFeCr = Al: 62.14%-Co: 10.63%-Fe: 9.46%-Ni: 9.14%-Cr: 8.63% | Unassigned = Al: 22.25%-Co: 21.18%-Fe: 21.04%-Ni: 18.06%-Cr: 17.48%,1_CoFeNiCrAl : 100.00%,8.215,776.4,219.46,6156.7,30.266,512,70.4
EP3088D,2_1750X,1_CoFeNiCrAl = Al: 21.76%-Co: 21.74%-Fe: 20.75%-Ni: 19.36%-Cr: 16.39% | 2_NiCoFeAlCr = Al: 28.87%-Ni: 23.39%-Co: 21.16%-Fe: 16.11%-Cr: 10.47% | 3_AlCoNiFeCr = Al: 62.14%-Co: 10.63%-Fe: 9.46%-Ni: 9.14%-Cr: 8.63% | Unassigned = Al: 22.25%-Co: 21.18%-Fe: 21.04%-Ni: 18.06%-Cr: 17.48%,1_CoFeNiCrAl : 100.00%,8.629,815.6,220.15,5887.7,32.485,511,70.1
EP3088D,2_1750X,1_CoFeNiCrAl = Al: 21.76%-Co: 21.74%-Fe: 20.75%-Ni: 19.36%-Cr: 16.39% | 2_NiCoFeAlCr = Al: 28.87%-Ni: 23.39%-Co: 21.16%-Fe: 16.11%-Cr: 10.47% | 3_AlCoNiFeCr = Al: 62.14%-Co: 10.63%-Fe: 9.46%-Ni: 9.14%-Cr: 8.63% | Unassigned = Al: 22.25%-Co: 21.18%-Fe: 21.04%-Ni: 18.06%-Cr: 17.48%,1_CoFeNiCrAl : 100.00%,5.992,566.4,172.28,5609.8,30.621,510,69.9
EP3088D,2_1750X,1_CoFeNiCrAl = Al: 21.76%-Co: 21.74%-Fe: 20.75%-Ni: 19.36%-Cr: 16.39% | 2_NiCoFeAlCr = Al: 28.87%-Ni: 23.39%-Co: 21.16%-Fe: 16.11%-Cr: 10.47% | 3_AlCoNiFeCr = Al: 62.14%-Co: 10.63%-Fe: 9.46%-Ni: 9.14%-Cr: 8.63% | Unassigned = Al: 22.25%-Co: 21.18%-Fe: 21.04%-Ni: 18.06%-Cr: 17.48%,1_CoFeNiCrAl : 65.81%|2_NiCoFeAlCr : 34.19%,8.475,801.1,211.2,5595.8,32.093,510,69.4
EP3088D,2_1750X,1_CoFeNiCrAl = Al: 21.76%-Co: 21.74%-Fe: 20.75%-Ni: 19.36%-Cr: 16.39% | 2_NiCoFeAlCr = Al: 28.87%-Ni: 23.39%-Co: 21.16%-Fe: 16.11%-Cr: 10.47% | 3_AlCoNiFeCr = Al: 62.14%-Co: 10.63%-Fe: 9.46%-Ni: 9.14%-Cr: 8.63% | Unassigned = Al: 22.25%-Co: 21.18%-Fe: 21.04%-Ni: 18.06%-Cr: 17.48%,1_CoFeNiCrAl : 45.83%|2_NiCoFeAlCr : 54.17%,5.549,524.5,165.57,5658.6,30.358,512,70.2
EP3088D,2_1750X,1_CoFeNiCrAl = Al: 21.76%-Co: 21.74%-Fe: 20.75%-Ni: 19.36%-Cr: 16.39% | 2_NiCoFeAlCr = Al: 28.87%-Ni: 23.39%-Co: 21.16%-Fe: 16.11%-Cr: 10.47% | 3_AlCoNiFeCr = Al: 62.14%-Co: 10.63%-Fe: 9.46%-Ni: 9.14%-Cr: 8.63% | Unassigned = Al: 22.25%-Co: 21.18%-Fe: 21.04%-Ni: 18.06%-Cr: 17.48%,1_CoFeNiCrAl : 100.00%,9.637,910.9,237.74,5980.6,33.363,511,70.6
EP3088D,2_1750X,1_CoFeNiCrAl = Al: 21.76%-Co: 21.74%-Fe: 20.75%-Ni: 19.36%-Cr: 16.39% | 2_NiCoFeAlCr = Al: 28.87%-Ni: 23.39%-Co: 21.16%-Fe: 16.11%-Cr: 10.47% | 3_AlCoNiFeCr = Al: 62.14%-Co: 10.63%-Fe: 9.46%-Ni: 9.14%-Cr: 8.63% | Unassigned = Al: 22.25%-Co: 21.18%-Fe: 21.04%-Ni: 18.06%-Cr: 17.48%,1_CoFeNiCrAl : 99.02%|2_NiCoFeAlCr : 0.98%,2.761,260.9,116.03,6076.2,28.763,510,70.2
EP3088D,2_1750X,1_CoFeNiCrAl = Al: 21.76%-Co: 21.74%-Fe: 20.75%-Ni: 19.36%-Cr: 16.39% | 2_NiCoFeAlCr = Al: 28.87%-Ni: 23.39%-Co: 21.16%-Fe: 16.11%-Cr: 10.47% | 3_AlCoNiFeCr = Al: 62.14%-Co: 10.63%-Fe: 9.46%-Ni: 9.14%-Cr: 8.63% | Unassigned = Al: 22.25%-Co: 21.18%-Fe: 21.04%-Ni: 18.06%-Cr: 17.48%,1_CoFeNiCrAl : 94.26%|Unassigned : 5.74%,7.301,690.1,199.89,5925.3,32.307,510,70.2
EP3088D,2_1750X,1_CoFeNiCrAl = Al: 21.76%-Co: 21.74%-Fe: 20.75%-Ni: 19.36%-Cr: 16.39% | 2_NiCoFeAlCr = Al: 28.87%-Ni: 23.39%-Co: 21.16%-Fe: 16.11%-Cr: 10.47% | 3_AlCoNiFeCr = Al: 62.14%-Co: 10.63%-Fe: 9.46%-Ni: 9.14%-Cr: 8.63% | Unassigned = Al: 22.25%-Co: 21.18%-Fe: 21.04%-Ni: 18.06%-Cr: 17.48%,1_CoFeNiCrAl : 98.04%|2_NiCoFeAlCr : 1.96%,9.571,904.6,232.46,5804.1,33.263,512,69.8
EP3088D,2_1750X,1_CoFeNiCrAl = Al: 21.76%-Co: 21.74%-Fe: 20.75%-Ni: 19.36%-Cr: 16.39% | 2_NiCoFeAlCr = Al: 28.87%-Ni: 23.39%-Co: 21.16%-Fe: 16.11%-Cr: 10.47% | 3_AlCoNiFeCr = Al: 62.14%-Co: 10.63%-Fe: 9.46%-Ni: 9.14%-Cr: 8.63% | Unassigned = Al: 22.25%-Co: 21.18%-Fe: 21.04%-Ni: 18.06%-Cr: 17.48%,1_CoFeNiCrAl : 98.10%|2_NiCoFeAlCr : 1.90%,8.342,788.5,205.2,5419.2,33.121,512,70.1
EP3088D,2_1750X,1_CoFeNiCrAl = Al: 21.76%-Co: 21.74%-Fe: 20.75%-Ni: 19.36%-Cr: 16.39% | 2_NiCoFeAlCr = Al: 28.87%-Ni: 23.39%-Co: 21.16%-Fe: 16.11%-Cr: 10.47% | 3_AlCoNiFeCr = Al: 62.14%-Co: 10.63%-Fe: 9.46%-Ni: 9.14%-Cr: 8.63% | Unassigned = Al: 22.25%-Co: 21.18%-Fe: 21.04%-Ni: 18.06%-Cr: 17.48%,1_CoFeNiCrAl : 96.65%|2_NiCoFeAlCr : 3.35%,6.466,611.1,182.59,5741.8,31.491,511,69.7
EP3088D,2_1750X,1_CoFeNiCrAl = Al: 21.76%-Co: 21.74%-Fe: 20.75%-Ni: 19.36%-Cr: 16.39% | 2_NiCoFeAlCr = Al: 28.87%-Ni: 23.39%-Co: 21.16%-Fe: 16.11%-Cr: 10.47% | 3_AlCoNiFeCr = Al: 62.14%-Co: 10.63%-Fe: 9.46%-Ni: 9.14%-Cr: 8.63% | Unassigned = Al: 22.25%-Co: 21.18%-Fe: 21.04%-Ni: 18.06%-Cr: 17.48%,1_CoFeNiCrAl : 86.12%|2_NiCoFeAlCr : 13.88%,9.204,870,226.22,5773,33.017,512,69.9
EP3088D,2_1750X,1_CoFeNiCrAl = Al: 21.76%-Co: 21.74%-Fe: 20.75%-Ni: 19.36%-Cr: 16.39% | 2_NiCoFeAlCr = Al: 28.87%-Ni: 23.39%-Co: 21.16%-Fe: 16.11%-Cr: 10.47% | 3_AlCoNiFeCr = Al: 62.14%-Co: 10.63%-Fe: 9.46%-Ni: 9.14%-Cr: 8.63% | Unassigned = Al: 22.25%-Co: 21.18%-Fe: 21.04%-Ni: 18.06%-Cr: 17.48%,1_CoFeNiCrAl : 100.00%,6.259,591.6,164.01,4934.9,30.787,510,70.1
EP3088D,2_1750X,1_CoFeNiCrAl = Al: 21.76%-Co: 21.74%-Fe: 20.75%-Ni: 19.36%-Cr: 16.39% | 2_NiCoFeAlCr = Al: 28.87%-Ni: 23.39%-Co: 21.16%-Fe: 16.11%-Cr: 10.47% | 3_AlCoNiFeCr = Al: 62.14%-Co: 10.63%-Fe: 9.46%-Ni: 9.14%-Cr: 8.63% | Unassigned = Al: 22.25%-Co: 21.18%-Fe: 21.04%-Ni: 18.06%-Cr: 17.48%,,6.913,653.5,173.21,4908,30.919,511,69.9
EP3088D,2_1750X,1_CoFeNiCrAl = Al: 21.76%-Co: 21.74%-Fe: 20.75%-Ni: 19.36%-Cr: 16.39% | 2_NiCoFeAlCr = Al: 28.87%-Ni: 23.39%-Co: 21.16%-Fe: 16.11%-Cr: 10.47% | 3_AlCoNiFeCr = Al: 62.14%-Co: 10.63%-Fe: 9.46%-Ni: 9.14%-Cr: 8.63% | Unassigned = Al: 22.25%-Co: 21.18%-Fe: 21.04%-Ni: 18.06%-Cr: 17.48%,,2.216,209.4,88.49,4621.4,26.811,510,69.8
EP3088D,2_1750X,1_CoFeNiCrAl = Al: 21.76%-Co: 21.74%-Fe: 20.75%-Ni: 19.36%-Cr: 16.39% | 2_NiCoFeAlCr = Al: 28.87%-Ni: 23.39%-Co: 21.16%-Fe: 16.11%-Cr: 10.47% | 3_AlCoNiFeCr = Al: 62.14%-Co: 10.63%-Fe: 9.46%-Ni: 9.14%-Cr: 8.63% | Unassigned = Al: 22.25%-Co: 21.18%-Fe: 21.04%-Ni: 18.06%-Cr: 17.48%,1_CoFeNiCrAl : 99.21%|Unassigned : 0.79%,9.043,854.7,227.21,5918.9,31.428,511,70.1
EP3088D,2_1750X,1_CoFeNiCrAl = Al: 21.76%-Co: 21.74%-Fe: 20.75%-Ni: 19.36%-Cr: 16.39% | 2_NiCoFeAlCr = Al: 28.87%-Ni: 23.39%-Co: 21.16%-Fe: 16.11%-Cr: 10.47% | 3_AlCoNiFeCr = Al: 62.14%-Co: 10.63%-Fe: 9.46%-Ni: 9.14%-Cr: 8.63% | Unassigned = Al: 22.25%-Co: 21.18%-Fe: 21.04%-Ni: 18.06%-Cr: 17.48%,1_CoFeNiCrAl : 100.00%,7.576,716.1,202.88,5853.9,31.483,511,70
EP3088D,2_1750X,1_CoFeNiCrAl = Al: 21.76%-Co: 21.74%-Fe: 20.75%-Ni: 19.36%-Cr: 16.39% | 2_NiCoFeAlCr = Al: 28.87%-Ni: 23.39%-Co: 21.16%-Fe: 16.11%-Cr: 10.47% | 3_AlCoNiFeCr = Al: 62.14%-Co: 10.63%-Fe: 9.46%-Ni: 9.14%-Cr: 8.63% | Unassigned = Al: 22.25%-Co: 21.18%-Fe: 21.04%-Ni: 18.06%-Cr: 17.48%,1_CoFeNiCrAl : 100.00%,7.902,746.9,208.94,5895.8,32.403,512,70.2
EP3088D,2_1750X,1_CoFeNiCrAl = Al: 21.76%-Co: 21.74%-Fe: 20.75%-Ni: 19.36%-Cr: 16.39% | 2_NiCoFeAlCr = Al: 28.87%-Ni: 23.39%-Co: 21.16%-Fe: 16.11%-Cr: 10.47% | 3_AlCoNiFeCr = Al: 62.14%-Co: 10.63%-Fe: 9.46%-Ni: 9.14%-Cr: 8.63% | Unassigned = Al: 22.25%-Co: 21.18%-Fe: 21.04%-Ni: 18.06%-Cr: 17.48%,1_CoFeNiCrAl : 100.00%,5.103,482.3,161.76,5910.7,30.206,510,70.5
EP3088D,2_1750X,1_CoFeNiCrAl = Al: 21.76%-Co: 21.74%-Fe: 20.75%-Ni: 19.36%-Cr: 16.39% | 2_NiCoFeAlCr = Al: 28.87%-Ni: 23.39%-Co: 21.16%-Fe: 16.11%-Cr: 10.47% | 3_AlCoNiFeCr = Al: 62.14%-Co: 10.63%-Fe: 9.46%-Ni: 9.14%-Cr: 8.63% | Unassigned = Al: 22.25%-Co: 21.18%-Fe: 21.04%-Ni: 18.06%-Cr: 17.48%,Unassigned : 42.59%|3_AlCoNiFeCr : 10.69%|2_NiCoFeAlCr : 9.53%|1_CoFeNiCrAl : 37.20%,3.83,362.1,133.85,5648.1,35.272,539,70.7
EP3088D,2_1750X,1_CoFeNiCrAl = Al: 21.76%-Co: 21.74%-Fe: 20.75%-Ni: 19.36%-Cr: 16.39% | 2_NiCoFeAlCr = Al: 28.87%-Ni: 23.39%-Co: 21.16%-Fe: 16.11%-Cr: 10.47% | 3_AlCoNiFeCr = Al: 62.14%-Co: 10.63%-Fe: 9.46%-Ni: 9.14%-Cr: 8.63% | Unassigned = Al: 22.25%-Co: 21.18%-Fe: 21.04%-Ni: 18.06%-Cr: 17.48%,1_CoFeNiCrAl : 99.50%|2_NiCoFeAlCr : 0.50%,9.56,903.6,233.12,5838.1,33.701,512,69.9
EP3088D,2_1750X,1_CoFeNiCrAl = Al: 21.76%-Co: 21.74%-Fe: 20.75%-Ni: 19.36%-Cr: 16.39% | 2_NiCoFeAlCr = Al: 28.87%-Ni: 23.39%-Co: 21.16%-Fe: 16.11%-Cr: 10.47% | 3_AlCoNiFeCr = Al: 62.14%-Co: 10.63%-Fe: 9.46%-Ni: 9.14%-Cr: 8.63% | Unassigned = Al: 22.25%-Co: 21.18%-Fe: 21.04%-Ni: 18.06%-Cr: 17.48%,2_NiCoFeAlCr : 66.70%|1_CoFeNiCrAl : 33.30%,4.457,421.3,143.55,5497,29.854,510,70.1
EP3088D,2_1750X,1_CoFeNiCrAl = Al: 21.76%-Co: 21.74%-Fe: 20.75%-Ni: 19.36%-Cr: 16.39% | 2_NiCoFeAlCr = Al: 28.87%-Ni: 23.39%-Co: 21.16%-Fe: 16.11%-Cr: 10.47% | 3_AlCoNiFeCr = Al: 62.14%-Co: 10.63%-Fe: 9.46%-Ni: 9.14%-Cr: 8.63% | Unassigned = Al: 22.25%-Co: 21.18%-Fe: 21.04%-Ni: 18.06%-Cr: 17.48%,1_CoFeNiCrAl : 100.00%,8.409,794.8,215.25,5822.5,33.208,511,70
EP3088D,2_1750X,1_CoFeNiCrAl = Al: 21.76%-Co: 21.74%-Fe: 20.75%-Ni: 19.36%-Cr: 16.39% | 2_NiCoFeAlCr = Al: 28.87%-Ni: 23.39%-Co: 21.16%-Fe: 16.11%-Cr: 10.47% | 3_AlCoNiFeCr = Al: 62.14%-Co: 10.63%-Fe: 9.46%-Ni: 9.14%-Cr: 8.63% | Unassigned = Al: 22.25%-Co: 21.18%-Fe: 21.04%-Ni: 18.06%-Cr: 17.48%,1_CoFeNiCrAl : 100.00%,6.928,654.9,190.55,5761.5,32.159,512,69.8
EP3088D,2_1750X,1_CoFeNiCrAl = Al: 21.76%-Co: 21.74%-Fe: 20.75%-Ni: 19.36%-Cr: 16.39% | 2_NiCoFeAlCr = Al: 28.87%-Ni: 23.39%-Co: 21.16%-Fe: 16.11%-Cr: 10.47% | 3_AlCoNiFeCr = Al: 62.14%-Co: 10.63%-Fe: 9.46%-Ni: 9.14%-Cr: 8.63% | Unassigned = Al: 22.25%-Co: 21.18%-Fe: 21.04%-Ni: 18.06%-Cr: 17.48%,1_CoFeNiCrAl : 31.71%|2_NiCoFeAlCr : 67.17%|Unassigned : 1.12%,8.931,844.1,221.13,5730.7,32.636,510,69.8
EP3088D,2_1750X,1_CoFeNiCrAl = Al: 21.76%-Co: 21.74%-Fe: 20.75%-Ni: 19.36%-Cr: 16.39% | 2_NiCoFeAlCr = Al: 28.87%-Ni: 23.39%-Co: 21.16%-Fe: 16.11%-Cr: 10.47% | 3_AlCoNiFeCr = Al: 62.14%-Co: 10.63%-Fe: 9.46%-Ni: 9.14%-Cr: 8.63% | Unassigned = Al: 22.25%-Co: 21.18%-Fe: 21.04%-Ni: 18.06%-Cr: 17.48%,1_CoFeNiCrAl : 93.61%|2_NiCoFeAlCr : 6.39%,6.417,606.5,180.74,5685.5,31.742,511,69.9
EP3088D,2_1750X,1_CoFeNiCrAl = Al: 21.76%-Co: 21.74%-Fe: 20.75%-Ni: 19.36%-Cr: 16.39% | 2_NiCoFeAlCr = Al: 28.87%-Ni: 23.39%-Co: 21.16%-Fe: 16.11%-Cr: 10.47% | 3_AlCoNiFeCr = Al: 62.14%-Co: 10.63%-Fe: 9.46%-Ni: 9.14%-Cr: 8.63% | Unassigned = Al: 22.25%-Co: 21.18%-Fe: 21.04%-Ni: 18.06%-Cr: 17.48%,1_CoFeNiCrAl : 95.41%|2_NiCoFeAlCr : 3.81%|Unassigned : 0.78%,5.204,491.9,158.91,5619.2,30.765,510,70.5
EP3088D,2_1750X,1_CoFeNiCrAl = Al: 21.76%-Co: 21.74%-Fe: 20.75%-Ni: 19.36%-Cr: 16.39% | 2_NiCoFeAlCr = Al: 28.87%-Ni: 23.39%-Co: 21.16%-Fe: 16.11%-Cr: 10.47% | 3_AlCoNiFeCr = Al: 62.14%-Co: 10.63%-Fe: 9.46%-Ni: 9.14%-Cr: 8.63% | Unassigned = Al: 22.25%-Co: 21.18%-Fe: 21.04%-Ni: 18.06%-Cr: 17.48%,1_CoFeNiCrAl : 100.00%,9.338,882.6,205.89,4868.7,32.841,512,69.7
EP3088D,2_1750X,1_CoFeNiCrAl = Al: 21.76%-Co: 21.74%-Fe: 20.75%-Ni: 19.36%-Cr: 16.39% | 2_NiCoFeAlCr = Al: 28.87%-Ni: 23.39%-Co: 21.16%-Fe: 16.11%-Cr: 10.47% | 3_AlCoNiFeCr = Al: 62.14%-Co: 10.63%-Fe: 9.46%-Ni: 9.14%-Cr: 8.63% | Unassigned = Al: 22.25%-Co: 21.18%-Fe: 21.04%-Ni: 18.06%-Cr: 17.48%,,6.137,580.1,161.2,4883.3,30.352,509,70.5
EP3088D,2_1750X,1_CoFeNiCrAl = Al: 21.76%-Co: 21.74%-Fe: 20.75%-Ni: 19.36%-Cr: 16.39% | 2_NiCoFeAlCr = Al: 28.87%-Ni: 23.39%-Co: 21.16%-Fe: 16.11%-Cr: 10.47% | 3_AlCoNiFeCr = Al: 62.14%-Co: 10.63%-Fe: 9.46%-Ni: 9.14%-Cr: 8.63% | Unassigned = Al: 22.25%-Co: 21.18%-Fe: 21.04%-Ni: 18.06%-Cr: 17.48%,,8.407,794.6,199.08,5111.7,31.359,511,70.3
EP3088D,2_1750X,1_CoFeNiCrAl = Al: 21.76%-Co: 21.74%-Fe: 20.75%-Ni: 19.36%-Cr: 16.39% | 2_NiCoFeAlCr = Al: 28.87%-Ni: 23.39%-Co: 21.16%-Fe: 16.11%-Cr: 10.47% | 3_AlCoNiFeCr = Al: 62.14%-Co: 10.63%-Fe: 9.46%-Ni: 9.14%-Cr: 8.63% | Unassigned = Al: 22.25%-Co: 21.18%-Fe: 21.04%-Ni: 18.06%-Cr: 17.48%,1_CoFeNiCrAl : 100.00%,3.282,310.2,126.25,5948.4,28.284,511,69.6
EP3088D,2_1750X,1_CoFeNiCrAl = Al: 21.76%-Co: 21.74%-Fe: 20.75%-Ni: 19.36%-Cr: 16.39% | 2_NiCoFeAlCr = Al: 28.87%-Ni: 23.39%-Co: 21.16%-Fe: 16.11%-Cr: 10.47% | 3_AlCoNiFeCr = Al: 62.14%-Co: 10.63%-Fe: 9.46%-Ni: 9.14%-Cr: 8.63% | Unassigned = Al: 22.25%-Co: 21.18%-Fe: 21.04%-Ni: 18.06%-Cr: 17.48%,1_CoFeNiCrAl : 96.76%|Unassigned : 2.11%|2_NiCoFeAlCr : 1.13%,8.656,818.2,217.94,5772,32.642,511,70.3
EP3088D,2_1750X,1_CoFeNiCrAl = Al: 21.76%-Co: 21.74%-Fe: 20.75%-Ni: 19.36%-Cr: 16.39% | 2_NiCoFeAlCr = Al: 28.87%-Ni: 23.39%-Co: 21.16%-Fe: 16.11%-Cr: 10.47% | 3_AlCoNiFeCr = Al: 62.14%-Co: 10.63%-Fe: 9.46%-Ni: 9.14%-Cr: 8.63% | Unassigned = Al: 22.25%-Co: 21.18%-Fe: 21.04%-Ni: 18.06%-Cr: 17.48%,1_CoFeNiCrAl : 87.57%|2_NiCoFeAlCr : 11.28%|Unassigned : 1.15%,6.009,567.9,172.32,5596.3,30.9,511,69.9
EP3088D,2_1750X,1_CoFeNiCrAl = Al: 21.76%-Co: 21.74%-Fe: 20.75%-Ni: 19.36%-Cr: 16.39% | 2_NiCoFeAlCr = Al: 28.87%-Ni: 23.39%-Co: 21.16%-Fe: 16.11%-Cr: 10.47% | 3_AlCoNiFeCr = Al: 62.14%-Co: 10.63%-Fe: 9.46%-Ni: 9.14%-Cr: 8.63% | Unassigned = Al: 22.25%-Co: 21.18%-Fe: 21.04%-Ni: 18.06%-Cr: 17.48%,1_CoFeNiCrAl : 100.00%,8.781,830,219.97,5779.1,33.12,511,69.9
EP3088D,2_1750X,1_CoFeNiCrAl = Al: 21.76%-Co: 21.74%-Fe: 20.75%-Ni: 19.36%-Cr: 16.39% | 2_NiCoFeAlCr = Al: 28.87%-Ni: 23.39%-Co: 21.16%-Fe: 16.11%-Cr: 10.47% | 3_AlCoNiFeCr = Al: 62.14%-Co: 10.63%-Fe: 9.46%-Ni: 9.14%-Cr: 8.63% | Unassigned = Al: 22.25%-Co: 21.18%-Fe: 21.04%-Ni: 18.06%-Cr: 17.48%,1_CoFeNiCrAl : 100.00%,4.23,399.8,140.15,5548.5,29.848,510,70.6
EP3088D,2_1750X,1_CoFeNiCrAl = Al: 21.76%-Co: 21.74%-Fe: 20.75%-Ni: 19.36%-Cr: 16.39% | 2_NiCoFeAlCr = Al: 28.87%-Ni: 23.39%-Co: 21.16%-Fe: 16.11%-Cr: 10.47% | 3_AlCoNiFeCr = Al: 62.14%-Co: 10.63%-Fe: 9.46%-Ni: 9.14%-Cr: 8.63% | Unassigned = Al: 22.25%-Co: 21.18%-Fe: 21.04%-Ni: 18.06%-Cr: 17.48%,1_CoFeNiCrAl : 100.00%,9.074,857.6,228.03,5933.9,33.032,512,69.6
