Repository: giengeb1/ADAMaNT-HEA-indents

File: Indentation Results.csv (part 34 of 64)
Sample,Magnification,Compound Compositions,Indent Composition,Hardness,Hv,Modulus,Stiffness^2 / Load,Pmax,Hmax,Reporting Depth
EP3088D,2_1750X,1_CoFeNiCrAl = Al: 21.76%-Co: 21.74%-Fe: 20.75%-Ni: 19.36%-Cr: 16.39% | 2_NiCoFeAlCr = Al: 28.87%-Ni: 23.39%-Co: 21.16%-Fe: 16.11%-Cr: 10.47% | 3_AlCoNiFeCr = Al: 62.14%-Co: 10.63%-Fe: 9.46%-Ni: 9.14%-Cr: 8.63% | Unassigned = Al: 22.25%-Co: 21.18%-Fe: 21.04%-Ni: 18.06%-Cr: 17.48%,1_CoFeNiCrAl : 100.00%,7.576,716.1,202.94,5856.4,32.615,510,70.1
EP3088D,2_1750X,1_CoFeNiCrAl = Al: 21.76%-Co: 21.74%-Fe: 20.75%-Ni: 19.36%-Cr: 16.39% | 2_NiCoFeAlCr = Al: 28.87%-Ni: 23.39%-Co: 21.16%-Fe: 16.11%-Cr: 10.47% | 3_AlCoNiFeCr = Al: 62.14%-Co: 10.63%-Fe: 9.46%-Ni: 9.14%-Cr: 8.63% | Unassigned = Al: 22.25%-Co: 21.18%-Fe: 21.04%-Ni: 18.06%-Cr: 17.48%,1_CoFeNiCrAl : 100.00%,8.782,830,225.92,6037.3,33.477,513,70.1
EP3088D,2_1750X,1_CoFeNiCrAl = Al: 21.76%-Co: 21.74%-Fe: 20.75%-Ni: 19.36%-Cr: 16.39% | 2_NiCoFeAlCr = Al: 28.87%-Ni: 23.39%-Co: 21.16%-Fe: 16.11%-Cr: 10.47% | 3_AlCoNiFeCr = Al: 62.14%-Co: 10.63%-Fe: 9.46%-Ni: 9.14%-Cr: 8.63% | Unassigned = Al: 22.25%-Co: 21.18%-Fe: 21.04%-Ni: 18.06%-Cr: 17.48%,1_CoFeNiCrAl : 100.00%,6.997,661.3,192.47,5801.4,32.085,511,70.2
EP3088D,2_1750X,1_CoFeNiCrAl = Al: 21.76%-Co: 21.74%-Fe: 20.75%-Ni: 19.36%-Cr: 16.39% | 2_NiCoFeAlCr = Al: 28.87%-Ni: 23.39%-Co: 21.16%-Fe: 16.11%-Cr: 10.47% | 3_AlCoNiFeCr = Al: 62.14%-Co: 10.63%-Fe: 9.46%-Ni: 9.14%-Cr: 8.63% | Unassigned = Al: 22.25%-Co: 21.18%-Fe: 21.04%-Ni: 18.06%-Cr: 17.48%,1_CoFeNiCrAl : 88.23%|2_NiCoFeAlCr : 11.77%,9.278,877,223.5,5613.6,30.395,489,69.9
EP3088D,2_1750X,1_CoFeNiCrAl = Al: 21.76%-Co: 21.74%-Fe: 20.75%-Ni: 19.36%-Cr: 16.39% | 2_NiCoFeAlCr = Al: 28.87%-Ni: 23.39%-Co: 21.16%-Fe: 16.11%-Cr: 10.47% | 3_AlCoNiFeCr = Al: 62.14%-Co: 10.63%-Fe: 9.46%-Ni: 9.14%-Cr: 8.63% | Unassigned = Al: 22.25%-Co: 21.18%-Fe: 21.04%-Ni: 18.06%-Cr: 17.48%,1_CoFeNiCrAl : 72.17%|2_NiCoFeAlCr : 27.83%,7.463,705.4,195.36,5576.9,32.104,512,70.4
EP3088D,2_1750X,1_CoFeNiCrAl = Al: 21.76%-Co: 21.74%-Fe: 20.75%-Ni: 19.36%-Cr: 16.39% | 2_NiCoFeAlCr = Al: 28.87%-Ni: 23.39%-Co: 21.16%-Fe: 16.11%-Cr: 10.47% | 3_AlCoNiFeCr = Al: 62.14%-Co: 10.63%-Fe: 9.46%-Ni: 9.14%-Cr: 8.63% | Unassigned = Al: 22.25%-Co: 21.18%-Fe: 21.04%-Ni: 18.06%-Cr: 17.48%,1_CoFeNiCrAl : 100.00%,6.521,616.3,183.35,5733.1,31.722,511,69.6
EP3088D,2_1750X,1_CoFeNiCrAl = Al: 21.76%-Co: 21.74%-Fe: 20.75%-Ni: 19.36%-Cr: 16.39% | 2_NiCoFeAlCr = Al: 28.87%-Ni: 23.39%-Co: 21.16%-Fe: 16.11%-Cr: 10.47% | 3_AlCoNiFeCr = Al: 62.14%-Co: 10.63%-Fe: 9.46%-Ni: 9.14%-Cr: 8.63% | Unassigned = Al: 22.25%-Co: 21.18%-Fe: 21.04%-Ni: 18.06%-Cr: 17.48%,1_CoFeNiCrAl : 100.00%,4.642,438.8,135.38,4755.8,29.955,511,70.3
EP3088D,2_1750X,1_CoFeNiCrAl = Al: 21.76%-Co: 21.74%-Fe: 20.75%-Ni: 19.36%-Cr: 16.39% | 2_NiCoFeAlCr = Al: 28.87%-Ni: 23.39%-Co: 21.16%-Fe: 16.11%-Cr: 10.47% | 3_AlCoNiFeCr = Al: 62.14%-Co: 10.63%-Fe: 9.46%-Ni: 9.14%-Cr: 8.63% | Unassigned = Al: 22.25%-Co: 21.18%-Fe: 21.04%-Ni: 18.06%-Cr: 17.48%,,5.917,559.2,156.11,4791.2,30.415,510,70.2
EP3088D,2_1750X,1_CoFeNiCrAl = Al: 21.76%-Co: 21.74%-Fe: 20.75%-Ni: 19.36%-Cr: 16.39% | 2_NiCoFeAlCr = Al: 28.87%-Ni: 23.39%-Co: 21.16%-Fe: 16.11%-Cr: 10.47% | 3_AlCoNiFeCr = Al: 62.14%-Co: 10.63%-Fe: 9.46%-Ni: 9.14%-Cr: 8.63% | Unassigned = Al: 22.25%-Co: 21.18%-Fe: 21.04%-Ni: 18.06%-Cr: 17.48%,,3.389,320.3,113.29,4738.8,28.376,512,69.6
EP3088D,2_1750X,1_CoFeNiCrAl = Al: 21.76%-Co: 21.74%-Fe: 20.75%-Ni: 19.36%-Cr: 16.39% | 2_NiCoFeAlCr = Al: 28.87%-Ni: 23.39%-Co: 21.16%-Fe: 16.11%-Cr: 10.47% | 3_AlCoNiFeCr = Al: 62.14%-Co: 10.63%-Fe: 9.46%-Ni: 9.14%-Cr: 8.63% | Unassigned = Al: 22.25%-Co: 21.18%-Fe: 21.04%-Ni: 18.06%-Cr: 17.48%,1_CoFeNiCrAl : 100.00%,8.095,765.2,212.69,5928.1,32.09,511,70.1
EP3088D,2_1750X,1_CoFeNiCrAl = Al: 21.76%-Co: 21.74%-Fe: 20.75%-Ni: 19.36%-Cr: 16.39% | 2_NiCoFeAlCr = Al: 28.87%-Ni: 23.39%-Co: 21.16%-Fe: 16.11%-Cr: 10.47% | 3_AlCoNiFeCr = Al: 62.14%-Co: 10.63%-Fe: 9.46%-Ni: 9.14%-Cr: 8.63% | Unassigned = Al: 22.25%-Co: 21.18%-Fe: 21.04%-Ni: 18.06%-Cr: 17.48%,1_CoFeNiCrAl : 100.00%,9.64,911.1,232.77,5776.5,33.368,511,69.7
EP3088D,2_1750X,1_CoFeNiCrAl = Al: 21.76%-Co: 21.74%-Fe: 20.75%-Ni: 19.36%-Cr: 16.39% | 2_NiCoFeAlCr = Al: 28.87%-Ni: 23.39%-Co: 21.16%-Fe: 16.11%-Cr: 10.47% | 3_AlCoNiFeCr = Al: 62.14%-Co: 10.63%-Fe: 9.46%-Ni: 9.14%-Cr: 8.63% | Unassigned = Al: 22.25%-Co: 21.18%-Fe: 21.04%-Ni: 18.06%-Cr: 17.48%,1_CoFeNiCrAl : 100.00%,6.424,607.2,186.45,5987.8,31.954,510,70
EP3088D,2_1750X,1_CoFeNiCrAl = Al: 21.76%-Co: 21.74%-Fe: 20.75%-Ni: 19.36%-Cr: 16.39% | 2_NiCoFeAlCr = Al: 28.87%-Ni: 23.39%-Co: 21.16%-Fe: 16.11%-Cr: 10.47% | 3_AlCoNiFeCr = Al: 62.14%-Co: 10.63%-Fe: 9.46%-Ni: 9.14%-Cr: 8.63% | Unassigned = Al: 22.25%-Co: 21.18%-Fe: 21.04%-Ni: 18.06%-Cr: 17.48%,1_CoFeNiCrAl : 100.00%,6.169,583.1,178.45,5788.2,31.043,511,70.1
EP3088D,2_1750X,1_CoFeNiCrAl = Al: 21.76%-Co: 21.74%-Fe: 20.75%-Ni: 19.36%-Cr: 16.39% | 2_NiCoFeAlCr = Al: 28.87%-Ni: 23.39%-Co: 21.16%-Fe: 16.11%-Cr: 10.47% | 3_AlCoNiFeCr = Al: 62.14%-Co: 10.63%-Fe: 9.46%-Ni: 9.14%-Cr: 8.63% | Unassigned = Al: 22.25%-Co: 21.18%-Fe: 21.04%-Ni: 18.06%-Cr: 17.48%,1_CoFeNiCrAl : 52.77%|2_NiCoFeAlCr : 43.40%|Unassigned : 3.83%,4.453,420.9,144.43,5557.7,29.769,511,69.6
EP3088D,2_1750X,1_CoFeNiCrAl = Al: 21.76%-Co: 21.74%-Fe: 20.75%-Ni: 19.36%-Cr: 16.39% | 2_NiCoFeAlCr = Al: 28.87%-Ni: 23.39%-Co: 21.16%-Fe: 16.11%-Cr: 10.47% | 3_AlCoNiFeCr = Al: 62.14%-Co: 10.63%-Fe: 9.46%-Ni: 9.14%-Cr: 8.63% | Unassigned = Al: 22.25%-Co: 21.18%-Fe: 21.04%-Ni: 18.06%-Cr: 17.48%,2_NiCoFeAlCr : 47.52%|1_CoFeNiCrAl : 52.48%,8.987,849.4,222.44,5751.2,32.759,511,70.1
EP3088D,2_1750X,1_CoFeNiCrAl = Al: 21.76%-Co: 21.74%-Fe: 20.75%-Ni: 19.36%-Cr: 16.39% | 2_NiCoFeAlCr = Al: 28.87%-Ni: 23.39%-Co: 21.16%-Fe: 16.11%-Cr: 10.47% | 3_AlCoNiFeCr = Al: 62.14%-Co: 10.63%-Fe: 9.46%-Ni: 9.14%-Cr: 8.63% | Unassigned = Al: 22.25%-Co: 21.18%-Fe: 21.04%-Ni: 18.06%-Cr: 17.48%,1_CoFeNiCrAl : 100.00%,9.641,911.3,236.44,5924.4,33.552,510,70
EP3088D,2_1750X,1_CoFeNiCrAl = Al: 21.76%-Co: 21.74%-Fe: 20.75%-Ni: 19.36%-Cr: 16.39% | 2_NiCoFeAlCr = Al: 28.87%-Ni: 23.39%-Co: 21.16%-Fe: 16.11%-Cr: 10.47% | 3_AlCoNiFeCr = Al: 62.14%-Co: 10.63%-Fe: 9.46%-Ni: 9.14%-Cr: 8.63% | Unassigned = Al: 22.25%-Co: 21.18%-Fe: 21.04%-Ni: 18.06%-Cr: 17.48%,1_CoFeNiCrAl : 100.00%,6.963,658.1,193.63,5889.4,32.256,511,69.9
EP3088D,2_1750X,1_CoFeNiCrAl = Al: 21.76%-Co: 21.74%-Fe: 20.75%-Ni: 19.36%-Cr: 16.39% | 2_NiCoFeAlCr = Al: 28.87%-Ni: 23.39%-Co: 21.16%-Fe: 16.11%-Cr: 10.47% | 3_AlCoNiFeCr = Al: 62.14%-Co: 10.63%-Fe: 9.46%-Ni: 9.14%-Cr: 8.63% | Unassigned = Al: 22.25%-Co: 21.18%-Fe: 21.04%-Ni: 18.06%-Cr: 17.48%,1_CoFeNiCrAl : 100.00%,10.142,958.6,242.71,5875.5,34.302,511,70
EP3088D,2_1750X,1_CoFeNiCrAl = Al: 21.76%-Co: 21.74%-Fe: 20.75%-Ni: 19.36%-Cr: 16.39% | 2_NiCoFeAlCr = Al: 28.87%-Ni: 23.39%-Co: 21.16%-Fe: 16.11%-Cr: 10.47% | 3_AlCoNiFeCr = Al: 62.14%-Co: 10.63%-Fe: 9.46%-Ni: 9.14%-Cr: 8.63% | Unassigned = Al: 22.25%-Co: 21.18%-Fe: 21.04%-Ni: 18.06%-Cr: 17.48%,1_CoFeNiCrAl : 100.00%,8.891,840.4,224.03,5881,33.544,513,69.8
EP3088D,2_1750X,1_CoFeNiCrAl = Al: 21.76%-Co: 21.74%-Fe: 20.75%-Ni: 19.36%-Cr: 16.39% | 2_NiCoFeAlCr = Al: 28.87%-Ni: 23.39%-Co: 21.16%-Fe: 16.11%-Cr: 10.47% | 3_AlCoNiFeCr = Al: 62.14%-Co: 10.63%-Fe: 9.46%-Ni: 9.14%-Cr: 8.63% | Unassigned = Al: 22.25%-Co: 21.18%-Fe: 21.04%-Ni: 18.06%-Cr: 17.48%,1_CoFeNiCrAl : 97.40%|2_NiCoFeAlCr : 2.23%|Unassigned : 0.37%,7.762,733.6,203.54,5745.5,32.687,511,69.9
EP3088D,2_1750X,1_CoFeNiCrAl = Al: 21.76%-Co: 21.74%-Fe: 20.75%-Ni: 19.36%-Cr: 16.39% | 2_NiCoFeAlCr = Al: 28.87%-Ni: 23.39%-Co: 21.16%-Fe: 16.11%-Cr: 10.47% | 3_AlCoNiFeCr = Al: 62.14%-Co: 10.63%-Fe: 9.46%-Ni: 9.14%-Cr: 8.63% | Unassigned = Al: 22.25%-Co: 21.18%-Fe: 21.04%-Ni: 18.06%-Cr: 17.48%,1_CoFeNiCrAl : 100.00%,7.754,732.9,208.53,5988.5,31.16,512,70.1
EP3088D,2_1750X,1_CoFeNiCrAl = Al: 21.76%-Co: 21.74%-Fe: 20.75%-Ni: 19.36%-Cr: 16.39% | 2_NiCoFeAlCr = Al: 28.87%-Ni: 23.39%-Co: 21.16%-Fe: 16.11%-Cr: 10.47% | 3_AlCoNiFeCr = Al: 62.14%-Co: 10.63%-Fe: 9.46%-Ni: 9.14%-Cr: 8.63% | Unassigned = Al: 22.25%-Co: 21.18%-Fe: 21.04%-Ni: 18.06%-Cr: 17.48%,1_CoFeNiCrAl : 97.66%|Unassigned : 2.34%,9.066,856.9,208.95,5139.2,32.071,511,70.1
EP3088D,2_1750X,1_CoFeNiCrAl = Al: 21.76%-Co: 21.74%-Fe: 20.75%-Ni: 19.36%-Cr: 16.39% | 2_NiCoFeAlCr = Al: 28.87%-Ni: 23.39%-Co: 21.16%-Fe: 16.11%-Cr: 10.47% | 3_AlCoNiFeCr = Al: 62.14%-Co: 10.63%-Fe: 9.46%-Ni: 9.14%-Cr: 8.63% | Unassigned = Al: 22.25%-Co: 21.18%-Fe: 21.04%-Ni: 18.06%-Cr: 17.48%,,9.11,861.1,208.14,5080.9,32.159,512,69.7
EP3088D,2_1750X,1_CoFeNiCrAl = Al: 21.76%-Co: 21.74%-Fe: 20.75%-Ni: 19.36%-Cr: 16.39% | 2_NiCoFeAlCr = Al: 28.87%-Ni: 23.39%-Co: 21.16%-Fe: 16.11%-Cr: 10.47% | 3_AlCoNiFeCr = Al: 62.14%-Co: 10.63%-Fe: 9.46%-Ni: 9.14%-Cr: 8.63% | Unassigned = Al: 22.25%-Co: 21.18%-Fe: 21.04%-Ni: 18.06%-Cr: 17.48%,,7.372,696.8,177.42,4795,30.927,511,70.1
EP3088D,2_1750X,1_CoFeNiCrAl = Al: 21.76%-Co: 21.74%-Fe: 20.75%-Ni: 19.36%-Cr: 16.39% | 2_NiCoFeAlCr = Al: 28.87%-Ni: 23.39%-Co: 21.16%-Fe: 16.11%-Cr: 10.47% | 3_AlCoNiFeCr = Al: 62.14%-Co: 10.63%-Fe: 9.46%-Ni: 9.14%-Cr: 8.63% | Unassigned = Al: 22.25%-Co: 21.18%-Fe: 21.04%-Ni: 18.06%-Cr: 17.48%,1_CoFeNiCrAl : 100.00%,7.662,724.2,206.2,5947.2,30.859,511,70.5
EP3088D,2_1750X,1_CoFeNiCrAl = Al: 21.76%-Co: 21.74%-Fe: 20.75%-Ni: 19.36%-Cr: 16.39% | 2_NiCoFeAlCr = Al: 28.87%-Ni: 23.39%-Co: 21.16%-Fe: 16.11%-Cr: 10.47% | 3_AlCoNiFeCr = Al: 62.14%-Co: 10.63%-Fe: 9.46%-Ni: 9.14%-Cr: 8.63% | Unassigned = Al: 22.25%-Co: 21.18%-Fe: 21.04%-Ni: 18.06%-Cr: 17.48%,1_CoFeNiCrAl : 100.00%,6.892,651.4,185.28,5522.3,30.482,511,70
EP3088D,2_1750X,1_CoFeNiCrAl = Al: 21.76%-Co: 21.74%-Fe: 20.75%-Ni: 19.36%-Cr: 16.39% | 2_NiCoFeAlCr = Al: 28.87%-Ni: 23.39%-Co: 21.16%-Fe: 16.11%-Cr: 10.47% | 3_AlCoNiFeCr = Al: 62.14%-Co: 10.63%-Fe: 9.46%-Ni: 9.14%-Cr: 8.63% | Unassigned = Al: 22.25%-Co: 21.18%-Fe: 21.04%-Ni: 18.06%-Cr: 17.48%,1_CoFeNiCrAl : 100.00%,6.049,571.7,177.46,5845.6,31.425,512,69.9
EP3088D,2_1750X,1_CoFeNiCrAl = Al: 21.76%-Co: 21.74%-Fe: 20.75%-Ni: 19.36%-Cr: 16.39% | 2_NiCoFeAlCr = Al: 28.87%-Ni: 23.39%-Co: 21.16%-Fe: 16.11%-Cr: 10.47% | 3_AlCoNiFeCr = Al: 62.14%-Co: 10.63%-Fe: 9.46%-Ni: 9.14%-Cr: 8.63% | Unassigned = Al: 22.25%-Co: 21.18%-Fe: 21.04%-Ni: 18.06%-Cr: 17.48%,1_CoFeNiCrAl : 96.79%|2_NiCoFeAlCr : 3.21%,7.375,697.1,192.57,5509,31.737,512,70.3
EP3088D,2_1750X,1_CoFeNiCrAl = Al: 21.76%-Co: 21.74%-Fe: 20.75%-Ni: 19.36%-Cr: 16.39% | 2_NiCoFeAlCr = Al: 28.87%-Ni: 23.39%-Co: 21.16%-Fe: 16.11%-Cr: 10.47% | 3_AlCoNiFeCr = Al: 62.14%-Co: 10.63%-Fe: 9.46%-Ni: 9.14%-Cr: 8.63% | Unassigned = Al: 22.25%-Co: 21.18%-Fe: 21.04%-Ni: 18.06%-Cr: 17.48%,2_NiCoFeAlCr : 2.31%|1_CoFeNiCrAl : 96.67%|Unassigned : 1.03%,8.876,839,223.13,5852.5,32.518,509,69.8
EP3088D,2_1750X,1_CoFeNiCrAl = Al: 21.76%-Co: 21.74%-Fe: 20.75%-Ni: 19.36%-Cr: 16.39% | 2_NiCoFeAlCr = Al: 28.87%-Ni: 23.39%-Co: 21.16%-Fe: 16.11%-Cr: 10.47% | 3_AlCoNiFeCr = Al: 62.14%-Co: 10.63%-Fe: 9.46%-Ni: 9.14%-Cr: 8.63% | Unassigned = Al: 22.25%-Co: 21.18%-Fe: 21.04%-Ni: 18.06%-Cr: 17.48%,1_CoFeNiCrAl : 100.00%,8.229,777.8,207.28,5585.7,32.558,512,70.3
EP3088D,2_1750X,1_CoFeNiCrAl = Al: 21.76%-Co: 21.74%-Fe: 20.75%-Ni: 19.36%-Cr: 16.39% | 2_NiCoFeAlCr = Al: 28.87%-Ni: 23.39%-Co: 21.16%-Fe: 16.11%-Cr: 10.47% | 3_AlCoNiFeCr = Al: 62.14%-Co: 10.63%-Fe: 9.46%-Ni: 9.14%-Cr: 8.63% | Unassigned = Al: 22.25%-Co: 21.18%-Fe: 21.04%-Ni: 18.06%-Cr: 17.48%,1_CoFeNiCrAl : 100.00%,7.59,717.4,198.18,5617.6,32.503,510,69.8
EP3088D,2_1750X,1_CoFeNiCrAl = Al: 21.76%-Co: 21.74%-Fe: 20.75%-Ni: 19.36%-Cr: 16.39% | 2_NiCoFeAlCr = Al: 28.87%-Ni: 23.39%-Co: 21.16%-Fe: 16.11%-Cr: 10.47% | 3_AlCoNiFeCr = Al: 62.14%-Co: 10.63%-Fe: 9.46%-Ni: 9.14%-Cr: 8.63% | Unassigned = Al: 22.25%-Co: 21.18%-Fe: 21.04%-Ni: 18.06%-Cr: 17.48%,1_CoFeNiCrAl : 95.83%|2_NiCoFeAlCr : 4.17%,9.305,879.5,225.57,5682.9,33.048,512,69.8
EP3088D,2_1750X,1_CoFeNiCrAl = Al: 21.76%-Co: 21.74%-Fe: 20.75%-Ni: 19.36%-Cr: 16.39% | 2_NiCoFeAlCr = Al: 28.87%-Ni: 23.39%-Co: 21.16%-Fe: 16.11%-Cr: 10.47% | 3_AlCoNiFeCr = Al: 62.14%-Co: 10.63%-Fe: 9.46%-Ni: 9.14%-Cr: 8.63% | Unassigned = Al: 22.25%-Co: 21.18%-Fe: 21.04%-Ni: 18.06%-Cr: 17.48%,1_CoFeNiCrAl : 26.29%|2_NiCoFeAlCr : 31.60%|Unassigned : 28.47%|3_AlCoNiFeCr : 13.64%,14.024,1325.6,252.86,4540.5,35.92,513,69.9
EP3088D,2_1750X,1_CoFeNiCrAl = Al: 21.76%-Co: 21.74%-Fe: 20.75%-Ni: 19.36%-Cr: 16.39% | 2_NiCoFeAlCr = Al: 28.87%-Ni: 23.39%-Co: 21.16%-Fe: 16.11%-Cr: 10.47% | 3_AlCoNiFeCr = Al: 62.14%-Co: 10.63%-Fe: 9.46%-Ni: 9.14%-Cr: 8.63% | Unassigned = Al: 22.25%-Co: 21.18%-Fe: 21.04%-Ni: 18.06%-Cr: 17.48%,1_CoFeNiCrAl : 93.12%|2_NiCoFeAlCr : 6.88%,9.133,863.3,226.52,5829.4,30.776,487,69.8
EP3088D,2_1750X,1_CoFeNiCrAl = Al: 21.76%-Co: 21.74%-Fe: 20.75%-Ni: 19.36%-Cr: 16.39% | 2_NiCoFeAlCr = Al: 28.87%-Ni: 23.39%-Co: 21.16%-Fe: 16.11%-Cr: 10.47% | 3_AlCoNiFeCr = Al: 62.14%-Co: 10.63%-Fe: 9.46%-Ni: 9.14%-Cr: 8.63% | Unassigned = Al: 22.25%-Co: 21.18%-Fe: 21.04%-Ni: 18.06%-Cr: 17.48%,1_CoFeNiCrAl : 100.00%,0.617,58.3,44.1,4474.5,23.421,512,69.6
EP3088D,2_1750X,1_CoFeNiCrAl = Al: 21.76%-Co: 21.74%-Fe: 20.75%-Ni: 19.36%-Cr: 16.39% | 2_NiCoFeAlCr = Al: 28.87%-Ni: 23.39%-Co: 21.16%-Fe: 16.11%-Cr: 10.47% | 3_AlCoNiFeCr = Al: 62.14%-Co: 10.63%-Fe: 9.46%-Ni: 9.14%-Cr: 8.63% | Unassigned = Al: 22.25%-Co: 21.18%-Fe: 21.04%-Ni: 18.06%-Cr: 17.48%,1_CoFeNiCrAl : 98.50%|Unassigned : 1.50%,5.909,558.5,173.16,5738.2,29.745,510,69.8
EP3088D,2_1750X,1_CoFeNiCrAl = Al: 21.76%-Co: 21.74%-Fe: 20.75%-Ni: 19.36%-Cr: 16.39% | 2_NiCoFeAlCr = Al: 28.87%-Ni: 23.39%-Co: 21.16%-Fe: 16.11%-Cr: 10.47% | 3_AlCoNiFeCr = Al: 62.14%-Co: 10.63%-Fe: 9.46%-Ni: 9.14%-Cr: 8.63% | Unassigned = Al: 22.25%-Co: 21.18%-Fe: 21.04%-Ni: 18.06%-Cr: 17.48%,1_CoFeNiCrAl : 96.18%|Unassigned : 3.82%,1.925,182,86.02,5050.5,25.853,509,70.5
EP3088D,2_1750X,1_CoFeNiCrAl = Al: 21.76%-Co: 21.74%-Fe: 20.75%-Ni: 19.36%-Cr: 16.39% | 2_NiCoFeAlCr = Al: 28.87%-Ni: 23.39%-Co: 21.16%-Fe: 16.11%-Cr: 10.47% | 3_AlCoNiFeCr = Al: 62.14%-Co: 10.63%-Fe: 9.46%-Ni: 9.14%-Cr: 8.63% | Unassigned = Al: 22.25%-Co: 21.18%-Fe: 21.04%-Ni: 18.06%-Cr: 17.48%,,7.275,687.6,182.79,5112.4,31.192,511,69.6
EP3088D,2_1750X,1_CoFeNiCrAl = Al: 21.76%-Co: 21.74%-Fe: 20.75%-Ni: 19.36%-Cr: 16.39% | 2_NiCoFeAlCr = Al: 28.87%-Ni: 23.39%-Co: 21.16%-Fe: 16.11%-Cr: 10.47% | 3_AlCoNiFeCr = Al: 62.14%-Co: 10.63%-Fe: 9.46%-Ni: 9.14%-Cr: 8.63% | Unassigned = Al: 22.25%-Co: 21.18%-Fe: 21.04%-Ni: 18.06%-Cr: 17.48%,,5.561,525.7,153.06,4925.1,30.267,512,70
EP3088D,2_1750X,1_CoFeNiCrAl = Al: 21.76%-Co: 21.74%-Fe: 20.75%-Ni: 19.36%-Cr: 16.39% | 2_NiCoFeAlCr = Al: 28.87%-Ni: 23.39%-Co: 21.16%-Fe: 16.11%-Cr: 10.47% | 3_AlCoNiFeCr = Al: 62.14%-Co: 10.63%-Fe: 9.46%-Ni: 9.14%-Cr: 8.63% | Unassigned = Al: 22.25%-Co: 21.18%-Fe: 21.04%-Ni: 18.06%-Cr: 17.48%,1_CoFeNiCrAl : 100.00%,4.769,450.7,161.52,6307.7,28.595,509,69.9
EP3088D,2_1750X,1_CoFeNiCrAl = Al: 21.76%-Co: 21.74%-Fe: 20.75%-Ni: 19.36%-Cr: 16.39% | 2_NiCoFeAlCr = Al: 28.87%-Ni: 23.39%-Co: 21.16%-Fe: 16.11%-Cr: 10.47% | 3_AlCoNiFeCr = Al: 62.14%-Co: 10.63%-Fe: 9.46%-Ni: 9.14%-Cr: 8.63% | Unassigned = Al: 22.25%-Co: 21.18%-Fe: 21.04%-Ni: 18.06%-Cr: 17.48%,1_CoFeNiCrAl : 98.88%|Unassigned : 1.12%,9.666,913.7,239.62,6039,32.193,512,70.5
EP3088D,2_1750X,1_CoFeNiCrAl = Al: 21.76%-Co: 21.74%-Fe: 20.75%-Ni: 19.36%-Cr: 16.39% | 2_NiCoFeAlCr = Al: 28.87%-Ni: 23.39%-Co: 21.16%-Fe: 16.11%-Cr: 10.47% | 3_AlCoNiFeCr = Al: 62.14%-Co: 10.63%-Fe: 9.46%-Ni: 9.14%-Cr: 8.63% | Unassigned = Al: 22.25%-Co: 21.18%-Fe: 21.04%-Ni: 18.06%-Cr: 17.48%,1_CoFeNiCrAl : 100.00%,8.877,839,220.41,5733.6,33.109,511,69.8
EP3088D,2_1750X,1_CoFeNiCrAl = Al: 21.76%-Co: 21.74%-Fe: 20.75%-Ni: 19.36%-Cr: 16.39% | 2_NiCoFeAlCr = Al: 28.87%-Ni: 23.39%-Co: 21.16%-Fe: 16.11%-Cr: 10.47% | 3_AlCoNiFeCr = Al: 62.14%-Co: 10.63%-Fe: 9.46%-Ni: 9.14%-Cr: 8.63% | Unassigned = Al: 22.25%-Co: 21.18%-Fe: 21.04%-Ni: 18.06%-Cr: 17.48%,1_CoFeNiCrAl : 97.49%|2_NiCoFeAlCr : 2.51%,5.823,550.4,169.21,5596.8,31.461,512,70.7
EP3088D,2_1750X,1_CoFeNiCrAl = Al: 21.76%-Co: 21.74%-Fe: 20.75%-Ni: 19.36%-Cr: 16.39% | 2_NiCoFeAlCr = Al: 28.87%-Ni: 23.39%-Co: 21.16%-Fe: 16.11%-Cr: 10.47% | 3_AlCoNiFeCr = Al: 62.14%-Co: 10.63%-Fe: 9.46%-Ni: 9.14%-Cr: 8.63% | Unassigned = Al: 22.25%-Co: 21.18%-Fe: 21.04%-Ni: 18.06%-Cr: 17.48%,1_CoFeNiCrAl : 75.50%|2_NiCoFeAlCr : 24.50%,4.062,383.9,134.74,5390.7,29.483,510,69.9
EP3088D,2_1750X,1_CoFeNiCrAl = Al: 21.76%-Co: 21.74%-Fe: 20.75%-Ni: 19.36%-Cr: 16.39% | 2_NiCoFeAlCr = Al: 28.87%-Ni: 23.39%-Co: 21.16%-Fe: 16.11%-Cr: 10.47% | 3_AlCoNiFeCr = Al: 62.14%-Co: 10.63%-Fe: 9.46%-Ni: 9.14%-Cr: 8.63% | Unassigned = Al: 22.25%-Co: 21.18%-Fe: 21.04%-Ni: 18.06%-Cr: 17.48%,2_NiCoFeAlCr : 37.31%|1_CoFeNiCrAl : 62.69%,6.643,627.9,183.78,5649.9,31.509,512,70.1
EP3088D,2_1750X,1_CoFeNiCrAl = Al: 21.76%-Co: 21.74%-Fe: 20.75%-Ni: 19.36%-Cr: 16.39% | 2_NiCoFeAlCr = Al: 28.87%-Ni: 23.39%-Co: 21.16%-Fe: 16.11%-Cr: 10.47% | 3_AlCoNiFeCr = Al: 62.14%-Co: 10.63%-Fe: 9.46%-Ni: 9.14%-Cr: 8.63% | Unassigned = Al: 22.25%-Co: 21.18%-Fe: 21.04%-Ni: 18.06%-Cr: 17.48%,1_CoFeNiCrAl : 100.00%,9.792,925.5,234.81,5767.3,33.664,512,69.8
EP3088D,2_1750X,1_CoFeNiCrAl = Al: 21.76%-Co: 21.74%-Fe: 20.75%-Ni: 19.36%-Cr: 16.39% | 2_NiCoFeAlCr = Al: 28.87%-Ni: 23.39%-Co: 21.16%-Fe: 16.11%-Cr: 10.47% | 3_AlCoNiFeCr = Al: 62.14%-Co: 10.63%-Fe: 9.46%-Ni: 9.14%-Cr: 8.63% | Unassigned = Al: 22.25%-Co: 21.18%-Fe: 21.04%-Ni: 18.06%-Cr: 17.48%,1_CoFeNiCrAl : 63.21%|2_NiCoFeAlCr : 36.79%,9.295,878.6,226.61,5732.3,33.112,510,70
EP3088D,2_1750X,1_CoFeNiCrAl = Al: 21.76%-Co: 21.74%-Fe: 20.75%-Ni: 19.36%-Cr: 16.39% | 2_NiCoFeAlCr = Al: 28.87%-Ni: 23.39%-Co: 21.16%-Fe: 16.11%-Cr: 10.47% | 3_AlCoNiFeCr = Al: 62.14%-Co: 10.63%-Fe: 9.46%-Ni: 9.14%-Cr: 8.63% | Unassigned = Al: 22.25%-Co: 21.18%-Fe: 21.04%-Ni: 18.06%-Cr: 17.48%,1_CoFeNiCrAl : 89.36%|2_NiCoFeAlCr : 10.64%,8.232,778.1,211.1,5759.3,32.928,512,69.7
EP3088D,2_1750X,1_CoFeNiCrAl = Al: 21.76%-Co: 21.74%-Fe: 20.75%-Ni: 19.36%-Cr: 16.39% | 2_NiCoFeAlCr = Al: 28.87%-Ni: 23.39%-Co: 21.16%-Fe: 16.11%-Cr: 10.47% | 3_AlCoNiFeCr = Al: 62.14%-Co: 10.63%-Fe: 9.46%-Ni: 9.14%-Cr: 8.63% | Unassigned = Al: 22.25%-Co: 21.18%-Fe: 21.04%-Ni: 18.06%-Cr: 17.48%,1_CoFeNiCrAl : 98.93%|2_NiCoFeAlCr : 1.07%,9.301,879.2,226.01,5703.4,33.427,512,70.4
EP3088D,2_1750X,1_CoFeNiCrAl = Al: 21.76%-Co: 21.74%-Fe: 20.75%-Ni: 19.36%-Cr: 16.39% | 2_NiCoFeAlCr = Al: 28.87%-Ni: 23.39%-Co: 21.16%-Fe: 16.11%-Cr: 10.47% | 3_AlCoNiFeCr = Al: 62.14%-Co: 10.63%-Fe: 9.46%-Ni: 9.14%-Cr: 8.63% | Unassigned = Al: 22.25%-Co: 21.18%-Fe: 21.04%-Ni: 18.06%-Cr: 17.48%,1_CoFeNiCrAl : 98.85%|2_NiCoFeAlCr : 1.15%,9.149,864.7,222.47,5649.8,33.465,511,70.2
EP3088D,2_1750X,1_CoFeNiCrAl = Al: 21.76%-Co: 21.74%-Fe: 20.75%-Ni: 19.36%-Cr: 16.39% | 2_NiCoFeAlCr = Al: 28.87%-Ni: 23.39%-Co: 21.16%-Fe: 16.11%-Cr: 10.47% | 3_AlCoNiFeCr = Al: 62.14%-Co: 10.63%-Fe: 9.46%-Ni: 9.14%-Cr: 8.63% | Unassigned = Al: 22.25%-Co: 21.18%-Fe: 21.04%-Ni: 18.06%-Cr: 17.48%,1_CoFeNiCrAl : 100.00%,4.372,413.2,144.51,5665.4,28.638,511,70.2
EP3088D,2_1750X,1_CoFeNiCrAl = Al: 21.76%-Co: 21.74%-Fe: 20.75%-Ni: 19.36%-Cr: 16.39% | 2_NiCoFeAlCr = Al: 28.87%-Ni: 23.39%-Co: 21.16%-Fe: 16.11%-Cr: 10.47% | 3_AlCoNiFeCr = Al: 62.14%-Co: 10.63%-Fe: 9.46%-Ni: 9.14%-Cr: 8.63% | Unassigned = Al: 22.25%-Co: 21.18%-Fe: 21.04%-Ni: 18.06%-Cr: 17.48%,1_CoFeNiCrAl : 100.00%,7.21,681.5,185.2,5273.9,29.66,511,69.7
EP3088D,2_1750X,1_CoFeNiCrAl = Al: 21.76%-Co: 21.74%-Fe: 20.75%-Ni: 19.36%-Cr: 16.39% | 2_NiCoFeAlCr = Al: 28.87%-Ni: 23.39%-Co: 21.16%-Fe: 16.11%-Cr: 10.47% | 3_AlCoNiFeCr = Al: 62.14%-Co: 10.63%-Fe: 9.46%-Ni: 9.14%-Cr: 8.63% | Unassigned = Al: 22.25%-Co: 21.18%-Fe: 21.04%-Ni: 18.06%-Cr: 17.48%,,8.677,820.1,203.32,5130.6,31.256,512,70
EP3088D,2_1750X,1_CoFeNiCrAl = Al: 21.76%-Co: 21.74%-Fe: 20.75%-Ni: 19.36%-Cr: 16.39% | 2_NiCoFeAlCr = Al: 28.87%-Ni: 23.39%-Co: 21.16%-Fe: 16.11%-Cr: 10.47% | 3_AlCoNiFeCr = Al: 62.14%-Co: 10.63%-Fe: 9.46%-Ni: 9.14%-Cr: 8.63% | Unassigned = Al: 22.25%-Co: 21.18%-Fe: 21.04%-Ni: 18.06%-Cr: 17.48%,,6.829,645.5,178.22,5216.1,30.692,511,69.9
EP3089A,1_600X,1_CoTiFeNiCr = Ti: 25.51%-Fe: 21.32%-Co: 21.1%-Ni: 18.56%-Cr: 13.51% | 2_NiFeCoCrTi = Ni: 24.47%-Fe: 21.97%-Co: 19.17%-Cr: 17.3%-Ti: 17.09% | 3_NiCoTiFeCr = Ni: 30.45%-Ti: 21.7%-Co: 18.47%-Fe: 17.22%-Cr: 12.16% | 4_FeCrCoNiTi = Fe: 25.3%-Cr: 23.59%-Co: 19.39%-Ni: 15.9%-Ti: 15.82% | 5_TiNiCoFeCr = Ti: 38.79%-Ni: 17.75%-Fe: 16.42%-Co: 16.02%-Cr: 11.02% | Unassigned = Ti: 24.91%-Ni: 21.09%-Fe: 20.34%-Co: 18.64%-Cr: 15.02%,2_NiFeCoCrTi : 29.24%|1_CoTiFeNiCr : 70.05%|Unassigned : 0.71%,4.99,471.6,144.71,4975.9,508.836,2057,70.2
EP3089A,1_600X,1_CoTiFeNiCr = Ti: 25.51%-Fe: 21.32%-Co: 21.1%-Ni: 18.56%-Cr: 13.51% | 2_NiFeCoCrTi = Ni: 24.47%-Fe: 21.97%-Co: 19.17%-Cr: 17.3%-Ti: 17.09% | 3_NiCoTiFeCr = Ni: 30.45%-Ti: 21.7%-Co: 18.47%-Fe: 17.22%-Cr: 12.16% | 4_FeCrCoNiTi = Fe: 25.3%-Cr: 23.59%-Co: 19.39%-Ni: 15.9%-Ti: 15.82% | 5_TiNiCoFeCr = Ti: 38.79%-Ni: 17.75%-Fe: 16.42%-Co: 16.02%-Cr: 11.02% | Unassigned = Ti: 24.91%-Ni: 21.09%-Fe: 20.34%-Co: 18.64%-Cr: 15.02%,2_NiFeCoCrTi : 17.18%|1_CoTiFeNiCr : 79.86%|Unassigned : 2.96%,9.209,870.4,214.46,5282.8,540.683,2058,70.1
EP3089A,1_600X,1_CoTiFeNiCr = Ti: 25.51%-Fe: 21.32%-Co: 21.1%-Ni: 18.56%-Cr: 13.51% | 2_NiFeCoCrTi = Ni: 24.47%-Fe: 21.97%-Co: 19.17%-Cr: 17.3%-Ti: 17.09% | 3_NiCoTiFeCr = Ni: 30.45%-Ti: 21.7%-Co: 18.47%-Fe: 17.22%-Cr: 12.16% | 4_FeCrCoNiTi = Fe: 25.3%-Cr: 23.59%-Co: 19.39%-Ni: 15.9%-Ti: 15.82% | 5_TiNiCoFeCr = Ti: 38.79%-Ni: 17.75%-Fe: 16.42%-Co: 16.02%-Cr: 11.02% | Unassigned = Ti: 24.91%-Ni: 21.09%-Fe: 20.34%-Co: 18.64%-Cr: 15.02%,2_NiFeCoCrTi : 13.58%|1_CoTiFeNiCr : 85.72%|Unassigned : 0.71%,9.664,913.4,170.65,3421.9,542.539,2057,69.9
EP3089A,1_600X,1_CoTiFeNiCr = Ti: 25.51%-Fe: 21.32%-Co: 21.1%-Ni: 18.56%-Cr: 13.51% | 2_NiFeCoCrTi = Ni: 24.47%-Fe: 21.97%-Co: 19.17%-Cr: 17.3%-Ti: 17.09% | 3_NiCoTiFeCr = Ni: 30.45%-Ti: 21.7%-Co: 18.47%-Fe: 17.22%-Cr: 12.16% | 4_FeCrCoNiTi = Fe: 25.3%-Cr: 23.59%-Co: 19.39%-Ni: 15.9%-Ti: 15.82% | 5_TiNiCoFeCr = Ti: 38.79%-Ni: 17.75%-Fe: 16.42%-Co: 16.02%-Cr: 11.02% | Unassigned = Ti: 24.91%-Ni: 21.09%-Fe: 20.34%-Co: 18.64%-Cr: 15.02%,Unassigned : 6.27%|5_TiNiCoFeCr : 9.35%|1_CoTiFeNiCr : 74.35%|2_NiFeCoCrTi : 10.03%,14.38,1359.2,216.42,3434.5,535.64,2056,70.2
EP3089A,1_600X,1_CoTiFeNiCr = Ti: 25.51%-Fe: 21.32%-Co: 21.1%-Ni: 18.56%-Cr: 13.51% | 2_NiFeCoCrTi = Ni: 24.47%-Fe: 21.97%-Co: 19.17%-Cr: 17.3%-Ti: 17.09% | 3_NiCoTiFeCr = Ni: 30.45%-Ti: 21.7%-Co: 18.47%-Fe: 17.22%-Cr: 12.16% | 4_FeCrCoNiTi = Fe: 25.3%-Cr: 23.59%-Co: 19.39%-Ni: 15.9%-Ti: 15.82% | 5_TiNiCoFeCr = Ti: 38.79%-Ni: 17.75%-Fe: 16.42%-Co: 16.02%-Cr: 11.02% | Unassigned = Ti: 24.91%-Ni: 21.09%-Fe: 20.34%-Co: 18.64%-Cr: 15.02%,1_CoTiFeNiCr : 38.75%|2_NiFeCoCrTi : 59.76%|Unassigned : 0.08%|3_NiCoTiFeCr : 1.41%,9.242,873.6,215.79,5317.6,531.765,2057,69.6
EP3089A,1_600X,1_CoTiFeNiCr = Ti: 25.51%-Fe: 21.32%-Co: 21.1%-Ni: 18.56%-Cr: 13.51% | 2_NiFeCoCrTi = Ni: 24.47%-Fe: 21.97%-Co: 19.17%-Cr: 17.3%-Ti: 17.09% | 3_NiCoTiFeCr = Ni: 30.45%-Ti: 21.7%-Co: 18.47%-Fe: 17.22%-Cr: 12.16% | 4_FeCrCoNiTi = Fe: 25.3%-Cr: 23.59%-Co: 19.39%-Ni: 15.9%-Ti: 15.82% | 5_TiNiCoFeCr = Ti: 38.79%-Ni: 17.75%-Fe: 16.42%-Co: 16.02%-Cr: 11.02% | Unassigned = Ti: 24.91%-Ni: 21.09%-Fe: 20.34%-Co: 18.64%-Cr: 15.02%,2_NiFeCoCrTi : 29.24%|1_CoTiFeNiCr : 56.11%|Unassigned : 1.93%|3_NiCoTiFeCr : 12.72%,4.741,448.1,143.18,5140.4,499.075,2055,69.9
EP3089A,1_600X,1_CoTiFeNiCr = Ti: 25.51%-Fe: 21.32%-Co: 21.1%-Ni: 18.56%-Cr: 13.51% | 2_NiFeCoCrTi = Ni: 24.47%-Fe: 21.97%-Co: 19.17%-Cr: 17.3%-Ti: 17.09% | 3_NiCoTiFeCr = Ni: 30.45%-Ti: 21.7%-Co: 18.47%-Fe: 17.22%-Cr: 12.16% | 4_FeCrCoNiTi = Fe: 25.3%-Cr: 23.59%-Co: 19.39%-Ni: 15.9%-Ti: 15.82% | 5_TiNiCoFeCr = Ti: 38.79%-Ni: 17.75%-Fe: 16.42%-Co: 16.02%-Cr: 11.02% | Unassigned = Ti: 24.91%-Ni: 21.09%-Fe: 20.34%-Co: 18.64%-Cr: 15.02%,1_CoTiFeNiCr : 48.17%|2_NiFeCoCrTi : 41.75%|3_NiCoTiFeCr : 8.65%|Unassigned : 1.44%,7.749,732.5,192.97,5261.8,510.081,2054,70.2
EP3089A,1_600X,1_CoTiFeNiCr = Ti: 25.51%-Fe: 21.32%-Co: 21.1%-Ni: 18.56%-Cr: 13.51% | 2_NiFeCoCrTi = Ni: 24.47%-Fe: 21.97%-Co: 19.17%-Cr: 17.3%-Ti: 17.09% | 3_NiCoTiFeCr = Ni: 30.45%-Ti: 21.7%-Co: 18.47%-Fe: 17.22%-Cr: 12.16% | 4_FeCrCoNiTi = Fe: 25.3%-Cr: 23.59%-Co: 19.39%-Ni: 15.9%-Ti: 15.82% | 5_TiNiCoFeCr = Ti: 38.79%-Ni: 17.75%-Fe: 16.42%-Co: 16.02%-Cr: 11.02% | Unassigned = Ti: 24.91%-Ni: 21.09%-Fe: 20.34%-Co: 18.64%-Cr: 15.02%,2_NiFeCoCrTi : 60.61%|1_CoTiFeNiCr : 36.21%|3_NiCoTiFeCr : 3.18%,13.934,1317.1,212.3,3432.9,517.876,2058,70.2
EP3089A,1_600X,1_CoTiFeNiCr = Ti: 25.51%-Fe: 21.32%-Co: 21.1%-Ni: 18.56%-Cr: 13.51% | 2_NiFeCoCrTi = Ni: 24.47%-Fe: 21.97%-Co: 19.17%-Cr: 17.3%-Ti: 17.09% | 3_NiCoTiFeCr = Ni: 30.45%-Ti: 21.7%-Co: 18.47%-Fe: 17.22%-Cr: 12.16% | 4_FeCrCoNiTi = Fe: 25.3%-Cr: 23.59%-Co: 19.39%-Ni: 15.9%-Ti: 15.82% | 5_TiNiCoFeCr = Ti: 38.79%-Ni: 17.75%-Fe: 16.42%-Co: 16.02%-Cr: 11.02% | Unassigned = Ti: 24.91%-Ni: 21.09%-Fe: 20.34%-Co: 18.64%-Cr: 15.02%,1_CoTiFeNiCr : 71.49%|2_NiFeCoCrTi : 27.73%|3_NiCoTiFeCr : 0.78%,12.867,1216.2,217.06,3856.8,498.031,2006,70
EP3089A,1_600X,1_CoTiFeNiCr = Ti: 25.51%-Fe: 21.32%-Co: 21.1%-Ni: 18.56%-Cr: 13.51% | 2_NiFeCoCrTi = Ni: 24.47%-Fe: 21.97%-Co: 19.17%-Cr: 17.3%-Ti: 17.09% | 3_NiCoTiFeCr = Ni: 30.45%-Ti: 21.7%-Co: 18.47%-Fe: 17.22%-Cr: 12.16% | 4_FeCrCoNiTi = Fe: 25.3%-Cr: 23.59%-Co: 19.39%-Ni: 15.9%-Ti: 15.82% | 5_TiNiCoFeCr = Ti: 38.79%-Ni: 17.75%-Fe: 16.42%-Co: 16.02%-Cr: 11.02% | Unassigned = Ti: 24.91%-Ni: 21.09%-Fe: 20.34%-Co: 18.64%-Cr: 15.02%,1_CoTiFeNiCr : 69.96%|Unassigned : 4.29%|2_NiFeCoCrTi : 25.45%|3_NiCoTiFeCr : 0.29%,8.396,793.6,160.26,3534,535.155,2078,70
EP3089A,1_600X,1_CoTiFeNiCr = Ti: 25.51%-Fe: 21.32%-Co: 21.1%-Ni: 18.56%-Cr: 13.51% | 2_NiFeCoCrTi = Ni: 24.47%-Fe: 21.97%-Co: 19.17%-Cr: 17.3%-Ti: 17.09% | 3_NiCoTiFeCr = Ni: 30.45%-Ti: 21.7%-Co: 18.47%-Fe: 17.22%-Cr: 12.16% | 4_FeCrCoNiTi = Fe: 25.3%-Cr: 23.59%-Co: 19.39%-Ni: 15.9%-Ti: 15.82% | 5_TiNiCoFeCr = Ti: 38.79%-Ni: 17.75%-Fe: 16.42%-Co: 16.02%-Cr: 11.02% | Unassigned = Ti: 24.91%-Ni: 21.09%-Fe: 20.34%-Co: 18.64%-Cr: 15.02%,1_CoTiFeNiCr : 54.61%|2_NiFeCoCrTi : 43.64%|Unassigned : 1.75%,14.271,1348.9,209.28,3273,515.735,2002,70.1
EP3089A,1_600X,1_CoTiFeNiCr = Ti: 25.51%-Fe: 21.32%-Co: 21.1%-Ni: 18.56%-Cr: 13.51% | 2_NiFeCoCrTi = Ni: 24.47%-Fe: 21.97%-Co: 19.17%-Cr: 17.3%-Ti: 17.09% | 3_NiCoTiFeCr = Ni: 30.45%-Ti: 21.7%-Co: 18.47%-Fe: 17.22%-Cr: 12.16% | 4_FeCrCoNiTi = Fe: 25.3%-Cr: 23.59%-Co: 19.39%-Ni: 15.9%-Ti: 15.82% | 5_TiNiCoFeCr = Ti: 38.79%-Ni: 17.75%-Fe: 16.42%-Co: 16.02%-Cr: 11.02% | Unassigned = Ti: 24.91%-Ni: 21.09%-Fe: 20.34%-Co: 18.64%-Cr: 15.02%,Unassigned : 8.49%|1_CoTiFeNiCr : 63.69%|2_NiFeCoCrTi : 27.83%,10.233,967.2,178.3,3483.6,545.833,2058,69.8
EP3089A,1_600X,1_CoTiFeNiCr = Ti: 25.51%-Fe: 21.32%-Co: 21.1%-Ni: 18.56%-Cr: 13.51% | 2_NiFeCoCrTi = Ni: 24.47%-Fe: 21.97%-Co: 19.17%-Cr: 17.3%-Ti: 17.09% | 3_NiCoTiFeCr = Ni: 30.45%-Ti: 21.7%-Co: 18.47%-Fe: 17.22%-Cr: 12.16% | 4_FeCrCoNiTi = Fe: 25.3%-Cr: 23.59%-Co: 19.39%-Ni: 15.9%-Ti: 15.82% | 5_TiNiCoFeCr = Ti: 38.79%-Ni: 17.75%-Fe: 16.42%-Co: 16.02%-Cr: 11.02% | Unassigned = Ti: 24.91%-Ni: 21.09%-Fe: 20.34%-Co: 18.64%-Cr: 15.02%,2_NiFeCoCrTi : 39.29%|1_CoTiFeNiCr : 58.05%|3_NiCoTiFeCr : 2.19%|Unassigned : 0.47%,7.811,738.3,193.9,5260.8,545.334,2057,69.8
EP3089A,1_600X,1_CoTiFeNiCr = Ti: 25.51%-Fe: 21.32%-Co: 21.1%-Ni: 18.56%-Cr: 13.51% | 2_NiFeCoCrTi = Ni: 24.47%-Fe: 21.97%-Co: 19.17%-Cr: 17.3%-Ti: 17.09% | 3_NiCoTiFeCr = Ni: 30.45%-Ti: 21.7%-Co: 18.47%-Fe: 17.22%-Cr: 12.16% | 4_FeCrCoNiTi = Fe: 25.3%-Cr: 23.59%-Co: 19.39%-Ni: 15.9%-Ti: 15.82% | 5_TiNiCoFeCr = Ti: 38.79%-Ni: 17.75%-Fe: 16.42%-Co: 16.02%-Cr: 11.02% | Unassigned = Ti: 24.91%-Ni: 21.09%-Fe: 20.34%-Co: 18.64%-Cr: 15.02%,1_CoTiFeNiCr : 73.69%|2_NiFeCoCrTi : 22.23%|Unassigned : 4.08%,14.15,1337.5,211.17,3350.5,549.271,2057,70.1
EP3089A,1_600X,1_CoTiFeNiCr = Ti: 25.51%-Fe: 21.32%-Co: 21.1%-Ni: 18.56%-Cr: 13.51% | 2_NiFeCoCrTi = Ni: 24.47%-Fe: 21.97%-Co: 19.17%-Cr: 17.3%-Ti: 17.09% | 3_NiCoTiFeCr = Ni: 30.45%-Ti: 21.7%-Co: 18.47%-Fe: 17.22%-Cr: 12.16% | 4_FeCrCoNiTi = Fe: 25.3%-Cr: 23.59%-Co: 19.39%-Ni: 15.9%-Ti: 15.82% | 5_TiNiCoFeCr = Ti: 38.79%-Ni: 17.75%-Fe: 16.42%-Co: 16.02%-Cr: 11.02% | Unassigned = Ti: 24.91%-Ni: 21.09%-Fe: 20.34%-Co: 18.64%-Cr: 15.02%,1_CoTiFeNiCr : 19.10%|Unassigned : 0.53%|2_NiFeCoCrTi : 68.63%|3_NiCoTiFeCr : 11.74%,10.538,996.1,197.93,4038.2,520.252,2056,70.4
EP3089A,1_600X,1_CoTiFeNiCr = Ti: 25.51%-Fe: 21.32%-Co: 21.1%-Ni: 18.56%-Cr: 13.51% | 2_NiFeCoCrTi = Ni: 24.47%-Fe: 21.97%-Co: 19.17%-Cr: 17.3%-Ti: 17.09% | 3_NiCoTiFeCr = Ni: 30.45%-Ti: 21.7%-Co: 18.47%-Fe: 17.22%-Cr: 12.16% | 4_FeCrCoNiTi = Fe: 25.3%-Cr: 23.59%-Co: 19.39%-Ni: 15.9%-Ti: 15.82% | 5_TiNiCoFeCr = Ti: 38.79%-Ni: 17.75%-Fe: 16.42%-Co: 16.02%-Cr: 11.02% | Unassigned = Ti: 24.91%-Ni: 21.09%-Fe: 20.34%-Co: 18.64%-Cr: 15.02%,1_CoTiFeNiCr : 57.36%|2_NiFeCoCrTi : 41.17%|Unassigned : 1.47%,14.572,1377.3,220.99,3508,546.544,2057,70
EP3089A,1_600X,1_CoTiFeNiCr = Ti: 25.51%-Fe: 21.32%-Co: 21.1%-Ni: 18.56%-Cr: 13.51% | 2_NiFeCoCrTi = Ni: 24.47%-Fe: 21.97%-Co: 19.17%-Cr: 17.3%-Ti: 17.09% | 3_NiCoTiFeCr = Ni: 30.45%-Ti: 21.7%-Co: 18.47%-Fe: 17.22%-Cr: 12.16% | 4_FeCrCoNiTi = Fe: 25.3%-Cr: 23.59%-Co: 19.39%-Ni: 15.9%-Ti: 15.82% | 5_TiNiCoFeCr = Ti: 38.79%-Ni: 17.75%-Fe: 16.42%-Co: 16.02%-Cr: 11.02% | Unassigned = Ti: 24.91%-Ni: 21.09%-Fe: 20.34%-Co: 18.64%-Cr: 15.02%,1_CoTiFeNiCr : 68.12%|2_NiFeCoCrTi : 15.99%|Unassigned : 1.39%|3_NiCoTiFeCr : 14.50%,10.859,1026.4,183.77,3455.8,531.593,2054,70.1
EP3089A,1_600X,1_CoTiFeNiCr = Ti: 25.51%-Fe: 21.32%-Co: 21.1%-Ni: 18.56%-Cr: 13.51% | 2_NiFeCoCrTi = Ni: 24.47%-Fe: 21.97%-Co: 19.17%-Cr: 17.3%-Ti: 17.09% | 3_NiCoTiFeCr = Ni: 30.45%-Ti: 21.7%-Co: 18.47%-Fe: 17.22%-Cr: 12.16% | 4_FeCrCoNiTi = Fe: 25.3%-Cr: 23.59%-Co: 19.39%-Ni: 15.9%-Ti: 15.82% | 5_TiNiCoFeCr = Ti: 38.79%-Ni: 17.75%-Fe: 16.42%-Co: 16.02%-Cr: 11.02% | Unassigned = Ti: 24.91%-Ni: 21.09%-Fe: 20.34%-Co: 18.64%-Cr: 15.02%,Unassigned : 3.76%|2_NiFeCoCrTi : 68.20%|1_CoTiFeNiCr : 13.79%|3_NiCoTiFeCr : 14.24%,8.645,817.1,192.37,4690.8,524.324,2055,69.8
EP3089A,1_600X,1_CoTiFeNiCr = Ti: 25.51%-Fe: 21.32%-Co: 21.1%-Ni: 18.56%-Cr: 13.51% | 2_NiFeCoCrTi = Ni: 24.47%-Fe: 21.97%-Co: 19.17%-Cr: 17.3%-Ti: 17.09% | 3_NiCoTiFeCr = Ni: 30.45%-Ti: 21.7%-Co: 18.47%-Fe: 17.22%-Cr: 12.16% | 4_FeCrCoNiTi = Fe: 25.3%-Cr: 23.59%-Co: 19.39%-Ni: 15.9%-Ti: 15.82% | 5_TiNiCoFeCr = Ti: 38.79%-Ni: 17.75%-Fe: 16.42%-Co: 16.02%-Cr: 11.02% | Unassigned = Ti: 24.91%-Ni: 21.09%-Fe: 20.34%-Co: 18.64%-Cr: 15.02%,1_CoTiFeNiCr : 38.40%|2_NiFeCoCrTi : 58.51%|Unassigned : 1.65%|3_NiCoTiFeCr : 1.44%,12.744,1204.6,218.86,3947.9,522.241,2056,70
EP3089A,1_600X,1_CoTiFeNiCr = Ti: 25.51%-Fe: 21.32%-Co: 21.1%-Ni: 18.56%-Cr: 13.51% | 2_NiFeCoCrTi = Ni: 24.47%-Fe: 21.97%-Co: 19.17%-Cr: 17.3%-Ti: 17.09% | 3_NiCoTiFeCr = Ni: 30.45%-Ti: 21.7%-Co: 18.47%-Fe: 17.22%-Cr: 12.16% | 4_FeCrCoNiTi = Fe: 25.3%-Cr: 23.59%-Co: 19.39%-Ni: 15.9%-Ti: 15.82% | 5_TiNiCoFeCr = Ti: 38.79%-Ni: 17.75%-Fe: 16.42%-Co: 16.02%-Cr: 11.02% | Unassigned = Ti: 24.91%-Ni: 21.09%-Fe: 20.34%-Co: 18.64%-Cr: 15.02%,2_NiFeCoCrTi : 41.58%|3_NiCoTiFeCr : 7.39%|1_CoTiFeNiCr : 39.50%|Unassigned : 10.23%|5_TiNiCoFeCr : 1.31%,12.821,1211.8,193.87,3205.6,530.366,2055,69.4
EP3089A,1_600X,1_CoTiFeNiCr = Ti: 25.51%-Fe: 21.32%-Co: 21.1%-Ni: 18.56%-Cr: 13.51% | 2_NiFeCoCrTi = Ni: 24.47%-Fe: 21.97%-Co: 19.17%-Cr: 17.3%-Ti: 17.09% | 3_NiCoTiFeCr = Ni: 30.45%-Ti: 21.7%-Co: 18.47%-Fe: 17.22%-Cr: 12.16% | 4_FeCrCoNiTi = Fe: 25.3%-Cr: 23.59%-Co: 19.39%-Ni: 15.9%-Ti: 15.82% | 5_TiNiCoFeCr = Ti: 38.79%-Ni: 17.75%-Fe: 16.42%-Co: 16.02%-Cr: 11.02% | Unassigned = Ti: 24.91%-Ni: 21.09%-Fe: 20.34%-Co: 18.64%-Cr: 15.02%,1_CoTiFeNiCr : 50.63%|2_NiFeCoCrTi : 48.77%|3_NiCoTiFeCr : 0.61%,11.482,1085.3,191.39,3501.7,520.552,2054,70
EP3089A,1_600X,1_CoTiFeNiCr = Ti: 25.51%-Fe: 21.32%-Co: 21.1%-Ni: 18.56%-Cr: 13.51% | 2_NiFeCoCrTi = Ni: 24.47%-Fe: 21.97%-Co: 19.17%-Cr: 17.3%-Ti: 17.09% | 3_NiCoTiFeCr = Ni: 30.45%-Ti: 21.7%-Co: 18.47%-Fe: 17.22%-Cr: 12.16% | 4_FeCrCoNiTi = Fe: 25.3%-Cr: 23.59%-Co: 19.39%-Ni: 15.9%-Ti: 15.82% | 5_TiNiCoFeCr = Ti: 38.79%-Ni: 17.75%-Fe: 16.42%-Co: 16.02%-Cr: 11.02% | Unassigned = Ti: 24.91%-Ni: 21.09%-Fe: 20.34%-Co: 18.64%-Cr: 15.02%,2_NiFeCoCrTi : 64.01%|1_CoTiFeNiCr : 32.39%|4_FeCrCoNiTi : 0.74%|3_NiCoTiFeCr : 2.14%|Unassigned : 0.72%,6.829,645.5,158.01,4239.3,548.393,2057,69.9
EP3089A,1_600X,1_CoTiFeNiCr = Ti: 25.51%-Fe: 21.32%-Co: 21.1%-Ni: 18.56%-Cr: 13.51% | 2_NiFeCoCrTi = Ni: 24.47%-Fe: 21.97%-Co: 19.17%-Cr: 17.3%-Ti: 17.09% | 3_NiCoTiFeCr = Ni: 30.45%-Ti: 21.7%-Co: 18.47%-Fe: 17.22%-Cr: 12.16% | 4_FeCrCoNiTi = Fe: 25.3%-Cr: 23.59%-Co: 19.39%-Ni: 15.9%-Ti: 15.82% | 5_TiNiCoFeCr = Ti: 38.79%-Ni: 17.75%-Fe: 16.42%-Co: 16.02%-Cr: 11.02% | Unassigned = Ti: 24.91%-Ni: 21.09%-Fe: 20.34%-Co: 18.64%-Cr: 15.02%,Unassigned : 2.94%|1_CoTiFeNiCr : 62.21%|2_NiFeCoCrTi : 32.03%|3_NiCoTiFeCr : 2.82%,11.435,1080.9,185.75,3342.6,536.359,2055,70.1
EP3089A,1_600X,1_CoTiFeNiCr = Ti: 25.51%-Fe: 21.32%-Co: 21.1%-Ni: 18.56%-Cr: 13.51% | 2_NiFeCoCrTi = Ni: 24.47%-Fe: 21.97%-Co: 19.17%-Cr: 17.3%-Ti: 17.09% | 3_NiCoTiFeCr = Ni: 30.45%-Ti: 21.7%-Co: 18.47%-Fe: 17.22%-Cr: 12.16% | 4_FeCrCoNiTi = Fe: 25.3%-Cr: 23.59%-Co: 19.39%-Ni: 15.9%-Ti: 15.82% | 5_TiNiCoFeCr = Ti: 38.79%-Ni: 17.75%-Fe: 16.42%-Co: 16.02%-Cr: 11.02% | Unassigned = Ti: 24.91%-Ni: 21.09%-Fe: 20.34%-Co: 18.64%-Cr: 15.02%,2_NiFeCoCrTi : 18.07%|1_CoTiFeNiCr : 81.93%,14.085,1331.3,212.72,3408.1,515.5,2055,69.7
EP3089A,1_600X,1_CoTiFeNiCr = Ti: 25.51%-Fe: 21.32%-Co: 21.1%-Ni: 18.56%-Cr: 13.51% | 2_NiFeCoCrTi = Ni: 24.47%-Fe: 21.97%-Co: 19.17%-Cr: 17.3%-Ti: 17.09% | 3_NiCoTiFeCr = Ni: 30.45%-Ti: 21.7%-Co: 18.47%-Fe: 17.22%-Cr: 12.16% | 4_FeCrCoNiTi = Fe: 25.3%-Cr: 23.59%-Co: 19.39%-Ni: 15.9%-Ti: 15.82% | 5_TiNiCoFeCr = Ti: 38.79%-Ni: 17.75%-Fe: 16.42%-Co: 16.02%-Cr: 11.02% | Unassigned = Ti: 24.91%-Ni: 21.09%-Fe: 20.34%-Co: 18.64%-Cr: 15.02%,1_CoTiFeNiCr : 75.43%|2_NiFeCoCrTi : 10.97%|Unassigned : 9.46%|5_TiNiCoFeCr : 4.14%,14.076,1330.5,214.09,3445.6,526.796,2055,69.5
EP3089A,1_600X,1_CoTiFeNiCr = Ti: 25.51%-Fe: 21.32%-Co: 21.1%-Ni: 18.56%-Cr: 13.51% | 2_NiFeCoCrTi = Ni: 24.47%-Fe: 21.97%-Co: 19.17%-Cr: 17.3%-Ti: 17.09% | 3_NiCoTiFeCr = Ni: 30.45%-Ti: 21.7%-Co: 18.47%-Fe: 17.22%-Cr: 12.16% | 4_FeCrCoNiTi = Fe: 25.3%-Cr: 23.59%-Co: 19.39%-Ni: 15.9%-Ti: 15.82% | 5_TiNiCoFeCr = Ti: 38.79%-Ni: 17.75%-Fe: 16.42%-Co: 16.02%-Cr: 11.02% | Unassigned = Ti: 24.91%-Ni: 21.09%-Fe: 20.34%-Co: 18.64%-Cr: 15.02%,1_CoTiFeNiCr : 29.31%|2_NiFeCoCrTi : 61.34%|3_NiCoTiFeCr : 7.17%|Unassigned : 2.17%,8.173,772.5,197.27,5177.5,544.007,2053,70
EP3089A,1_600X,1_CoTiFeNiCr = Ti: 25.51%-Fe: 21.32%-Co: 21.1%-Ni: 18.56%-Cr: 13.51% | 2_NiFeCoCrTi = Ni: 24.47%-Fe: 21.97%-Co: 19.17%-Cr: 17.3%-Ti: 17.09% | 3_NiCoTiFeCr = Ni: 30.45%-Ti: 21.7%-Co: 18.47%-Fe: 17.22%-Cr: 12.16% | 4_FeCrCoNiTi = Fe: 25.3%-Cr: 23.59%-Co: 19.39%-Ni: 15.9%-Ti: 15.82% | 5_TiNiCoFeCr = Ti: 38.79%-Ni: 17.75%-Fe: 16.42%-Co: 16.02%-Cr: 11.02% | Unassigned = Ti: 24.91%-Ni: 21.09%-Fe: 20.34%-Co: 18.64%-Cr: 15.02%,1_CoTiFeNiCr : 25.00%|2_NiFeCoCrTi : 57.29%|3_NiCoTiFeCr : 10.59%|Unassigned : 7.13%,9.935,939.1,227.61,5401.9,532.772,2057,69.9
EP3089A,1_600X,1_CoTiFeNiCr = Ti: 25.51%-Fe: 21.32%-Co: 21.1%-Ni: 18.56%-Cr: 13.51% | 2_NiFeCoCrTi = Ni: 24.47%-Fe: 21.97%-Co: 19.17%-Cr: 17.3%-Ti: 17.09% | 3_NiCoTiFeCr = Ni: 30.45%-Ti: 21.7%-Co: 18.47%-Fe: 17.22%-Cr: 12.16% | 4_FeCrCoNiTi = Fe: 25.3%-Cr: 23.59%-Co: 19.39%-Ni: 15.9%-Ti: 15.82% | 5_TiNiCoFeCr = Ti: 38.79%-Ni: 17.75%-Fe: 16.42%-Co: 16.02%-Cr: 11.02% | Unassigned = Ti: 24.91%-Ni: 21.09%-Fe: 20.34%-Co: 18.64%-Cr: 15.02%,1_CoTiFeNiCr : 74.49%|2_NiFeCoCrTi : 21.61%|Unassigned : 1.00%|3_NiCoTiFeCr : 2.90%,8.434,797.1,192.02,4793.6,540.073,2054,69.9
EP3089A,1_600X,1_CoTiFeNiCr = Ti: 25.51%-Fe: 21.32%-Co: 21.1%-Ni: 18.56%-Cr: 13.51% | 2_NiFeCoCrTi = Ni: 24.47%-Fe: 21.97%-Co: 19.17%-Cr: 17.3%-Ti: 17.09% | 3_NiCoTiFeCr = Ni: 30.45%-Ti: 21.7%-Co: 18.47%-Fe: 17.22%-Cr: 12.16% | 4_FeCrCoNiTi = Fe: 25.3%-Cr: 23.59%-Co: 19.39%-Ni: 15.9%-Ti: 15.82% | 5_TiNiCoFeCr = Ti: 38.79%-Ni: 17.75%-Fe: 16.42%-Co: 16.02%-Cr: 11.02% | Unassigned = Ti: 24.91%-Ni: 21.09%-Fe: 20.34%-Co: 18.64%-Cr: 15.02%,2_NiFeCoCrTi : 46.34%|1_CoTiFeNiCr : 51.10%|Unassigned : 0.74%|3_NiCoTiFeCr : 1.82%,4.958,468.7,143.26,4919.9,532.783,2084,69.7
EP3089A,1_600X,1_CoTiFeNiCr = Ti: 25.51%-Fe: 21.32%-Co: 21.1%-Ni: 18.56%-Cr: 13.51% | 2_NiFeCoCrTi = Ni: 24.47%-Fe: 21.97%-Co: 19.17%-Cr: 17.3%-Ti: 17.09% | 3_NiCoTiFeCr = Ni: 30.45%-Ti: 21.7%-Co: 18.47%-Fe: 17.22%-Cr: 12.16% | 4_FeCrCoNiTi = Fe: 25.3%-Cr: 23.59%-Co: 19.39%-Ni: 15.9%-Ti: 15.82% | 5_TiNiCoFeCr = Ti: 38.79%-Ni: 17.75%-Fe: 16.42%-Co: 16.02%-Cr: 11.02% | Unassigned = Ti: 24.91%-Ni: 21.09%-Fe: 20.34%-Co: 18.64%-Cr: 15.02%,2_NiFeCoCrTi : 32.97%|1_CoTiFeNiCr : 63.25%|Unassigned : 1.43%|3_NiCoTiFeCr : 1.77%|5_TiNiCoFeCr : 0.58%,6.01,568.1,149.58,4378.1,517.462,2054,69.6
EP3089A,1_600X,1_CoTiFeNiCr = Ti: 25.51%-Fe: 21.32%-Co: 21.1%-Ni: 18.56%-Cr: 13.51% | 2_NiFeCoCrTi = Ni: 24.47%-Fe: 21.97%-Co: 19.17%-Cr: 17.3%-Ti: 17.09% | 3_NiCoTiFeCr = Ni: 30.45%-Ti: 21.7%-Co: 18.47%-Fe: 17.22%-Cr: 12.16% | 4_FeCrCoNiTi = Fe: 25.3%-Cr: 23.59%-Co: 19.39%-Ni: 15.9%-Ti: 15.82% | 5_TiNiCoFeCr = Ti: 38.79%-Ni: 17.75%-Fe: 16.42%-Co: 16.02%-Cr: 11.02% | Unassigned = Ti: 24.91%-Ni: 21.09%-Fe: 20.34%-Co: 18.64%-Cr: 15.02%,1_CoTiFeNiCr : 78.48%|2_NiFeCoCrTi : 19.10%|4_FeCrCoNiTi : 2.42%,9.889,934.7,168.96,3286.9,558.739,2058,69.9
EP3089A,1_600X,1_CoTiFeNiCr = Ti: 25.51%-Fe: 21.32%-Co: 21.1%-Ni: 18.56%-Cr: 13.51% | 2_NiFeCoCrTi = Ni: 24.47%-Fe: 21.97%-Co: 19.17%-Cr: 17.3%-Ti: 17.09% | 3_NiCoTiFeCr = Ni: 30.45%-Ti: 21.7%-Co: 18.47%-Fe: 17.22%-Cr: 12.16% | 4_FeCrCoNiTi = Fe: 25.3%-Cr: 23.59%-Co: 19.39%-Ni: 15.9%-Ti: 15.82% | 5_TiNiCoFeCr = Ti: 38.79%-Ni: 17.75%-Fe: 16.42%-Co: 16.02%-Cr: 11.02% | Unassigned = Ti: 24.91%-Ni: 21.09%-Fe: 20.34%-Co: 18.64%-Cr: 15.02%,1_CoTiFeNiCr : 40.06%|3_NiCoTiFeCr : 8.25%|2_NiFeCoCrTi : 47.81%|Unassigned : 1.89%|4_FeCrCoNiTi : 1.99%,11.412,1078.6,190.82,3505.7,520.185,2053,70
EP3089A,1_600X,1_CoTiFeNiCr = Ti: 25.51%-Fe: 21.32%-Co: 21.1%-Ni: 18.56%-Cr: 13.51% | 2_NiFeCoCrTi = Ni: 24.47%-Fe: 21.97%-Co: 19.17%-Cr: 17.3%-Ti: 17.09% | 3_NiCoTiFeCr = Ni: 30.45%-Ti: 21.7%-Co: 18.47%-Fe: 17.22%-Cr: 12.16% | 4_FeCrCoNiTi = Fe: 25.3%-Cr: 23.59%-Co: 19.39%-Ni: 15.9%-Ti: 15.82% | 5_TiNiCoFeCr = Ti: 38.79%-Ni: 17.75%-Fe: 16.42%-Co: 16.02%-Cr: 11.02% | Unassigned = Ti: 24.91%-Ni: 21.09%-Fe: 20.34%-Co: 18.64%-Cr: 15.02%,2_NiFeCoCrTi : 39.60%|1_CoTiFeNiCr : 59.12%|Unassigned : 0.75%|3_NiCoTiFeCr : 0.53%,10.033,948.3,173.74,3399,558.455,2058,70
EP3089A,1_600X,1_CoTiFeNiCr = Ti: 25.51%-Fe: 21.32%-Co: 21.1%-Ni: 18.56%-Cr: 13.51% | 2_NiFeCoCrTi = Ni: 24.47%-Fe: 21.97%-Co: 19.17%-Cr: 17.3%-Ti: 17.09% | 3_NiCoTiFeCr = Ni: 30.45%-Ti: 21.7%-Co: 18.47%-Fe: 17.22%-Cr: 12.16% | 4_FeCrCoNiTi = Fe: 25.3%-Cr: 23.59%-Co: 19.39%-Ni: 15.9%-Ti: 15.82% | 5_TiNiCoFeCr = Ti: 38.79%-Ni: 17.75%-Fe: 16.42%-Co: 16.02%-Cr: 11.02% | Unassigned = Ti: 24.91%-Ni: 21.09%-Fe: 20.34%-Co: 18.64%-Cr: 15.02%,Unassigned : 4.68%|2_NiFeCoCrTi : 25.37%|1_CoTiFeNiCr : 69.53%|3_NiCoTiFeCr : 0.41%,13.195,1247.2,202.12,3339.9,513.147,2054,69.7
EP3089A,1_600X,1_CoTiFeNiCr = Ti: 25.51%-Fe: 21.32%-Co: 21.1%-Ni: 18.56%-Cr: 13.51% | 2_NiFeCoCrTi = Ni: 24.47%-Fe: 21.97%-Co: 19.17%-Cr: 17.3%-Ti: 17.09% | 3_NiCoTiFeCr = Ni: 30.45%-Ti: 21.7%-Co: 18.47%-Fe: 17.22%-Cr: 12.16% | 4_FeCrCoNiTi = Fe: 25.3%-Cr: 23.59%-Co: 19.39%-Ni: 15.9%-Ti: 15.82% | 5_TiNiCoFeCr = Ti: 38.79%-Ni: 17.75%-Fe: 16.42%-Co: 16.02%-Cr: 11.02% | Unassigned = Ti: 24.91%-Ni: 21.09%-Fe: 20.34%-Co: 18.64%-Cr: 15.02%,1_CoTiFeNiCr : 38.00%|Unassigned : 13.86%|2_NiFeCoCrTi : 31.64%|5_TiNiCoFeCr : 3.61%|3_NiCoTiFeCr : 12.88%,10.664,1008,223.9,4898.7,531.974,2053,70
