Repository: giengeb1/ADAMaNT-HEA-indents

File: Indentation Results.csv (part 35 of 64)
Sample,Magnification,Compound Compositions,Indent Composition,Hardness,Hv,Modulus,Stiffness^2 / Load,Pmax,Hmax,Reporting Depth
EP3089A,1_600X,1_CoTiFeNiCr = Ti: 25.51%-Fe: 21.32%-Co: 21.1%-Ni: 18.56%-Cr: 13.51% | 2_NiFeCoCrTi = Ni: 24.47%-Fe: 21.97%-Co: 19.17%-Cr: 17.3%-Ti: 17.09% | 3_NiCoTiFeCr = Ni: 30.45%-Ti: 21.7%-Co: 18.47%-Fe: 17.22%-Cr: 12.16% | 4_FeCrCoNiTi = Fe: 25.3%-Cr: 23.59%-Co: 19.39%-Ni: 15.9%-Ti: 15.82% | 5_TiNiCoFeCr = Ti: 38.79%-Ni: 17.75%-Fe: 16.42%-Co: 16.02%-Cr: 11.02% | Unassigned = Ti: 24.91%-Ni: 21.09%-Fe: 20.34%-Co: 18.64%-Cr: 15.02%,2_NiFeCoCrTi : 17.77%|1_CoTiFeNiCr : 81.52%|Unassigned : 0.71%,14.459,1366.7,209.99,3249.2,546.279,2056,69.7
EP3089A,1_600X,1_CoTiFeNiCr = Ti: 25.51%-Fe: 21.32%-Co: 21.1%-Ni: 18.56%-Cr: 13.51% | 2_NiFeCoCrTi = Ni: 24.47%-Fe: 21.97%-Co: 19.17%-Cr: 17.3%-Ti: 17.09% | 3_NiCoTiFeCr = Ni: 30.45%-Ti: 21.7%-Co: 18.47%-Fe: 17.22%-Cr: 12.16% | 4_FeCrCoNiTi = Fe: 25.3%-Cr: 23.59%-Co: 19.39%-Ni: 15.9%-Ti: 15.82% | 5_TiNiCoFeCr = Ti: 38.79%-Ni: 17.75%-Fe: 16.42%-Co: 16.02%-Cr: 11.02% | Unassigned = Ti: 24.91%-Ni: 21.09%-Fe: 20.34%-Co: 18.64%-Cr: 15.02%,1_CoTiFeNiCr : 63.48%|2_NiFeCoCrTi : 31.50%|Unassigned : 5.02%,11.022,1041.8,188.93,3569,537.782,2057,70
EP3089A,1_600X,1_CoTiFeNiCr = Ti: 25.51%-Fe: 21.32%-Co: 21.1%-Ni: 18.56%-Cr: 13.51% | 2_NiFeCoCrTi = Ni: 24.47%-Fe: 21.97%-Co: 19.17%-Cr: 17.3%-Ti: 17.09% | 3_NiCoTiFeCr = Ni: 30.45%-Ti: 21.7%-Co: 18.47%-Fe: 17.22%-Cr: 12.16% | 4_FeCrCoNiTi = Fe: 25.3%-Cr: 23.59%-Co: 19.39%-Ni: 15.9%-Ti: 15.82% | 5_TiNiCoFeCr = Ti: 38.79%-Ni: 17.75%-Fe: 16.42%-Co: 16.02%-Cr: 11.02% | Unassigned = Ti: 24.91%-Ni: 21.09%-Fe: 20.34%-Co: 18.64%-Cr: 15.02%,2_NiFeCoCrTi : 31.33%|1_CoTiFeNiCr : 64.77%|Unassigned : 0.22%|3_NiCoTiFeCr : 3.68%,6.983,660.1,145.23,3578,517.391,2054,69.7
EP3089A,1_600X,1_CoTiFeNiCr = Ti: 25.51%-Fe: 21.32%-Co: 21.1%-Ni: 18.56%-Cr: 13.51% | 2_NiFeCoCrTi = Ni: 24.47%-Fe: 21.97%-Co: 19.17%-Cr: 17.3%-Ti: 17.09% | 3_NiCoTiFeCr = Ni: 30.45%-Ti: 21.7%-Co: 18.47%-Fe: 17.22%-Cr: 12.16% | 4_FeCrCoNiTi = Fe: 25.3%-Cr: 23.59%-Co: 19.39%-Ni: 15.9%-Ti: 15.82% | 5_TiNiCoFeCr = Ti: 38.79%-Ni: 17.75%-Fe: 16.42%-Co: 16.02%-Cr: 11.02% | Unassigned = Ti: 24.91%-Ni: 21.09%-Fe: 20.34%-Co: 18.64%-Cr: 15.02%,1_CoTiFeNiCr : 35.19%|2_NiFeCoCrTi : 63.34%|Unassigned : 1.47%,7.391,698.6,190.08,5377.1,536.442,2055,70
EP3089A,1_600X,1_CoTiFeNiCr = Ti: 25.51%-Fe: 21.32%-Co: 21.1%-Ni: 18.56%-Cr: 13.51% | 2_NiFeCoCrTi = Ni: 24.47%-Fe: 21.97%-Co: 19.17%-Cr: 17.3%-Ti: 17.09% | 3_NiCoTiFeCr = Ni: 30.45%-Ti: 21.7%-Co: 18.47%-Fe: 17.22%-Cr: 12.16% | 4_FeCrCoNiTi = Fe: 25.3%-Cr: 23.59%-Co: 19.39%-Ni: 15.9%-Ti: 15.82% | 5_TiNiCoFeCr = Ti: 38.79%-Ni: 17.75%-Fe: 16.42%-Co: 16.02%-Cr: 11.02% | Unassigned = Ti: 24.91%-Ni: 21.09%-Fe: 20.34%-Co: 18.64%-Cr: 15.02%,1_CoTiFeNiCr : 54.86%|2_NiFeCoCrTi : 35.60%|Unassigned : 3.53%|3_NiCoTiFeCr : 6.01%,6.635,627.1,134.1,3271.8,515.39,2055,69.9
EP3089A,1_600X,1_CoTiFeNiCr = Ti: 25.51%-Fe: 21.32%-Co: 21.1%-Ni: 18.56%-Cr: 13.51% | 2_NiFeCoCrTi = Ni: 24.47%-Fe: 21.97%-Co: 19.17%-Cr: 17.3%-Ti: 17.09% | 3_NiCoTiFeCr = Ni: 30.45%-Ti: 21.7%-Co: 18.47%-Fe: 17.22%-Cr: 12.16% | 4_FeCrCoNiTi = Fe: 25.3%-Cr: 23.59%-Co: 19.39%-Ni: 15.9%-Ti: 15.82% | 5_TiNiCoFeCr = Ti: 38.79%-Ni: 17.75%-Fe: 16.42%-Co: 16.02%-Cr: 11.02% | Unassigned = Ti: 24.91%-Ni: 21.09%-Fe: 20.34%-Co: 18.64%-Cr: 15.02%,1_CoTiFeNiCr : 41.18%|2_NiFeCoCrTi : 46.59%|Unassigned : 0.73%|4_FeCrCoNiTi : 11.50%,10.316,975,175.9,3376.4,586.315,2065,69.8
EP3089A,1_600X,1_CoTiFeNiCr = Ti: 25.51%-Fe: 21.32%-Co: 21.1%-Ni: 18.56%-Cr: 13.51% | 2_NiFeCoCrTi = Ni: 24.47%-Fe: 21.97%-Co: 19.17%-Cr: 17.3%-Ti: 17.09% | 3_NiCoTiFeCr = Ni: 30.45%-Ti: 21.7%-Co: 18.47%-Fe: 17.22%-Cr: 12.16% | 4_FeCrCoNiTi = Fe: 25.3%-Cr: 23.59%-Co: 19.39%-Ni: 15.9%-Ti: 15.82% | 5_TiNiCoFeCr = Ti: 38.79%-Ni: 17.75%-Fe: 16.42%-Co: 16.02%-Cr: 11.02% | Unassigned = Ti: 24.91%-Ni: 21.09%-Fe: 20.34%-Co: 18.64%-Cr: 15.02%,1_CoTiFeNiCr : 38.46%|Unassigned : 4.26%|2_NiFeCoCrTi : 47.89%|4_FeCrCoNiTi : 8.61%|3_NiCoTiFeCr : 0.78%,14.265,1348.4,194.43,2894.3,541.439,2057,69.8
EP3089A,1_600X,1_CoTiFeNiCr = Ti: 25.51%-Fe: 21.32%-Co: 21.1%-Ni: 18.56%-Cr: 13.51% | 2_NiFeCoCrTi = Ni: 24.47%-Fe: 21.97%-Co: 19.17%-Cr: 17.3%-Ti: 17.09% | 3_NiCoTiFeCr = Ni: 30.45%-Ti: 21.7%-Co: 18.47%-Fe: 17.22%-Cr: 12.16% | 4_FeCrCoNiTi = Fe: 25.3%-Cr: 23.59%-Co: 19.39%-Ni: 15.9%-Ti: 15.82% | 5_TiNiCoFeCr = Ti: 38.79%-Ni: 17.75%-Fe: 16.42%-Co: 16.02%-Cr: 11.02% | Unassigned = Ti: 24.91%-Ni: 21.09%-Fe: 20.34%-Co: 18.64%-Cr: 15.02%,1_CoTiFeNiCr : 31.85%|2_NiFeCoCrTi : 62.35%|Unassigned : 1.45%|3_NiCoTiFeCr : 4.34%,9.943,939.8,219.43,5081.6,534.6,2055,70
EP3089A,1_600X,1_CoTiFeNiCr = Ti: 25.51%-Fe: 21.32%-Co: 21.1%-Ni: 18.56%-Cr: 13.51% | 2_NiFeCoCrTi = Ni: 24.47%-Fe: 21.97%-Co: 19.17%-Cr: 17.3%-Ti: 17.09% | 3_NiCoTiFeCr = Ni: 30.45%-Ti: 21.7%-Co: 18.47%-Fe: 17.22%-Cr: 12.16% | 4_FeCrCoNiTi = Fe: 25.3%-Cr: 23.59%-Co: 19.39%-Ni: 15.9%-Ti: 15.82% | 5_TiNiCoFeCr = Ti: 38.79%-Ni: 17.75%-Fe: 16.42%-Co: 16.02%-Cr: 11.02% | Unassigned = Ti: 24.91%-Ni: 21.09%-Fe: 20.34%-Co: 18.64%-Cr: 15.02%,1_CoTiFeNiCr : 20.95%|2_NiFeCoCrTi : 77.39%|Unassigned : 0.93%|3_NiCoTiFeCr : 0.73%,8.394,793.4,183.59,4465.7,527.177,2054,70.4
EP3089A,1_600X,1_CoTiFeNiCr = Ti: 25.51%-Fe: 21.32%-Co: 21.1%-Ni: 18.56%-Cr: 13.51% | 2_NiFeCoCrTi = Ni: 24.47%-Fe: 21.97%-Co: 19.17%-Cr: 17.3%-Ti: 17.09% | 3_NiCoTiFeCr = Ni: 30.45%-Ti: 21.7%-Co: 18.47%-Fe: 17.22%-Cr: 12.16% | 4_FeCrCoNiTi = Fe: 25.3%-Cr: 23.59%-Co: 19.39%-Ni: 15.9%-Ti: 15.82% | 5_TiNiCoFeCr = Ti: 38.79%-Ni: 17.75%-Fe: 16.42%-Co: 16.02%-Cr: 11.02% | Unassigned = Ti: 24.91%-Ni: 21.09%-Fe: 20.34%-Co: 18.64%-Cr: 15.02%,2_NiFeCoCrTi : 47.72%|Unassigned : 4.02%|1_CoTiFeNiCr : 40.06%|3_NiCoTiFeCr : 8.21%,13.324,1259.4,209.39,3508.8,516.894,2053,70
EP3089A,1_600X,1_CoTiFeNiCr = Ti: 25.51%-Fe: 21.32%-Co: 21.1%-Ni: 18.56%-Cr: 13.51% | 2_NiFeCoCrTi = Ni: 24.47%-Fe: 21.97%-Co: 19.17%-Cr: 17.3%-Ti: 17.09% | 3_NiCoTiFeCr = Ni: 30.45%-Ti: 21.7%-Co: 18.47%-Fe: 17.22%-Cr: 12.16% | 4_FeCrCoNiTi = Fe: 25.3%-Cr: 23.59%-Co: 19.39%-Ni: 15.9%-Ti: 15.82% | 5_TiNiCoFeCr = Ti: 38.79%-Ni: 17.75%-Fe: 16.42%-Co: 16.02%-Cr: 11.02% | Unassigned = Ti: 24.91%-Ni: 21.09%-Fe: 20.34%-Co: 18.64%-Cr: 15.02%,1_CoTiFeNiCr : 63.04%|2_NiFeCoCrTi : 31.84%|Unassigned : 5.12%,14.401,1361.1,208.99,3236.4,553.218,2057,68.9
EP3089A,1_600X,1_CoTiFeNiCr = Ti: 25.51%-Fe: 21.32%-Co: 21.1%-Ni: 18.56%-Cr: 13.51% | 2_NiFeCoCrTi = Ni: 24.47%-Fe: 21.97%-Co: 19.17%-Cr: 17.3%-Ti: 17.09% | 3_NiCoTiFeCr = Ni: 30.45%-Ti: 21.7%-Co: 18.47%-Fe: 17.22%-Cr: 12.16% | 4_FeCrCoNiTi = Fe: 25.3%-Cr: 23.59%-Co: 19.39%-Ni: 15.9%-Ti: 15.82% | 5_TiNiCoFeCr = Ti: 38.79%-Ni: 17.75%-Fe: 16.42%-Co: 16.02%-Cr: 11.02% | Unassigned = Ti: 24.91%-Ni: 21.09%-Fe: 20.34%-Co: 18.64%-Cr: 15.02%,1_CoTiFeNiCr : 67.22%|2_NiFeCoCrTi : 26.72%|3_NiCoTiFeCr : 0.47%|Unassigned : 5.54%|5_TiNiCoFeCr : 0.04%,8.618,814.6,209.68,5437.2,527.504,2056,69.9
EP3089A,1_600X,1_CoTiFeNiCr = Ti: 25.51%-Fe: 21.32%-Co: 21.1%-Ni: 18.56%-Cr: 13.51% | 2_NiFeCoCrTi = Ni: 24.47%-Fe: 21.97%-Co: 19.17%-Cr: 17.3%-Ti: 17.09% | 3_NiCoTiFeCr = Ni: 30.45%-Ti: 21.7%-Co: 18.47%-Fe: 17.22%-Cr: 12.16% | 4_FeCrCoNiTi = Fe: 25.3%-Cr: 23.59%-Co: 19.39%-Ni: 15.9%-Ti: 15.82% | 5_TiNiCoFeCr = Ti: 38.79%-Ni: 17.75%-Fe: 16.42%-Co: 16.02%-Cr: 11.02% | Unassigned = Ti: 24.91%-Ni: 21.09%-Fe: 20.34%-Co: 18.64%-Cr: 15.02%,1_CoTiFeNiCr : 80.21%|Unassigned : 0.53%|2_NiFeCoCrTi : 18.83%|3_NiCoTiFeCr : 0.43%,14.636,1383.4,218.71,3433.3,540.881,2058,70
EP3089A,1_600X,1_CoTiFeNiCr = Ti: 25.51%-Fe: 21.32%-Co: 21.1%-Ni: 18.56%-Cr: 13.51% | 2_NiFeCoCrTi = Ni: 24.47%-Fe: 21.97%-Co: 19.17%-Cr: 17.3%-Ti: 17.09% | 3_NiCoTiFeCr = Ni: 30.45%-Ti: 21.7%-Co: 18.47%-Fe: 17.22%-Cr: 12.16% | 4_FeCrCoNiTi = Fe: 25.3%-Cr: 23.59%-Co: 19.39%-Ni: 15.9%-Ti: 15.82% | 5_TiNiCoFeCr = Ti: 38.79%-Ni: 17.75%-Fe: 16.42%-Co: 16.02%-Cr: 11.02% | Unassigned = Ti: 24.91%-Ni: 21.09%-Fe: 20.34%-Co: 18.64%-Cr: 15.02%,2_NiFeCoCrTi : 42.91%|1_CoTiFeNiCr : 54.19%|Unassigned : 2.89%,11.283,1066.5,189.63,3508.4,536.135,2068,69.4
EP3089A,1_600X,1_CoTiFeNiCr = Ti: 25.51%-Fe: 21.32%-Co: 21.1%-Ni: 18.56%-Cr: 13.51% | 2_NiFeCoCrTi = Ni: 24.47%-Fe: 21.97%-Co: 19.17%-Cr: 17.3%-Ti: 17.09% | 3_NiCoTiFeCr = Ni: 30.45%-Ti: 21.7%-Co: 18.47%-Fe: 17.22%-Cr: 12.16% | 4_FeCrCoNiTi = Fe: 25.3%-Cr: 23.59%-Co: 19.39%-Ni: 15.9%-Ti: 15.82% | 5_TiNiCoFeCr = Ti: 38.79%-Ni: 17.75%-Fe: 16.42%-Co: 16.02%-Cr: 11.02% | Unassigned = Ti: 24.91%-Ni: 21.09%-Fe: 20.34%-Co: 18.64%-Cr: 15.02%,1_CoTiFeNiCr : 44.91%|2_NiFeCoCrTi : 42.50%|Unassigned : 10.82%|3_NiCoTiFeCr : 1.06%|5_TiNiCoFeCr : 0.72%,1.072,101.3,57.93,4358.7,515.185,2053,69.6
EP3089A,1_600X,1_CoTiFeNiCr = Ti: 25.51%-Fe: 21.32%-Co: 21.1%-Ni: 18.56%-Cr: 13.51% | 2_NiFeCoCrTi = Ni: 24.47%-Fe: 21.97%-Co: 19.17%-Cr: 17.3%-Ti: 17.09% | 3_NiCoTiFeCr = Ni: 30.45%-Ti: 21.7%-Co: 18.47%-Fe: 17.22%-Cr: 12.16% | 4_FeCrCoNiTi = Fe: 25.3%-Cr: 23.59%-Co: 19.39%-Ni: 15.9%-Ti: 15.82% | 5_TiNiCoFeCr = Ti: 38.79%-Ni: 17.75%-Fe: 16.42%-Co: 16.02%-Cr: 11.02% | Unassigned = Ti: 24.91%-Ni: 21.09%-Fe: 20.34%-Co: 18.64%-Cr: 15.02%,1_CoTiFeNiCr : 11.35%|2_NiFeCoCrTi : 82.76%|3_NiCoTiFeCr : 5.12%|4_FeCrCoNiTi : 0.78%,6.801,642.9,143.24,3586.4,546.41,2034,69.5
EP3089A,1_600X,1_CoTiFeNiCr = Ti: 25.51%-Fe: 21.32%-Co: 21.1%-Ni: 18.56%-Cr: 13.51% | 2_NiFeCoCrTi = Ni: 24.47%-Fe: 21.97%-Co: 19.17%-Cr: 17.3%-Ti: 17.09% | 3_NiCoTiFeCr = Ni: 30.45%-Ti: 21.7%-Co: 18.47%-Fe: 17.22%-Cr: 12.16% | 4_FeCrCoNiTi = Fe: 25.3%-Cr: 23.59%-Co: 19.39%-Ni: 15.9%-Ti: 15.82% | 5_TiNiCoFeCr = Ti: 38.79%-Ni: 17.75%-Fe: 16.42%-Co: 16.02%-Cr: 11.02% | Unassigned = Ti: 24.91%-Ni: 21.09%-Fe: 20.34%-Co: 18.64%-Cr: 15.02%,1_CoTiFeNiCr : 60.63%|2_NiFeCoCrTi : 15.73%|Unassigned : 22.92%|5_TiNiCoFeCr : 0.71%,13.109,1239.1,221.87,3925.4,567.803,2059,70.1
EP3089A,1_600X,1_CoTiFeNiCr = Ti: 25.51%-Fe: 21.32%-Co: 21.1%-Ni: 18.56%-Cr: 13.51% | 2_NiFeCoCrTi = Ni: 24.47%-Fe: 21.97%-Co: 19.17%-Cr: 17.3%-Ti: 17.09% | 3_NiCoTiFeCr = Ni: 30.45%-Ti: 21.7%-Co: 18.47%-Fe: 17.22%-Cr: 12.16% | 4_FeCrCoNiTi = Fe: 25.3%-Cr: 23.59%-Co: 19.39%-Ni: 15.9%-Ti: 15.82% | 5_TiNiCoFeCr = Ti: 38.79%-Ni: 17.75%-Fe: 16.42%-Co: 16.02%-Cr: 11.02% | Unassigned = Ti: 24.91%-Ni: 21.09%-Fe: 20.34%-Co: 18.64%-Cr: 15.02%,1_CoTiFeNiCr : 14.16%|2_NiFeCoCrTi : 68.97%|3_NiCoTiFeCr : 16.16%|4_FeCrCoNiTi : 0.72%,13.684,1293.4,209.71,3425.1,529.601,2055,69.8
EP3089A,1_600X,1_CoTiFeNiCr = Ti: 25.51%-Fe: 21.32%-Co: 21.1%-Ni: 18.56%-Cr: 13.51% | 2_NiFeCoCrTi = Ni: 24.47%-Fe: 21.97%-Co: 19.17%-Cr: 17.3%-Ti: 17.09% | 3_NiCoTiFeCr = Ni: 30.45%-Ti: 21.7%-Co: 18.47%-Fe: 17.22%-Cr: 12.16% | 4_FeCrCoNiTi = Fe: 25.3%-Cr: 23.59%-Co: 19.39%-Ni: 15.9%-Ti: 15.82% | 5_TiNiCoFeCr = Ti: 38.79%-Ni: 17.75%-Fe: 16.42%-Co: 16.02%-Cr: 11.02% | Unassigned = Ti: 24.91%-Ni: 21.09%-Fe: 20.34%-Co: 18.64%-Cr: 15.02%,1_CoTiFeNiCr : 46.20%|2_NiFeCoCrTi : 44.13%|4_FeCrCoNiTi : 7.03%|Unassigned : 2.64%,10.833,1024,174.1,3159,562.701,2058,70
EP3089A,1_600X,1_CoTiFeNiCr = Ti: 25.51%-Fe: 21.32%-Co: 21.1%-Ni: 18.56%-Cr: 13.51% | 2_NiFeCoCrTi = Ni: 24.47%-Fe: 21.97%-Co: 19.17%-Cr: 17.3%-Ti: 17.09% | 3_NiCoTiFeCr = Ni: 30.45%-Ti: 21.7%-Co: 18.47%-Fe: 17.22%-Cr: 12.16% | 4_FeCrCoNiTi = Fe: 25.3%-Cr: 23.59%-Co: 19.39%-Ni: 15.9%-Ti: 15.82% | 5_TiNiCoFeCr = Ti: 38.79%-Ni: 17.75%-Fe: 16.42%-Co: 16.02%-Cr: 11.02% | Unassigned = Ti: 24.91%-Ni: 21.09%-Fe: 20.34%-Co: 18.64%-Cr: 15.02%,1_CoTiFeNiCr : 68.55%|2_NiFeCoCrTi : 31.45%,14.659,1385.5,210.31,3212.3,544.117,2056,69.8
EP3089A,1_600X,1_CoTiFeNiCr = Ti: 25.51%-Fe: 21.32%-Co: 21.1%-Ni: 18.56%-Cr: 13.51% | 2_NiFeCoCrTi = Ni: 24.47%-Fe: 21.97%-Co: 19.17%-Cr: 17.3%-Ti: 17.09% | 3_NiCoTiFeCr = Ni: 30.45%-Ti: 21.7%-Co: 18.47%-Fe: 17.22%-Cr: 12.16% | 4_FeCrCoNiTi = Fe: 25.3%-Cr: 23.59%-Co: 19.39%-Ni: 15.9%-Ti: 15.82% | 5_TiNiCoFeCr = Ti: 38.79%-Ni: 17.75%-Fe: 16.42%-Co: 16.02%-Cr: 11.02% | Unassigned = Ti: 24.91%-Ni: 21.09%-Fe: 20.34%-Co: 18.64%-Cr: 15.02%,Unassigned : 1.06%|1_CoTiFeNiCr : 90.61%|2_NiFeCoCrTi : 8.33%,8.816,833.3,159.4,3334.8,542.163,2056,70.2
EP3089A,1_600X,1_CoTiFeNiCr = Ti: 25.51%-Fe: 21.32%-Co: 21.1%-Ni: 18.56%-Cr: 13.51% | 2_NiFeCoCrTi = Ni: 24.47%-Fe: 21.97%-Co: 19.17%-Cr: 17.3%-Ti: 17.09% | 3_NiCoTiFeCr = Ni: 30.45%-Ti: 21.7%-Co: 18.47%-Fe: 17.22%-Cr: 12.16% | 4_FeCrCoNiTi = Fe: 25.3%-Cr: 23.59%-Co: 19.39%-Ni: 15.9%-Ti: 15.82% | 5_TiNiCoFeCr = Ti: 38.79%-Ni: 17.75%-Fe: 16.42%-Co: 16.02%-Cr: 11.02% | Unassigned = Ti: 24.91%-Ni: 21.09%-Fe: 20.34%-Co: 18.64%-Cr: 15.02%,2_NiFeCoCrTi : 29.07%|1_CoTiFeNiCr : 68.26%|3_NiCoTiFeCr : 2.68%,15.157,1432.7,219.29,3330,529.046,2054,69.8
EP3089A,1_600X,1_CoTiFeNiCr = Ti: 25.51%-Fe: 21.32%-Co: 21.1%-Ni: 18.56%-Cr: 13.51% | 2_NiFeCoCrTi = Ni: 24.47%-Fe: 21.97%-Co: 19.17%-Cr: 17.3%-Ti: 17.09% | 3_NiCoTiFeCr = Ni: 30.45%-Ti: 21.7%-Co: 18.47%-Fe: 17.22%-Cr: 12.16% | 4_FeCrCoNiTi = Fe: 25.3%-Cr: 23.59%-Co: 19.39%-Ni: 15.9%-Ti: 15.82% | 5_TiNiCoFeCr = Ti: 38.79%-Ni: 17.75%-Fe: 16.42%-Co: 16.02%-Cr: 11.02% | Unassigned = Ti: 24.91%-Ni: 21.09%-Fe: 20.34%-Co: 18.64%-Cr: 15.02%,1_CoTiFeNiCr : 69.20%|2_NiFeCoCrTi : 25.05%|Unassigned : 4.31%|5_TiNiCoFeCr : 1.44%,12.968,1225.8,198.8,3305.6,535.879,2056,69.8
EP3089A,1_600X,1_CoTiFeNiCr = Ti: 25.51%-Fe: 21.32%-Co: 21.1%-Ni: 18.56%-Cr: 13.51% | 2_NiFeCoCrTi = Ni: 24.47%-Fe: 21.97%-Co: 19.17%-Cr: 17.3%-Ti: 17.09% | 3_NiCoTiFeCr = Ni: 30.45%-Ti: 21.7%-Co: 18.47%-Fe: 17.22%-Cr: 12.16% | 4_FeCrCoNiTi = Fe: 25.3%-Cr: 23.59%-Co: 19.39%-Ni: 15.9%-Ti: 15.82% | 5_TiNiCoFeCr = Ti: 38.79%-Ni: 17.75%-Fe: 16.42%-Co: 16.02%-Cr: 11.02% | Unassigned = Ti: 24.91%-Ni: 21.09%-Fe: 20.34%-Co: 18.64%-Cr: 15.02%,2_NiFeCoCrTi : 18.40%|Unassigned : 2.79%|1_CoTiFeNiCr : 78.82%,3.165,299.1,96.77,3824.8,519.044,2054,69.5
EP3089A,1_600X,1_CoTiFeNiCr = Ti: 25.51%-Fe: 21.32%-Co: 21.1%-Ni: 18.56%-Cr: 13.51% | 2_NiFeCoCrTi = Ni: 24.47%-Fe: 21.97%-Co: 19.17%-Cr: 17.3%-Ti: 17.09% | 3_NiCoTiFeCr = Ni: 30.45%-Ti: 21.7%-Co: 18.47%-Fe: 17.22%-Cr: 12.16% | 4_FeCrCoNiTi = Fe: 25.3%-Cr: 23.59%-Co: 19.39%-Ni: 15.9%-Ti: 15.82% | 5_TiNiCoFeCr = Ti: 38.79%-Ni: 17.75%-Fe: 16.42%-Co: 16.02%-Cr: 11.02% | Unassigned = Ti: 24.91%-Ni: 21.09%-Fe: 20.34%-Co: 18.64%-Cr: 15.02%,1_CoTiFeNiCr : 54.73%|2_NiFeCoCrTi : 39.03%|3_NiCoTiFeCr : 1.34%|Unassigned : 4.90%,7.032,664.7,176.17,4966.1,503.426,2035,70.4
EP3089A,1_600X,1_CoTiFeNiCr = Ti: 25.51%-Fe: 21.32%-Co: 21.1%-Ni: 18.56%-Cr: 13.51% | 2_NiFeCoCrTi = Ni: 24.47%-Fe: 21.97%-Co: 19.17%-Cr: 17.3%-Ti: 17.09% | 3_NiCoTiFeCr = Ni: 30.45%-Ti: 21.7%-Co: 18.47%-Fe: 17.22%-Cr: 12.16% | 4_FeCrCoNiTi = Fe: 25.3%-Cr: 23.59%-Co: 19.39%-Ni: 15.9%-Ti: 15.82% | 5_TiNiCoFeCr = Ti: 38.79%-Ni: 17.75%-Fe: 16.42%-Co: 16.02%-Cr: 11.02% | Unassigned = Ti: 24.91%-Ni: 21.09%-Fe: 20.34%-Co: 18.64%-Cr: 15.02%,2_NiFeCoCrTi : 56.68%|4_FeCrCoNiTi : 7.23%|3_NiCoTiFeCr : 2.45%|1_CoTiFeNiCr : 33.09%|Unassigned : 0.55%,9.459,894,216.58,5227.7,553.471,2056,70
EP3089A,1_600X,1_CoTiFeNiCr = Ti: 25.51%-Fe: 21.32%-Co: 21.1%-Ni: 18.56%-Cr: 13.51% | 2_NiFeCoCrTi = Ni: 24.47%-Fe: 21.97%-Co: 19.17%-Cr: 17.3%-Ti: 17.09% | 3_NiCoTiFeCr = Ni: 30.45%-Ti: 21.7%-Co: 18.47%-Fe: 17.22%-Cr: 12.16% | 4_FeCrCoNiTi = Fe: 25.3%-Cr: 23.59%-Co: 19.39%-Ni: 15.9%-Ti: 15.82% | 5_TiNiCoFeCr = Ti: 38.79%-Ni: 17.75%-Fe: 16.42%-Co: 16.02%-Cr: 11.02% | Unassigned = Ti: 24.91%-Ni: 21.09%-Fe: 20.34%-Co: 18.64%-Cr: 15.02%,2_NiFeCoCrTi : 42.11%|1_CoTiFeNiCr : 54.29%|Unassigned : 2.15%|3_NiCoTiFeCr : 1.45%,2.698,255,108.66,5529.5,576.169,2097,69.9
EP3089A,1_600X,1_CoTiFeNiCr = Ti: 25.51%-Fe: 21.32%-Co: 21.1%-Ni: 18.56%-Cr: 13.51% | 2_NiFeCoCrTi = Ni: 24.47%-Fe: 21.97%-Co: 19.17%-Cr: 17.3%-Ti: 17.09% | 3_NiCoTiFeCr = Ni: 30.45%-Ti: 21.7%-Co: 18.47%-Fe: 17.22%-Cr: 12.16% | 4_FeCrCoNiTi = Fe: 25.3%-Cr: 23.59%-Co: 19.39%-Ni: 15.9%-Ti: 15.82% | 5_TiNiCoFeCr = Ti: 38.79%-Ni: 17.75%-Fe: 16.42%-Co: 16.02%-Cr: 11.02% | Unassigned = Ti: 24.91%-Ni: 21.09%-Fe: 20.34%-Co: 18.64%-Cr: 15.02%,1_CoTiFeNiCr : 39.51%|2_NiFeCoCrTi : 53.09%|Unassigned : 6.87%|5_TiNiCoFeCr : 0.53%,9.693,916.1,216.78,5109.9,548.475,2055,69.8
EP3089A,1_600X,1_CoTiFeNiCr = Ti: 25.51%-Fe: 21.32%-Co: 21.1%-Ni: 18.56%-Cr: 13.51% | 2_NiFeCoCrTi = Ni: 24.47%-Fe: 21.97%-Co: 19.17%-Cr: 17.3%-Ti: 17.09% | 3_NiCoTiFeCr = Ni: 30.45%-Ti: 21.7%-Co: 18.47%-Fe: 17.22%-Cr: 12.16% | 4_FeCrCoNiTi = Fe: 25.3%-Cr: 23.59%-Co: 19.39%-Ni: 15.9%-Ti: 15.82% | 5_TiNiCoFeCr = Ti: 38.79%-Ni: 17.75%-Fe: 16.42%-Co: 16.02%-Cr: 11.02% | Unassigned = Ti: 24.91%-Ni: 21.09%-Fe: 20.34%-Co: 18.64%-Cr: 15.02%,2_NiFeCoCrTi : 22.17%|1_CoTiFeNiCr : 77.83%,4.953,468.2,118.18,3497.4,563.021,2059,70.5
EP3089A,1_600X,1_CoTiFeNiCr = Ti: 25.51%-Fe: 21.32%-Co: 21.1%-Ni: 18.56%-Cr: 13.51% | 2_NiFeCoCrTi = Ni: 24.47%-Fe: 21.97%-Co: 19.17%-Cr: 17.3%-Ti: 17.09% | 3_NiCoTiFeCr = Ni: 30.45%-Ti: 21.7%-Co: 18.47%-Fe: 17.22%-Cr: 12.16% | 4_FeCrCoNiTi = Fe: 25.3%-Cr: 23.59%-Co: 19.39%-Ni: 15.9%-Ti: 15.82% | 5_TiNiCoFeCr = Ti: 38.79%-Ni: 17.75%-Fe: 16.42%-Co: 16.02%-Cr: 11.02% | Unassigned = Ti: 24.91%-Ni: 21.09%-Fe: 20.34%-Co: 18.64%-Cr: 15.02%,1_CoTiFeNiCr : 87.97%|Unassigned : 0.71%|2_NiFeCoCrTi : 11.32%,14.46,1366.7,207.02,3172.7,573.144,2060,70.1
EP3089A,1_600X,1_CoTiFeNiCr = Ti: 25.51%-Fe: 21.32%-Co: 21.1%-Ni: 18.56%-Cr: 13.51% | 2_NiFeCoCrTi = Ni: 24.47%-Fe: 21.97%-Co: 19.17%-Cr: 17.3%-Ti: 17.09% | 3_NiCoTiFeCr = Ni: 30.45%-Ti: 21.7%-Co: 18.47%-Fe: 17.22%-Cr: 12.16% | 4_FeCrCoNiTi = Fe: 25.3%-Cr: 23.59%-Co: 19.39%-Ni: 15.9%-Ti: 15.82% | 5_TiNiCoFeCr = Ti: 38.79%-Ni: 17.75%-Fe: 16.42%-Co: 16.02%-Cr: 11.02% | Unassigned = Ti: 24.91%-Ni: 21.09%-Fe: 20.34%-Co: 18.64%-Cr: 15.02%,2_NiFeCoCrTi : 29.03%|3_NiCoTiFeCr : 3.55%|1_CoTiFeNiCr : 65.26%|Unassigned : 2.16%,7.884,745.2,150.44,3371.1,535.751,2054,69.8
EP3089A,1_600X,1_CoTiFeNiCr = Ti: 25.51%-Fe: 21.32%-Co: 21.1%-Ni: 18.56%-Cr: 13.51% | 2_NiFeCoCrTi = Ni: 24.47%-Fe: 21.97%-Co: 19.17%-Cr: 17.3%-Ti: 17.09% | 3_NiCoTiFeCr = Ni: 30.45%-Ti: 21.7%-Co: 18.47%-Fe: 17.22%-Cr: 12.16% | 4_FeCrCoNiTi = Fe: 25.3%-Cr: 23.59%-Co: 19.39%-Ni: 15.9%-Ti: 15.82% | 5_TiNiCoFeCr = Ti: 38.79%-Ni: 17.75%-Fe: 16.42%-Co: 16.02%-Cr: 11.02% | Unassigned = Ti: 24.91%-Ni: 21.09%-Fe: 20.34%-Co: 18.64%-Cr: 15.02%,1_CoTiFeNiCr : 11.78%|2_NiFeCoCrTi : 81.00%|Unassigned : 1.43%|3_NiCoTiFeCr : 5.80%,8.406,794.6,195.8,4970.1,527.928,2055,70.3
EP3089A,1_600X,1_CoTiFeNiCr = Ti: 25.51%-Fe: 21.32%-Co: 21.1%-Ni: 18.56%-Cr: 13.51% | 2_NiFeCoCrTi = Ni: 24.47%-Fe: 21.97%-Co: 19.17%-Cr: 17.3%-Ti: 17.09% | 3_NiCoTiFeCr = Ni: 30.45%-Ti: 21.7%-Co: 18.47%-Fe: 17.22%-Cr: 12.16% | 4_FeCrCoNiTi = Fe: 25.3%-Cr: 23.59%-Co: 19.39%-Ni: 15.9%-Ti: 15.82% | 5_TiNiCoFeCr = Ti: 38.79%-Ni: 17.75%-Fe: 16.42%-Co: 16.02%-Cr: 11.02% | Unassigned = Ti: 24.91%-Ni: 21.09%-Fe: 20.34%-Co: 18.64%-Cr: 15.02%,2_NiFeCoCrTi : 16.50%|Unassigned : 2.12%|1_CoTiFeNiCr : 81.39%,11.113,1050.4,187.46,3493.6,536.96,2053,69.8
EP3089A,1_600X,1_CoTiFeNiCr = Ti: 25.51%-Fe: 21.32%-Co: 21.1%-Ni: 18.56%-Cr: 13.51% | 2_NiFeCoCrTi = Ni: 24.47%-Fe: 21.97%-Co: 19.17%-Cr: 17.3%-Ti: 17.09% | 3_NiCoTiFeCr = Ni: 30.45%-Ti: 21.7%-Co: 18.47%-Fe: 17.22%-Cr: 12.16% | 4_FeCrCoNiTi = Fe: 25.3%-Cr: 23.59%-Co: 19.39%-Ni: 15.9%-Ti: 15.82% | 5_TiNiCoFeCr = Ti: 38.79%-Ni: 17.75%-Fe: 16.42%-Co: 16.02%-Cr: 11.02% | Unassigned = Ti: 24.91%-Ni: 21.09%-Fe: 20.34%-Co: 18.64%-Cr: 15.02%,2_NiFeCoCrTi : 48.04%|3_NiCoTiFeCr : 2.98%|1_CoTiFeNiCr : 48.28%|Unassigned : 0.71%,12.575,1188.5,212.44,3809.3,540.324,2066,69.7
EP3089A,1_600X,1_CoTiFeNiCr = Ti: 25.51%-Fe: 21.32%-Co: 21.1%-Ni: 18.56%-Cr: 13.51% | 2_NiFeCoCrTi = Ni: 24.47%-Fe: 21.97%-Co: 19.17%-Cr: 17.3%-Ti: 17.09% | 3_NiCoTiFeCr = Ni: 30.45%-Ti: 21.7%-Co: 18.47%-Fe: 17.22%-Cr: 12.16% | 4_FeCrCoNiTi = Fe: 25.3%-Cr: 23.59%-Co: 19.39%-Ni: 15.9%-Ti: 15.82% | 5_TiNiCoFeCr = Ti: 38.79%-Ni: 17.75%-Fe: 16.42%-Co: 16.02%-Cr: 11.02% | Unassigned = Ti: 24.91%-Ni: 21.09%-Fe: 20.34%-Co: 18.64%-Cr: 15.02%,2_NiFeCoCrTi : 56.26%|3_NiCoTiFeCr : 0.75%|1_CoTiFeNiCr : 35.93%|4_FeCrCoNiTi : 1.50%|Unassigned : 5.56%,12.328,1165.3,209.43,3793.6,539.79,2054,70.1
EP3089A,1_600X,1_CoTiFeNiCr = Ti: 25.51%-Fe: 21.32%-Co: 21.1%-Ni: 18.56%-Cr: 13.51% | 2_NiFeCoCrTi = Ni: 24.47%-Fe: 21.97%-Co: 19.17%-Cr: 17.3%-Ti: 17.09% | 3_NiCoTiFeCr = Ni: 30.45%-Ti: 21.7%-Co: 18.47%-Fe: 17.22%-Cr: 12.16% | 4_FeCrCoNiTi = Fe: 25.3%-Cr: 23.59%-Co: 19.39%-Ni: 15.9%-Ti: 15.82% | 5_TiNiCoFeCr = Ti: 38.79%-Ni: 17.75%-Fe: 16.42%-Co: 16.02%-Cr: 11.02% | Unassigned = Ti: 24.91%-Ni: 21.09%-Fe: 20.34%-Co: 18.64%-Cr: 15.02%,2_NiFeCoCrTi : 15.48%|1_CoTiFeNiCr : 81.62%|Unassigned : 1.45%|3_NiCoTiFeCr : 1.45%,9.723,919,172.83,3475.9,522.872,2029,70.3
EP3089A,1_600X,1_CoTiFeNiCr = Ti: 25.51%-Fe: 21.32%-Co: 21.1%-Ni: 18.56%-Cr: 13.51% | 2_NiFeCoCrTi = Ni: 24.47%-Fe: 21.97%-Co: 19.17%-Cr: 17.3%-Ti: 17.09% | 3_NiCoTiFeCr = Ni: 30.45%-Ti: 21.7%-Co: 18.47%-Fe: 17.22%-Cr: 12.16% | 4_FeCrCoNiTi = Fe: 25.3%-Cr: 23.59%-Co: 19.39%-Ni: 15.9%-Ti: 15.82% | 5_TiNiCoFeCr = Ti: 38.79%-Ni: 17.75%-Fe: 16.42%-Co: 16.02%-Cr: 11.02% | Unassigned = Ti: 24.91%-Ni: 21.09%-Fe: 20.34%-Co: 18.64%-Cr: 15.02%,1_CoTiFeNiCr : 19.27%|Unassigned : 0.06%|2_NiFeCoCrTi : 68.95%|4_FeCrCoNiTi : 7.86%|3_NiCoTiFeCr : 3.87%,11.682,1104.1,198.49,3659.8,557.858,2057,69.9
EP3089A,1_600X,1_CoTiFeNiCr = Ti: 25.51%-Fe: 21.32%-Co: 21.1%-Ni: 18.56%-Cr: 13.51% | 2_NiFeCoCrTi = Ni: 24.47%-Fe: 21.97%-Co: 19.17%-Cr: 17.3%-Ti: 17.09% | 3_NiCoTiFeCr = Ni: 30.45%-Ti: 21.7%-Co: 18.47%-Fe: 17.22%-Cr: 12.16% | 4_FeCrCoNiTi = Fe: 25.3%-Cr: 23.59%-Co: 19.39%-Ni: 15.9%-Ti: 15.82% | 5_TiNiCoFeCr = Ti: 38.79%-Ni: 17.75%-Fe: 16.42%-Co: 16.02%-Cr: 11.02% | Unassigned = Ti: 24.91%-Ni: 21.09%-Fe: 20.34%-Co: 18.64%-Cr: 15.02%,2_NiFeCoCrTi : 24.27%|4_FeCrCoNiTi : 0.51%|Unassigned : 1.41%|1_CoTiFeNiCr : 73.81%,12.946,1223.7,196.18,3237.7,555.82,2055,69.7
EP3089A,1_600X,1_CoTiFeNiCr = Ti: 25.51%-Fe: 21.32%-Co: 21.1%-Ni: 18.56%-Cr: 13.51% | 2_NiFeCoCrTi = Ni: 24.47%-Fe: 21.97%-Co: 19.17%-Cr: 17.3%-Ti: 17.09% | 3_NiCoTiFeCr = Ni: 30.45%-Ti: 21.7%-Co: 18.47%-Fe: 17.22%-Cr: 12.16% | 4_FeCrCoNiTi = Fe: 25.3%-Cr: 23.59%-Co: 19.39%-Ni: 15.9%-Ti: 15.82% | 5_TiNiCoFeCr = Ti: 38.79%-Ni: 17.75%-Fe: 16.42%-Co: 16.02%-Cr: 11.02% | Unassigned = Ti: 24.91%-Ni: 21.09%-Fe: 20.34%-Co: 18.64%-Cr: 15.02%,2_NiFeCoCrTi : 14.22%|1_CoTiFeNiCr : 85.78%,14.25,1346.9,216.32,3463.4,589.329,2058,69.9
EP3089A,1_600X,1_CoTiFeNiCr = Ti: 25.51%-Fe: 21.32%-Co: 21.1%-Ni: 18.56%-Cr: 13.51% | 2_NiFeCoCrTi = Ni: 24.47%-Fe: 21.97%-Co: 19.17%-Cr: 17.3%-Ti: 17.09% | 3_NiCoTiFeCr = Ni: 30.45%-Ti: 21.7%-Co: 18.47%-Fe: 17.22%-Cr: 12.16% | 4_FeCrCoNiTi = Fe: 25.3%-Cr: 23.59%-Co: 19.39%-Ni: 15.9%-Ti: 15.82% | 5_TiNiCoFeCr = Ti: 38.79%-Ni: 17.75%-Fe: 16.42%-Co: 16.02%-Cr: 11.02% | Unassigned = Ti: 24.91%-Ni: 21.09%-Fe: 20.34%-Co: 18.64%-Cr: 15.02%,1_CoTiFeNiCr : 61.39%|2_NiFeCoCrTi : 37.84%|Unassigned : 0.77%,6.706,633.8,166.12,4708,542.401,2057,69.7
EP3089A,1_600X,1_CoTiFeNiCr = Ti: 25.51%-Fe: 21.32%-Co: 21.1%-Ni: 18.56%-Cr: 13.51% | 2_NiFeCoCrTi = Ni: 24.47%-Fe: 21.97%-Co: 19.17%-Cr: 17.3%-Ti: 17.09% | 3_NiCoTiFeCr = Ni: 30.45%-Ti: 21.7%-Co: 18.47%-Fe: 17.22%-Cr: 12.16% | 4_FeCrCoNiTi = Fe: 25.3%-Cr: 23.59%-Co: 19.39%-Ni: 15.9%-Ti: 15.82% | 5_TiNiCoFeCr = Ti: 38.79%-Ni: 17.75%-Fe: 16.42%-Co: 16.02%-Cr: 11.02% | Unassigned = Ti: 24.91%-Ni: 21.09%-Fe: 20.34%-Co: 18.64%-Cr: 15.02%,2_NiFeCoCrTi : 46.32%|1_CoTiFeNiCr : 50.47%|3_NiCoTiFeCr : 1.51%|Unassigned : 1.70%,7.913,747.9,190.33,5034.1,550.233,2058,69.8
EP3089A,1_600X,1_CoTiFeNiCr = Ti: 25.51%-Fe: 21.32%-Co: 21.1%-Ni: 18.56%-Cr: 13.51% | 2_NiFeCoCrTi = Ni: 24.47%-Fe: 21.97%-Co: 19.17%-Cr: 17.3%-Ti: 17.09% | 3_NiCoTiFeCr = Ni: 30.45%-Ti: 21.7%-Co: 18.47%-Fe: 17.22%-Cr: 12.16% | 4_FeCrCoNiTi = Fe: 25.3%-Cr: 23.59%-Co: 19.39%-Ni: 15.9%-Ti: 15.82% | 5_TiNiCoFeCr = Ti: 38.79%-Ni: 17.75%-Fe: 16.42%-Co: 16.02%-Cr: 11.02% | Unassigned = Ti: 24.91%-Ni: 21.09%-Fe: 20.34%-Co: 18.64%-Cr: 15.02%,2_NiFeCoCrTi : 8.15%|1_CoTiFeNiCr : 91.85%,14.56,1376.2,213.03,3304.2,525.219,2053,70
EP3089A,1_600X,1_CoTiFeNiCr = Ti: 25.51%-Fe: 21.32%-Co: 21.1%-Ni: 18.56%-Cr: 13.51% | 2_NiFeCoCrTi = Ni: 24.47%-Fe: 21.97%-Co: 19.17%-Cr: 17.3%-Ti: 17.09% | 3_NiCoTiFeCr = Ni: 30.45%-Ti: 21.7%-Co: 18.47%-Fe: 17.22%-Cr: 12.16% | 4_FeCrCoNiTi = Fe: 25.3%-Cr: 23.59%-Co: 19.39%-Ni: 15.9%-Ti: 15.82% | 5_TiNiCoFeCr = Ti: 38.79%-Ni: 17.75%-Fe: 16.42%-Co: 16.02%-Cr: 11.02% | Unassigned = Ti: 24.91%-Ni: 21.09%-Fe: 20.34%-Co: 18.64%-Cr: 15.02%,1_CoTiFeNiCr : 66.54%|2_NiFeCoCrTi : 29.92%|Unassigned : 0.86%|3_NiCoTiFeCr : 2.68%,14.928,1410.9,220.96,3424.1,538.254,2055,70.2
EP3089A,1_600X,1_CoTiFeNiCr = Ti: 25.51%-Fe: 21.32%-Co: 21.1%-Ni: 18.56%-Cr: 13.51% | 2_NiFeCoCrTi = Ni: 24.47%-Fe: 21.97%-Co: 19.17%-Cr: 17.3%-Ti: 17.09% | 3_NiCoTiFeCr = Ni: 30.45%-Ti: 21.7%-Co: 18.47%-Fe: 17.22%-Cr: 12.16% | 4_FeCrCoNiTi = Fe: 25.3%-Cr: 23.59%-Co: 19.39%-Ni: 15.9%-Ti: 15.82% | 5_TiNiCoFeCr = Ti: 38.79%-Ni: 17.75%-Fe: 16.42%-Co: 16.02%-Cr: 11.02% | Unassigned = Ti: 24.91%-Ni: 21.09%-Fe: 20.34%-Co: 18.64%-Cr: 15.02%,1_CoTiFeNiCr : 65.62%|Unassigned : 2.64%|2_NiFeCoCrTi : 22.96%|3_NiCoTiFeCr : 8.78%,12.395,1171.6,200.12,3496.6,546.394,2058,70
EP3089A,1_600X,1_CoTiFeNiCr = Ti: 25.51%-Fe: 21.32%-Co: 21.1%-Ni: 18.56%-Cr: 13.51% | 2_NiFeCoCrTi = Ni: 24.47%-Fe: 21.97%-Co: 19.17%-Cr: 17.3%-Ti: 17.09% | 3_NiCoTiFeCr = Ni: 30.45%-Ti: 21.7%-Co: 18.47%-Fe: 17.22%-Cr: 12.16% | 4_FeCrCoNiTi = Fe: 25.3%-Cr: 23.59%-Co: 19.39%-Ni: 15.9%-Ti: 15.82% | 5_TiNiCoFeCr = Ti: 38.79%-Ni: 17.75%-Fe: 16.42%-Co: 16.02%-Cr: 11.02% | Unassigned = Ti: 24.91%-Ni: 21.09%-Fe: 20.34%-Co: 18.64%-Cr: 15.02%,,14.36,1357.3,200.26,3022.1,567.154,2057,69.8
EP3089A,1_600X,1_CoTiFeNiCr = Ti: 25.51%-Fe: 21.32%-Co: 21.1%-Ni: 18.56%-Cr: 13.51% | 2_NiFeCoCrTi = Ni: 24.47%-Fe: 21.97%-Co: 19.17%-Cr: 17.3%-Ti: 17.09% | 3_NiCoTiFeCr = Ni: 30.45%-Ti: 21.7%-Co: 18.47%-Fe: 17.22%-Cr: 12.16% | 4_FeCrCoNiTi = Fe: 25.3%-Cr: 23.59%-Co: 19.39%-Ni: 15.9%-Ti: 15.82% | 5_TiNiCoFeCr = Ti: 38.79%-Ni: 17.75%-Fe: 16.42%-Co: 16.02%-Cr: 11.02% | Unassigned = Ti: 24.91%-Ni: 21.09%-Fe: 20.34%-Co: 18.64%-Cr: 15.02%,2_NiFeCoCrTi : 35.07%|1_CoTiFeNiCr : 59.96%|3_NiCoTiFeCr : 1.45%|Unassigned : 1.09%|4_FeCrCoNiTi : 2.42%,13.713,1296.1,222.91,3787.9,568.81,2059,70.5
EP3089A,1_600X,1_CoTiFeNiCr = Ti: 25.51%-Fe: 21.32%-Co: 21.1%-Ni: 18.56%-Cr: 13.51% | 2_NiFeCoCrTi = Ni: 24.47%-Fe: 21.97%-Co: 19.17%-Cr: 17.3%-Ti: 17.09% | 3_NiCoTiFeCr = Ni: 30.45%-Ti: 21.7%-Co: 18.47%-Fe: 17.22%-Cr: 12.16% | 4_FeCrCoNiTi = Fe: 25.3%-Cr: 23.59%-Co: 19.39%-Ni: 15.9%-Ti: 15.82% | 5_TiNiCoFeCr = Ti: 38.79%-Ni: 17.75%-Fe: 16.42%-Co: 16.02%-Cr: 11.02% | Unassigned = Ti: 24.91%-Ni: 21.09%-Fe: 20.34%-Co: 18.64%-Cr: 15.02%,2_NiFeCoCrTi : 53.47%|1_CoTiFeNiCr : 37.32%|3_NiCoTiFeCr : 3.47%|4_FeCrCoNiTi : 5.75%,5.607,529.9,134.99,3917.4,557.187,2055,70
EP3089A,1_600X,1_CoTiFeNiCr = Ti: 25.51%-Fe: 21.32%-Co: 21.1%-Ni: 18.56%-Cr: 13.51% | 2_NiFeCoCrTi = Ni: 24.47%-Fe: 21.97%-Co: 19.17%-Cr: 17.3%-Ti: 17.09% | 3_NiCoTiFeCr = Ni: 30.45%-Ti: 21.7%-Co: 18.47%-Fe: 17.22%-Cr: 12.16% | 4_FeCrCoNiTi = Fe: 25.3%-Cr: 23.59%-Co: 19.39%-Ni: 15.9%-Ti: 15.82% | 5_TiNiCoFeCr = Ti: 38.79%-Ni: 17.75%-Fe: 16.42%-Co: 16.02%-Cr: 11.02% | Unassigned = Ti: 24.91%-Ni: 21.09%-Fe: 20.34%-Co: 18.64%-Cr: 15.02%,2_NiFeCoCrTi : 32.71%|1_CoTiFeNiCr : 63.45%|Unassigned : 3.84%,10.033,948.3,184.78,3776.3,562.214,2068,70
EP3089A,1_600X,1_CoTiFeNiCr = Ti: 25.51%-Fe: 21.32%-Co: 21.1%-Ni: 18.56%-Cr: 13.51% | 2_NiFeCoCrTi = Ni: 24.47%-Fe: 21.97%-Co: 19.17%-Cr: 17.3%-Ti: 17.09% | 3_NiCoTiFeCr = Ni: 30.45%-Ti: 21.7%-Co: 18.47%-Fe: 17.22%-Cr: 12.16% | 4_FeCrCoNiTi = Fe: 25.3%-Cr: 23.59%-Co: 19.39%-Ni: 15.9%-Ti: 15.82% | 5_TiNiCoFeCr = Ti: 38.79%-Ni: 17.75%-Fe: 16.42%-Co: 16.02%-Cr: 11.02% | Unassigned = Ti: 24.91%-Ni: 21.09%-Fe: 20.34%-Co: 18.64%-Cr: 15.02%,2_NiFeCoCrTi : 33.77%|1_CoTiFeNiCr : 42.12%|Unassigned : 19.75%|3_NiCoTiFeCr : 4.35%,6.771,640,174.63,5081.3,566.811,2054,70.3
EP3089A,1_600X,1_CoTiFeNiCr = Ti: 25.51%-Fe: 21.32%-Co: 21.1%-Ni: 18.56%-Cr: 13.51% | 2_NiFeCoCrTi = Ni: 24.47%-Fe: 21.97%-Co: 19.17%-Cr: 17.3%-Ti: 17.09% | 3_NiCoTiFeCr = Ni: 30.45%-Ti: 21.7%-Co: 18.47%-Fe: 17.22%-Cr: 12.16% | 4_FeCrCoNiTi = Fe: 25.3%-Cr: 23.59%-Co: 19.39%-Ni: 15.9%-Ti: 15.82% | 5_TiNiCoFeCr = Ti: 38.79%-Ni: 17.75%-Fe: 16.42%-Co: 16.02%-Cr: 11.02% | Unassigned = Ti: 24.91%-Ni: 21.09%-Fe: 20.34%-Co: 18.64%-Cr: 15.02%,1_CoTiFeNiCr : 59.91%|2_NiFeCoCrTi : 33.05%|3_NiCoTiFeCr : 2.90%|Unassigned : 4.13%,12.846,1214.2,203.62,3474.5,554.021,2056,70.4
EP3089A,1_600X,1_CoTiFeNiCr = Ti: 25.51%-Fe: 21.32%-Co: 21.1%-Ni: 18.56%-Cr: 13.51% | 2_NiFeCoCrTi = Ni: 24.47%-Fe: 21.97%-Co: 19.17%-Cr: 17.3%-Ti: 17.09% | 3_NiCoTiFeCr = Ni: 30.45%-Ti: 21.7%-Co: 18.47%-Fe: 17.22%-Cr: 12.16% | 4_FeCrCoNiTi = Fe: 25.3%-Cr: 23.59%-Co: 19.39%-Ni: 15.9%-Ti: 15.82% | 5_TiNiCoFeCr = Ti: 38.79%-Ni: 17.75%-Fe: 16.42%-Co: 16.02%-Cr: 11.02% | Unassigned = Ti: 24.91%-Ni: 21.09%-Fe: 20.34%-Co: 18.64%-Cr: 15.02%,2_NiFeCoCrTi : 84.93%|1_CoTiFeNiCr : 6.31%|4_FeCrCoNiTi : 8.76%,5.962,563.5,122.94,3120.6,588.375,2084,69.8
EP3089A,1_600X,1_CoTiFeNiCr = Ti: 25.51%-Fe: 21.32%-Co: 21.1%-Ni: 18.56%-Cr: 13.51% | 2_NiFeCoCrTi = Ni: 24.47%-Fe: 21.97%-Co: 19.17%-Cr: 17.3%-Ti: 17.09% | 3_NiCoTiFeCr = Ni: 30.45%-Ti: 21.7%-Co: 18.47%-Fe: 17.22%-Cr: 12.16% | 4_FeCrCoNiTi = Fe: 25.3%-Cr: 23.59%-Co: 19.39%-Ni: 15.9%-Ti: 15.82% | 5_TiNiCoFeCr = Ti: 38.79%-Ni: 17.75%-Fe: 16.42%-Co: 16.02%-Cr: 11.02% | Unassigned = Ti: 24.91%-Ni: 21.09%-Fe: 20.34%-Co: 18.64%-Cr: 15.02%,3_NiCoTiFeCr : 17.48%|2_NiFeCoCrTi : 52.45%|1_CoTiFeNiCr : 27.21%|Unassigned : 2.86%,11.727,1108.5,190.24,3393.5,513.644,2053,69.8
EP3089A,1_600X,1_CoTiFeNiCr = Ti: 25.51%-Fe: 21.32%-Co: 21.1%-Ni: 18.56%-Cr: 13.51% | 2_NiFeCoCrTi = Ni: 24.47%-Fe: 21.97%-Co: 19.17%-Cr: 17.3%-Ti: 17.09% | 3_NiCoTiFeCr = Ni: 30.45%-Ti: 21.7%-Co: 18.47%-Fe: 17.22%-Cr: 12.16% | 4_FeCrCoNiTi = Fe: 25.3%-Cr: 23.59%-Co: 19.39%-Ni: 15.9%-Ti: 15.82% | 5_TiNiCoFeCr = Ti: 38.79%-Ni: 17.75%-Fe: 16.42%-Co: 16.02%-Cr: 11.02% | Unassigned = Ti: 24.91%-Ni: 21.09%-Fe: 20.34%-Co: 18.64%-Cr: 15.02%,1_CoTiFeNiCr : 27.55%|2_NiFeCoCrTi : 46.96%|3_NiCoTiFeCr : 0.20%|Unassigned : 23.16%|5_TiNiCoFeCr : 2.14%,17.355,1640.4,240.7,3388.6,556.195,2057,69.9
EP3089A,1_600X,1_CoTiFeNiCr = Ti: 25.51%-Fe: 21.32%-Co: 21.1%-Ni: 18.56%-Cr: 13.51% | 2_NiFeCoCrTi = Ni: 24.47%-Fe: 21.97%-Co: 19.17%-Cr: 17.3%-Ti: 17.09% | 3_NiCoTiFeCr = Ni: 30.45%-Ti: 21.7%-Co: 18.47%-Fe: 17.22%-Cr: 12.16% | 4_FeCrCoNiTi = Fe: 25.3%-Cr: 23.59%-Co: 19.39%-Ni: 15.9%-Ti: 15.82% | 5_TiNiCoFeCr = Ti: 38.79%-Ni: 17.75%-Fe: 16.42%-Co: 16.02%-Cr: 11.02% | Unassigned = Ti: 24.91%-Ni: 21.09%-Fe: 20.34%-Co: 18.64%-Cr: 15.02%,1_CoTiFeNiCr : 74.06%|Unassigned : 1.09%|2_NiFeCoCrTi : 24.55%|3_NiCoTiFeCr : 0.30%,4.845,458,118.79,3610.7,561.444,2094,69.8
EP3089A,1_600X,1_CoTiFeNiCr = Ti: 25.51%-Fe: 21.32%-Co: 21.1%-Ni: 18.56%-Cr: 13.51% | 2_NiFeCoCrTi = Ni: 24.47%-Fe: 21.97%-Co: 19.17%-Cr: 17.3%-Ti: 17.09% | 3_NiCoTiFeCr = Ni: 30.45%-Ti: 21.7%-Co: 18.47%-Fe: 17.22%-Cr: 12.16% | 4_FeCrCoNiTi = Fe: 25.3%-Cr: 23.59%-Co: 19.39%-Ni: 15.9%-Ti: 15.82% | 5_TiNiCoFeCr = Ti: 38.79%-Ni: 17.75%-Fe: 16.42%-Co: 16.02%-Cr: 11.02% | Unassigned = Ti: 24.91%-Ni: 21.09%-Fe: 20.34%-Co: 18.64%-Cr: 15.02%,,12.078,1141.6,192.93,3374.3,552.986,2053,69.9
EP3089A,1_600X,1_CoTiFeNiCr = Ti: 25.51%-Fe: 21.32%-Co: 21.1%-Ni: 18.56%-Cr: 13.51% | 2_NiFeCoCrTi = Ni: 24.47%-Fe: 21.97%-Co: 19.17%-Cr: 17.3%-Ti: 17.09% | 3_NiCoTiFeCr = Ni: 30.45%-Ti: 21.7%-Co: 18.47%-Fe: 17.22%-Cr: 12.16% | 4_FeCrCoNiTi = Fe: 25.3%-Cr: 23.59%-Co: 19.39%-Ni: 15.9%-Ti: 15.82% | 5_TiNiCoFeCr = Ti: 38.79%-Ni: 17.75%-Fe: 16.42%-Co: 16.02%-Cr: 11.02% | Unassigned = Ti: 24.91%-Ni: 21.09%-Fe: 20.34%-Co: 18.64%-Cr: 15.02%,2_NiFeCoCrTi : 44.63%|1_CoTiFeNiCr : 52.98%|3_NiCoTiFeCr : 1.45%|4_FeCrCoNiTi : 0.94%,12.47,1178.7,222,4130.5,540.419,2004,69.6
EP3089A,1_600X,1_CoTiFeNiCr = Ti: 25.51%-Fe: 21.32%-Co: 21.1%-Ni: 18.56%-Cr: 13.51% | 2_NiFeCoCrTi = Ni: 24.47%-Fe: 21.97%-Co: 19.17%-Cr: 17.3%-Ti: 17.09% | 3_NiCoTiFeCr = Ni: 30.45%-Ti: 21.7%-Co: 18.47%-Fe: 17.22%-Cr: 12.16% | 4_FeCrCoNiTi = Fe: 25.3%-Cr: 23.59%-Co: 19.39%-Ni: 15.9%-Ti: 15.82% | 5_TiNiCoFeCr = Ti: 38.79%-Ni: 17.75%-Fe: 16.42%-Co: 16.02%-Cr: 11.02% | Unassigned = Ti: 24.91%-Ni: 21.09%-Fe: 20.34%-Co: 18.64%-Cr: 15.02%,2_NiFeCoCrTi : 47.02%|3_NiCoTiFeCr : 32.50%|1_CoTiFeNiCr : 16.20%|Unassigned : 2.16%|4_FeCrCoNiTi : 2.12%,13.306,1257.7,221.72,3862.9,573.782,2061,69.8
EP3089A,1_600X,1_CoTiFeNiCr = Ti: 25.51%-Fe: 21.32%-Co: 21.1%-Ni: 18.56%-Cr: 13.51% | 2_NiFeCoCrTi = Ni: 24.47%-Fe: 21.97%-Co: 19.17%-Cr: 17.3%-Ti: 17.09% | 3_NiCoTiFeCr = Ni: 30.45%-Ti: 21.7%-Co: 18.47%-Fe: 17.22%-Cr: 12.16% | 4_FeCrCoNiTi = Fe: 25.3%-Cr: 23.59%-Co: 19.39%-Ni: 15.9%-Ti: 15.82% | 5_TiNiCoFeCr = Ti: 38.79%-Ni: 17.75%-Fe: 16.42%-Co: 16.02%-Cr: 11.02% | Unassigned = Ti: 24.91%-Ni: 21.09%-Fe: 20.34%-Co: 18.64%-Cr: 15.02%,1_CoTiFeNiCr : 54.41%|2_NiFeCoCrTi : 43.10%|Unassigned : 0.71%|3_NiCoTiFeCr : 1.78%,13.239,1251.3,228.75,4087.7,571.458,2055,70
EP3089A,1_600X,1_CoTiFeNiCr = Ti: 25.51%-Fe: 21.32%-Co: 21.1%-Ni: 18.56%-Cr: 13.51% | 2_NiFeCoCrTi = Ni: 24.47%-Fe: 21.97%-Co: 19.17%-Cr: 17.3%-Ti: 17.09% | 3_NiCoTiFeCr = Ni: 30.45%-Ti: 21.7%-Co: 18.47%-Fe: 17.22%-Cr: 12.16% | 4_FeCrCoNiTi = Fe: 25.3%-Cr: 23.59%-Co: 19.39%-Ni: 15.9%-Ti: 15.82% | 5_TiNiCoFeCr = Ti: 38.79%-Ni: 17.75%-Fe: 16.42%-Co: 16.02%-Cr: 11.02% | Unassigned = Ti: 24.91%-Ni: 21.09%-Fe: 20.34%-Co: 18.64%-Cr: 15.02%,2_NiFeCoCrTi : 84.21%|Unassigned : 1.20%|1_CoTiFeNiCr : 13.78%|4_FeCrCoNiTi : 0.81%,8.892,840.5,161.61,3385.6,580.873,2057,69.7
EP3089A,1_600X,1_CoTiFeNiCr = Ti: 25.51%-Fe: 21.32%-Co: 21.1%-Ni: 18.56%-Cr: 13.51% | 2_NiFeCoCrTi = Ni: 24.47%-Fe: 21.97%-Co: 19.17%-Cr: 17.3%-Ti: 17.09% | 3_NiCoTiFeCr = Ni: 30.45%-Ti: 21.7%-Co: 18.47%-Fe: 17.22%-Cr: 12.16% | 4_FeCrCoNiTi = Fe: 25.3%-Cr: 23.59%-Co: 19.39%-Ni: 15.9%-Ti: 15.82% | 5_TiNiCoFeCr = Ti: 38.79%-Ni: 17.75%-Fe: 16.42%-Co: 16.02%-Cr: 11.02% | Unassigned = Ti: 24.91%-Ni: 21.09%-Fe: 20.34%-Co: 18.64%-Cr: 15.02%,2_NiFeCoCrTi : 58.76%|1_CoTiFeNiCr : 41.24%,7.817,738.8,192.35,5187.4,541.561,2055,69.7
EP3089A,1_600X,1_CoTiFeNiCr = Ti: 25.51%-Fe: 21.32%-Co: 21.1%-Ni: 18.56%-Cr: 13.51% | 2_NiFeCoCrTi = Ni: 24.47%-Fe: 21.97%-Co: 19.17%-Cr: 17.3%-Ti: 17.09% | 3_NiCoTiFeCr = Ni: 30.45%-Ti: 21.7%-Co: 18.47%-Fe: 17.22%-Cr: 12.16% | 4_FeCrCoNiTi = Fe: 25.3%-Cr: 23.59%-Co: 19.39%-Ni: 15.9%-Ti: 15.82% | 5_TiNiCoFeCr = Ti: 38.79%-Ni: 17.75%-Fe: 16.42%-Co: 16.02%-Cr: 11.02% | Unassigned = Ti: 24.91%-Ni: 21.09%-Fe: 20.34%-Co: 18.64%-Cr: 15.02%,2_NiFeCoCrTi : 77.10%|4_FeCrCoNiTi : 0.89%|1_CoTiFeNiCr : 22.02%,10.098,954.5,172.68,3341.7,554.6,2057,70.1
EP3089A,1_600X,1_CoTiFeNiCr = Ti: 25.51%-Fe: 21.32%-Co: 21.1%-Ni: 18.56%-Cr: 13.51% | 2_NiFeCoCrTi = Ni: 24.47%-Fe: 21.97%-Co: 19.17%-Cr: 17.3%-Ti: 17.09% | 3_NiCoTiFeCr = Ni: 30.45%-Ti: 21.7%-Co: 18.47%-Fe: 17.22%-Cr: 12.16% | 4_FeCrCoNiTi = Fe: 25.3%-Cr: 23.59%-Co: 19.39%-Ni: 15.9%-Ti: 15.82% | 5_TiNiCoFeCr = Ti: 38.79%-Ni: 17.75%-Fe: 16.42%-Co: 16.02%-Cr: 11.02% | Unassigned = Ti: 24.91%-Ni: 21.09%-Fe: 20.34%-Co: 18.64%-Cr: 15.02%,1_CoTiFeNiCr : 30.76%|2_NiFeCoCrTi : 67.22%|Unassigned : 1.31%|3_NiCoTiFeCr : 0.71%,9.386,887.2,215.86,5239.8,523.425,2055,70.1
EP3089A,1_600X,1_CoTiFeNiCr = Ti: 25.51%-Fe: 21.32%-Co: 21.1%-Ni: 18.56%-Cr: 13.51% | 2_NiFeCoCrTi = Ni: 24.47%-Fe: 21.97%-Co: 19.17%-Cr: 17.3%-Ti: 17.09% | 3_NiCoTiFeCr = Ni: 30.45%-Ti: 21.7%-Co: 18.47%-Fe: 17.22%-Cr: 12.16% | 4_FeCrCoNiTi = Fe: 25.3%-Cr: 23.59%-Co: 19.39%-Ni: 15.9%-Ti: 15.82% | 5_TiNiCoFeCr = Ti: 38.79%-Ni: 17.75%-Fe: 16.42%-Co: 16.02%-Cr: 11.02% | Unassigned = Ti: 24.91%-Ni: 21.09%-Fe: 20.34%-Co: 18.64%-Cr: 15.02%,1_CoTiFeNiCr : 70.24%|2_NiFeCoCrTi : 29.76%,11.176,1056.4,185.15,3401.7,537.439,2053,69.6
EP3089A,1_600X,1_CoTiFeNiCr = Ti: 25.51%-Fe: 21.32%-Co: 21.1%-Ni: 18.56%-Cr: 13.51% | 2_NiFeCoCrTi = Ni: 24.47%-Fe: 21.97%-Co: 19.17%-Cr: 17.3%-Ti: 17.09% | 3_NiCoTiFeCr = Ni: 30.45%-Ti: 21.7%-Co: 18.47%-Fe: 17.22%-Cr: 12.16% | 4_FeCrCoNiTi = Fe: 25.3%-Cr: 23.59%-Co: 19.39%-Ni: 15.9%-Ti: 15.82% | 5_TiNiCoFeCr = Ti: 38.79%-Ni: 17.75%-Fe: 16.42%-Co: 16.02%-Cr: 11.02% | Unassigned = Ti: 24.91%-Ni: 21.09%-Fe: 20.34%-Co: 18.64%-Cr: 15.02%,1_CoTiFeNiCr : 45.27%|2_NiFeCoCrTi : 52.74%|Unassigned : 1.97%|3_NiCoTiFeCr : 0.02%,8.223,777.2,200.9,5305.1,560.473,2056,69.6
EP3089A,1_600X,1_CoTiFeNiCr = Ti: 25.51%-Fe: 21.32%-Co: 21.1%-Ni: 18.56%-Cr: 13.51% | 2_NiFeCoCrTi = Ni: 24.47%-Fe: 21.97%-Co: 19.17%-Cr: 17.3%-Ti: 17.09% | 3_NiCoTiFeCr = Ni: 30.45%-Ti: 21.7%-Co: 18.47%-Fe: 17.22%-Cr: 12.16% | 4_FeCrCoNiTi = Fe: 25.3%-Cr: 23.59%-Co: 19.39%-Ni: 15.9%-Ti: 15.82% | 5_TiNiCoFeCr = Ti: 38.79%-Ni: 17.75%-Fe: 16.42%-Co: 16.02%-Cr: 11.02% | Unassigned = Ti: 24.91%-Ni: 21.09%-Fe: 20.34%-Co: 18.64%-Cr: 15.02%,,14.134,1336,221.93,3642.2,565.334,2057,69.8
EP3089A,1_600X,1_CoTiFeNiCr = Ti: 25.51%-Fe: 21.32%-Co: 21.1%-Ni: 18.56%-Cr: 13.51% | 2_NiFeCoCrTi = Ni: 24.47%-Fe: 21.97%-Co: 19.17%-Cr: 17.3%-Ti: 17.09% | 3_NiCoTiFeCr = Ni: 30.45%-Ti: 21.7%-Co: 18.47%-Fe: 17.22%-Cr: 12.16% | 4_FeCrCoNiTi = Fe: 25.3%-Cr: 23.59%-Co: 19.39%-Ni: 15.9%-Ti: 15.82% | 5_TiNiCoFeCr = Ti: 38.79%-Ni: 17.75%-Fe: 16.42%-Co: 16.02%-Cr: 11.02% | Unassigned = Ti: 24.91%-Ni: 21.09%-Fe: 20.34%-Co: 18.64%-Cr: 15.02%,1_CoTiFeNiCr : 9.62%|2_NiFeCoCrTi : 74.95%|4_FeCrCoNiTi : 2.84%|Unassigned : 12.60%,11.84,1119.1,183.18,3153,566.637,2055,70
EP3089A,1_600X,1_CoTiFeNiCr = Ti: 25.51%-Fe: 21.32%-Co: 21.1%-Ni: 18.56%-Cr: 13.51% | 2_NiFeCoCrTi = Ni: 24.47%-Fe: 21.97%-Co: 19.17%-Cr: 17.3%-Ti: 17.09% | 3_NiCoTiFeCr = Ni: 30.45%-Ti: 21.7%-Co: 18.47%-Fe: 17.22%-Cr: 12.16% | 4_FeCrCoNiTi = Fe: 25.3%-Cr: 23.59%-Co: 19.39%-Ni: 15.9%-Ti: 15.82% | 5_TiNiCoFeCr = Ti: 38.79%-Ni: 17.75%-Fe: 16.42%-Co: 16.02%-Cr: 11.02% | Unassigned = Ti: 24.91%-Ni: 21.09%-Fe: 20.34%-Co: 18.64%-Cr: 15.02%,2_NiFeCoCrTi : 62.86%|1_CoTiFeNiCr : 27.87%|4_FeCrCoNiTi : 2.50%|3_NiCoTiFeCr : 6.77%,4.287,405.2,120.47,4182.8,539.374,2057,69.8
EP3089A,1_600X,1_CoTiFeNiCr = Ti: 25.51%-Fe: 21.32%-Co: 21.1%-Ni: 18.56%-Cr: 13.51% | 2_NiFeCoCrTi = Ni: 24.47%-Fe: 21.97%-Co: 19.17%-Cr: 17.3%-Ti: 17.09% | 3_NiCoTiFeCr = Ni: 30.45%-Ti: 21.7%-Co: 18.47%-Fe: 17.22%-Cr: 12.16% | 4_FeCrCoNiTi = Fe: 25.3%-Cr: 23.59%-Co: 19.39%-Ni: 15.9%-Ti: 15.82% | 5_TiNiCoFeCr = Ti: 38.79%-Ni: 17.75%-Fe: 16.42%-Co: 16.02%-Cr: 11.02% | Unassigned = Ti: 24.91%-Ni: 21.09%-Fe: 20.34%-Co: 18.64%-Cr: 15.02%,2_NiFeCoCrTi : 38.28%|4_FeCrCoNiTi : 3.02%|1_CoTiFeNiCr : 58.70%,14.718,1391.1,218.56,3410.4,590.94,2060,69.7
EP3089A,1_600X,1_CoTiFeNiCr = Ti: 25.51%-Fe: 21.32%-Co: 21.1%-Ni: 18.56%-Cr: 13.51% | 2_NiFeCoCrTi = Ni: 24.47%-Fe: 21.97%-Co: 19.17%-Cr: 17.3%-Ti: 17.09% | 3_NiCoTiFeCr = Ni: 30.45%-Ti: 21.7%-Co: 18.47%-Fe: 17.22%-Cr: 12.16% | 4_FeCrCoNiTi = Fe: 25.3%-Cr: 23.59%-Co: 19.39%-Ni: 15.9%-Ti: 15.82% | 5_TiNiCoFeCr = Ti: 38.79%-Ni: 17.75%-Fe: 16.42%-Co: 16.02%-Cr: 11.02% | Unassigned = Ti: 24.91%-Ni: 21.09%-Fe: 20.34%-Co: 18.64%-Cr: 15.02%,1_CoTiFeNiCr : 8.98%|2_NiFeCoCrTi : 80.69%|3_NiCoTiFeCr : 3.66%|4_FeCrCoNiTi : 5.65%|Unassigned : 1.02%,7.818,739,195.26,5319.9,566.645,2056,70.2
EP3089A,1_600X,1_CoTiFeNiCr = Ti: 25.51%-Fe: 21.32%-Co: 21.1%-Ni: 18.56%-Cr: 13.51% | 2_NiFeCoCrTi = Ni: 24.47%-Fe: 21.97%-Co: 19.17%-Cr: 17.3%-Ti: 17.09% | 3_NiCoTiFeCr = Ni: 30.45%-Ti: 21.7%-Co: 18.47%-Fe: 17.22%-Cr: 12.16% | 4_FeCrCoNiTi = Fe: 25.3%-Cr: 23.59%-Co: 19.39%-Ni: 15.9%-Ti: 15.82% | 5_TiNiCoFeCr = Ti: 38.79%-Ni: 17.75%-Fe: 16.42%-Co: 16.02%-Cr: 11.02% | Unassigned = Ti: 24.91%-Ni: 21.09%-Fe: 20.34%-Co: 18.64%-Cr: 15.02%,1_CoTiFeNiCr : 18.40%|2_NiFeCoCrTi : 63.87%|Unassigned : 17.24%|3_NiCoTiFeCr : 0.50%,11.822,1117.4,215.22,4139.1,566.571,2058,70
EP3089A,1_600X,1_CoTiFeNiCr = Ti: 25.51%-Fe: 21.32%-Co: 21.1%-Ni: 18.56%-Cr: 13.51% | 2_NiFeCoCrTi = Ni: 24.47%-Fe: 21.97%-Co: 19.17%-Cr: 17.3%-Ti: 17.09% | 3_NiCoTiFeCr = Ni: 30.45%-Ti: 21.7%-Co: 18.47%-Fe: 17.22%-Cr: 12.16% | 4_FeCrCoNiTi = Fe: 25.3%-Cr: 23.59%-Co: 19.39%-Ni: 15.9%-Ti: 15.82% | 5_TiNiCoFeCr = Ti: 38.79%-Ni: 17.75%-Fe: 16.42%-Co: 16.02%-Cr: 11.02% | Unassigned = Ti: 24.91%-Ni: 21.09%-Fe: 20.34%-Co: 18.64%-Cr: 15.02%,1_CoTiFeNiCr : 17.07%|2_NiFeCoCrTi : 82.93%,11.404,1077.9,207.72,4045.6,561.512,2055,70
