Repository: giengeb1/ADAMaNT-HEA-indents

File: Indentation Results.csv (part 36 of 64)
Sample,Magnification,Compound Compositions,Indent Composition,Hardness,Hv,Modulus,Stiffness^2 / Load,Pmax,Hmax,Reporting Depth
EP3089A,1_600X,1_CoTiFeNiCr = Ti: 25.51%-Fe: 21.32%-Co: 21.1%-Ni: 18.56%-Cr: 13.51% | 2_NiFeCoCrTi = Ni: 24.47%-Fe: 21.97%-Co: 19.17%-Cr: 17.3%-Ti: 17.09% | 3_NiCoTiFeCr = Ni: 30.45%-Ti: 21.7%-Co: 18.47%-Fe: 17.22%-Cr: 12.16% | 4_FeCrCoNiTi = Fe: 25.3%-Cr: 23.59%-Co: 19.39%-Ni: 15.9%-Ti: 15.82% | 5_TiNiCoFeCr = Ti: 38.79%-Ni: 17.75%-Fe: 16.42%-Co: 16.02%-Cr: 11.02% | Unassigned = Ti: 24.91%-Ni: 21.09%-Fe: 20.34%-Co: 18.64%-Cr: 15.02%,1_CoTiFeNiCr : 33.33%|2_NiFeCoCrTi : 64.13%|Unassigned : 2.55%,5.384,508.9,148.78,4842.1,527.738,2052,69.9
EP3089A,1_600X,1_CoTiFeNiCr = Ti: 25.51%-Fe: 21.32%-Co: 21.1%-Ni: 18.56%-Cr: 13.51% | 2_NiFeCoCrTi = Ni: 24.47%-Fe: 21.97%-Co: 19.17%-Cr: 17.3%-Ti: 17.09% | 3_NiCoTiFeCr = Ni: 30.45%-Ti: 21.7%-Co: 18.47%-Fe: 17.22%-Cr: 12.16% | 4_FeCrCoNiTi = Fe: 25.3%-Cr: 23.59%-Co: 19.39%-Ni: 15.9%-Ti: 15.82% | 5_TiNiCoFeCr = Ti: 38.79%-Ni: 17.75%-Fe: 16.42%-Co: 16.02%-Cr: 11.02% | Unassigned = Ti: 24.91%-Ni: 21.09%-Fe: 20.34%-Co: 18.64%-Cr: 15.02%,1_CoTiFeNiCr : 37.93%|2_NiFeCoCrTi : 54.09%|Unassigned : 7.98%,11.343,1072.2,224.03,4609.8,545.15,2056,70
EP3089A,1_600X,1_CoTiFeNiCr = Ti: 25.51%-Fe: 21.32%-Co: 21.1%-Ni: 18.56%-Cr: 13.51% | 2_NiFeCoCrTi = Ni: 24.47%-Fe: 21.97%-Co: 19.17%-Cr: 17.3%-Ti: 17.09% | 3_NiCoTiFeCr = Ni: 30.45%-Ti: 21.7%-Co: 18.47%-Fe: 17.22%-Cr: 12.16% | 4_FeCrCoNiTi = Fe: 25.3%-Cr: 23.59%-Co: 19.39%-Ni: 15.9%-Ti: 15.82% | 5_TiNiCoFeCr = Ti: 38.79%-Ni: 17.75%-Fe: 16.42%-Co: 16.02%-Cr: 11.02% | Unassigned = Ti: 24.91%-Ni: 21.09%-Fe: 20.34%-Co: 18.64%-Cr: 15.02%,1_CoTiFeNiCr : 57.54%|2_NiFeCoCrTi : 38.32%|Unassigned : 3.41%|4_FeCrCoNiTi : 0.72%,7.76,733.5,148.67,3355,584.973,2083,69.9
EP3089A,1_600X,1_CoTiFeNiCr = Ti: 25.51%-Fe: 21.32%-Co: 21.1%-Ni: 18.56%-Cr: 13.51% | 2_NiFeCoCrTi = Ni: 24.47%-Fe: 21.97%-Co: 19.17%-Cr: 17.3%-Ti: 17.09% | 3_NiCoTiFeCr = Ni: 30.45%-Ti: 21.7%-Co: 18.47%-Fe: 17.22%-Cr: 12.16% | 4_FeCrCoNiTi = Fe: 25.3%-Cr: 23.59%-Co: 19.39%-Ni: 15.9%-Ti: 15.82% | 5_TiNiCoFeCr = Ti: 38.79%-Ni: 17.75%-Fe: 16.42%-Co: 16.02%-Cr: 11.02% | Unassigned = Ti: 24.91%-Ni: 21.09%-Fe: 20.34%-Co: 18.64%-Cr: 15.02%,,8.31,785.4,192.1,4868.9,570.098,2058,69.9
EP3089A,1_600X,1_CoTiFeNiCr = Ti: 25.51%-Fe: 21.32%-Co: 21.1%-Ni: 18.56%-Cr: 13.51% | 2_NiFeCoCrTi = Ni: 24.47%-Fe: 21.97%-Co: 19.17%-Cr: 17.3%-Ti: 17.09% | 3_NiCoTiFeCr = Ni: 30.45%-Ti: 21.7%-Co: 18.47%-Fe: 17.22%-Cr: 12.16% | 4_FeCrCoNiTi = Fe: 25.3%-Cr: 23.59%-Co: 19.39%-Ni: 15.9%-Ti: 15.82% | 5_TiNiCoFeCr = Ti: 38.79%-Ni: 17.75%-Fe: 16.42%-Co: 16.02%-Cr: 11.02% | Unassigned = Ti: 24.91%-Ni: 21.09%-Fe: 20.34%-Co: 18.64%-Cr: 15.02%,2_NiFeCoCrTi : 60.38%|4_FeCrCoNiTi : 5.11%|3_NiCoTiFeCr : 0.74%|1_CoTiFeNiCr : 33.64%|Unassigned : 0.12%,11.613,1097.7,205.08,3888.3,543.53,2043,70
EP3089A,1_600X,1_CoTiFeNiCr = Ti: 25.51%-Fe: 21.32%-Co: 21.1%-Ni: 18.56%-Cr: 13.51% | 2_NiFeCoCrTi = Ni: 24.47%-Fe: 21.97%-Co: 19.17%-Cr: 17.3%-Ti: 17.09% | 3_NiCoTiFeCr = Ni: 30.45%-Ti: 21.7%-Co: 18.47%-Fe: 17.22%-Cr: 12.16% | 4_FeCrCoNiTi = Fe: 25.3%-Cr: 23.59%-Co: 19.39%-Ni: 15.9%-Ti: 15.82% | 5_TiNiCoFeCr = Ti: 38.79%-Ni: 17.75%-Fe: 16.42%-Co: 16.02%-Cr: 11.02% | Unassigned = Ti: 24.91%-Ni: 21.09%-Fe: 20.34%-Co: 18.64%-Cr: 15.02%,2_NiFeCoCrTi : 79.89%|4_FeCrCoNiTi : 9.51%|Unassigned : 0.18%|1_CoTiFeNiCr : 10.42%,14.041,1327.1,207.37,3276.2,558.026,2057,69.8
EP3089A,1_600X,1_CoTiFeNiCr = Ti: 25.51%-Fe: 21.32%-Co: 21.1%-Ni: 18.56%-Cr: 13.51% | 2_NiFeCoCrTi = Ni: 24.47%-Fe: 21.97%-Co: 19.17%-Cr: 17.3%-Ti: 17.09% | 3_NiCoTiFeCr = Ni: 30.45%-Ti: 21.7%-Co: 18.47%-Fe: 17.22%-Cr: 12.16% | 4_FeCrCoNiTi = Fe: 25.3%-Cr: 23.59%-Co: 19.39%-Ni: 15.9%-Ti: 15.82% | 5_TiNiCoFeCr = Ti: 38.79%-Ni: 17.75%-Fe: 16.42%-Co: 16.02%-Cr: 11.02% | Unassigned = Ti: 24.91%-Ni: 21.09%-Fe: 20.34%-Co: 18.64%-Cr: 15.02%,2_NiFeCoCrTi : 75.33%|4_FeCrCoNiTi : 0.74%|1_CoTiFeNiCr : 22.51%|3_NiCoTiFeCr : 1.41%,10.304,974,194.86,4022.2,579.604,2057,70.1
EP3089A,1_600X,1_CoTiFeNiCr = Ti: 25.51%-Fe: 21.32%-Co: 21.1%-Ni: 18.56%-Cr: 13.51% | 2_NiFeCoCrTi = Ni: 24.47%-Fe: 21.97%-Co: 19.17%-Cr: 17.3%-Ti: 17.09% | 3_NiCoTiFeCr = Ni: 30.45%-Ti: 21.7%-Co: 18.47%-Fe: 17.22%-Cr: 12.16% | 4_FeCrCoNiTi = Fe: 25.3%-Cr: 23.59%-Co: 19.39%-Ni: 15.9%-Ti: 15.82% | 5_TiNiCoFeCr = Ti: 38.79%-Ni: 17.75%-Fe: 16.42%-Co: 16.02%-Cr: 11.02% | Unassigned = Ti: 24.91%-Ni: 21.09%-Fe: 20.34%-Co: 18.64%-Cr: 15.02%,Unassigned : 23.57%|1_CoTiFeNiCr : 22.39%|2_NiFeCoCrTi : 49.06%|4_FeCrCoNiTi : 1.43%|5_TiNiCoFeCr : 2.16%|3_NiCoTiFeCr : 1.39%,6.938,655.8,175.77,5014.3,552.11,2055,69.8
EP3089A,1_600X,1_CoTiFeNiCr = Ti: 25.51%-Fe: 21.32%-Co: 21.1%-Ni: 18.56%-Cr: 13.51% | 2_NiFeCoCrTi = Ni: 24.47%-Fe: 21.97%-Co: 19.17%-Cr: 17.3%-Ti: 17.09% | 3_NiCoTiFeCr = Ni: 30.45%-Ti: 21.7%-Co: 18.47%-Fe: 17.22%-Cr: 12.16% | 4_FeCrCoNiTi = Fe: 25.3%-Cr: 23.59%-Co: 19.39%-Ni: 15.9%-Ti: 15.82% | 5_TiNiCoFeCr = Ti: 38.79%-Ni: 17.75%-Fe: 16.42%-Co: 16.02%-Cr: 11.02% | Unassigned = Ti: 24.91%-Ni: 21.09%-Fe: 20.34%-Co: 18.64%-Cr: 15.02%,1_CoTiFeNiCr : 39.60%|2_NiFeCoCrTi : 52.15%|4_FeCrCoNiTi : 3.25%|3_NiCoTiFeCr : 3.56%|Unassigned : 1.44%,10.493,991.8,197.97,4056.7,561.325,2057,69.8
EP3089A,1_600X,1_CoTiFeNiCr = Ti: 25.51%-Fe: 21.32%-Co: 21.1%-Ni: 18.56%-Cr: 13.51% | 2_NiFeCoCrTi = Ni: 24.47%-Fe: 21.97%-Co: 19.17%-Cr: 17.3%-Ti: 17.09% | 3_NiCoTiFeCr = Ni: 30.45%-Ti: 21.7%-Co: 18.47%-Fe: 17.22%-Cr: 12.16% | 4_FeCrCoNiTi = Fe: 25.3%-Cr: 23.59%-Co: 19.39%-Ni: 15.9%-Ti: 15.82% | 5_TiNiCoFeCr = Ti: 38.79%-Ni: 17.75%-Fe: 16.42%-Co: 16.02%-Cr: 11.02% | Unassigned = Ti: 24.91%-Ni: 21.09%-Fe: 20.34%-Co: 18.64%-Cr: 15.02%,1_CoTiFeNiCr : 70.34%|3_NiCoTiFeCr : 6.80%|2_NiFeCoCrTi : 22.86%,14.402,1361.3,214.75,3384.9,565.811,2056,69.9
EP3089A,1_600X,1_CoTiFeNiCr = Ti: 25.51%-Fe: 21.32%-Co: 21.1%-Ni: 18.56%-Cr: 13.51% | 2_NiFeCoCrTi = Ni: 24.47%-Fe: 21.97%-Co: 19.17%-Cr: 17.3%-Ti: 17.09% | 3_NiCoTiFeCr = Ni: 30.45%-Ti: 21.7%-Co: 18.47%-Fe: 17.22%-Cr: 12.16% | 4_FeCrCoNiTi = Fe: 25.3%-Cr: 23.59%-Co: 19.39%-Ni: 15.9%-Ti: 15.82% | 5_TiNiCoFeCr = Ti: 38.79%-Ni: 17.75%-Fe: 16.42%-Co: 16.02%-Cr: 11.02% | Unassigned = Ti: 24.91%-Ni: 21.09%-Fe: 20.34%-Co: 18.64%-Cr: 15.02%,2_NiFeCoCrTi : 55.09%|1_CoTiFeNiCr : 38.60%|Unassigned : 4.17%|4_FeCrCoNiTi : 2.14%,10.448,987.5,178.58,3421.1,569.987,2057,69.5
EP3089A,1_600X,1_CoTiFeNiCr = Ti: 25.51%-Fe: 21.32%-Co: 21.1%-Ni: 18.56%-Cr: 13.51% | 2_NiFeCoCrTi = Ni: 24.47%-Fe: 21.97%-Co: 19.17%-Cr: 17.3%-Ti: 17.09% | 3_NiCoTiFeCr = Ni: 30.45%-Ti: 21.7%-Co: 18.47%-Fe: 17.22%-Cr: 12.16% | 4_FeCrCoNiTi = Fe: 25.3%-Cr: 23.59%-Co: 19.39%-Ni: 15.9%-Ti: 15.82% | 5_TiNiCoFeCr = Ti: 38.79%-Ni: 17.75%-Fe: 16.42%-Co: 16.02%-Cr: 11.02% | Unassigned = Ti: 24.91%-Ni: 21.09%-Fe: 20.34%-Co: 18.64%-Cr: 15.02%,2_NiFeCoCrTi : 42.09%|Unassigned : 2.99%|1_CoTiFeNiCr : 52.04%|3_NiCoTiFeCr : 2.87%,9.049,855.3,209.77,5182,574.537,2059,69.8
EP3089A,1_600X,1_CoTiFeNiCr = Ti: 25.51%-Fe: 21.32%-Co: 21.1%-Ni: 18.56%-Cr: 13.51% | 2_NiFeCoCrTi = Ni: 24.47%-Fe: 21.97%-Co: 19.17%-Cr: 17.3%-Ti: 17.09% | 3_NiCoTiFeCr = Ni: 30.45%-Ti: 21.7%-Co: 18.47%-Fe: 17.22%-Cr: 12.16% | 4_FeCrCoNiTi = Fe: 25.3%-Cr: 23.59%-Co: 19.39%-Ni: 15.9%-Ti: 15.82% | 5_TiNiCoFeCr = Ti: 38.79%-Ni: 17.75%-Fe: 16.42%-Co: 16.02%-Cr: 11.02% | Unassigned = Ti: 24.91%-Ni: 21.09%-Fe: 20.34%-Co: 18.64%-Cr: 15.02%,1_CoTiFeNiCr : 63.82%|2_NiFeCoCrTi : 27.25%|4_FeCrCoNiTi : 0.47%|Unassigned : 0.71%|3_NiCoTiFeCr : 7.74%,13.767,1301.2,212.19,3471.7,563.512,2058,69.9
EP3089A,1_600X,1_CoTiFeNiCr = Ti: 25.51%-Fe: 21.32%-Co: 21.1%-Ni: 18.56%-Cr: 13.51% | 2_NiFeCoCrTi = Ni: 24.47%-Fe: 21.97%-Co: 19.17%-Cr: 17.3%-Ti: 17.09% | 3_NiCoTiFeCr = Ni: 30.45%-Ti: 21.7%-Co: 18.47%-Fe: 17.22%-Cr: 12.16% | 4_FeCrCoNiTi = Fe: 25.3%-Cr: 23.59%-Co: 19.39%-Ni: 15.9%-Ti: 15.82% | 5_TiNiCoFeCr = Ti: 38.79%-Ni: 17.75%-Fe: 16.42%-Co: 16.02%-Cr: 11.02% | Unassigned = Ti: 24.91%-Ni: 21.09%-Fe: 20.34%-Co: 18.64%-Cr: 15.02%,,9.672,914.2,224.12,5410.8,564.506,2058,70
EP3089A,1_600X,1_CoTiFeNiCr = Ti: 25.51%-Fe: 21.32%-Co: 21.1%-Ni: 18.56%-Cr: 13.51% | 2_NiFeCoCrTi = Ni: 24.47%-Fe: 21.97%-Co: 19.17%-Cr: 17.3%-Ti: 17.09% | 3_NiCoTiFeCr = Ni: 30.45%-Ti: 21.7%-Co: 18.47%-Fe: 17.22%-Cr: 12.16% | 4_FeCrCoNiTi = Fe: 25.3%-Cr: 23.59%-Co: 19.39%-Ni: 15.9%-Ti: 15.82% | 5_TiNiCoFeCr = Ti: 38.79%-Ni: 17.75%-Fe: 16.42%-Co: 16.02%-Cr: 11.02% | Unassigned = Ti: 24.91%-Ni: 21.09%-Fe: 20.34%-Co: 18.64%-Cr: 15.02%,1_CoTiFeNiCr : 68.66%|2_NiFeCoCrTi : 15.13%|4_FeCrCoNiTi : 8.86%|Unassigned : 7.35%,11.377,1075.4,188.09,3431.6,576.433,2059,69.9
EP3089A,1_600X,1_CoTiFeNiCr = Ti: 25.51%-Fe: 21.32%-Co: 21.1%-Ni: 18.56%-Cr: 13.51% | 2_NiFeCoCrTi = Ni: 24.47%-Fe: 21.97%-Co: 19.17%-Cr: 17.3%-Ti: 17.09% | 3_NiCoTiFeCr = Ni: 30.45%-Ti: 21.7%-Co: 18.47%-Fe: 17.22%-Cr: 12.16% | 4_FeCrCoNiTi = Fe: 25.3%-Cr: 23.59%-Co: 19.39%-Ni: 15.9%-Ti: 15.82% | 5_TiNiCoFeCr = Ti: 38.79%-Ni: 17.75%-Fe: 16.42%-Co: 16.02%-Cr: 11.02% | Unassigned = Ti: 24.91%-Ni: 21.09%-Fe: 20.34%-Co: 18.64%-Cr: 15.02%,1_CoTiFeNiCr : 58.86%|Unassigned : 1.10%|2_NiFeCoCrTi : 35.88%|4_FeCrCoNiTi : 0.57%|3_NiCoTiFeCr : 3.58%,10.236,967.5,177.97,3471.4,577.27,2073,70.3
EP3089A,1_600X,1_CoTiFeNiCr = Ti: 25.51%-Fe: 21.32%-Co: 21.1%-Ni: 18.56%-Cr: 13.51% | 2_NiFeCoCrTi = Ni: 24.47%-Fe: 21.97%-Co: 19.17%-Cr: 17.3%-Ti: 17.09% | 3_NiCoTiFeCr = Ni: 30.45%-Ti: 21.7%-Co: 18.47%-Fe: 17.22%-Cr: 12.16% | 4_FeCrCoNiTi = Fe: 25.3%-Cr: 23.59%-Co: 19.39%-Ni: 15.9%-Ti: 15.82% | 5_TiNiCoFeCr = Ti: 38.79%-Ni: 17.75%-Fe: 16.42%-Co: 16.02%-Cr: 11.02% | Unassigned = Ti: 24.91%-Ni: 21.09%-Fe: 20.34%-Co: 18.64%-Cr: 15.02%,2_NiFeCoCrTi : 83.41%|1_CoTiFeNiCr : 13.70%|3_NiCoTiFeCr : 2.88%|4_FeCrCoNiTi : 0.02%,10.472,989.8,220.14,4850.9,580.486,2057,70.1
EP3089A,1_600X,1_CoTiFeNiCr = Ti: 25.51%-Fe: 21.32%-Co: 21.1%-Ni: 18.56%-Cr: 13.51% | 2_NiFeCoCrTi = Ni: 24.47%-Fe: 21.97%-Co: 19.17%-Cr: 17.3%-Ti: 17.09% | 3_NiCoTiFeCr = Ni: 30.45%-Ti: 21.7%-Co: 18.47%-Fe: 17.22%-Cr: 12.16% | 4_FeCrCoNiTi = Fe: 25.3%-Cr: 23.59%-Co: 19.39%-Ni: 15.9%-Ti: 15.82% | 5_TiNiCoFeCr = Ti: 38.79%-Ni: 17.75%-Fe: 16.42%-Co: 16.02%-Cr: 11.02% | Unassigned = Ti: 24.91%-Ni: 21.09%-Fe: 20.34%-Co: 18.64%-Cr: 15.02%,2_NiFeCoCrTi : 61.70%|Unassigned : 0.84%|1_CoTiFeNiCr : 31.05%|4_FeCrCoNiTi : 6.41%,7.988,755,142.82,3037.1,557.183,2057,70.1
EP3089A,1_600X,1_CoTiFeNiCr = Ti: 25.51%-Fe: 21.32%-Co: 21.1%-Ni: 18.56%-Cr: 13.51% | 2_NiFeCoCrTi = Ni: 24.47%-Fe: 21.97%-Co: 19.17%-Cr: 17.3%-Ti: 17.09% | 3_NiCoTiFeCr = Ni: 30.45%-Ti: 21.7%-Co: 18.47%-Fe: 17.22%-Cr: 12.16% | 4_FeCrCoNiTi = Fe: 25.3%-Cr: 23.59%-Co: 19.39%-Ni: 15.9%-Ti: 15.82% | 5_TiNiCoFeCr = Ti: 38.79%-Ni: 17.75%-Fe: 16.42%-Co: 16.02%-Cr: 11.02% | Unassigned = Ti: 24.91%-Ni: 21.09%-Fe: 20.34%-Co: 18.64%-Cr: 15.02%,1_CoTiFeNiCr : 60.21%|2_NiFeCoCrTi : 38.65%|4_FeCrCoNiTi : 0.79%|Unassigned : 0.35%,2.496,235.9,105.14,5623.4,543.534,2055,70.3
EP3089A,1_600X,1_CoTiFeNiCr = Ti: 25.51%-Fe: 21.32%-Co: 21.1%-Ni: 18.56%-Cr: 13.51% | 2_NiFeCoCrTi = Ni: 24.47%-Fe: 21.97%-Co: 19.17%-Cr: 17.3%-Ti: 17.09% | 3_NiCoTiFeCr = Ni: 30.45%-Ti: 21.7%-Co: 18.47%-Fe: 17.22%-Cr: 12.16% | 4_FeCrCoNiTi = Fe: 25.3%-Cr: 23.59%-Co: 19.39%-Ni: 15.9%-Ti: 15.82% | 5_TiNiCoFeCr = Ti: 38.79%-Ni: 17.75%-Fe: 16.42%-Co: 16.02%-Cr: 11.02% | Unassigned = Ti: 24.91%-Ni: 21.09%-Fe: 20.34%-Co: 18.64%-Cr: 15.02%,1_CoTiFeNiCr : 48.78%|2_NiFeCoCrTi : 47.46%|4_FeCrCoNiTi : 3.05%|Unassigned : 0.72%,9.071,857.4,166.46,3492.8,574.929,2058,69.9
EP3089A,1_600X,1_CoTiFeNiCr = Ti: 25.51%-Fe: 21.32%-Co: 21.1%-Ni: 18.56%-Cr: 13.51% | 2_NiFeCoCrTi = Ni: 24.47%-Fe: 21.97%-Co: 19.17%-Cr: 17.3%-Ti: 17.09% | 3_NiCoTiFeCr = Ni: 30.45%-Ti: 21.7%-Co: 18.47%-Fe: 17.22%-Cr: 12.16% | 4_FeCrCoNiTi = Fe: 25.3%-Cr: 23.59%-Co: 19.39%-Ni: 15.9%-Ti: 15.82% | 5_TiNiCoFeCr = Ti: 38.79%-Ni: 17.75%-Fe: 16.42%-Co: 16.02%-Cr: 11.02% | Unassigned = Ti: 24.91%-Ni: 21.09%-Fe: 20.34%-Co: 18.64%-Cr: 15.02%,1_CoTiFeNiCr : 25.99%|2_NiFeCoCrTi : 69.85%|3_NiCoTiFeCr : 1.95%|Unassigned : 2.21%,8.648,817.4,201.76,5081.5,559.406,2057,70.3
EP3089A,1_600X,1_CoTiFeNiCr = Ti: 25.51%-Fe: 21.32%-Co: 21.1%-Ni: 18.56%-Cr: 13.51% | 2_NiFeCoCrTi = Ni: 24.47%-Fe: 21.97%-Co: 19.17%-Cr: 17.3%-Ti: 17.09% | 3_NiCoTiFeCr = Ni: 30.45%-Ti: 21.7%-Co: 18.47%-Fe: 17.22%-Cr: 12.16% | 4_FeCrCoNiTi = Fe: 25.3%-Cr: 23.59%-Co: 19.39%-Ni: 15.9%-Ti: 15.82% | 5_TiNiCoFeCr = Ti: 38.79%-Ni: 17.75%-Fe: 16.42%-Co: 16.02%-Cr: 11.02% | Unassigned = Ti: 24.91%-Ni: 21.09%-Fe: 20.34%-Co: 18.64%-Cr: 15.02%,1_CoTiFeNiCr : 40.98%|2_NiFeCoCrTi : 38.79%|3_NiCoTiFeCr : 3.60%|Unassigned : 16.62%,9.818,928,214.32,4949.9,558.386,2056,69.9
EP3089A,1_600X,1_CoTiFeNiCr = Ti: 25.51%-Fe: 21.32%-Co: 21.1%-Ni: 18.56%-Cr: 13.51% | 2_NiFeCoCrTi = Ni: 24.47%-Fe: 21.97%-Co: 19.17%-Cr: 17.3%-Ti: 17.09% | 3_NiCoTiFeCr = Ni: 30.45%-Ti: 21.7%-Co: 18.47%-Fe: 17.22%-Cr: 12.16% | 4_FeCrCoNiTi = Fe: 25.3%-Cr: 23.59%-Co: 19.39%-Ni: 15.9%-Ti: 15.82% | 5_TiNiCoFeCr = Ti: 38.79%-Ni: 17.75%-Fe: 16.42%-Co: 16.02%-Cr: 11.02% | Unassigned = Ti: 24.91%-Ni: 21.09%-Fe: 20.34%-Co: 18.64%-Cr: 15.02%,1_CoTiFeNiCr : 22.76%|2_NiFeCoCrTi : 72.17%|Unassigned : 2.23%|4_FeCrCoNiTi : 2.15%|3_NiCoTiFeCr : 0.69%,6.488,613.2,133.03,3298.6,577.246,2087,70.3
EP3089A,1_600X,1_CoTiFeNiCr = Ti: 25.51%-Fe: 21.32%-Co: 21.1%-Ni: 18.56%-Cr: 13.51% | 2_NiFeCoCrTi = Ni: 24.47%-Fe: 21.97%-Co: 19.17%-Cr: 17.3%-Ti: 17.09% | 3_NiCoTiFeCr = Ni: 30.45%-Ti: 21.7%-Co: 18.47%-Fe: 17.22%-Cr: 12.16% | 4_FeCrCoNiTi = Fe: 25.3%-Cr: 23.59%-Co: 19.39%-Ni: 15.9%-Ti: 15.82% | 5_TiNiCoFeCr = Ti: 38.79%-Ni: 17.75%-Fe: 16.42%-Co: 16.02%-Cr: 11.02% | Unassigned = Ti: 24.91%-Ni: 21.09%-Fe: 20.34%-Co: 18.64%-Cr: 15.02%,,12.666,1197.2,207.08,3625.7,571.369,2056,70.6
EP3089A,1_600X,1_CoTiFeNiCr = Ti: 25.51%-Fe: 21.32%-Co: 21.1%-Ni: 18.56%-Cr: 13.51% | 2_NiFeCoCrTi = Ni: 24.47%-Fe: 21.97%-Co: 19.17%-Cr: 17.3%-Ti: 17.09% | 3_NiCoTiFeCr = Ni: 30.45%-Ti: 21.7%-Co: 18.47%-Fe: 17.22%-Cr: 12.16% | 4_FeCrCoNiTi = Fe: 25.3%-Cr: 23.59%-Co: 19.39%-Ni: 15.9%-Ti: 15.82% | 5_TiNiCoFeCr = Ti: 38.79%-Ni: 17.75%-Fe: 16.42%-Co: 16.02%-Cr: 11.02% | Unassigned = Ti: 24.91%-Ni: 21.09%-Fe: 20.34%-Co: 18.64%-Cr: 15.02%,2_NiFeCoCrTi : 6.66%|1_CoTiFeNiCr : 91.22%|3_NiCoTiFeCr : 1.42%|Unassigned : 0.71%,11.841,1119.2,196.34,3544.8,541.578,2057,69.9
EP3089A,1_600X,1_CoTiFeNiCr = Ti: 25.51%-Fe: 21.32%-Co: 21.1%-Ni: 18.56%-Cr: 13.51% | 2_NiFeCoCrTi = Ni: 24.47%-Fe: 21.97%-Co: 19.17%-Cr: 17.3%-Ti: 17.09% | 3_NiCoTiFeCr = Ni: 30.45%-Ti: 21.7%-Co: 18.47%-Fe: 17.22%-Cr: 12.16% | 4_FeCrCoNiTi = Fe: 25.3%-Cr: 23.59%-Co: 19.39%-Ni: 15.9%-Ti: 15.82% | 5_TiNiCoFeCr = Ti: 38.79%-Ni: 17.75%-Fe: 16.42%-Co: 16.02%-Cr: 11.02% | Unassigned = Ti: 24.91%-Ni: 21.09%-Fe: 20.34%-Co: 18.64%-Cr: 15.02%,3_NiCoTiFeCr : 0.12%|2_NiFeCoCrTi : 34.97%|1_CoTiFeNiCr : 57.35%|4_FeCrCoNiTi : 7.56%,9.169,866.7,171.01,3619.3,544.786,2055,69.4
EP3089A,1_600X,1_CoTiFeNiCr = Ti: 25.51%-Fe: 21.32%-Co: 21.1%-Ni: 18.56%-Cr: 13.51% | 2_NiFeCoCrTi = Ni: 24.47%-Fe: 21.97%-Co: 19.17%-Cr: 17.3%-Ti: 17.09% | 3_NiCoTiFeCr = Ni: 30.45%-Ti: 21.7%-Co: 18.47%-Fe: 17.22%-Cr: 12.16% | 4_FeCrCoNiTi = Fe: 25.3%-Cr: 23.59%-Co: 19.39%-Ni: 15.9%-Ti: 15.82% | 5_TiNiCoFeCr = Ti: 38.79%-Ni: 17.75%-Fe: 16.42%-Co: 16.02%-Cr: 11.02% | Unassigned = Ti: 24.91%-Ni: 21.09%-Fe: 20.34%-Co: 18.64%-Cr: 15.02%,2_NiFeCoCrTi : 30.14%|1_CoTiFeNiCr : 58.70%|Unassigned : 11.16%,7.202,680.8,178.72,4969.5,572.191,2061,70.1
EP3089A,1_600X,1_CoTiFeNiCr = Ti: 25.51%-Fe: 21.32%-Co: 21.1%-Ni: 18.56%-Cr: 13.51% | 2_NiFeCoCrTi = Ni: 24.47%-Fe: 21.97%-Co: 19.17%-Cr: 17.3%-Ti: 17.09% | 3_NiCoTiFeCr = Ni: 30.45%-Ti: 21.7%-Co: 18.47%-Fe: 17.22%-Cr: 12.16% | 4_FeCrCoNiTi = Fe: 25.3%-Cr: 23.59%-Co: 19.39%-Ni: 15.9%-Ti: 15.82% | 5_TiNiCoFeCr = Ti: 38.79%-Ni: 17.75%-Fe: 16.42%-Co: 16.02%-Cr: 11.02% | Unassigned = Ti: 24.91%-Ni: 21.09%-Fe: 20.34%-Co: 18.64%-Cr: 15.02%,3_NiCoTiFeCr : 2.14%|2_NiFeCoCrTi : 55.33%|1_CoTiFeNiCr : 39.17%|Unassigned : 0.49%|4_FeCrCoNiTi : 2.87%,8.847,836.2,188.05,4411.5,558.031,2055,70.1
EP3089A,1_600X,1_CoTiFeNiCr = Ti: 25.51%-Fe: 21.32%-Co: 21.1%-Ni: 18.56%-Cr: 13.51% | 2_NiFeCoCrTi = Ni: 24.47%-Fe: 21.97%-Co: 19.17%-Cr: 17.3%-Ti: 17.09% | 3_NiCoTiFeCr = Ni: 30.45%-Ti: 21.7%-Co: 18.47%-Fe: 17.22%-Cr: 12.16% | 4_FeCrCoNiTi = Fe: 25.3%-Cr: 23.59%-Co: 19.39%-Ni: 15.9%-Ti: 15.82% | 5_TiNiCoFeCr = Ti: 38.79%-Ni: 17.75%-Fe: 16.42%-Co: 16.02%-Cr: 11.02% | Unassigned = Ti: 24.91%-Ni: 21.09%-Fe: 20.34%-Co: 18.64%-Cr: 15.02%,1_CoTiFeNiCr : 66.91%|2_NiFeCoCrTi : 27.81%|3_NiCoTiFeCr : 3.87%|Unassigned : 1.41%,8.308,785.3,150.71,3209.5,571.771,2056,69.9
EP3089A,1_600X,1_CoTiFeNiCr = Ti: 25.51%-Fe: 21.32%-Co: 21.1%-Ni: 18.56%-Cr: 13.51% | 2_NiFeCoCrTi = Ni: 24.47%-Fe: 21.97%-Co: 19.17%-Cr: 17.3%-Ti: 17.09% | 3_NiCoTiFeCr = Ni: 30.45%-Ti: 21.7%-Co: 18.47%-Fe: 17.22%-Cr: 12.16% | 4_FeCrCoNiTi = Fe: 25.3%-Cr: 23.59%-Co: 19.39%-Ni: 15.9%-Ti: 15.82% | 5_TiNiCoFeCr = Ti: 38.79%-Ni: 17.75%-Fe: 16.42%-Co: 16.02%-Cr: 11.02% | Unassigned = Ti: 24.91%-Ni: 21.09%-Fe: 20.34%-Co: 18.64%-Cr: 15.02%,1_CoTiFeNiCr : 69.02%|2_NiFeCoCrTi : 24.81%|4_FeCrCoNiTi : 5.45%|Unassigned : 0.72%,13.848,1308.9,208.78,3359.5,553.276,2056,69.8
EP3089A,1_600X,1_CoTiFeNiCr = Ti: 25.51%-Fe: 21.32%-Co: 21.1%-Ni: 18.56%-Cr: 13.51% | 2_NiFeCoCrTi = Ni: 24.47%-Fe: 21.97%-Co: 19.17%-Cr: 17.3%-Ti: 17.09% | 3_NiCoTiFeCr = Ni: 30.45%-Ti: 21.7%-Co: 18.47%-Fe: 17.22%-Cr: 12.16% | 4_FeCrCoNiTi = Fe: 25.3%-Cr: 23.59%-Co: 19.39%-Ni: 15.9%-Ti: 15.82% | 5_TiNiCoFeCr = Ti: 38.79%-Ni: 17.75%-Fe: 16.42%-Co: 16.02%-Cr: 11.02% | Unassigned = Ti: 24.91%-Ni: 21.09%-Fe: 20.34%-Co: 18.64%-Cr: 15.02%,2_NiFeCoCrTi : 14.18%|4_FeCrCoNiTi : 1.04%|1_CoTiFeNiCr : 81.92%|Unassigned : 2.86%,10.562,998.3,179.65,3418.8,569.507,2058,69.8
EP3089A,1_600X,1_CoTiFeNiCr = Ti: 25.51%-Fe: 21.32%-Co: 21.1%-Ni: 18.56%-Cr: 13.51% | 2_NiFeCoCrTi = Ni: 24.47%-Fe: 21.97%-Co: 19.17%-Cr: 17.3%-Ti: 17.09% | 3_NiCoTiFeCr = Ni: 30.45%-Ti: 21.7%-Co: 18.47%-Fe: 17.22%-Cr: 12.16% | 4_FeCrCoNiTi = Fe: 25.3%-Cr: 23.59%-Co: 19.39%-Ni: 15.9%-Ti: 15.82% | 5_TiNiCoFeCr = Ti: 38.79%-Ni: 17.75%-Fe: 16.42%-Co: 16.02%-Cr: 11.02% | Unassigned = Ti: 24.91%-Ni: 21.09%-Fe: 20.34%-Co: 18.64%-Cr: 15.02%,2_NiFeCoCrTi : 57.23%|3_NiCoTiFeCr : 0.24%|1_CoTiFeNiCr : 35.35%|4_FeCrCoNiTi : 7.19%,13.477,1273.9,203.54,3309,563.518,2055,70.2
EP3089A,1_600X,1_CoTiFeNiCr = Ti: 25.51%-Fe: 21.32%-Co: 21.1%-Ni: 18.56%-Cr: 13.51% | 2_NiFeCoCrTi = Ni: 24.47%-Fe: 21.97%-Co: 19.17%-Cr: 17.3%-Ti: 17.09% | 3_NiCoTiFeCr = Ni: 30.45%-Ti: 21.7%-Co: 18.47%-Fe: 17.22%-Cr: 12.16% | 4_FeCrCoNiTi = Fe: 25.3%-Cr: 23.59%-Co: 19.39%-Ni: 15.9%-Ti: 15.82% | 5_TiNiCoFeCr = Ti: 38.79%-Ni: 17.75%-Fe: 16.42%-Co: 16.02%-Cr: 11.02% | Unassigned = Ti: 24.91%-Ni: 21.09%-Fe: 20.34%-Co: 18.64%-Cr: 15.02%,1_CoTiFeNiCr : 37.73%|Unassigned : 5.44%|2_NiFeCoCrTi : 49.78%|4_FeCrCoNiTi : 5.06%|3_NiCoTiFeCr : 1.99%,13.835,1307.7,202.74,3201.8,580.428,2060,69.7
EP3089A,1_600X,1_CoTiFeNiCr = Ti: 25.51%-Fe: 21.32%-Co: 21.1%-Ni: 18.56%-Cr: 13.51% | 2_NiFeCoCrTi = Ni: 24.47%-Fe: 21.97%-Co: 19.17%-Cr: 17.3%-Ti: 17.09% | 3_NiCoTiFeCr = Ni: 30.45%-Ti: 21.7%-Co: 18.47%-Fe: 17.22%-Cr: 12.16% | 4_FeCrCoNiTi = Fe: 25.3%-Cr: 23.59%-Co: 19.39%-Ni: 15.9%-Ti: 15.82% | 5_TiNiCoFeCr = Ti: 38.79%-Ni: 17.75%-Fe: 16.42%-Co: 16.02%-Cr: 11.02% | Unassigned = Ti: 24.91%-Ni: 21.09%-Fe: 20.34%-Co: 18.64%-Cr: 15.02%,,11.005,1040.2,179.29,3270,567.795,2056,69.5
EP3089A,2_1750X,1_NiCoTiFeCr = Ti: 23.07%-Ni: 22.12%-Fe: 19.71%-Co: 19.61%-Cr: 15.49% | 2 CrFeCoNiTi = Cr: 26.1%-Fe: 23.95%-Co: 18.61%-Ti: 15.71%-Ni: 15.63% | 3_NiCoFeTiCr = Ni: 35.06%-Ti: 18.35%-Co: 17.84%-Fe: 15.95%-Cr: 12.8% | 4_TiNiCoFeCr = Ti: 43.99%-Ni: 19.4%-Co: 13.69%-Fe: 12.97%-Cr: 10.55% | Unassigned = Ti: 23.45%-Ni: 20.32%-Fe: 20.08%-Co: 18.98%-Cr: 17.16%,,14.766,1395.7,223.49,3526.9,51.106,511,69.8
EP3089A,2_1750X,1_NiCoTiFeCr = Ti: 23.07%-Ni: 22.12%-Fe: 19.71%-Co: 19.61%-Cr: 15.49% | 2 CrFeCoNiTi = Cr: 26.1%-Fe: 23.95%-Co: 18.61%-Ti: 15.71%-Ni: 15.63% | 3_NiCoFeTiCr = Ni: 35.06%-Ti: 18.35%-Co: 17.84%-Fe: 15.95%-Cr: 12.8% | 4_TiNiCoFeCr = Ti: 43.99%-Ni: 19.4%-Co: 13.69%-Fe: 12.97%-Cr: 10.55% | Unassigned = Ti: 23.45%-Ni: 20.32%-Fe: 20.08%-Co: 18.98%-Cr: 17.16%,,13.587,1284.3,189.84,2918.7,51.015,511,69.9
EP3089A,2_1750X,1_NiCoTiFeCr = Ti: 23.07%-Ni: 22.12%-Fe: 19.71%-Co: 19.61%-Cr: 15.49% | 2 CrFeCoNiTi = Cr: 26.1%-Fe: 23.95%-Co: 18.61%-Ti: 15.71%-Ni: 15.63% | 3_NiCoFeTiCr = Ni: 35.06%-Ti: 18.35%-Co: 17.84%-Fe: 15.95%-Cr: 12.8% | 4_TiNiCoFeCr = Ti: 43.99%-Ni: 19.4%-Co: 13.69%-Fe: 12.97%-Cr: 10.55% | Unassigned = Ti: 23.45%-Ni: 20.32%-Fe: 20.08%-Co: 18.98%-Cr: 17.16%,,11.615,1097.9,203.93,3851.3,45.508,509,70.1
EP3089A,2_1750X,1_NiCoTiFeCr = Ti: 23.07%-Ni: 22.12%-Fe: 19.71%-Co: 19.61%-Cr: 15.49% | 2 CrFeCoNiTi = Cr: 26.1%-Fe: 23.95%-Co: 18.61%-Ti: 15.71%-Ni: 15.63% | 3_NiCoFeTiCr = Ni: 35.06%-Ti: 18.35%-Co: 17.84%-Fe: 15.95%-Cr: 12.8% | 4_TiNiCoFeCr = Ti: 43.99%-Ni: 19.4%-Co: 13.69%-Fe: 12.97%-Cr: 10.55% | Unassigned = Ti: 23.45%-Ni: 20.32%-Fe: 20.08%-Co: 18.98%-Cr: 17.16%,,11.506,1087.5,180.04,3150,50.237,511,69.8
EP3089A,2_1750X,1_NiCoTiFeCr = Ti: 23.07%-Ni: 22.12%-Fe: 19.71%-Co: 19.61%-Cr: 15.49% | 2 CrFeCoNiTi = Cr: 26.1%-Fe: 23.95%-Co: 18.61%-Ti: 15.71%-Ni: 15.63% | 3_NiCoFeTiCr = Ni: 35.06%-Ti: 18.35%-Co: 17.84%-Fe: 15.95%-Cr: 12.8% | 4_TiNiCoFeCr = Ti: 43.99%-Ni: 19.4%-Co: 13.69%-Fe: 12.97%-Cr: 10.55% | Unassigned = Ti: 23.45%-Ni: 20.32%-Fe: 20.08%-Co: 18.98%-Cr: 17.16%,,12.685,1199,204.74,3550.3,48.597,511,69.9
EP3089A,2_1750X,1_NiCoTiFeCr = Ti: 23.07%-Ni: 22.12%-Fe: 19.71%-Co: 19.61%-Cr: 15.49% | 2 CrFeCoNiTi = Cr: 26.1%-Fe: 23.95%-Co: 18.61%-Ti: 15.71%-Ni: 15.63% | 3_NiCoFeTiCr = Ni: 35.06%-Ti: 18.35%-Co: 17.84%-Fe: 15.95%-Cr: 12.8% | 4_TiNiCoFeCr = Ti: 43.99%-Ni: 19.4%-Co: 13.69%-Fe: 12.97%-Cr: 10.55% | Unassigned = Ti: 23.45%-Ni: 20.32%-Fe: 20.08%-Co: 18.98%-Cr: 17.16%,,10.213,965.3,182.06,3616.8,46.17,510,70.2
EP3089A,2_1750X,1_NiCoTiFeCr = Ti: 23.07%-Ni: 22.12%-Fe: 19.71%-Co: 19.61%-Cr: 15.49% | 2 CrFeCoNiTi = Cr: 26.1%-Fe: 23.95%-Co: 18.61%-Ti: 15.71%-Ni: 15.63% | 3_NiCoFeTiCr = Ni: 35.06%-Ti: 18.35%-Co: 17.84%-Fe: 15.95%-Cr: 12.8% | 4_TiNiCoFeCr = Ti: 43.99%-Ni: 19.4%-Co: 13.69%-Fe: 12.97%-Cr: 10.55% | Unassigned = Ti: 23.45%-Ni: 20.32%-Fe: 20.08%-Co: 18.98%-Cr: 17.16%,,9.042,854.6,171.08,3673.2,45.002,509,69.9
EP3089A,2_1750X,1_NiCoTiFeCr = Ti: 23.07%-Ni: 22.12%-Fe: 19.71%-Co: 19.61%-Cr: 15.49% | 2 CrFeCoNiTi = Cr: 26.1%-Fe: 23.95%-Co: 18.61%-Ti: 15.71%-Ni: 15.63% | 3_NiCoFeTiCr = Ni: 35.06%-Ti: 18.35%-Co: 17.84%-Fe: 15.95%-Cr: 12.8% | 4_TiNiCoFeCr = Ti: 43.99%-Ni: 19.4%-Co: 13.69%-Fe: 12.97%-Cr: 10.55% | Unassigned = Ti: 23.45%-Ni: 20.32%-Fe: 20.08%-Co: 18.98%-Cr: 17.16%,,15.206,1437.3,214.52,3200.9,48.811,510,69
EP3089A,2_1750X,1_NiCoTiFeCr = Ti: 23.07%-Ni: 22.12%-Fe: 19.71%-Co: 19.61%-Cr: 15.49% | 2 CrFeCoNiTi = Cr: 26.1%-Fe: 23.95%-Co: 18.61%-Ti: 15.71%-Ni: 15.63% | 3_NiCoFeTiCr = Ni: 35.06%-Ti: 18.35%-Co: 17.84%-Fe: 15.95%-Cr: 12.8% | 4_TiNiCoFeCr = Ti: 43.99%-Ni: 19.4%-Co: 13.69%-Fe: 12.97%-Cr: 10.55% | Unassigned = Ti: 23.45%-Ni: 20.32%-Fe: 20.08%-Co: 18.98%-Cr: 17.16%,,8.743,826.4,152.35,3107.4,45.254,511,69.9
EP3089A,2_1750X,1_NiCoTiFeCr = Ti: 23.07%-Ni: 22.12%-Fe: 19.71%-Co: 19.61%-Cr: 15.49% | 2 CrFeCoNiTi = Cr: 26.1%-Fe: 23.95%-Co: 18.61%-Ti: 15.71%-Ni: 15.63% | 3_NiCoFeTiCr = Ni: 35.06%-Ti: 18.35%-Co: 17.84%-Fe: 15.95%-Cr: 12.8% | 4_TiNiCoFeCr = Ti: 43.99%-Ni: 19.4%-Co: 13.69%-Fe: 12.97%-Cr: 10.55% | Unassigned = Ti: 23.45%-Ni: 20.32%-Fe: 20.08%-Co: 18.98%-Cr: 17.16%,,7.695,727.4,177.89,4614.1,43.901,509,70.1
EP3089A,2_1750X,1_NiCoTiFeCr = Ti: 23.07%-Ni: 22.12%-Fe: 19.71%-Co: 19.61%-Cr: 15.49% | 2 CrFeCoNiTi = Cr: 26.1%-Fe: 23.95%-Co: 18.61%-Ti: 15.71%-Ni: 15.63% | 3_NiCoFeTiCr = Ni: 35.06%-Ti: 18.35%-Co: 17.84%-Fe: 15.95%-Cr: 12.8% | 4_TiNiCoFeCr = Ti: 43.99%-Ni: 19.4%-Co: 13.69%-Fe: 12.97%-Cr: 10.55% | Unassigned = Ti: 23.45%-Ni: 20.32%-Fe: 20.08%-Co: 18.98%-Cr: 17.16%,,10.622,1004,176.18,3288.3,46.817,511,70.3
EP3089A,2_1750X,1_NiCoTiFeCr = Ti: 23.07%-Ni: 22.12%-Fe: 19.71%-Co: 19.61%-Cr: 15.49% | 2 CrFeCoNiTi = Cr: 26.1%-Fe: 23.95%-Co: 18.61%-Ti: 15.71%-Ni: 15.63% | 3_NiCoFeTiCr = Ni: 35.06%-Ti: 18.35%-Co: 17.84%-Fe: 15.95%-Cr: 12.8% | 4_TiNiCoFeCr = Ti: 43.99%-Ni: 19.4%-Co: 13.69%-Fe: 12.97%-Cr: 10.55% | Unassigned = Ti: 23.45%-Ni: 20.32%-Fe: 20.08%-Co: 18.98%-Cr: 17.16%,,10.497,992.2,176.11,3325.4,48.172,509,69.7
EP3089A,2_1750X,1_NiCoTiFeCr = Ti: 23.07%-Ni: 22.12%-Fe: 19.71%-Co: 19.61%-Cr: 15.49% | 2 CrFeCoNiTi = Cr: 26.1%-Fe: 23.95%-Co: 18.61%-Ti: 15.71%-Ni: 15.63% | 3_NiCoFeTiCr = Ni: 35.06%-Ti: 18.35%-Co: 17.84%-Fe: 15.95%-Cr: 12.8% | 4_TiNiCoFeCr = Ti: 43.99%-Ni: 19.4%-Co: 13.69%-Fe: 12.97%-Cr: 10.55% | Unassigned = Ti: 23.45%-Ni: 20.32%-Fe: 20.08%-Co: 18.98%-Cr: 17.16%,,4.365,412.5,108.66,3412.8,44.993,509,70
EP3089A,2_1750X,1_NiCoTiFeCr = Ti: 23.07%-Ni: 22.12%-Fe: 19.71%-Co: 19.61%-Cr: 15.49% | 2 CrFeCoNiTi = Cr: 26.1%-Fe: 23.95%-Co: 18.61%-Ti: 15.71%-Ni: 15.63% | 3_NiCoFeTiCr = Ni: 35.06%-Ti: 18.35%-Co: 17.84%-Fe: 15.95%-Cr: 12.8% | 4_TiNiCoFeCr = Ti: 43.99%-Ni: 19.4%-Co: 13.69%-Fe: 12.97%-Cr: 10.55% | Unassigned = Ti: 23.45%-Ni: 20.32%-Fe: 20.08%-Co: 18.98%-Cr: 17.16%,,14.535,1373.8,217.43,3423.9,39.585,443,69.8
EP3089A,2_1750X,1_NiCoTiFeCr = Ti: 23.07%-Ni: 22.12%-Fe: 19.71%-Co: 19.61%-Cr: 15.49% | 2 CrFeCoNiTi = Cr: 26.1%-Fe: 23.95%-Co: 18.61%-Ti: 15.71%-Ni: 15.63% | 3_NiCoFeTiCr = Ni: 35.06%-Ti: 18.35%-Co: 17.84%-Fe: 15.95%-Cr: 12.8% | 4_TiNiCoFeCr = Ti: 43.99%-Ni: 19.4%-Co: 13.69%-Fe: 12.97%-Cr: 10.55% | Unassigned = Ti: 23.45%-Ni: 20.32%-Fe: 20.08%-Co: 18.98%-Cr: 17.16%,,9.035,854,157.61,3191.3,52.38,532,69.2
EP3089A,2_1750X,1_NiCoTiFeCr = Ti: 23.07%-Ni: 22.12%-Fe: 19.71%-Co: 19.61%-Cr: 15.49% | 2 CrFeCoNiTi = Cr: 26.1%-Fe: 23.95%-Co: 18.61%-Ti: 15.71%-Ni: 15.63% | 3_NiCoFeTiCr = Ni: 35.06%-Ti: 18.35%-Co: 17.84%-Fe: 15.95%-Cr: 12.8% | 4_TiNiCoFeCr = Ti: 43.99%-Ni: 19.4%-Co: 13.69%-Fe: 12.97%-Cr: 10.55% | Unassigned = Ti: 23.45%-Ni: 20.32%-Fe: 20.08%-Co: 18.98%-Cr: 17.16%,,12.431,1175,205.42,3642.6,50.859,509,70.2
EP3089A,2_1750X,1_NiCoTiFeCr = Ti: 23.07%-Ni: 22.12%-Fe: 19.71%-Co: 19.61%-Cr: 15.49% | 2 CrFeCoNiTi = Cr: 26.1%-Fe: 23.95%-Co: 18.61%-Ti: 15.71%-Ni: 15.63% | 3_NiCoFeTiCr = Ni: 35.06%-Ti: 18.35%-Co: 17.84%-Fe: 15.95%-Cr: 12.8% | 4_TiNiCoFeCr = Ti: 43.99%-Ni: 19.4%-Co: 13.69%-Fe: 12.97%-Cr: 10.55% | Unassigned = Ti: 23.45%-Ni: 20.32%-Fe: 20.08%-Co: 18.98%-Cr: 17.16%,,15.143,1431.3,219.36,3334.8,49.756,508,70.4
EP3089A,2_1750X,1_NiCoTiFeCr = Ti: 23.07%-Ni: 22.12%-Fe: 19.71%-Co: 19.61%-Cr: 15.49% | 2 CrFeCoNiTi = Cr: 26.1%-Fe: 23.95%-Co: 18.61%-Ti: 15.71%-Ni: 15.63% | 3_NiCoFeTiCr = Ni: 35.06%-Ti: 18.35%-Co: 17.84%-Fe: 15.95%-Cr: 12.8% | 4_TiNiCoFeCr = Ti: 43.99%-Ni: 19.4%-Co: 13.69%-Fe: 12.97%-Cr: 10.55% | Unassigned = Ti: 23.45%-Ni: 20.32%-Fe: 20.08%-Co: 18.98%-Cr: 17.16%,,13.215,1249.1,202.46,3344.3,44.544,510,70.6
EP3089A,2_1750X,1_NiCoTiFeCr = Ti: 23.07%-Ni: 22.12%-Fe: 19.71%-Co: 19.61%-Cr: 15.49% | 2 CrFeCoNiTi = Cr: 26.1%-Fe: 23.95%-Co: 18.61%-Ti: 15.71%-Ni: 15.63% | 3_NiCoFeTiCr = Ni: 35.06%-Ti: 18.35%-Co: 17.84%-Fe: 15.95%-Cr: 12.8% | 4_TiNiCoFeCr = Ti: 43.99%-Ni: 19.4%-Co: 13.69%-Fe: 12.97%-Cr: 10.55% | Unassigned = Ti: 23.45%-Ni: 20.32%-Fe: 20.08%-Co: 18.98%-Cr: 17.16%,,13.907,1314.5,223.37,3742.5,53.406,511,70.6
EP3089A,2_1750X,1_NiCoTiFeCr = Ti: 23.07%-Ni: 22.12%-Fe: 19.71%-Co: 19.61%-Cr: 15.49% | 2 CrFeCoNiTi = Cr: 26.1%-Fe: 23.95%-Co: 18.61%-Ti: 15.71%-Ni: 15.63% | 3_NiCoFeTiCr = Ni: 35.06%-Ti: 18.35%-Co: 17.84%-Fe: 15.95%-Cr: 12.8% | 4_TiNiCoFeCr = Ti: 43.99%-Ni: 19.4%-Co: 13.69%-Fe: 12.97%-Cr: 10.55% | Unassigned = Ti: 23.45%-Ni: 20.32%-Fe: 20.08%-Co: 18.98%-Cr: 17.16%,,12.615,1192.4,191.4,3187.6,49.044,510,70.2
EP3089A,2_1750X,1_NiCoTiFeCr = Ti: 23.07%-Ni: 22.12%-Fe: 19.71%-Co: 19.61%-Cr: 15.49% | 2 CrFeCoNiTi = Cr: 26.1%-Fe: 23.95%-Co: 18.61%-Ti: 15.71%-Ni: 15.63% | 3_NiCoFeTiCr = Ni: 35.06%-Ti: 18.35%-Co: 17.84%-Fe: 15.95%-Cr: 12.8% | 4_TiNiCoFeCr = Ti: 43.99%-Ni: 19.4%-Co: 13.69%-Fe: 12.97%-Cr: 10.55% | Unassigned = Ti: 23.45%-Ni: 20.32%-Fe: 20.08%-Co: 18.98%-Cr: 17.16%,,12.128,1146.4,201.02,3600.6,48.538,511,69.8
EP3089A,2_1750X,1_NiCoTiFeCr = Ti: 23.07%-Ni: 22.12%-Fe: 19.71%-Co: 19.61%-Cr: 15.49% | 2 CrFeCoNiTi = Cr: 26.1%-Fe: 23.95%-Co: 18.61%-Ti: 15.71%-Ni: 15.63% | 3_NiCoFeTiCr = Ni: 35.06%-Ti: 18.35%-Co: 17.84%-Fe: 15.95%-Cr: 12.8% | 4_TiNiCoFeCr = Ti: 43.99%-Ni: 19.4%-Co: 13.69%-Fe: 12.97%-Cr: 10.55% | Unassigned = Ti: 23.45%-Ni: 20.32%-Fe: 20.08%-Co: 18.98%-Cr: 17.16%,,15.311,1447.2,208.01,3020,53.712,511,69.7
EP3089A,2_1750X,1_NiCoTiFeCr = Ti: 23.07%-Ni: 22.12%-Fe: 19.71%-Co: 19.61%-Cr: 15.49% | 2 CrFeCoNiTi = Cr: 26.1%-Fe: 23.95%-Co: 18.61%-Ti: 15.71%-Ni: 15.63% | 3_NiCoFeTiCr = Ni: 35.06%-Ti: 18.35%-Co: 17.84%-Fe: 15.95%-Cr: 12.8% | 4_TiNiCoFeCr = Ti: 43.99%-Ni: 19.4%-Co: 13.69%-Fe: 12.97%-Cr: 10.55% | Unassigned = Ti: 23.45%-Ni: 20.32%-Fe: 20.08%-Co: 18.98%-Cr: 17.16%,,12.03,1137.1,201.79,3653.7,47.624,509,69.7
EP3089A,2_1750X,1_NiCoTiFeCr = Ti: 23.07%-Ni: 22.12%-Fe: 19.71%-Co: 19.61%-Cr: 15.49% | 2 CrFeCoNiTi = Cr: 26.1%-Fe: 23.95%-Co: 18.61%-Ti: 15.71%-Ni: 15.63% | 3_NiCoFeTiCr = Ni: 35.06%-Ti: 18.35%-Co: 17.84%-Fe: 15.95%-Cr: 12.8% | 4_TiNiCoFeCr = Ti: 43.99%-Ni: 19.4%-Co: 13.69%-Fe: 12.97%-Cr: 10.55% | Unassigned = Ti: 23.45%-Ni: 20.32%-Fe: 20.08%-Co: 18.98%-Cr: 17.16%,,11.829,1118.1,224.87,4447.5,45.481,510,69.9
EP3089A,2_1750X,1_NiCoTiFeCr = Ti: 23.07%-Ni: 22.12%-Fe: 19.71%-Co: 19.61%-Cr: 15.49% | 2 CrFeCoNiTi = Cr: 26.1%-Fe: 23.95%-Co: 18.61%-Ti: 15.71%-Ni: 15.63% | 3_NiCoFeTiCr = Ni: 35.06%-Ti: 18.35%-Co: 17.84%-Fe: 15.95%-Cr: 12.8% | 4_TiNiCoFeCr = Ti: 43.99%-Ni: 19.4%-Co: 13.69%-Fe: 12.97%-Cr: 10.55% | Unassigned = Ti: 23.45%-Ni: 20.32%-Fe: 20.08%-Co: 18.98%-Cr: 17.16%,,11.983,1132.6,197.92,3550.4,46.923,512,69.9
EP3089A,2_1750X,1_NiCoTiFeCr = Ti: 23.07%-Ni: 22.12%-Fe: 19.71%-Co: 19.61%-Cr: 15.49% | 2 CrFeCoNiTi = Cr: 26.1%-Fe: 23.95%-Co: 18.61%-Ti: 15.71%-Ni: 15.63% | 3_NiCoFeTiCr = Ni: 35.06%-Ti: 18.35%-Co: 17.84%-Fe: 15.95%-Cr: 12.8% | 4_TiNiCoFeCr = Ti: 43.99%-Ni: 19.4%-Co: 13.69%-Fe: 12.97%-Cr: 10.55% | Unassigned = Ti: 23.45%-Ni: 20.32%-Fe: 20.08%-Co: 18.98%-Cr: 17.16%,,11.708,1106.6,214.01,4141,46.91,509,70.1
EP3089A,2_1750X,1_NiCoTiFeCr = Ti: 23.07%-Ni: 22.12%-Fe: 19.71%-Co: 19.61%-Cr: 15.49% | 2 CrFeCoNiTi = Cr: 26.1%-Fe: 23.95%-Co: 18.61%-Ti: 15.71%-Ni: 15.63% | 3_NiCoFeTiCr = Ni: 35.06%-Ti: 18.35%-Co: 17.84%-Fe: 15.95%-Cr: 12.8% | 4_TiNiCoFeCr = Ti: 43.99%-Ni: 19.4%-Co: 13.69%-Fe: 12.97%-Cr: 10.55% | Unassigned = Ti: 23.45%-Ni: 20.32%-Fe: 20.08%-Co: 18.98%-Cr: 17.16%,,14.495,1370.1,216.55,3410.8,51.295,509,70.2
EP3089A,2_1750X,1_NiCoTiFeCr = Ti: 23.07%-Ni: 22.12%-Fe: 19.71%-Co: 19.61%-Cr: 15.49% | 2 CrFeCoNiTi = Cr: 26.1%-Fe: 23.95%-Co: 18.61%-Ti: 15.71%-Ni: 15.63% | 3_NiCoFeTiCr = Ni: 35.06%-Ti: 18.35%-Co: 17.84%-Fe: 15.95%-Cr: 12.8% | 4_TiNiCoFeCr = Ti: 43.99%-Ni: 19.4%-Co: 13.69%-Fe: 12.97%-Cr: 10.55% | Unassigned = Ti: 23.45%-Ni: 20.32%-Fe: 20.08%-Co: 18.98%-Cr: 17.16%,,14.733,1392.6,214.25,3297,51.455,511,70
EP3089A,2_1750X,1_NiCoTiFeCr = Ti: 23.07%-Ni: 22.12%-Fe: 19.71%-Co: 19.61%-Cr: 15.49% | 2 CrFeCoNiTi = Cr: 26.1%-Fe: 23.95%-Co: 18.61%-Ti: 15.71%-Ni: 15.63% | 3_NiCoFeTiCr = Ni: 35.06%-Ti: 18.35%-Co: 17.84%-Fe: 15.95%-Cr: 12.8% | 4_TiNiCoFeCr = Ti: 43.99%-Ni: 19.4%-Co: 13.69%-Fe: 12.97%-Cr: 10.55% | Unassigned = Ti: 23.45%-Ni: 20.32%-Fe: 20.08%-Co: 18.98%-Cr: 17.16%,,14.127,1335.3,203.45,3153.7,50.589,510,70
EP3089A,2_1750X,1_NiCoTiFeCr = Ti: 23.07%-Ni: 22.12%-Fe: 19.71%-Co: 19.61%-Cr: 15.49% | 2 CrFeCoNiTi = Cr: 26.1%-Fe: 23.95%-Co: 18.61%-Ti: 15.71%-Ni: 15.63% | 3_NiCoFeTiCr = Ni: 35.06%-Ti: 18.35%-Co: 17.84%-Fe: 15.95%-Cr: 12.8% | 4_TiNiCoFeCr = Ti: 43.99%-Ni: 19.4%-Co: 13.69%-Fe: 12.97%-Cr: 10.55% | Unassigned = Ti: 23.45%-Ni: 20.32%-Fe: 20.08%-Co: 18.98%-Cr: 17.16%,,11.017,1041.3,173.97,3102.2,49.548,509,70.1
EP3089A,2_1750X,1_NiCoTiFeCr = Ti: 23.07%-Ni: 22.12%-Fe: 19.71%-Co: 19.61%-Cr: 15.49% | 2 CrFeCoNiTi = Cr: 26.1%-Fe: 23.95%-Co: 18.61%-Ti: 15.71%-Ni: 15.63% | 3_NiCoFeTiCr = Ni: 35.06%-Ti: 18.35%-Co: 17.84%-Fe: 15.95%-Cr: 12.8% | 4_TiNiCoFeCr = Ti: 43.99%-Ni: 19.4%-Co: 13.69%-Fe: 12.97%-Cr: 10.55% | Unassigned = Ti: 23.45%-Ni: 20.32%-Fe: 20.08%-Co: 18.98%-Cr: 17.16%,,12.34,1166.4,207.21,3723.1,46.991,508,70
EP3089A,2_1750X,1_NiCoTiFeCr = Ti: 23.07%-Ni: 22.12%-Fe: 19.71%-Co: 19.61%-Cr: 15.49% | 2 CrFeCoNiTi = Cr: 26.1%-Fe: 23.95%-Co: 18.61%-Ti: 15.71%-Ni: 15.63% | 3_NiCoFeTiCr = Ni: 35.06%-Ti: 18.35%-Co: 17.84%-Fe: 15.95%-Cr: 12.8% | 4_TiNiCoFeCr = Ti: 43.99%-Ni: 19.4%-Co: 13.69%-Fe: 12.97%-Cr: 10.55% | Unassigned = Ti: 23.45%-Ni: 20.32%-Fe: 20.08%-Co: 18.98%-Cr: 17.16%,,14.798,1398.7,206.52,3087.8,50.829,512,70.2
EP3089A,2_1750X,1_NiCoTiFeCr = Ti: 23.07%-Ni: 22.12%-Fe: 19.71%-Co: 19.61%-Cr: 15.49% | 2 CrFeCoNiTi = Cr: 26.1%-Fe: 23.95%-Co: 18.61%-Ti: 15.71%-Ni: 15.63% | 3_NiCoFeTiCr = Ni: 35.06%-Ti: 18.35%-Co: 17.84%-Fe: 15.95%-Cr: 12.8% | 4_TiNiCoFeCr = Ti: 43.99%-Ni: 19.4%-Co: 13.69%-Fe: 12.97%-Cr: 10.55% | Unassigned = Ti: 23.45%-Ni: 20.32%-Fe: 20.08%-Co: 18.98%-Cr: 17.16%,,11.197,1058.4,198.58,3821.8,48.173,510,69.9
EP3089A,2_1750X,1_NiCoTiFeCr = Ti: 23.07%-Ni: 22.12%-Fe: 19.71%-Co: 19.61%-Cr: 15.49% | 2 CrFeCoNiTi = Cr: 26.1%-Fe: 23.95%-Co: 18.61%-Ti: 15.71%-Ni: 15.63% | 3_NiCoFeTiCr = Ni: 35.06%-Ti: 18.35%-Co: 17.84%-Fe: 15.95%-Cr: 12.8% | 4_TiNiCoFeCr = Ti: 43.99%-Ni: 19.4%-Co: 13.69%-Fe: 12.97%-Cr: 10.55% | Unassigned = Ti: 23.45%-Ni: 20.32%-Fe: 20.08%-Co: 18.98%-Cr: 17.16%,,15.362,1452,215.02,3183.7,50.511,512,69.8
EP3089A,2_1750X,1_NiCoTiFeCr = Ti: 23.07%-Ni: 22.12%-Fe: 19.71%-Co: 19.61%-Cr: 15.49% | 2 CrFeCoNiTi = Cr: 26.1%-Fe: 23.95%-Co: 18.61%-Ti: 15.71%-Ni: 15.63% | 3_NiCoFeTiCr = Ni: 35.06%-Ti: 18.35%-Co: 17.84%-Fe: 15.95%-Cr: 12.8% | 4_TiNiCoFeCr = Ti: 43.99%-Ni: 19.4%-Co: 13.69%-Fe: 12.97%-Cr: 10.55% | Unassigned = Ti: 23.45%-Ni: 20.32%-Fe: 20.08%-Co: 18.98%-Cr: 17.16%,,14.296,1351.2,210.14,3289.7,49.633,509,70.4
EP3089A,2_1750X,1_NiCoTiFeCr = Ti: 23.07%-Ni: 22.12%-Fe: 19.71%-Co: 19.61%-Cr: 15.49% | 2 CrFeCoNiTi = Cr: 26.1%-Fe: 23.95%-Co: 18.61%-Ti: 15.71%-Ni: 15.63% | 3_NiCoFeTiCr = Ni: 35.06%-Ti: 18.35%-Co: 17.84%-Fe: 15.95%-Cr: 12.8% | 4_TiNiCoFeCr = Ti: 43.99%-Ni: 19.4%-Co: 13.69%-Fe: 12.97%-Cr: 10.55% | Unassigned = Ti: 23.45%-Ni: 20.32%-Fe: 20.08%-Co: 18.98%-Cr: 17.16%,,11.58,1094.6,194.26,3561.5,48.993,511,70.6
EP3089A,2_1750X,1_NiCoTiFeCr = Ti: 23.07%-Ni: 22.12%-Fe: 19.71%-Co: 19.61%-Cr: 15.49% | 2 CrFeCoNiTi = Cr: 26.1%-Fe: 23.95%-Co: 18.61%-Ti: 15.71%-Ni: 15.63% | 3_NiCoFeTiCr = Ni: 35.06%-Ti: 18.35%-Co: 17.84%-Fe: 15.95%-Cr: 12.8% | 4_TiNiCoFeCr = Ti: 43.99%-Ni: 19.4%-Co: 13.69%-Fe: 12.97%-Cr: 10.55% | Unassigned = Ti: 23.45%-Ni: 20.32%-Fe: 20.08%-Co: 18.98%-Cr: 17.16%,,9.314,880.3,166.4,3399.5,52.802,527,69.8
EP3089A,2_1750X,1_NiCoTiFeCr = Ti: 23.07%-Ni: 22.12%-Fe: 19.71%-Co: 19.61%-Cr: 15.49% | 2 CrFeCoNiTi = Cr: 26.1%-Fe: 23.95%-Co: 18.61%-Ti: 15.71%-Ni: 15.63% | 3_NiCoFeTiCr = Ni: 35.06%-Ti: 18.35%-Co: 17.84%-Fe: 15.95%-Cr: 12.8% | 4_TiNiCoFeCr = Ti: 43.99%-Ni: 19.4%-Co: 13.69%-Fe: 12.97%-Cr: 10.55% | Unassigned = Ti: 23.45%-Ni: 20.32%-Fe: 20.08%-Co: 18.98%-Cr: 17.16%,,11.376,1075.3,220.57,4481,48.232,510,70
EP3089A,2_1750X,1_NiCoTiFeCr = Ti: 23.07%-Ni: 22.12%-Fe: 19.71%-Co: 19.61%-Cr: 15.49% | 2 CrFeCoNiTi = Cr: 26.1%-Fe: 23.95%-Co: 18.61%-Ti: 15.71%-Ni: 15.63% | 3_NiCoFeTiCr = Ni: 35.06%-Ti: 18.35%-Co: 17.84%-Fe: 15.95%-Cr: 12.8% | 4_TiNiCoFeCr = Ti: 43.99%-Ni: 19.4%-Co: 13.69%-Fe: 12.97%-Cr: 10.55% | Unassigned = Ti: 23.45%-Ni: 20.32%-Fe: 20.08%-Co: 18.98%-Cr: 17.16%,,13.64,1289.2,195.23,3048.1,52.448,510,69.8
EP3089A,2_1750X,1_NiCoTiFeCr = Ti: 23.07%-Ni: 22.12%-Fe: 19.71%-Co: 19.61%-Cr: 15.49% | 2 CrFeCoNiTi = Cr: 26.1%-Fe: 23.95%-Co: 18.61%-Ti: 15.71%-Ni: 15.63% | 3_NiCoFeTiCr = Ni: 35.06%-Ti: 18.35%-Co: 17.84%-Fe: 15.95%-Cr: 12.8% | 4_TiNiCoFeCr = Ti: 43.99%-Ni: 19.4%-Co: 13.69%-Fe: 12.97%-Cr: 10.55% | Unassigned = Ti: 23.45%-Ni: 20.32%-Fe: 20.08%-Co: 18.98%-Cr: 17.16%,,13.522,1278.1,204.44,3322.7,49.457,510,69.9
EP3089A,2_1750X,1_NiCoTiFeCr = Ti: 23.07%-Ni: 22.12%-Fe: 19.71%-Co: 19.61%-Cr: 15.49% | 2 CrFeCoNiTi = Cr: 26.1%-Fe: 23.95%-Co: 18.61%-Ti: 15.71%-Ni: 15.63% | 3_NiCoFeTiCr = Ni: 35.06%-Ti: 18.35%-Co: 17.84%-Fe: 15.95%-Cr: 12.8% | 4_TiNiCoFeCr = Ti: 43.99%-Ni: 19.4%-Co: 13.69%-Fe: 12.97%-Cr: 10.55% | Unassigned = Ti: 23.45%-Ni: 20.32%-Fe: 20.08%-Co: 18.98%-Cr: 17.16%,,14.029,1326,221.3,3653.4,44.935,510,70.1
EP3089A,2_1750X,1_NiCoTiFeCr = Ti: 23.07%-Ni: 22.12%-Fe: 19.71%-Co: 19.61%-Cr: 15.49% | 2 CrFeCoNiTi = Cr: 26.1%-Fe: 23.95%-Co: 18.61%-Ti: 15.71%-Ni: 15.63% | 3_NiCoFeTiCr = Ni: 35.06%-Ti: 18.35%-Co: 17.84%-Fe: 15.95%-Cr: 12.8% | 4_TiNiCoFeCr = Ti: 43.99%-Ni: 19.4%-Co: 13.69%-Fe: 12.97%-Cr: 10.55% | Unassigned = Ti: 23.45%-Ni: 20.32%-Fe: 20.08%-Co: 18.98%-Cr: 17.16%,,15.373,1453,225.33,3433.3,51.765,510,70.2
EP3089A,2_1750X,1_NiCoTiFeCr = Ti: 23.07%-Ni: 22.12%-Fe: 19.71%-Co: 19.61%-Cr: 15.49% | 2 CrFeCoNiTi = Cr: 26.1%-Fe: 23.95%-Co: 18.61%-Ti: 15.71%-Ni: 15.63% | 3_NiCoFeTiCr = Ni: 35.06%-Ti: 18.35%-Co: 17.84%-Fe: 15.95%-Cr: 12.8% | 4_TiNiCoFeCr = Ti: 43.99%-Ni: 19.4%-Co: 13.69%-Fe: 12.97%-Cr: 10.55% | Unassigned = Ti: 23.45%-Ni: 20.32%-Fe: 20.08%-Co: 18.98%-Cr: 17.16%,,16.931,1600.3,224.66,3103.2,48.173,509,70
EP3089A,2_1750X,1_NiCoTiFeCr = Ti: 23.07%-Ni: 22.12%-Fe: 19.71%-Co: 19.61%-Cr: 15.49% | 2 CrFeCoNiTi = Cr: 26.1%-Fe: 23.95%-Co: 18.61%-Ti: 15.71%-Ni: 15.63% | 3_NiCoFeTiCr = Ni: 35.06%-Ti: 18.35%-Co: 17.84%-Fe: 15.95%-Cr: 12.8% | 4_TiNiCoFeCr = Ti: 43.99%-Ni: 19.4%-Co: 13.69%-Fe: 12.97%-Cr: 10.55% | Unassigned = Ti: 23.45%-Ni: 20.32%-Fe: 20.08%-Co: 18.98%-Cr: 17.16%,,4.692,443.5,103.76,2917.7,42.876,509,70.1
EP3089A,2_1750X,1_NiCoTiFeCr = Ti: 23.07%-Ni: 22.12%-Fe: 19.71%-Co: 19.61%-Cr: 15.49% | 2 CrFeCoNiTi = Cr: 26.1%-Fe: 23.95%-Co: 18.61%-Ti: 15.71%-Ni: 15.63% | 3_NiCoFeTiCr = Ni: 35.06%-Ti: 18.35%-Co: 17.84%-Fe: 15.95%-Cr: 12.8% | 4_TiNiCoFeCr = Ti: 43.99%-Ni: 19.4%-Co: 13.69%-Fe: 12.97%-Cr: 10.55% | Unassigned = Ti: 23.45%-Ni: 20.32%-Fe: 20.08%-Co: 18.98%-Cr: 17.16%,,12.163,1149.7,212.18,3929.4,47.687,510,69.6
EP3089A,2_1750X,1_NiCoTiFeCr = Ti: 23.07%-Ni: 22.12%-Fe: 19.71%-Co: 19.61%-Cr: 15.49% | 2 CrFeCoNiTi = Cr: 26.1%-Fe: 23.95%-Co: 18.61%-Ti: 15.71%-Ni: 15.63% | 3_NiCoFeTiCr = Ni: 35.06%-Ti: 18.35%-Co: 17.84%-Fe: 15.95%-Cr: 12.8% | 4_TiNiCoFeCr = Ti: 43.99%-Ni: 19.4%-Co: 13.69%-Fe: 12.97%-Cr: 10.55% | Unassigned = Ti: 23.45%-Ni: 20.32%-Fe: 20.08%-Co: 18.98%-Cr: 17.16%,,14.702,1389.6,216.44,3359.5,52.058,511,70.1
EP3089A,2_1750X,1_NiCoTiFeCr = Ti: 23.07%-Ni: 22.12%-Fe: 19.71%-Co: 19.61%-Cr: 15.49% | 2 CrFeCoNiTi = Cr: 26.1%-Fe: 23.95%-Co: 18.61%-Ti: 15.71%-Ni: 15.63% | 3_NiCoFeTiCr = Ni: 35.06%-Ti: 18.35%-Co: 17.84%-Fe: 15.95%-Cr: 12.8% | 4_TiNiCoFeCr = Ti: 43.99%-Ni: 19.4%-Co: 13.69%-Fe: 12.97%-Cr: 10.55% | Unassigned = Ti: 23.45%-Ni: 20.32%-Fe: 20.08%-Co: 18.98%-Cr: 17.16%,,11.805,1115.8,211.03,4011.7,44.21,509,69.9
EP3089A,2_1750X,1_NiCoTiFeCr = Ti: 23.07%-Ni: 22.12%-Fe: 19.71%-Co: 19.61%-Cr: 15.49% | 2 CrFeCoNiTi = Cr: 26.1%-Fe: 23.95%-Co: 18.61%-Ti: 15.71%-Ni: 15.63% | 3_NiCoFeTiCr = Ni: 35.06%-Ti: 18.35%-Co: 17.84%-Fe: 15.95%-Cr: 12.8% | 4_TiNiCoFeCr = Ti: 43.99%-Ni: 19.4%-Co: 13.69%-Fe: 12.97%-Cr: 10.55% | Unassigned = Ti: 23.45%-Ni: 20.32%-Fe: 20.08%-Co: 18.98%-Cr: 17.16%,,5.21,492.4,112.38,3039.4,45.489,508,69.6
EP3089A,2_1750X,1_NiCoTiFeCr = Ti: 23.07%-Ni: 22.12%-Fe: 19.71%-Co: 19.61%-Cr: 15.49% | 2 CrFeCoNiTi = Cr: 26.1%-Fe: 23.95%-Co: 18.61%-Ti: 15.71%-Ni: 15.63% | 3_NiCoFeTiCr = Ni: 35.06%-Ti: 18.35%-Co: 17.84%-Fe: 15.95%-Cr: 12.8% | 4_TiNiCoFeCr = Ti: 43.99%-Ni: 19.4%-Co: 13.69%-Fe: 12.97%-Cr: 10.55% | Unassigned = Ti: 23.45%-Ni: 20.32%-Fe: 20.08%-Co: 18.98%-Cr: 17.16%,,15.339,1449.9,217.02,3234.2,52.658,512,70
EP3089A,2_1750X,1_NiCoTiFeCr = Ti: 23.07%-Ni: 22.12%-Fe: 19.71%-Co: 19.61%-Cr: 15.49% | 2 CrFeCoNiTi = Cr: 26.1%-Fe: 23.95%-Co: 18.61%-Ti: 15.71%-Ni: 15.63% | 3_NiCoFeTiCr = Ni: 35.06%-Ti: 18.35%-Co: 17.84%-Fe: 15.95%-Cr: 12.8% | 4_TiNiCoFeCr = Ti: 43.99%-Ni: 19.4%-Co: 13.69%-Fe: 12.97%-Cr: 10.55% | Unassigned = Ti: 23.45%-Ni: 20.32%-Fe: 20.08%-Co: 18.98%-Cr: 17.16%,,8.595,812.4,191.52,4683.4,45.188,509,69.7
