Repository: giengeb1/ADAMaNT-HEA-indents

File: Indentation Results.csv (part 37 of 64)
Sample,Magnification,Compound Compositions,Indent Composition,Hardness,Hv,Modulus,Stiffness^2 / Load,Pmax,Hmax,Reporting Depth
EP3089A,2_1750X,1_NiCoTiFeCr = Ti: 23.07%-Ni: 22.12%-Fe: 19.71%-Co: 19.61%-Cr: 15.49% | 2 CrFeCoNiTi = Cr: 26.1%-Fe: 23.95%-Co: 18.61%-Ti: 15.71%-Ni: 15.63% | 3_NiCoFeTiCr = Ni: 35.06%-Ti: 18.35%-Co: 17.84%-Fe: 15.95%-Cr: 12.8% | 4_TiNiCoFeCr = Ti: 43.99%-Ni: 19.4%-Co: 13.69%-Fe: 12.97%-Cr: 10.55% | Unassigned = Ti: 23.45%-Ni: 20.32%-Fe: 20.08%-Co: 18.98%-Cr: 17.16%,,12.255,1158.4,184.24,3075.7,49.431,514,69.7
EP3089A,2_1750X,1_NiCoTiFeCr = Ti: 23.07%-Ni: 22.12%-Fe: 19.71%-Co: 19.61%-Cr: 15.49% | 2 CrFeCoNiTi = Cr: 26.1%-Fe: 23.95%-Co: 18.61%-Ti: 15.71%-Ni: 15.63% | 3_NiCoFeTiCr = Ni: 35.06%-Ti: 18.35%-Co: 17.84%-Fe: 15.95%-Cr: 12.8% | 4_TiNiCoFeCr = Ti: 43.99%-Ni: 19.4%-Co: 13.69%-Fe: 12.97%-Cr: 10.55% | Unassigned = Ti: 23.45%-Ni: 20.32%-Fe: 20.08%-Co: 18.98%-Cr: 17.16%,,10.556,997.8,166.22,2993.6,51.063,511,69.6
EP3089A,2_1750X,1_NiCoTiFeCr = Ti: 23.07%-Ni: 22.12%-Fe: 19.71%-Co: 19.61%-Cr: 15.49% | 2 CrFeCoNiTi = Cr: 26.1%-Fe: 23.95%-Co: 18.61%-Ti: 15.71%-Ni: 15.63% | 3_NiCoFeTiCr = Ni: 35.06%-Ti: 18.35%-Co: 17.84%-Fe: 15.95%-Cr: 12.8% | 4_TiNiCoFeCr = Ti: 43.99%-Ni: 19.4%-Co: 13.69%-Fe: 12.97%-Cr: 10.55% | Unassigned = Ti: 23.45%-Ni: 20.32%-Fe: 20.08%-Co: 18.98%-Cr: 17.16%,,5.92,559.5,120.97,3052.8,41.621,510,69.9
EP3089A,2_1750X,1_NiCoTiFeCr = Ti: 23.07%-Ni: 22.12%-Fe: 19.71%-Co: 19.61%-Cr: 15.49% | 2 CrFeCoNiTi = Cr: 26.1%-Fe: 23.95%-Co: 18.61%-Ti: 15.71%-Ni: 15.63% | 3_NiCoFeTiCr = Ni: 35.06%-Ti: 18.35%-Co: 17.84%-Fe: 15.95%-Cr: 12.8% | 4_TiNiCoFeCr = Ti: 43.99%-Ni: 19.4%-Co: 13.69%-Fe: 12.97%-Cr: 10.55% | Unassigned = Ti: 23.45%-Ni: 20.32%-Fe: 20.08%-Co: 18.98%-Cr: 17.16%,,14.505,1371,204.77,3105.8,51.832,511,70
EP3089A,2_1750X,1_NiCoTiFeCr = Ti: 23.07%-Ni: 22.12%-Fe: 19.71%-Co: 19.61%-Cr: 15.49% | 2 CrFeCoNiTi = Cr: 26.1%-Fe: 23.95%-Co: 18.61%-Ti: 15.71%-Ni: 15.63% | 3_NiCoFeTiCr = Ni: 35.06%-Ti: 18.35%-Co: 17.84%-Fe: 15.95%-Cr: 12.8% | 4_TiNiCoFeCr = Ti: 43.99%-Ni: 19.4%-Co: 13.69%-Fe: 12.97%-Cr: 10.55% | Unassigned = Ti: 23.45%-Ni: 20.32%-Fe: 20.08%-Co: 18.98%-Cr: 17.16%,,14.387,1359.9,197.17,2938.3,50.788,510,69.4
EP3089A,2_1750X,1_NiCoTiFeCr = Ti: 23.07%-Ni: 22.12%-Fe: 19.71%-Co: 19.61%-Cr: 15.49% | 2 CrFeCoNiTi = Cr: 26.1%-Fe: 23.95%-Co: 18.61%-Ti: 15.71%-Ni: 15.63% | 3_NiCoFeTiCr = Ni: 35.06%-Ti: 18.35%-Co: 17.84%-Fe: 15.95%-Cr: 12.8% | 4_TiNiCoFeCr = Ti: 43.99%-Ni: 19.4%-Co: 13.69%-Fe: 12.97%-Cr: 10.55% | Unassigned = Ti: 23.45%-Ni: 20.32%-Fe: 20.08%-Co: 18.98%-Cr: 17.16%,,11.955,1129.9,212.03,3994,45.798,510,69.9
EP3089A,2_1750X,1_NiCoTiFeCr = Ti: 23.07%-Ni: 22.12%-Fe: 19.71%-Co: 19.61%-Cr: 15.49% | 2 CrFeCoNiTi = Cr: 26.1%-Fe: 23.95%-Co: 18.61%-Ti: 15.71%-Ni: 15.63% | 3_NiCoFeTiCr = Ni: 35.06%-Ti: 18.35%-Co: 17.84%-Fe: 15.95%-Cr: 12.8% | 4_TiNiCoFeCr = Ti: 43.99%-Ni: 19.4%-Co: 13.69%-Fe: 12.97%-Cr: 10.55% | Unassigned = Ti: 23.45%-Ni: 20.32%-Fe: 20.08%-Co: 18.98%-Cr: 17.16%,,15.386,1454.3,221.61,3338,51.811,513,70.3
EP3089A,2_1750X,1_NiCoTiFeCr = Ti: 23.07%-Ni: 22.12%-Fe: 19.71%-Co: 19.61%-Cr: 15.49% | 2 CrFeCoNiTi = Cr: 26.1%-Fe: 23.95%-Co: 18.61%-Ti: 15.71%-Ni: 15.63% | 3_NiCoFeTiCr = Ni: 35.06%-Ti: 18.35%-Co: 17.84%-Fe: 15.95%-Cr: 12.8% | 4_TiNiCoFeCr = Ti: 43.99%-Ni: 19.4%-Co: 13.69%-Fe: 12.97%-Cr: 10.55% | Unassigned = Ti: 23.45%-Ni: 20.32%-Fe: 20.08%-Co: 18.98%-Cr: 17.16%,,11.989,1133.2,187.53,3240.8,51.14,511,70.1
EP3089A,2_1750X,1_NiCoTiFeCr = Ti: 23.07%-Ni: 22.12%-Fe: 19.71%-Co: 19.61%-Cr: 15.49% | 2 CrFeCoNiTi = Cr: 26.1%-Fe: 23.95%-Co: 18.61%-Ti: 15.71%-Ni: 15.63% | 3_NiCoFeTiCr = Ni: 35.06%-Ti: 18.35%-Co: 17.84%-Fe: 15.95%-Cr: 12.8% | 4_TiNiCoFeCr = Ti: 43.99%-Ni: 19.4%-Co: 13.69%-Fe: 12.97%-Cr: 10.55% | Unassigned = Ti: 23.45%-Ni: 20.32%-Fe: 20.08%-Co: 18.98%-Cr: 17.16%,,11.21,1059.5,189.52,3527.8,49.886,509,70
EP3089A,2_1750X,1_NiCoTiFeCr = Ti: 23.07%-Ni: 22.12%-Fe: 19.71%-Co: 19.61%-Cr: 15.49% | 2 CrFeCoNiTi = Cr: 26.1%-Fe: 23.95%-Co: 18.61%-Ti: 15.71%-Ni: 15.63% | 3_NiCoFeTiCr = Ni: 35.06%-Ti: 18.35%-Co: 17.84%-Fe: 15.95%-Cr: 12.8% | 4_TiNiCoFeCr = Ti: 43.99%-Ni: 19.4%-Co: 13.69%-Fe: 12.97%-Cr: 10.55% | Unassigned = Ti: 23.45%-Ni: 20.32%-Fe: 20.08%-Co: 18.98%-Cr: 17.16%,,12.208,1153.9,190.74,3275.7,48.889,509,70.3
EP3089A,2_1750X,1_NiCoTiFeCr = Ti: 23.07%-Ni: 22.12%-Fe: 19.71%-Co: 19.61%-Cr: 15.49% | 2 CrFeCoNiTi = Cr: 26.1%-Fe: 23.95%-Co: 18.61%-Ti: 15.71%-Ni: 15.63% | 3_NiCoFeTiCr = Ni: 35.06%-Ti: 18.35%-Co: 17.84%-Fe: 15.95%-Cr: 12.8% | 4_TiNiCoFeCr = Ti: 43.99%-Ni: 19.4%-Co: 13.69%-Fe: 12.97%-Cr: 10.55% | Unassigned = Ti: 23.45%-Ni: 20.32%-Fe: 20.08%-Co: 18.98%-Cr: 17.16%,2 CrFeCoNiTi : 97.45%|1_NiCoTiFeCr : 2.55%,5.086,480.7,110.89,3039.9,47.793,511,70.1
EP3089A,2_1750X,1_NiCoTiFeCr = Ti: 23.07%-Ni: 22.12%-Fe: 19.71%-Co: 19.61%-Cr: 15.49% | 2 CrFeCoNiTi = Cr: 26.1%-Fe: 23.95%-Co: 18.61%-Ti: 15.71%-Ni: 15.63% | 3_NiCoFeTiCr = Ni: 35.06%-Ti: 18.35%-Co: 17.84%-Fe: 15.95%-Cr: 12.8% | 4_TiNiCoFeCr = Ti: 43.99%-Ni: 19.4%-Co: 13.69%-Fe: 12.97%-Cr: 10.55% | Unassigned = Ti: 23.45%-Ni: 20.32%-Fe: 20.08%-Co: 18.98%-Cr: 17.16%,2 CrFeCoNiTi : 9.70%|1_NiCoTiFeCr : 90.30%,14.808,1399.6,215.72,3317.9,51.84,510,70.2
EP3089A,2_1750X,1_NiCoTiFeCr = Ti: 23.07%-Ni: 22.12%-Fe: 19.71%-Co: 19.61%-Cr: 15.49% | 2 CrFeCoNiTi = Cr: 26.1%-Fe: 23.95%-Co: 18.61%-Ti: 15.71%-Ni: 15.63% | 3_NiCoFeTiCr = Ni: 35.06%-Ti: 18.35%-Co: 17.84%-Fe: 15.95%-Cr: 12.8% | 4_TiNiCoFeCr = Ti: 43.99%-Ni: 19.4%-Co: 13.69%-Fe: 12.97%-Cr: 10.55% | Unassigned = Ti: 23.45%-Ni: 20.32%-Fe: 20.08%-Co: 18.98%-Cr: 17.16%,2 CrFeCoNiTi : 7.36%|1_NiCoTiFeCr : 92.64%,13.061,1234.5,197.73,3254.5,48.335,509,69.6
EP3089A,2_1750X,1_NiCoTiFeCr = Ti: 23.07%-Ni: 22.12%-Fe: 19.71%-Co: 19.61%-Cr: 15.49% | 2 CrFeCoNiTi = Cr: 26.1%-Fe: 23.95%-Co: 18.61%-Ti: 15.71%-Ni: 15.63% | 3_NiCoFeTiCr = Ni: 35.06%-Ti: 18.35%-Co: 17.84%-Fe: 15.95%-Cr: 12.8% | 4_TiNiCoFeCr = Ti: 43.99%-Ni: 19.4%-Co: 13.69%-Fe: 12.97%-Cr: 10.55% | Unassigned = Ti: 23.45%-Ni: 20.32%-Fe: 20.08%-Co: 18.98%-Cr: 17.16%,1_NiCoTiFeCr : 100.00%,10.279,971.6,169.12,3167.6,50.62,510,69.5
EP3089A,2_1750X,1_NiCoTiFeCr = Ti: 23.07%-Ni: 22.12%-Fe: 19.71%-Co: 19.61%-Cr: 15.49% | 2 CrFeCoNiTi = Cr: 26.1%-Fe: 23.95%-Co: 18.61%-Ti: 15.71%-Ni: 15.63% | 3_NiCoFeTiCr = Ni: 35.06%-Ti: 18.35%-Co: 17.84%-Fe: 15.95%-Cr: 12.8% | 4_TiNiCoFeCr = Ti: 43.99%-Ni: 19.4%-Co: 13.69%-Fe: 12.97%-Cr: 10.55% | Unassigned = Ti: 23.45%-Ni: 20.32%-Fe: 20.08%-Co: 18.98%-Cr: 17.16%,1_NiCoTiFeCr : 83.62%|3_NiCoFeTiCr : 16.38%,10.661,1007.7,210.11,4410.3,42.794,508,69.6
EP3089A,2_1750X,1_NiCoTiFeCr = Ti: 23.07%-Ni: 22.12%-Fe: 19.71%-Co: 19.61%-Cr: 15.49% | 2 CrFeCoNiTi = Cr: 26.1%-Fe: 23.95%-Co: 18.61%-Ti: 15.71%-Ni: 15.63% | 3_NiCoFeTiCr = Ni: 35.06%-Ti: 18.35%-Co: 17.84%-Fe: 15.95%-Cr: 12.8% | 4_TiNiCoFeCr = Ti: 43.99%-Ni: 19.4%-Co: 13.69%-Fe: 12.97%-Cr: 10.55% | Unassigned = Ti: 23.45%-Ni: 20.32%-Fe: 20.08%-Co: 18.98%-Cr: 17.16%,3_NiCoFeTiCr : 2.68%|1_NiCoTiFeCr : 97.32%,12.476,1179.2,196.81,3378,45.95,511,69.7
EP3089A,2_1750X,1_NiCoTiFeCr = Ti: 23.07%-Ni: 22.12%-Fe: 19.71%-Co: 19.61%-Cr: 15.49% | 2 CrFeCoNiTi = Cr: 26.1%-Fe: 23.95%-Co: 18.61%-Ti: 15.71%-Ni: 15.63% | 3_NiCoFeTiCr = Ni: 35.06%-Ti: 18.35%-Co: 17.84%-Fe: 15.95%-Cr: 12.8% | 4_TiNiCoFeCr = Ti: 43.99%-Ni: 19.4%-Co: 13.69%-Fe: 12.97%-Cr: 10.55% | Unassigned = Ti: 23.45%-Ni: 20.32%-Fe: 20.08%-Co: 18.98%-Cr: 17.16%,1_NiCoTiFeCr : 99.93%|3_NiCoFeTiCr : 0.07%,7.722,729.9,160.32,3844.7,44.703,509,69.7
EP3089A,2_1750X,1_NiCoTiFeCr = Ti: 23.07%-Ni: 22.12%-Fe: 19.71%-Co: 19.61%-Cr: 15.49% | 2 CrFeCoNiTi = Cr: 26.1%-Fe: 23.95%-Co: 18.61%-Ti: 15.71%-Ni: 15.63% | 3_NiCoFeTiCr = Ni: 35.06%-Ti: 18.35%-Co: 17.84%-Fe: 15.95%-Cr: 12.8% | 4_TiNiCoFeCr = Ti: 43.99%-Ni: 19.4%-Co: 13.69%-Fe: 12.97%-Cr: 10.55% | Unassigned = Ti: 23.45%-Ni: 20.32%-Fe: 20.08%-Co: 18.98%-Cr: 17.16%,1_NiCoTiFeCr : 18.95%|2 CrFeCoNiTi : 81.05%,12.555,1186.7,178.09,2833.4,48.53,512,69.7
EP3089A,2_1750X,1_NiCoTiFeCr = Ti: 23.07%-Ni: 22.12%-Fe: 19.71%-Co: 19.61%-Cr: 15.49% | 2 CrFeCoNiTi = Cr: 26.1%-Fe: 23.95%-Co: 18.61%-Ti: 15.71%-Ni: 15.63% | 3_NiCoFeTiCr = Ni: 35.06%-Ti: 18.35%-Co: 17.84%-Fe: 15.95%-Cr: 12.8% | 4_TiNiCoFeCr = Ti: 43.99%-Ni: 19.4%-Co: 13.69%-Fe: 12.97%-Cr: 10.55% | Unassigned = Ti: 23.45%-Ni: 20.32%-Fe: 20.08%-Co: 18.98%-Cr: 17.16%,2 CrFeCoNiTi : 3.56%|1_NiCoTiFeCr : 96.44%,15.058,1423.3,218.97,3343.6,49.398,492,69.9
EP3089A,2_1750X,1_NiCoTiFeCr = Ti: 23.07%-Ni: 22.12%-Fe: 19.71%-Co: 19.61%-Cr: 15.49% | 2 CrFeCoNiTi = Cr: 26.1%-Fe: 23.95%-Co: 18.61%-Ti: 15.71%-Ni: 15.63% | 3_NiCoFeTiCr = Ni: 35.06%-Ti: 18.35%-Co: 17.84%-Fe: 15.95%-Cr: 12.8% | 4_TiNiCoFeCr = Ti: 43.99%-Ni: 19.4%-Co: 13.69%-Fe: 12.97%-Cr: 10.55% | Unassigned = Ti: 23.45%-Ni: 20.32%-Fe: 20.08%-Co: 18.98%-Cr: 17.16%,1_NiCoTiFeCr : 74.79%|2 CrFeCoNiTi : 25.21%,7.624,720.6,140.26,3082.9,48.754,510,69.7
EP3089A,2_1750X,1_NiCoTiFeCr = Ti: 23.07%-Ni: 22.12%-Fe: 19.71%-Co: 19.61%-Cr: 15.49% | 2 CrFeCoNiTi = Cr: 26.1%-Fe: 23.95%-Co: 18.61%-Ti: 15.71%-Ni: 15.63% | 3_NiCoFeTiCr = Ni: 35.06%-Ti: 18.35%-Co: 17.84%-Fe: 15.95%-Cr: 12.8% | 4_TiNiCoFeCr = Ti: 43.99%-Ni: 19.4%-Co: 13.69%-Fe: 12.97%-Cr: 10.55% | Unassigned = Ti: 23.45%-Ni: 20.32%-Fe: 20.08%-Co: 18.98%-Cr: 17.16%,1_NiCoTiFeCr : 79.25%|3_NiCoFeTiCr : 20.75%,11.524,1089.2,201.67,3810.4,41.968,512,69.7
EP3089A,2_1750X,1_NiCoTiFeCr = Ti: 23.07%-Ni: 22.12%-Fe: 19.71%-Co: 19.61%-Cr: 15.49% | 2 CrFeCoNiTi = Cr: 26.1%-Fe: 23.95%-Co: 18.61%-Ti: 15.71%-Ni: 15.63% | 3_NiCoFeTiCr = Ni: 35.06%-Ti: 18.35%-Co: 17.84%-Fe: 15.95%-Cr: 12.8% | 4_TiNiCoFeCr = Ti: 43.99%-Ni: 19.4%-Co: 13.69%-Fe: 12.97%-Cr: 10.55% | Unassigned = Ti: 23.45%-Ni: 20.32%-Fe: 20.08%-Co: 18.98%-Cr: 17.16%,1_NiCoTiFeCr : 94.46%|3_NiCoFeTiCr : 5.54%,9.154,865.2,200.44,4748.1,44.78,509,69.7
EP3089A,2_1750X,1_NiCoTiFeCr = Ti: 23.07%-Ni: 22.12%-Fe: 19.71%-Co: 19.61%-Cr: 15.49% | 2 CrFeCoNiTi = Cr: 26.1%-Fe: 23.95%-Co: 18.61%-Ti: 15.71%-Ni: 15.63% | 3_NiCoFeTiCr = Ni: 35.06%-Ti: 18.35%-Co: 17.84%-Fe: 15.95%-Cr: 12.8% | 4_TiNiCoFeCr = Ti: 43.99%-Ni: 19.4%-Co: 13.69%-Fe: 12.97%-Cr: 10.55% | Unassigned = Ti: 23.45%-Ni: 20.32%-Fe: 20.08%-Co: 18.98%-Cr: 17.16%,,11.205,1059.1,183.72,3348,48.719,510,70
EP3089A,2_1750X,1_NiCoTiFeCr = Ti: 23.07%-Ni: 22.12%-Fe: 19.71%-Co: 19.61%-Cr: 15.49% | 2 CrFeCoNiTi = Cr: 26.1%-Fe: 23.95%-Co: 18.61%-Ti: 15.71%-Ni: 15.63% | 3_NiCoFeTiCr = Ni: 35.06%-Ti: 18.35%-Co: 17.84%-Fe: 15.95%-Cr: 12.8% | 4_TiNiCoFeCr = Ti: 43.99%-Ni: 19.4%-Co: 13.69%-Fe: 12.97%-Cr: 10.55% | Unassigned = Ti: 23.45%-Ni: 20.32%-Fe: 20.08%-Co: 18.98%-Cr: 17.16%,,12.222,1155.3,232.75,4554.5,46.308,509,69.8
EP3089A,2_1750X,1_NiCoTiFeCr = Ti: 23.07%-Ni: 22.12%-Fe: 19.71%-Co: 19.61%-Cr: 15.49% | 2 CrFeCoNiTi = Cr: 26.1%-Fe: 23.95%-Co: 18.61%-Ti: 15.71%-Ni: 15.63% | 3_NiCoFeTiCr = Ni: 35.06%-Ti: 18.35%-Co: 17.84%-Fe: 15.95%-Cr: 12.8% | 4_TiNiCoFeCr = Ti: 43.99%-Ni: 19.4%-Co: 13.69%-Fe: 12.97%-Cr: 10.55% | Unassigned = Ti: 23.45%-Ni: 20.32%-Fe: 20.08%-Co: 18.98%-Cr: 17.16%,,12.901,1219.4,219.47,3917.6,43.533,510,69.4
EP3089A,2_1750X,1_NiCoTiFeCr = Ti: 23.07%-Ni: 22.12%-Fe: 19.71%-Co: 19.61%-Cr: 15.49% | 2 CrFeCoNiTi = Cr: 26.1%-Fe: 23.95%-Co: 18.61%-Ti: 15.71%-Ni: 15.63% | 3_NiCoFeTiCr = Ni: 35.06%-Ti: 18.35%-Co: 17.84%-Fe: 15.95%-Cr: 12.8% | 4_TiNiCoFeCr = Ti: 43.99%-Ni: 19.4%-Co: 13.69%-Fe: 12.97%-Cr: 10.55% | Unassigned = Ti: 23.45%-Ni: 20.32%-Fe: 20.08%-Co: 18.98%-Cr: 17.16%,2 CrFeCoNiTi : 28.96%|1_NiCoTiFeCr : 57.52%|4_TiNiCoFeCr : 13.53%,14.82,1400.8,212.06,3221.9,57.153,512,70
EP3089A,2_1750X,1_NiCoTiFeCr = Ti: 23.07%-Ni: 22.12%-Fe: 19.71%-Co: 19.61%-Cr: 15.49% | 2 CrFeCoNiTi = Cr: 26.1%-Fe: 23.95%-Co: 18.61%-Ti: 15.71%-Ni: 15.63% | 3_NiCoFeTiCr = Ni: 35.06%-Ti: 18.35%-Co: 17.84%-Fe: 15.95%-Cr: 12.8% | 4_TiNiCoFeCr = Ti: 43.99%-Ni: 19.4%-Co: 13.69%-Fe: 12.97%-Cr: 10.55% | Unassigned = Ti: 23.45%-Ni: 20.32%-Fe: 20.08%-Co: 18.98%-Cr: 17.16%,2 CrFeCoNiTi : 55.41%|1_NiCoTiFeCr : 42.93%|3_NiCoFeTiCr : 1.66%,4.449,420.6,102.34,3002.9,43.744,509,69.6
EP3089A,2_1750X,1_NiCoTiFeCr = Ti: 23.07%-Ni: 22.12%-Fe: 19.71%-Co: 19.61%-Cr: 15.49% | 2 CrFeCoNiTi = Cr: 26.1%-Fe: 23.95%-Co: 18.61%-Ti: 15.71%-Ni: 15.63% | 3_NiCoFeTiCr = Ni: 35.06%-Ti: 18.35%-Co: 17.84%-Fe: 15.95%-Cr: 12.8% | 4_TiNiCoFeCr = Ti: 43.99%-Ni: 19.4%-Co: 13.69%-Fe: 12.97%-Cr: 10.55% | Unassigned = Ti: 23.45%-Ni: 20.32%-Fe: 20.08%-Co: 18.98%-Cr: 17.16%,1_NiCoTiFeCr : 100.00%,9.304,879.4,161.15,3219.7,49.348,509,69.3
EP3089A,2_1750X,1_NiCoTiFeCr = Ti: 23.07%-Ni: 22.12%-Fe: 19.71%-Co: 19.61%-Cr: 15.49% | 2 CrFeCoNiTi = Cr: 26.1%-Fe: 23.95%-Co: 18.61%-Ti: 15.71%-Ni: 15.63% | 3_NiCoFeTiCr = Ni: 35.06%-Ti: 18.35%-Co: 17.84%-Fe: 15.95%-Cr: 12.8% | 4_TiNiCoFeCr = Ti: 43.99%-Ni: 19.4%-Co: 13.69%-Fe: 12.97%-Cr: 10.55% | Unassigned = Ti: 23.45%-Ni: 20.32%-Fe: 20.08%-Co: 18.98%-Cr: 17.16%,1_NiCoTiFeCr : 100.00%,11.582,1094.8,187.21,3343.8,50.61,510,70
EP3089A,2_1750X,1_NiCoTiFeCr = Ti: 23.07%-Ni: 22.12%-Fe: 19.71%-Co: 19.61%-Cr: 15.49% | 2 CrFeCoNiTi = Cr: 26.1%-Fe: 23.95%-Co: 18.61%-Ti: 15.71%-Ni: 15.63% | 3_NiCoFeTiCr = Ni: 35.06%-Ti: 18.35%-Co: 17.84%-Fe: 15.95%-Cr: 12.8% | 4_TiNiCoFeCr = Ti: 43.99%-Ni: 19.4%-Co: 13.69%-Fe: 12.97%-Cr: 10.55% | Unassigned = Ti: 23.45%-Ni: 20.32%-Fe: 20.08%-Co: 18.98%-Cr: 17.16%,1_NiCoTiFeCr : 97.83%|3_NiCoFeTiCr : 2.17%,14.803,1399.2,213.89,3271.9,45.868,508,70.7
EP3089A,2_1750X,1_NiCoTiFeCr = Ti: 23.07%-Ni: 22.12%-Fe: 19.71%-Co: 19.61%-Cr: 15.49% | 2 CrFeCoNiTi = Cr: 26.1%-Fe: 23.95%-Co: 18.61%-Ti: 15.71%-Ni: 15.63% | 3_NiCoFeTiCr = Ni: 35.06%-Ti: 18.35%-Co: 17.84%-Fe: 15.95%-Cr: 12.8% | 4_TiNiCoFeCr = Ti: 43.99%-Ni: 19.4%-Co: 13.69%-Fe: 12.97%-Cr: 10.55% | Unassigned = Ti: 23.45%-Ni: 20.32%-Fe: 20.08%-Co: 18.98%-Cr: 17.16%,1_NiCoTiFeCr : 100.00%,7.198,680.3,143.88,3415.1,44.566,510,70.1
EP3089A,2_1750X,1_NiCoTiFeCr = Ti: 23.07%-Ni: 22.12%-Fe: 19.71%-Co: 19.61%-Cr: 15.49% | 2 CrFeCoNiTi = Cr: 26.1%-Fe: 23.95%-Co: 18.61%-Ti: 15.71%-Ni: 15.63% | 3_NiCoFeTiCr = Ni: 35.06%-Ti: 18.35%-Co: 17.84%-Fe: 15.95%-Cr: 12.8% | 4_TiNiCoFeCr = Ti: 43.99%-Ni: 19.4%-Co: 13.69%-Fe: 12.97%-Cr: 10.55% | Unassigned = Ti: 23.45%-Ni: 20.32%-Fe: 20.08%-Co: 18.98%-Cr: 17.16%,2 CrFeCoNiTi : 6.75%|1_NiCoTiFeCr : 93.25%,5.478,517.8,118.72,3191.3,45.9,510,69.7
EP3089A,2_1750X,1_NiCoTiFeCr = Ti: 23.07%-Ni: 22.12%-Fe: 19.71%-Co: 19.61%-Cr: 15.49% | 2 CrFeCoNiTi = Cr: 26.1%-Fe: 23.95%-Co: 18.61%-Ti: 15.71%-Ni: 15.63% | 3_NiCoFeTiCr = Ni: 35.06%-Ti: 18.35%-Co: 17.84%-Fe: 15.95%-Cr: 12.8% | 4_TiNiCoFeCr = Ti: 43.99%-Ni: 19.4%-Co: 13.69%-Fe: 12.97%-Cr: 10.55% | Unassigned = Ti: 23.45%-Ni: 20.32%-Fe: 20.08%-Co: 18.98%-Cr: 17.16%,2 CrFeCoNiTi : 93.26%|1_NiCoTiFeCr : 6.74%,10.098,954.5,158.83,2892.9,50.286,509,69.9
EP3089A,2_1750X,1_NiCoTiFeCr = Ti: 23.07%-Ni: 22.12%-Fe: 19.71%-Co: 19.61%-Cr: 15.49% | 2 CrFeCoNiTi = Cr: 26.1%-Fe: 23.95%-Co: 18.61%-Ti: 15.71%-Ni: 15.63% | 3_NiCoFeTiCr = Ni: 35.06%-Ti: 18.35%-Co: 17.84%-Fe: 15.95%-Cr: 12.8% | 4_TiNiCoFeCr = Ti: 43.99%-Ni: 19.4%-Co: 13.69%-Fe: 12.97%-Cr: 10.55% | Unassigned = Ti: 23.45%-Ni: 20.32%-Fe: 20.08%-Co: 18.98%-Cr: 17.16%,1_NiCoTiFeCr : 100.00%,13.057,1234.2,201.61,3360.8,47.906,511,70.1
EP3089A,2_1750X,1_NiCoTiFeCr = Ti: 23.07%-Ni: 22.12%-Fe: 19.71%-Co: 19.61%-Cr: 15.49% | 2 CrFeCoNiTi = Cr: 26.1%-Fe: 23.95%-Co: 18.61%-Ti: 15.71%-Ni: 15.63% | 3_NiCoFeTiCr = Ni: 35.06%-Ti: 18.35%-Co: 17.84%-Fe: 15.95%-Cr: 12.8% | 4_TiNiCoFeCr = Ti: 43.99%-Ni: 19.4%-Co: 13.69%-Fe: 12.97%-Cr: 10.55% | Unassigned = Ti: 23.45%-Ni: 20.32%-Fe: 20.08%-Co: 18.98%-Cr: 17.16%,1_NiCoTiFeCr : 93.42%|2 CrFeCoNiTi : 6.38%|3_NiCoFeTiCr : 0.20%,13.453,1271.6,219.06,3745.5,49.366,510,69.9
EP3089A,2_1750X,1_NiCoTiFeCr = Ti: 23.07%-Ni: 22.12%-Fe: 19.71%-Co: 19.61%-Cr: 15.49% | 2 CrFeCoNiTi = Cr: 26.1%-Fe: 23.95%-Co: 18.61%-Ti: 15.71%-Ni: 15.63% | 3_NiCoFeTiCr = Ni: 35.06%-Ti: 18.35%-Co: 17.84%-Fe: 15.95%-Cr: 12.8% | 4_TiNiCoFeCr = Ti: 43.99%-Ni: 19.4%-Co: 13.69%-Fe: 12.97%-Cr: 10.55% | Unassigned = Ti: 23.45%-Ni: 20.32%-Fe: 20.08%-Co: 18.98%-Cr: 17.16%,1_NiCoTiFeCr : 81.66%|3_NiCoFeTiCr : 18.34%,11.302,1068.3,201.41,3876.2,45.399,510,69.9
EP3089A,2_1750X,1_NiCoTiFeCr = Ti: 23.07%-Ni: 22.12%-Fe: 19.71%-Co: 19.61%-Cr: 15.49% | 2 CrFeCoNiTi = Cr: 26.1%-Fe: 23.95%-Co: 18.61%-Ti: 15.71%-Ni: 15.63% | 3_NiCoFeTiCr = Ni: 35.06%-Ti: 18.35%-Co: 17.84%-Fe: 15.95%-Cr: 12.8% | 4_TiNiCoFeCr = Ti: 43.99%-Ni: 19.4%-Co: 13.69%-Fe: 12.97%-Cr: 10.55% | Unassigned = Ti: 23.45%-Ni: 20.32%-Fe: 20.08%-Co: 18.98%-Cr: 17.16%,1_NiCoTiFeCr : 86.55%|3_NiCoFeTiCr : 13.45%,8.615,814.3,189.81,4602.1,41.078,508,70
EP3089A,2_1750X,1_NiCoTiFeCr = Ti: 23.07%-Ni: 22.12%-Fe: 19.71%-Co: 19.61%-Cr: 15.49% | 2 CrFeCoNiTi = Cr: 26.1%-Fe: 23.95%-Co: 18.61%-Ti: 15.71%-Ni: 15.63% | 3_NiCoFeTiCr = Ni: 35.06%-Ti: 18.35%-Co: 17.84%-Fe: 15.95%-Cr: 12.8% | 4_TiNiCoFeCr = Ti: 43.99%-Ni: 19.4%-Co: 13.69%-Fe: 12.97%-Cr: 10.55% | Unassigned = Ti: 23.45%-Ni: 20.32%-Fe: 20.08%-Co: 18.98%-Cr: 17.16%,,10.266,970.4,175.5,3379.7,49.555,511,70.1
EP3089A,2_1750X,1_NiCoTiFeCr = Ti: 23.07%-Ni: 22.12%-Fe: 19.71%-Co: 19.61%-Cr: 15.49% | 2 CrFeCoNiTi = Cr: 26.1%-Fe: 23.95%-Co: 18.61%-Ti: 15.71%-Ni: 15.63% | 3_NiCoFeTiCr = Ni: 35.06%-Ti: 18.35%-Co: 17.84%-Fe: 15.95%-Cr: 12.8% | 4_TiNiCoFeCr = Ti: 43.99%-Ni: 19.4%-Co: 13.69%-Fe: 12.97%-Cr: 10.55% | Unassigned = Ti: 23.45%-Ni: 20.32%-Fe: 20.08%-Co: 18.98%-Cr: 17.16%,,8.349,789.1,154.53,3335.8,45.35,511,69.9
EP3089A,2_1750X,1_NiCoTiFeCr = Ti: 23.07%-Ni: 22.12%-Fe: 19.71%-Co: 19.61%-Cr: 15.49% | 2 CrFeCoNiTi = Cr: 26.1%-Fe: 23.95%-Co: 18.61%-Ti: 15.71%-Ni: 15.63% | 3_NiCoFeTiCr = Ni: 35.06%-Ti: 18.35%-Co: 17.84%-Fe: 15.95%-Cr: 12.8% | 4_TiNiCoFeCr = Ti: 43.99%-Ni: 19.4%-Co: 13.69%-Fe: 12.97%-Cr: 10.55% | Unassigned = Ti: 23.45%-Ni: 20.32%-Fe: 20.08%-Co: 18.98%-Cr: 17.16%,,12.146,1148.1,183.97,3098.9,45.062,509,70
EP3089A,2_1750X,1_NiCoTiFeCr = Ti: 23.07%-Ni: 22.12%-Fe: 19.71%-Co: 19.61%-Cr: 15.49% | 2 CrFeCoNiTi = Cr: 26.1%-Fe: 23.95%-Co: 18.61%-Ti: 15.71%-Ni: 15.63% | 3_NiCoFeTiCr = Ni: 35.06%-Ti: 18.35%-Co: 17.84%-Fe: 15.95%-Cr: 12.8% | 4_TiNiCoFeCr = Ti: 43.99%-Ni: 19.4%-Co: 13.69%-Fe: 12.97%-Cr: 10.55% | Unassigned = Ti: 23.45%-Ni: 20.32%-Fe: 20.08%-Co: 18.98%-Cr: 17.16%,2 CrFeCoNiTi : 70.26%|1_NiCoTiFeCr : 25.81%|3_NiCoFeTiCr : 3.93%,11.814,1116.7,174.34,2903.5,51.832,511,69.9
EP3089A,2_1750X,1_NiCoTiFeCr = Ti: 23.07%-Ni: 22.12%-Fe: 19.71%-Co: 19.61%-Cr: 15.49% | 2 CrFeCoNiTi = Cr: 26.1%-Fe: 23.95%-Co: 18.61%-Ti: 15.71%-Ni: 15.63% | 3_NiCoFeTiCr = Ni: 35.06%-Ti: 18.35%-Co: 17.84%-Fe: 15.95%-Cr: 12.8% | 4_TiNiCoFeCr = Ti: 43.99%-Ni: 19.4%-Co: 13.69%-Fe: 12.97%-Cr: 10.55% | Unassigned = Ti: 23.45%-Ni: 20.32%-Fe: 20.08%-Co: 18.98%-Cr: 17.16%,1_NiCoTiFeCr : 64.28%|3_NiCoFeTiCr : 2.45%|2 CrFeCoNiTi : 33.27%,13.142,1242.2,188.81,2990.1,50.03,511,70.1
EP3089A,2_1750X,1_NiCoTiFeCr = Ti: 23.07%-Ni: 22.12%-Fe: 19.71%-Co: 19.61%-Cr: 15.49% | 2 CrFeCoNiTi = Cr: 26.1%-Fe: 23.95%-Co: 18.61%-Ti: 15.71%-Ni: 15.63% | 3_NiCoFeTiCr = Ni: 35.06%-Ti: 18.35%-Co: 17.84%-Fe: 15.95%-Cr: 12.8% | 4_TiNiCoFeCr = Ti: 43.99%-Ni: 19.4%-Co: 13.69%-Fe: 12.97%-Cr: 10.55% | Unassigned = Ti: 23.45%-Ni: 20.32%-Fe: 20.08%-Co: 18.98%-Cr: 17.16%,2 CrFeCoNiTi : 13.86%|1_NiCoTiFeCr : 86.14%,14.252,1347.1,201.8,3083.9,49.924,510,69.5
EP3089A,2_1750X,1_NiCoTiFeCr = Ti: 23.07%-Ni: 22.12%-Fe: 19.71%-Co: 19.61%-Cr: 15.49% | 2 CrFeCoNiTi = Cr: 26.1%-Fe: 23.95%-Co: 18.61%-Ti: 15.71%-Ni: 15.63% | 3_NiCoFeTiCr = Ni: 35.06%-Ti: 18.35%-Co: 17.84%-Fe: 15.95%-Cr: 12.8% | 4_TiNiCoFeCr = Ti: 43.99%-Ni: 19.4%-Co: 13.69%-Fe: 12.97%-Cr: 10.55% | Unassigned = Ti: 23.45%-Ni: 20.32%-Fe: 20.08%-Co: 18.98%-Cr: 17.16%,1_NiCoTiFeCr : 100.00%,9.216,871.1,164.7,3375.3,49.108,509,70
EP3089A,2_1750X,1_NiCoTiFeCr = Ti: 23.07%-Ni: 22.12%-Fe: 19.71%-Co: 19.61%-Cr: 15.49% | 2 CrFeCoNiTi = Cr: 26.1%-Fe: 23.95%-Co: 18.61%-Ti: 15.71%-Ni: 15.63% | 3_NiCoFeTiCr = Ni: 35.06%-Ti: 18.35%-Co: 17.84%-Fe: 15.95%-Cr: 12.8% | 4_TiNiCoFeCr = Ti: 43.99%-Ni: 19.4%-Co: 13.69%-Fe: 12.97%-Cr: 10.55% | Unassigned = Ti: 23.45%-Ni: 20.32%-Fe: 20.08%-Co: 18.98%-Cr: 17.16%,1_NiCoTiFeCr : 100.00%,8.801,831.9,159.75,3352.5,49.001,509,69.9
EP3089A,2_1750X,1_NiCoTiFeCr = Ti: 23.07%-Ni: 22.12%-Fe: 19.71%-Co: 19.61%-Cr: 15.49% | 2 CrFeCoNiTi = Cr: 26.1%-Fe: 23.95%-Co: 18.61%-Ti: 15.71%-Ni: 15.63% | 3_NiCoFeTiCr = Ni: 35.06%-Ti: 18.35%-Co: 17.84%-Fe: 15.95%-Cr: 12.8% | 4_TiNiCoFeCr = Ti: 43.99%-Ni: 19.4%-Co: 13.69%-Fe: 12.97%-Cr: 10.55% | Unassigned = Ti: 23.45%-Ni: 20.32%-Fe: 20.08%-Co: 18.98%-Cr: 17.16%,1_NiCoTiFeCr : 96.18%|4_TiNiCoFeCr : 1.51%|3_NiCoFeTiCr : 2.30%,9.637,910.9,169.12,3378.4,46.652,509,70.3
EP3089A,2_1750X,1_NiCoTiFeCr = Ti: 23.07%-Ni: 22.12%-Fe: 19.71%-Co: 19.61%-Cr: 15.49% | 2 CrFeCoNiTi = Cr: 26.1%-Fe: 23.95%-Co: 18.61%-Ti: 15.71%-Ni: 15.63% | 3_NiCoFeTiCr = Ni: 35.06%-Ti: 18.35%-Co: 17.84%-Fe: 15.95%-Cr: 12.8% | 4_TiNiCoFeCr = Ti: 43.99%-Ni: 19.4%-Co: 13.69%-Fe: 12.97%-Cr: 10.55% | Unassigned = Ti: 23.45%-Ni: 20.32%-Fe: 20.08%-Co: 18.98%-Cr: 17.16%,1_NiCoTiFeCr : 55.69%|2 CrFeCoNiTi : 44.31%,13.132,1241.2,191.74,3071.1,49.409,510,70.3
EP3089A,2_1750X,1_NiCoTiFeCr = Ti: 23.07%-Ni: 22.12%-Fe: 19.71%-Co: 19.61%-Cr: 15.49% | 2 CrFeCoNiTi = Cr: 26.1%-Fe: 23.95%-Co: 18.61%-Ti: 15.71%-Ni: 15.63% | 3_NiCoFeTiCr = Ni: 35.06%-Ti: 18.35%-Co: 17.84%-Fe: 15.95%-Cr: 12.8% | 4_TiNiCoFeCr = Ti: 43.99%-Ni: 19.4%-Co: 13.69%-Fe: 12.97%-Cr: 10.55% | Unassigned = Ti: 23.45%-Ni: 20.32%-Fe: 20.08%-Co: 18.98%-Cr: 17.16%,2 CrFeCoNiTi : 64.43%|1_NiCoTiFeCr : 35.57%,13.743,1299,196.02,3046.5,53.028,509,70.3
EP3089A,2_1750X,1_NiCoTiFeCr = Ti: 23.07%-Ni: 22.12%-Fe: 19.71%-Co: 19.61%-Cr: 15.49% | 2 CrFeCoNiTi = Cr: 26.1%-Fe: 23.95%-Co: 18.61%-Ti: 15.71%-Ni: 15.63% | 3_NiCoFeTiCr = Ni: 35.06%-Ti: 18.35%-Co: 17.84%-Fe: 15.95%-Cr: 12.8% | 4_TiNiCoFeCr = Ti: 43.99%-Ni: 19.4%-Co: 13.69%-Fe: 12.97%-Cr: 10.55% | Unassigned = Ti: 23.45%-Ni: 20.32%-Fe: 20.08%-Co: 18.98%-Cr: 17.16%,2 CrFeCoNiTi : 24.21%|1_NiCoTiFeCr : 73.31%|3_NiCoFeTiCr : 2.48%,12.033,1137.3,204.5,3734.9,50.324,510,69.8
EP3089A,2_1750X,1_NiCoTiFeCr = Ti: 23.07%-Ni: 22.12%-Fe: 19.71%-Co: 19.61%-Cr: 15.49% | 2 CrFeCoNiTi = Cr: 26.1%-Fe: 23.95%-Co: 18.61%-Ti: 15.71%-Ni: 15.63% | 3_NiCoFeTiCr = Ni: 35.06%-Ti: 18.35%-Co: 17.84%-Fe: 15.95%-Cr: 12.8% | 4_TiNiCoFeCr = Ti: 43.99%-Ni: 19.4%-Co: 13.69%-Fe: 12.97%-Cr: 10.55% | Unassigned = Ti: 23.45%-Ni: 20.32%-Fe: 20.08%-Co: 18.98%-Cr: 17.16%,2 CrFeCoNiTi : 89.76%|1_NiCoTiFeCr : 10.24%,14.625,1382.4,202.29,3017.7,49.682,511,70
EP3089A,2_1750X,1_NiCoTiFeCr = Ti: 23.07%-Ni: 22.12%-Fe: 19.71%-Co: 19.61%-Cr: 15.49% | 2 CrFeCoNiTi = Cr: 26.1%-Fe: 23.95%-Co: 18.61%-Ti: 15.71%-Ni: 15.63% | 3_NiCoFeTiCr = Ni: 35.06%-Ti: 18.35%-Co: 17.84%-Fe: 15.95%-Cr: 12.8% | 4_TiNiCoFeCr = Ti: 43.99%-Ni: 19.4%-Co: 13.69%-Fe: 12.97%-Cr: 10.55% | Unassigned = Ti: 23.45%-Ni: 20.32%-Fe: 20.08%-Co: 18.98%-Cr: 17.16%,1_NiCoTiFeCr : 17.67%|2 CrFeCoNiTi : 82.33%,15.628,1477.2,206.21,2916.5,54.77,509,70.2
EP3089A,2_1750X,1_NiCoTiFeCr = Ti: 23.07%-Ni: 22.12%-Fe: 19.71%-Co: 19.61%-Cr: 15.49% | 2 CrFeCoNiTi = Cr: 26.1%-Fe: 23.95%-Co: 18.61%-Ti: 15.71%-Ni: 15.63% | 3_NiCoFeTiCr = Ni: 35.06%-Ti: 18.35%-Co: 17.84%-Fe: 15.95%-Cr: 12.8% | 4_TiNiCoFeCr = Ti: 43.99%-Ni: 19.4%-Co: 13.69%-Fe: 12.97%-Cr: 10.55% | Unassigned = Ti: 23.45%-Ni: 20.32%-Fe: 20.08%-Co: 18.98%-Cr: 17.16%,2 CrFeCoNiTi : 96.20%|1_NiCoTiFeCr : 3.80%,13.845,1308.6,189.25,2849.5,54.442,510,69.8
EP3089A,2_1750X,1_NiCoTiFeCr = Ti: 23.07%-Ni: 22.12%-Fe: 19.71%-Co: 19.61%-Cr: 15.49% | 2 CrFeCoNiTi = Cr: 26.1%-Fe: 23.95%-Co: 18.61%-Ti: 15.71%-Ni: 15.63% | 3_NiCoFeTiCr = Ni: 35.06%-Ti: 18.35%-Co: 17.84%-Fe: 15.95%-Cr: 12.8% | 4_TiNiCoFeCr = Ti: 43.99%-Ni: 19.4%-Co: 13.69%-Fe: 12.97%-Cr: 10.55% | Unassigned = Ti: 23.45%-Ni: 20.32%-Fe: 20.08%-Co: 18.98%-Cr: 17.16%,,12.492,1180.8,204.65,3602,51.272,508,69.7
EP3089A,2_1750X,1_NiCoTiFeCr = Ti: 23.07%-Ni: 22.12%-Fe: 19.71%-Co: 19.61%-Cr: 15.49% | 2 CrFeCoNiTi = Cr: 26.1%-Fe: 23.95%-Co: 18.61%-Ti: 15.71%-Ni: 15.63% | 3_NiCoFeTiCr = Ni: 35.06%-Ti: 18.35%-Co: 17.84%-Fe: 15.95%-Cr: 12.8% | 4_TiNiCoFeCr = Ti: 43.99%-Ni: 19.4%-Co: 13.69%-Fe: 12.97%-Cr: 10.55% | Unassigned = Ti: 23.45%-Ni: 20.32%-Fe: 20.08%-Co: 18.98%-Cr: 17.16%,,11.139,1052.8,187.49,3486.1,50.979,509,69.8
EP3089A,2_1750X,1_NiCoTiFeCr = Ti: 23.07%-Ni: 22.12%-Fe: 19.71%-Co: 19.61%-Cr: 15.49% | 2 CrFeCoNiTi = Cr: 26.1%-Fe: 23.95%-Co: 18.61%-Ti: 15.71%-Ni: 15.63% | 3_NiCoFeTiCr = Ni: 35.06%-Ti: 18.35%-Co: 17.84%-Fe: 15.95%-Cr: 12.8% | 4_TiNiCoFeCr = Ti: 43.99%-Ni: 19.4%-Co: 13.69%-Fe: 12.97%-Cr: 10.55% | Unassigned = Ti: 23.45%-Ni: 20.32%-Fe: 20.08%-Co: 18.98%-Cr: 17.16%,,14.785,1397.4,209.49,3165.2,46.536,511,69.9
EP3089A,2_1750X,1_NiCoTiFeCr = Ti: 23.07%-Ni: 22.12%-Fe: 19.71%-Co: 19.61%-Cr: 15.49% | 2 CrFeCoNiTi = Cr: 26.1%-Fe: 23.95%-Co: 18.61%-Ti: 15.71%-Ni: 15.63% | 3_NiCoFeTiCr = Ni: 35.06%-Ti: 18.35%-Co: 17.84%-Fe: 15.95%-Cr: 12.8% | 4_TiNiCoFeCr = Ti: 43.99%-Ni: 19.4%-Co: 13.69%-Fe: 12.97%-Cr: 10.55% | Unassigned = Ti: 23.45%-Ni: 20.32%-Fe: 20.08%-Co: 18.98%-Cr: 17.16%,2 CrFeCoNiTi : 34.67%|1_NiCoTiFeCr : 63.05%|3_NiCoFeTiCr : 2.27%,9.486,896.6,178.31,3758.5,47.605,513,69.6
EP3089A,2_1750X,1_NiCoTiFeCr = Ti: 23.07%-Ni: 22.12%-Fe: 19.71%-Co: 19.61%-Cr: 15.49% | 2 CrFeCoNiTi = Cr: 26.1%-Fe: 23.95%-Co: 18.61%-Ti: 15.71%-Ni: 15.63% | 3_NiCoFeTiCr = Ni: 35.06%-Ti: 18.35%-Co: 17.84%-Fe: 15.95%-Cr: 12.8% | 4_TiNiCoFeCr = Ti: 43.99%-Ni: 19.4%-Co: 13.69%-Fe: 12.97%-Cr: 10.55% | Unassigned = Ti: 23.45%-Ni: 20.32%-Fe: 20.08%-Co: 18.98%-Cr: 17.16%,1_NiCoTiFeCr : 97.66%|2 CrFeCoNiTi : 2.34%,7.598,718.1,158.41,3827.2,47.581,510,70
EP3089A,2_1750X,1_NiCoTiFeCr = Ti: 23.07%-Ni: 22.12%-Fe: 19.71%-Co: 19.61%-Cr: 15.49% | 2 CrFeCoNiTi = Cr: 26.1%-Fe: 23.95%-Co: 18.61%-Ti: 15.71%-Ni: 15.63% | 3_NiCoFeTiCr = Ni: 35.06%-Ti: 18.35%-Co: 17.84%-Fe: 15.95%-Cr: 12.8% | 4_TiNiCoFeCr = Ti: 43.99%-Ni: 19.4%-Co: 13.69%-Fe: 12.97%-Cr: 10.55% | Unassigned = Ti: 23.45%-Ni: 20.32%-Fe: 20.08%-Co: 18.98%-Cr: 17.16%,2 CrFeCoNiTi : 96.03%|1_NiCoTiFeCr : 3.97%,9.296,878.7,157.75,3105.6,48.754,519,70.1
EP3089A,2_1750X,1_NiCoTiFeCr = Ti: 23.07%-Ni: 22.12%-Fe: 19.71%-Co: 19.61%-Cr: 15.49% | 2 CrFeCoNiTi = Cr: 26.1%-Fe: 23.95%-Co: 18.61%-Ti: 15.71%-Ni: 15.63% | 3_NiCoFeTiCr = Ni: 35.06%-Ti: 18.35%-Co: 17.84%-Fe: 15.95%-Cr: 12.8% | 4_TiNiCoFeCr = Ti: 43.99%-Ni: 19.4%-Co: 13.69%-Fe: 12.97%-Cr: 10.55% | Unassigned = Ti: 23.45%-Ni: 20.32%-Fe: 20.08%-Co: 18.98%-Cr: 17.16%,1_NiCoTiFeCr : 100.00%,15.414,1456.9,223.35,3375.7,51.911,509,70.1
EP3089A,2_1750X,1_NiCoTiFeCr = Ti: 23.07%-Ni: 22.12%-Fe: 19.71%-Co: 19.61%-Cr: 15.49% | 2 CrFeCoNiTi = Cr: 26.1%-Fe: 23.95%-Co: 18.61%-Ti: 15.71%-Ni: 15.63% | 3_NiCoFeTiCr = Ni: 35.06%-Ti: 18.35%-Co: 17.84%-Fe: 15.95%-Cr: 12.8% | 4_TiNiCoFeCr = Ti: 43.99%-Ni: 19.4%-Co: 13.69%-Fe: 12.97%-Cr: 10.55% | Unassigned = Ti: 23.45%-Ni: 20.32%-Fe: 20.08%-Co: 18.98%-Cr: 17.16%,2 CrFeCoNiTi : 15.34%|1_NiCoTiFeCr : 84.66%,7.572,715.7,144.61,3275.1,46.361,510,69.9
EP3089A,2_1750X,1_NiCoTiFeCr = Ti: 23.07%-Ni: 22.12%-Fe: 19.71%-Co: 19.61%-Cr: 15.49% | 2 CrFeCoNiTi = Cr: 26.1%-Fe: 23.95%-Co: 18.61%-Ti: 15.71%-Ni: 15.63% | 3_NiCoFeTiCr = Ni: 35.06%-Ti: 18.35%-Co: 17.84%-Fe: 15.95%-Cr: 12.8% | 4_TiNiCoFeCr = Ti: 43.99%-Ni: 19.4%-Co: 13.69%-Fe: 12.97%-Cr: 10.55% | Unassigned = Ti: 23.45%-Ni: 20.32%-Fe: 20.08%-Co: 18.98%-Cr: 17.16%,1_NiCoTiFeCr : 84.42%|3_NiCoFeTiCr : 7.98%|2 CrFeCoNiTi : 7.60%,12.064,1140.3,193.73,3402.9,49.69,510,70.5
EP3089A,2_1750X,1_NiCoTiFeCr = Ti: 23.07%-Ni: 22.12%-Fe: 19.71%-Co: 19.61%-Cr: 15.49% | 2 CrFeCoNiTi = Cr: 26.1%-Fe: 23.95%-Co: 18.61%-Ti: 15.71%-Ni: 15.63% | 3_NiCoFeTiCr = Ni: 35.06%-Ti: 18.35%-Co: 17.84%-Fe: 15.95%-Cr: 12.8% | 4_TiNiCoFeCr = Ti: 43.99%-Ni: 19.4%-Co: 13.69%-Fe: 12.97%-Cr: 10.55% | Unassigned = Ti: 23.45%-Ni: 20.32%-Fe: 20.08%-Co: 18.98%-Cr: 17.16%,1_NiCoTiFeCr : 100.00%,7.634,721.5,148.81,3416.4,48.193,511,70
EP3089A,2_1750X,1_NiCoTiFeCr = Ti: 23.07%-Ni: 22.12%-Fe: 19.71%-Co: 19.61%-Cr: 15.49% | 2 CrFeCoNiTi = Cr: 26.1%-Fe: 23.95%-Co: 18.61%-Ti: 15.71%-Ni: 15.63% | 3_NiCoFeTiCr = Ni: 35.06%-Ti: 18.35%-Co: 17.84%-Fe: 15.95%-Cr: 12.8% | 4_TiNiCoFeCr = Ti: 43.99%-Ni: 19.4%-Co: 13.69%-Fe: 12.97%-Cr: 10.55% | Unassigned = Ti: 23.45%-Ni: 20.32%-Fe: 20.08%-Co: 18.98%-Cr: 17.16%,1_NiCoTiFeCr : 91.43%|3_NiCoFeTiCr : 0.55%|2 CrFeCoNiTi : 8.02%,13.999,1323.2,221.91,3676.8,49.93,509,70.2
EP3089A,2_1750X,1_NiCoTiFeCr = Ti: 23.07%-Ni: 22.12%-Fe: 19.71%-Co: 19.61%-Cr: 15.49% | 2 CrFeCoNiTi = Cr: 26.1%-Fe: 23.95%-Co: 18.61%-Ti: 15.71%-Ni: 15.63% | 3_NiCoFeTiCr = Ni: 35.06%-Ti: 18.35%-Co: 17.84%-Fe: 15.95%-Cr: 12.8% | 4_TiNiCoFeCr = Ti: 43.99%-Ni: 19.4%-Co: 13.69%-Fe: 12.97%-Cr: 10.55% | Unassigned = Ti: 23.45%-Ni: 20.32%-Fe: 20.08%-Co: 18.98%-Cr: 17.16%,1_NiCoTiFeCr : 95.89%|2 CrFeCoNiTi : 4.11%,15.487,1463.8,216.7,3195.6,54.444,511,70
EP3089A,2_1750X,1_NiCoTiFeCr = Ti: 23.07%-Ni: 22.12%-Fe: 19.71%-Co: 19.61%-Cr: 15.49% | 2 CrFeCoNiTi = Cr: 26.1%-Fe: 23.95%-Co: 18.61%-Ti: 15.71%-Ni: 15.63% | 3_NiCoFeTiCr = Ni: 35.06%-Ti: 18.35%-Co: 17.84%-Fe: 15.95%-Cr: 12.8% | 4_TiNiCoFeCr = Ti: 43.99%-Ni: 19.4%-Co: 13.69%-Fe: 12.97%-Cr: 10.55% | Unassigned = Ti: 23.45%-Ni: 20.32%-Fe: 20.08%-Co: 18.98%-Cr: 17.16%,1_NiCoTiFeCr : 95.65%|4_TiNiCoFeCr : 1.94%|2 CrFeCoNiTi : 2.41%,13.444,1270.8,200.87,3243.7,52.07,509,70.1
EP3089A,2_1750X,1_NiCoTiFeCr = Ti: 23.07%-Ni: 22.12%-Fe: 19.71%-Co: 19.61%-Cr: 15.49% | 2 CrFeCoNiTi = Cr: 26.1%-Fe: 23.95%-Co: 18.61%-Ti: 15.71%-Ni: 15.63% | 3_NiCoFeTiCr = Ni: 35.06%-Ti: 18.35%-Co: 17.84%-Fe: 15.95%-Cr: 12.8% | 4_TiNiCoFeCr = Ti: 43.99%-Ni: 19.4%-Co: 13.69%-Fe: 12.97%-Cr: 10.55% | Unassigned = Ti: 23.45%-Ni: 20.32%-Fe: 20.08%-Co: 18.98%-Cr: 17.16%,2 CrFeCoNiTi : 23.83%|1_NiCoTiFeCr : 76.17%,15.204,1437.1,214.09,3190.3,46.391,510,69.6
EP3089A,2_1750X,1_NiCoTiFeCr = Ti: 23.07%-Ni: 22.12%-Fe: 19.71%-Co: 19.61%-Cr: 15.49% | 2 CrFeCoNiTi = Cr: 26.1%-Fe: 23.95%-Co: 18.61%-Ti: 15.71%-Ni: 15.63% | 3_NiCoFeTiCr = Ni: 35.06%-Ti: 18.35%-Co: 17.84%-Fe: 15.95%-Cr: 12.8% | 4_TiNiCoFeCr = Ti: 43.99%-Ni: 19.4%-Co: 13.69%-Fe: 12.97%-Cr: 10.55% | Unassigned = Ti: 23.45%-Ni: 20.32%-Fe: 20.08%-Co: 18.98%-Cr: 17.16%,1_NiCoTiFeCr : 93.96%|3_NiCoFeTiCr : 1.29%|2 CrFeCoNiTi : 4.75%,11.48,1085.1,190.18,3464.9,46.336,510,69.9
EP3089A,2_1750X,1_NiCoTiFeCr = Ti: 23.07%-Ni: 22.12%-Fe: 19.71%-Co: 19.61%-Cr: 15.49% | 2 CrFeCoNiTi = Cr: 26.1%-Fe: 23.95%-Co: 18.61%-Ti: 15.71%-Ni: 15.63% | 3_NiCoFeTiCr = Ni: 35.06%-Ti: 18.35%-Co: 17.84%-Fe: 15.95%-Cr: 12.8% | 4_TiNiCoFeCr = Ti: 43.99%-Ni: 19.4%-Co: 13.69%-Fe: 12.97%-Cr: 10.55% | Unassigned = Ti: 23.45%-Ni: 20.32%-Fe: 20.08%-Co: 18.98%-Cr: 17.16%,,12.587,1189.8,194.16,3272.8,51.127,510,70.2
EP3089A,2_1750X,1_NiCoTiFeCr = Ti: 23.07%-Ni: 22.12%-Fe: 19.71%-Co: 19.61%-Cr: 15.49% | 2 CrFeCoNiTi = Cr: 26.1%-Fe: 23.95%-Co: 18.61%-Ti: 15.71%-Ni: 15.63% | 3_NiCoFeTiCr = Ni: 35.06%-Ti: 18.35%-Co: 17.84%-Fe: 15.95%-Cr: 12.8% | 4_TiNiCoFeCr = Ti: 43.99%-Ni: 19.4%-Co: 13.69%-Fe: 12.97%-Cr: 10.55% | Unassigned = Ti: 23.45%-Ni: 20.32%-Fe: 20.08%-Co: 18.98%-Cr: 17.16%,,14.385,1359.7,212.5,3330.5,51.295,510,69.6
EP3089A,2_1750X,1_NiCoTiFeCr = Ti: 23.07%-Ni: 22.12%-Fe: 19.71%-Co: 19.61%-Cr: 15.49% | 2 CrFeCoNiTi = Cr: 26.1%-Fe: 23.95%-Co: 18.61%-Ti: 15.71%-Ni: 15.63% | 3_NiCoFeTiCr = Ni: 35.06%-Ti: 18.35%-Co: 17.84%-Fe: 15.95%-Cr: 12.8% | 4_TiNiCoFeCr = Ti: 43.99%-Ni: 19.4%-Co: 13.69%-Fe: 12.97%-Cr: 10.55% | Unassigned = Ti: 23.45%-Ni: 20.32%-Fe: 20.08%-Co: 18.98%-Cr: 17.16%,,12.332,1165.6,186.25,3113.5,47.818,502,69.7
EP3089A,2_1750X,1_NiCoTiFeCr = Ti: 23.07%-Ni: 22.12%-Fe: 19.71%-Co: 19.61%-Cr: 15.49% | 2 CrFeCoNiTi = Cr: 26.1%-Fe: 23.95%-Co: 18.61%-Ti: 15.71%-Ni: 15.63% | 3_NiCoFeTiCr = Ni: 35.06%-Ti: 18.35%-Co: 17.84%-Fe: 15.95%-Cr: 12.8% | 4_TiNiCoFeCr = Ti: 43.99%-Ni: 19.4%-Co: 13.69%-Fe: 12.97%-Cr: 10.55% | Unassigned = Ti: 23.45%-Ni: 20.32%-Fe: 20.08%-Co: 18.98%-Cr: 17.16%,1_NiCoTiFeCr : 89.89%|2 CrFeCoNiTi : 10.11%,2.468,233.3,87.72,4093.3,42.879,509,70.5
EP3089A,2_1750X,1_NiCoTiFeCr = Ti: 23.07%-Ni: 22.12%-Fe: 19.71%-Co: 19.61%-Cr: 15.49% | 2 CrFeCoNiTi = Cr: 26.1%-Fe: 23.95%-Co: 18.61%-Ti: 15.71%-Ni: 15.63% | 3_NiCoFeTiCr = Ni: 35.06%-Ti: 18.35%-Co: 17.84%-Fe: 15.95%-Cr: 12.8% | 4_TiNiCoFeCr = Ti: 43.99%-Ni: 19.4%-Co: 13.69%-Fe: 12.97%-Cr: 10.55% | Unassigned = Ti: 23.45%-Ni: 20.32%-Fe: 20.08%-Co: 18.98%-Cr: 17.16%,4_TiNiCoFeCr : 4.75%|1_NiCoTiFeCr : 53.90%|2 CrFeCoNiTi : 41.35%,2.559,241.9,82.05,3479.3,44.571,512,69.4
EP3089A,2_1750X,1_NiCoTiFeCr = Ti: 23.07%-Ni: 22.12%-Fe: 19.71%-Co: 19.61%-Cr: 15.49% | 2 CrFeCoNiTi = Cr: 26.1%-Fe: 23.95%-Co: 18.61%-Ti: 15.71%-Ni: 15.63% | 3_NiCoFeTiCr = Ni: 35.06%-Ti: 18.35%-Co: 17.84%-Fe: 15.95%-Cr: 12.8% | 4_TiNiCoFeCr = Ti: 43.99%-Ni: 19.4%-Co: 13.69%-Fe: 12.97%-Cr: 10.55% | Unassigned = Ti: 23.45%-Ni: 20.32%-Fe: 20.08%-Co: 18.98%-Cr: 17.16%,2 CrFeCoNiTi : 100.00%,11.022,1041.8,168.57,2937.6,51.35,512,69.7
EP3089A,2_1750X,1_NiCoTiFeCr = Ti: 23.07%-Ni: 22.12%-Fe: 19.71%-Co: 19.61%-Cr: 15.49% | 2 CrFeCoNiTi = Cr: 26.1%-Fe: 23.95%-Co: 18.61%-Ti: 15.71%-Ni: 15.63% | 3_NiCoFeTiCr = Ni: 35.06%-Ti: 18.35%-Co: 17.84%-Fe: 15.95%-Cr: 12.8% | 4_TiNiCoFeCr = Ti: 43.99%-Ni: 19.4%-Co: 13.69%-Fe: 12.97%-Cr: 10.55% | Unassigned = Ti: 23.45%-Ni: 20.32%-Fe: 20.08%-Co: 18.98%-Cr: 17.16%,1_NiCoTiFeCr : 97.87%|2 CrFeCoNiTi : 2.13%,14.233,1345.3,217.01,3485.5,50.488,511,69.9
EP3089A,2_1750X,1_NiCoTiFeCr = Ti: 23.07%-Ni: 22.12%-Fe: 19.71%-Co: 19.61%-Cr: 15.49% | 2 CrFeCoNiTi = Cr: 26.1%-Fe: 23.95%-Co: 18.61%-Ti: 15.71%-Ni: 15.63% | 3_NiCoFeTiCr = Ni: 35.06%-Ti: 18.35%-Co: 17.84%-Fe: 15.95%-Cr: 12.8% | 4_TiNiCoFeCr = Ti: 43.99%-Ni: 19.4%-Co: 13.69%-Fe: 12.97%-Cr: 10.55% | Unassigned = Ti: 23.45%-Ni: 20.32%-Fe: 20.08%-Co: 18.98%-Cr: 17.16%,1_NiCoTiFeCr : 54.47%|2 CrFeCoNiTi : 45.53%,14.107,1333.4,195.16,2945.4,51.083,511,69.9
EP3089A,2_1750X,1_NiCoTiFeCr = Ti: 23.07%-Ni: 22.12%-Fe: 19.71%-Co: 19.61%-Cr: 15.49% | 2 CrFeCoNiTi = Cr: 26.1%-Fe: 23.95%-Co: 18.61%-Ti: 15.71%-Ni: 15.63% | 3_NiCoFeTiCr = Ni: 35.06%-Ti: 18.35%-Co: 17.84%-Fe: 15.95%-Cr: 12.8% | 4_TiNiCoFeCr = Ti: 43.99%-Ni: 19.4%-Co: 13.69%-Fe: 12.97%-Cr: 10.55% | Unassigned = Ti: 23.45%-Ni: 20.32%-Fe: 20.08%-Co: 18.98%-Cr: 17.16%,1_NiCoTiFeCr : 98.71%|2 CrFeCoNiTi : 0.03%|3_NiCoFeTiCr : 1.25%,8.99,849.7,182.82,4137.8,47.942,510,69.8
EP3089A,2_1750X,1_NiCoTiFeCr = Ti: 23.07%-Ni: 22.12%-Fe: 19.71%-Co: 19.61%-Cr: 15.49% | 2 CrFeCoNiTi = Cr: 26.1%-Fe: 23.95%-Co: 18.61%-Ti: 15.71%-Ni: 15.63% | 3_NiCoFeTiCr = Ni: 35.06%-Ti: 18.35%-Co: 17.84%-Fe: 15.95%-Cr: 12.8% | 4_TiNiCoFeCr = Ti: 43.99%-Ni: 19.4%-Co: 13.69%-Fe: 12.97%-Cr: 10.55% | Unassigned = Ti: 23.45%-Ni: 20.32%-Fe: 20.08%-Co: 18.98%-Cr: 17.16%,2 CrFeCoNiTi : 9.12%|1_NiCoTiFeCr : 90.88%,6.465,611,133.73,3341.7,46.863,510,69.8
EP3089A,2_1750X,1_NiCoTiFeCr = Ti: 23.07%-Ni: 22.12%-Fe: 19.71%-Co: 19.61%-Cr: 15.49% | 2 CrFeCoNiTi = Cr: 26.1%-Fe: 23.95%-Co: 18.61%-Ti: 15.71%-Ni: 15.63% | 3_NiCoFeTiCr = Ni: 35.06%-Ti: 18.35%-Co: 17.84%-Fe: 15.95%-Cr: 12.8% | 4_TiNiCoFeCr = Ti: 43.99%-Ni: 19.4%-Co: 13.69%-Fe: 12.97%-Cr: 10.55% | Unassigned = Ti: 23.45%-Ni: 20.32%-Fe: 20.08%-Co: 18.98%-Cr: 17.16%,2 CrFeCoNiTi : 98.99%|1_NiCoTiFeCr : 1.01%,12.6,1191,195.49,3307.2,53.72,511,69.6
EP3089A,2_1750X,1_NiCoTiFeCr = Ti: 23.07%-Ni: 22.12%-Fe: 19.71%-Co: 19.61%-Cr: 15.49% | 2 CrFeCoNiTi = Cr: 26.1%-Fe: 23.95%-Co: 18.61%-Ti: 15.71%-Ni: 15.63% | 3_NiCoFeTiCr = Ni: 35.06%-Ti: 18.35%-Co: 17.84%-Fe: 15.95%-Cr: 12.8% | 4_TiNiCoFeCr = Ti: 43.99%-Ni: 19.4%-Co: 13.69%-Fe: 12.97%-Cr: 10.55% | Unassigned = Ti: 23.45%-Ni: 20.32%-Fe: 20.08%-Co: 18.98%-Cr: 17.16%,2 CrFeCoNiTi : 94.83%|1_NiCoTiFeCr : 5.17%,15.949,1507.5,210.18,2949.6,53.471,508,70.1
EP3089A,2_1750X,1_NiCoTiFeCr = Ti: 23.07%-Ni: 22.12%-Fe: 19.71%-Co: 19.61%-Cr: 15.49% | 2 CrFeCoNiTi = Cr: 26.1%-Fe: 23.95%-Co: 18.61%-Ti: 15.71%-Ni: 15.63% | 3_NiCoFeTiCr = Ni: 35.06%-Ti: 18.35%-Co: 17.84%-Fe: 15.95%-Cr: 12.8% | 4_TiNiCoFeCr = Ti: 43.99%-Ni: 19.4%-Co: 13.69%-Fe: 12.97%-Cr: 10.55% | Unassigned = Ti: 23.45%-Ni: 20.32%-Fe: 20.08%-Co: 18.98%-Cr: 17.16%,1_NiCoTiFeCr : 100.00%,13.498,1275.9,206.38,3381.9,52.021,512,69.9
EP3089A,2_1750X,1_NiCoTiFeCr = Ti: 23.07%-Ni: 22.12%-Fe: 19.71%-Co: 19.61%-Cr: 15.49% | 2 CrFeCoNiTi = Cr: 26.1%-Fe: 23.95%-Co: 18.61%-Ti: 15.71%-Ni: 15.63% | 3_NiCoFeTiCr = Ni: 35.06%-Ti: 18.35%-Co: 17.84%-Fe: 15.95%-Cr: 12.8% | 4_TiNiCoFeCr = Ti: 43.99%-Ni: 19.4%-Co: 13.69%-Fe: 12.97%-Cr: 10.55% | Unassigned = Ti: 23.45%-Ni: 20.32%-Fe: 20.08%-Co: 18.98%-Cr: 17.16%,1_NiCoTiFeCr : 34.18%|2 CrFeCoNiTi : 65.82%,14.611,1381,205.13,3091.7,52.703,510,69.9
EP3089A,2_1750X,1_NiCoTiFeCr = Ti: 23.07%-Ni: 22.12%-Fe: 19.71%-Co: 19.61%-Cr: 15.49% | 2 CrFeCoNiTi = Cr: 26.1%-Fe: 23.95%-Co: 18.61%-Ti: 15.71%-Ni: 15.63% | 3_NiCoFeTiCr = Ni: 35.06%-Ti: 18.35%-Co: 17.84%-Fe: 15.95%-Cr: 12.8% | 4_TiNiCoFeCr = Ti: 43.99%-Ni: 19.4%-Co: 13.69%-Fe: 12.97%-Cr: 10.55% | Unassigned = Ti: 23.45%-Ni: 20.32%-Fe: 20.08%-Co: 18.98%-Cr: 17.16%,2 CrFeCoNiTi : 12.17%|1_NiCoTiFeCr : 87.83%,12.938,1222.9,207.94,3572.2,47.822,509,70
EP3089A,2_1750X,1_NiCoTiFeCr = Ti: 23.07%-Ni: 22.12%-Fe: 19.71%-Co: 19.61%-Cr: 15.49% | 2 CrFeCoNiTi = Cr: 26.1%-Fe: 23.95%-Co: 18.61%-Ti: 15.71%-Ni: 15.63% | 3_NiCoFeTiCr = Ni: 35.06%-Ti: 18.35%-Co: 17.84%-Fe: 15.95%-Cr: 12.8% | 4_TiNiCoFeCr = Ti: 43.99%-Ni: 19.4%-Co: 13.69%-Fe: 12.97%-Cr: 10.55% | Unassigned = Ti: 23.45%-Ni: 20.32%-Fe: 20.08%-Co: 18.98%-Cr: 17.16%,,14.147,1337.2,209.44,3306.3,45.442,490,70.3
EP3089A,2_1750X,1_NiCoTiFeCr = Ti: 23.07%-Ni: 22.12%-Fe: 19.71%-Co: 19.61%-Cr: 15.49% | 2 CrFeCoNiTi = Cr: 26.1%-Fe: 23.95%-Co: 18.61%-Ti: 15.71%-Ni: 15.63% | 3_NiCoFeTiCr = Ni: 35.06%-Ti: 18.35%-Co: 17.84%-Fe: 15.95%-Cr: 12.8% | 4_TiNiCoFeCr = Ti: 43.99%-Ni: 19.4%-Co: 13.69%-Fe: 12.97%-Cr: 10.55% | Unassigned = Ti: 23.45%-Ni: 20.32%-Fe: 20.08%-Co: 18.98%-Cr: 17.16%,,15.066,1424.1,215.96,3266.2,53.414,510,70.2
EP3089A,2_1750X,1_NiCoTiFeCr = Ti: 23.07%-Ni: 22.12%-Fe: 19.71%-Co: 19.61%-Cr: 15.49% | 2 CrFeCoNiTi = Cr: 26.1%-Fe: 23.95%-Co: 18.61%-Ti: 15.71%-Ni: 15.63% | 3_NiCoFeTiCr = Ni: 35.06%-Ti: 18.35%-Co: 17.84%-Fe: 15.95%-Cr: 12.8% | 4_TiNiCoFeCr = Ti: 43.99%-Ni: 19.4%-Co: 13.69%-Fe: 12.97%-Cr: 10.55% | Unassigned = Ti: 23.45%-Ni: 20.32%-Fe: 20.08%-Co: 18.98%-Cr: 17.16%,,13.454,1271.7,197.15,3141.7,50.053,510,70.2
EP3089A,2_1750X,1_NiCoTiFeCr = Ti: 23.07%-Ni: 22.12%-Fe: 19.71%-Co: 19.61%-Cr: 15.49% | 2 CrFeCoNiTi = Cr: 26.1%-Fe: 23.95%-Co: 18.61%-Ti: 15.71%-Ni: 15.63% | 3_NiCoFeTiCr = Ni: 35.06%-Ti: 18.35%-Co: 17.84%-Fe: 15.95%-Cr: 12.8% | 4_TiNiCoFeCr = Ti: 43.99%-Ni: 19.4%-Co: 13.69%-Fe: 12.97%-Cr: 10.55% | Unassigned = Ti: 23.45%-Ni: 20.32%-Fe: 20.08%-Co: 18.98%-Cr: 17.16%,1_NiCoTiFeCr : 77.66%|2 CrFeCoNiTi : 22.34%,11.368,1074.5,182.3,3257.3,50.448,511,70.6
EP3089A,2_1750X,1_NiCoTiFeCr = Ti: 23.07%-Ni: 22.12%-Fe: 19.71%-Co: 19.61%-Cr: 15.49% | 2 CrFeCoNiTi = Cr: 26.1%-Fe: 23.95%-Co: 18.61%-Ti: 15.71%-Ni: 15.63% | 3_NiCoFeTiCr = Ni: 35.06%-Ti: 18.35%-Co: 17.84%-Fe: 15.95%-Cr: 12.8% | 4_TiNiCoFeCr = Ti: 43.99%-Ni: 19.4%-Co: 13.69%-Fe: 12.97%-Cr: 10.55% | Unassigned = Ti: 23.45%-Ni: 20.32%-Fe: 20.08%-Co: 18.98%-Cr: 17.16%,2 CrFeCoNiTi : 43.78%|1_NiCoTiFeCr : 56.22%,12.756,1205.7,191.27,3148.6,51.151,510,70.1
EP3089A,2_1750X,1_NiCoTiFeCr = Ti: 23.07%-Ni: 22.12%-Fe: 19.71%-Co: 19.61%-Cr: 15.49% | 2 CrFeCoNiTi = Cr: 26.1%-Fe: 23.95%-Co: 18.61%-Ti: 15.71%-Ni: 15.63% | 3_NiCoFeTiCr = Ni: 35.06%-Ti: 18.35%-Co: 17.84%-Fe: 15.95%-Cr: 12.8% | 4_TiNiCoFeCr = Ti: 43.99%-Ni: 19.4%-Co: 13.69%-Fe: 12.97%-Cr: 10.55% | Unassigned = Ti: 23.45%-Ni: 20.32%-Fe: 20.08%-Co: 18.98%-Cr: 17.16%,1_NiCoTiFeCr : 23.94%|2 CrFeCoNiTi : 76.06%,7.988,755.1,138.53,2878.4,47.854,509,69.4
EP3089A,2_1750X,1_NiCoTiFeCr = Ti: 23.07%-Ni: 22.12%-Fe: 19.71%-Co: 19.61%-Cr: 15.49% | 2 CrFeCoNiTi = Cr: 26.1%-Fe: 23.95%-Co: 18.61%-Ti: 15.71%-Ni: 15.63% | 3_NiCoFeTiCr = Ni: 35.06%-Ti: 18.35%-Co: 17.84%-Fe: 15.95%-Cr: 12.8% | 4_TiNiCoFeCr = Ti: 43.99%-Ni: 19.4%-Co: 13.69%-Fe: 12.97%-Cr: 10.55% | Unassigned = Ti: 23.45%-Ni: 20.32%-Fe: 20.08%-Co: 18.98%-Cr: 17.16%,2 CrFeCoNiTi : 76.88%|1_NiCoTiFeCr : 23.12%,12.291,1161.7,178.89,2916.8,48.738,511,69
EP3089A,2_1750X,1_NiCoTiFeCr = Ti: 23.07%-Ni: 22.12%-Fe: 19.71%-Co: 19.61%-Cr: 15.49% | 2 CrFeCoNiTi = Cr: 26.1%-Fe: 23.95%-Co: 18.61%-Ti: 15.71%-Ni: 15.63% | 3_NiCoFeTiCr = Ni: 35.06%-Ti: 18.35%-Co: 17.84%-Fe: 15.95%-Cr: 12.8% | 4_TiNiCoFeCr = Ti: 43.99%-Ni: 19.4%-Co: 13.69%-Fe: 12.97%-Cr: 10.55% | Unassigned = Ti: 23.45%-Ni: 20.32%-Fe: 20.08%-Co: 18.98%-Cr: 17.16%,1_NiCoTiFeCr : 70.33%|3_NiCoFeTiCr : 29.67%,9.178,867.5,187.19,4219.4,43.343,510,69.7
