Repository: giengeb1/ADAMaNT-HEA-indents

File: Indentation Results.csv (part 38 of 64)
Sample,Magnification,Compound Compositions,Indent Composition,Hardness,Hv,Modulus,Stiffness^2 / Load,Pmax,Hmax,Reporting Depth
EP3089A,2_1750X,1_NiCoTiFeCr = Ti: 23.07%-Ni: 22.12%-Fe: 19.71%-Co: 19.61%-Cr: 15.49% | 2 CrFeCoNiTi = Cr: 26.1%-Fe: 23.95%-Co: 18.61%-Ti: 15.71%-Ni: 15.63% | 3_NiCoFeTiCr = Ni: 35.06%-Ti: 18.35%-Co: 17.84%-Fe: 15.95%-Cr: 12.8% | 4_TiNiCoFeCr = Ti: 43.99%-Ni: 19.4%-Co: 13.69%-Fe: 12.97%-Cr: 10.55% | Unassigned = Ti: 23.45%-Ni: 20.32%-Fe: 20.08%-Co: 18.98%-Cr: 17.16%,1_NiCoTiFeCr : 1.03%|2 CrFeCoNiTi : 98.97%,14.661,1385.8,198.53,2917.4,53.874,510,70
EP3089A,2_1750X,1_NiCoTiFeCr = Ti: 23.07%-Ni: 22.12%-Fe: 19.71%-Co: 19.61%-Cr: 15.49% | 2 CrFeCoNiTi = Cr: 26.1%-Fe: 23.95%-Co: 18.61%-Ti: 15.71%-Ni: 15.63% | 3_NiCoFeTiCr = Ni: 35.06%-Ti: 18.35%-Co: 17.84%-Fe: 15.95%-Cr: 12.8% | 4_TiNiCoFeCr = Ti: 43.99%-Ni: 19.4%-Co: 13.69%-Fe: 12.97%-Cr: 10.55% | Unassigned = Ti: 23.45%-Ni: 20.32%-Fe: 20.08%-Co: 18.98%-Cr: 17.16%,1_NiCoTiFeCr : 36.09%|3_NiCoFeTiCr : 8.87%|2 CrFeCoNiTi : 55.04%,13.915,1315.2,189.97,2853.2,51.845,509,69.6
EP3089A,2_1750X,1_NiCoTiFeCr = Ti: 23.07%-Ni: 22.12%-Fe: 19.71%-Co: 19.61%-Cr: 15.49% | 2 CrFeCoNiTi = Cr: 26.1%-Fe: 23.95%-Co: 18.61%-Ti: 15.71%-Ni: 15.63% | 3_NiCoFeTiCr = Ni: 35.06%-Ti: 18.35%-Co: 17.84%-Fe: 15.95%-Cr: 12.8% | 4_TiNiCoFeCr = Ti: 43.99%-Ni: 19.4%-Co: 13.69%-Fe: 12.97%-Cr: 10.55% | Unassigned = Ti: 23.45%-Ni: 20.32%-Fe: 20.08%-Co: 18.98%-Cr: 17.16%,1_NiCoTiFeCr : 98.71%|3_NiCoFeTiCr : 1.29%,11.186,1057.3,198.65,3827.2,48.466,510,70
EP3089A,2_1750X,1_NiCoTiFeCr = Ti: 23.07%-Ni: 22.12%-Fe: 19.71%-Co: 19.61%-Cr: 15.49% | 2 CrFeCoNiTi = Cr: 26.1%-Fe: 23.95%-Co: 18.61%-Ti: 15.71%-Ni: 15.63% | 3_NiCoFeTiCr = Ni: 35.06%-Ti: 18.35%-Co: 17.84%-Fe: 15.95%-Cr: 12.8% | 4_TiNiCoFeCr = Ti: 43.99%-Ni: 19.4%-Co: 13.69%-Fe: 12.97%-Cr: 10.55% | Unassigned = Ti: 23.45%-Ni: 20.32%-Fe: 20.08%-Co: 18.98%-Cr: 17.16%,2 CrFeCoNiTi : 99.97%|1_NiCoTiFeCr : 0.03%,11.643,1100.5,175.16,2970,52.324,509,69.4
EP3089A,2_1750X,1_NiCoTiFeCr = Ti: 23.07%-Ni: 22.12%-Fe: 19.71%-Co: 19.61%-Cr: 15.49% | 2 CrFeCoNiTi = Cr: 26.1%-Fe: 23.95%-Co: 18.61%-Ti: 15.71%-Ni: 15.63% | 3_NiCoFeTiCr = Ni: 35.06%-Ti: 18.35%-Co: 17.84%-Fe: 15.95%-Cr: 12.8% | 4_TiNiCoFeCr = Ti: 43.99%-Ni: 19.4%-Co: 13.69%-Fe: 12.97%-Cr: 10.55% | Unassigned = Ti: 23.45%-Ni: 20.32%-Fe: 20.08%-Co: 18.98%-Cr: 17.16%,2 CrFeCoNiTi : 1.29%|1_NiCoTiFeCr : 98.71%,12.753,1205.4,196.79,3304.7,50.259,513,69.4
EP3089A,2_1750X,1_NiCoTiFeCr = Ti: 23.07%-Ni: 22.12%-Fe: 19.71%-Co: 19.61%-Cr: 15.49% | 2 CrFeCoNiTi = Cr: 26.1%-Fe: 23.95%-Co: 18.61%-Ti: 15.71%-Ni: 15.63% | 3_NiCoFeTiCr = Ni: 35.06%-Ti: 18.35%-Co: 17.84%-Fe: 15.95%-Cr: 12.8% | 4_TiNiCoFeCr = Ti: 43.99%-Ni: 19.4%-Co: 13.69%-Fe: 12.97%-Cr: 10.55% | Unassigned = Ti: 23.45%-Ni: 20.32%-Fe: 20.08%-Co: 18.98%-Cr: 17.16%,2 CrFeCoNiTi : 100.00%,12.142,1147.6,181.16,3017.9,52.813,509,70
EP3089A,2_1750X,1_NiCoTiFeCr = Ti: 23.07%-Ni: 22.12%-Fe: 19.71%-Co: 19.61%-Cr: 15.49% | 2 CrFeCoNiTi = Cr: 26.1%-Fe: 23.95%-Co: 18.61%-Ti: 15.71%-Ni: 15.63% | 3_NiCoFeTiCr = Ni: 35.06%-Ti: 18.35%-Co: 17.84%-Fe: 15.95%-Cr: 12.8% | 4_TiNiCoFeCr = Ti: 43.99%-Ni: 19.4%-Co: 13.69%-Fe: 12.97%-Cr: 10.55% | Unassigned = Ti: 23.45%-Ni: 20.32%-Fe: 20.08%-Co: 18.98%-Cr: 17.16%,1_NiCoTiFeCr : 83.25%|3_NiCoFeTiCr : 16.75%,12.334,1165.8,217.95,4051.3,48.985,510,70.1
EP3089A,2_1750X,1_NiCoTiFeCr = Ti: 23.07%-Ni: 22.12%-Fe: 19.71%-Co: 19.61%-Cr: 15.49% | 2 CrFeCoNiTi = Cr: 26.1%-Fe: 23.95%-Co: 18.61%-Ti: 15.71%-Ni: 15.63% | 3_NiCoFeTiCr = Ni: 35.06%-Ti: 18.35%-Co: 17.84%-Fe: 15.95%-Cr: 12.8% | 4_TiNiCoFeCr = Ti: 43.99%-Ni: 19.4%-Co: 13.69%-Fe: 12.97%-Cr: 10.55% | Unassigned = Ti: 23.45%-Ni: 20.32%-Fe: 20.08%-Co: 18.98%-Cr: 17.16%,,13.418,1268.2,207.4,3429.1,49.326,511,70.1
EP3089A,2_1750X,1_NiCoTiFeCr = Ti: 23.07%-Ni: 22.12%-Fe: 19.71%-Co: 19.61%-Cr: 15.49% | 2 CrFeCoNiTi = Cr: 26.1%-Fe: 23.95%-Co: 18.61%-Ti: 15.71%-Ni: 15.63% | 3_NiCoFeTiCr = Ni: 35.06%-Ti: 18.35%-Co: 17.84%-Fe: 15.95%-Cr: 12.8% | 4_TiNiCoFeCr = Ti: 43.99%-Ni: 19.4%-Co: 13.69%-Fe: 12.97%-Cr: 10.55% | Unassigned = Ti: 23.45%-Ni: 20.32%-Fe: 20.08%-Co: 18.98%-Cr: 17.16%,,15.617,1476.1,220.67,3266,52.661,514,70.1
EP3089A,2_1750X,1_NiCoTiFeCr = Ti: 23.07%-Ni: 22.12%-Fe: 19.71%-Co: 19.61%-Cr: 15.49% | 2 CrFeCoNiTi = Cr: 26.1%-Fe: 23.95%-Co: 18.61%-Ti: 15.71%-Ni: 15.63% | 3_NiCoFeTiCr = Ni: 35.06%-Ti: 18.35%-Co: 17.84%-Fe: 15.95%-Cr: 12.8% | 4_TiNiCoFeCr = Ti: 43.99%-Ni: 19.4%-Co: 13.69%-Fe: 12.97%-Cr: 10.55% | Unassigned = Ti: 23.45%-Ni: 20.32%-Fe: 20.08%-Co: 18.98%-Cr: 17.16%,,13.677,1292.7,209.59,3423.6,50.679,510,70
EP3089A,2_1750X,1_NiCoTiFeCr = Ti: 23.07%-Ni: 22.12%-Fe: 19.71%-Co: 19.61%-Cr: 15.49% | 2 CrFeCoNiTi = Cr: 26.1%-Fe: 23.95%-Co: 18.61%-Ti: 15.71%-Ni: 15.63% | 3_NiCoFeTiCr = Ni: 35.06%-Ti: 18.35%-Co: 17.84%-Fe: 15.95%-Cr: 12.8% | 4_TiNiCoFeCr = Ti: 43.99%-Ni: 19.4%-Co: 13.69%-Fe: 12.97%-Cr: 10.55% | Unassigned = Ti: 23.45%-Ni: 20.32%-Fe: 20.08%-Co: 18.98%-Cr: 17.16%,1_NiCoTiFeCr : 50.40%|2 CrFeCoNiTi : 49.60%,5.782,546.5,119.09,3039.9,46.356,510,70.2
EP3089A,2_1750X,1_NiCoTiFeCr = Ti: 23.07%-Ni: 22.12%-Fe: 19.71%-Co: 19.61%-Cr: 15.49% | 2 CrFeCoNiTi = Cr: 26.1%-Fe: 23.95%-Co: 18.61%-Ti: 15.71%-Ni: 15.63% | 3_NiCoFeTiCr = Ni: 35.06%-Ti: 18.35%-Co: 17.84%-Fe: 15.95%-Cr: 12.8% | 4_TiNiCoFeCr = Ti: 43.99%-Ni: 19.4%-Co: 13.69%-Fe: 12.97%-Cr: 10.55% | Unassigned = Ti: 23.45%-Ni: 20.32%-Fe: 20.08%-Co: 18.98%-Cr: 17.16%,1_NiCoTiFeCr : 99.79%|2 CrFeCoNiTi : 0.21%,14.322,1353.7,216.53,3451.1,51.308,510,69.8
EP3089A,2_1750X,1_NiCoTiFeCr = Ti: 23.07%-Ni: 22.12%-Fe: 19.71%-Co: 19.61%-Cr: 15.49% | 2 CrFeCoNiTi = Cr: 26.1%-Fe: 23.95%-Co: 18.61%-Ti: 15.71%-Ni: 15.63% | 3_NiCoFeTiCr = Ni: 35.06%-Ti: 18.35%-Co: 17.84%-Fe: 15.95%-Cr: 12.8% | 4_TiNiCoFeCr = Ti: 43.99%-Ni: 19.4%-Co: 13.69%-Fe: 12.97%-Cr: 10.55% | Unassigned = Ti: 23.45%-Ni: 20.32%-Fe: 20.08%-Co: 18.98%-Cr: 17.16%,2 CrFeCoNiTi : 94.38%|1_NiCoTiFeCr : 5.62%,10.553,997.4,168.08,3053.1,48.742,511,69.8
EP3089A,2_1750X,1_NiCoTiFeCr = Ti: 23.07%-Ni: 22.12%-Fe: 19.71%-Co: 19.61%-Cr: 15.49% | 2 CrFeCoNiTi = Cr: 26.1%-Fe: 23.95%-Co: 18.61%-Ti: 15.71%-Ni: 15.63% | 3_NiCoFeTiCr = Ni: 35.06%-Ti: 18.35%-Co: 17.84%-Fe: 15.95%-Cr: 12.8% | 4_TiNiCoFeCr = Ti: 43.99%-Ni: 19.4%-Co: 13.69%-Fe: 12.97%-Cr: 10.55% | Unassigned = Ti: 23.45%-Ni: 20.32%-Fe: 20.08%-Co: 18.98%-Cr: 17.16%,1_NiCoTiFeCr : 11.01%|2 CrFeCoNiTi : 88.99%,9.722,918.9,158.75,3002,50.219,510,69.8
EP3089A,2_1750X,1_NiCoTiFeCr = Ti: 23.07%-Ni: 22.12%-Fe: 19.71%-Co: 19.61%-Cr: 15.49% | 2 CrFeCoNiTi = Cr: 26.1%-Fe: 23.95%-Co: 18.61%-Ti: 15.71%-Ni: 15.63% | 3_NiCoFeTiCr = Ni: 35.06%-Ti: 18.35%-Co: 17.84%-Fe: 15.95%-Cr: 12.8% | 4_TiNiCoFeCr = Ti: 43.99%-Ni: 19.4%-Co: 13.69%-Fe: 12.97%-Cr: 10.55% | Unassigned = Ti: 23.45%-Ni: 20.32%-Fe: 20.08%-Co: 18.98%-Cr: 17.16%,1_NiCoTiFeCr : 100.00%,10.313,974.7,212.46,4644.4,41.188,508,69.5
EP3089A,2_1750X,1_NiCoTiFeCr = Ti: 23.07%-Ni: 22.12%-Fe: 19.71%-Co: 19.61%-Cr: 15.49% | 2 CrFeCoNiTi = Cr: 26.1%-Fe: 23.95%-Co: 18.61%-Ti: 15.71%-Ni: 15.63% | 3_NiCoFeTiCr = Ni: 35.06%-Ti: 18.35%-Co: 17.84%-Fe: 15.95%-Cr: 12.8% | 4_TiNiCoFeCr = Ti: 43.99%-Ni: 19.4%-Co: 13.69%-Fe: 12.97%-Cr: 10.55% | Unassigned = Ti: 23.45%-Ni: 20.32%-Fe: 20.08%-Co: 18.98%-Cr: 17.16%,1_NiCoTiFeCr : 100.00%,4.068,384.5,115.18,4065.4,44.882,511,69.7
EP3089A,2_1750X,1_NiCoTiFeCr = Ti: 23.07%-Ni: 22.12%-Fe: 19.71%-Co: 19.61%-Cr: 15.49% | 2 CrFeCoNiTi = Cr: 26.1%-Fe: 23.95%-Co: 18.61%-Ti: 15.71%-Ni: 15.63% | 3_NiCoFeTiCr = Ni: 35.06%-Ti: 18.35%-Co: 17.84%-Fe: 15.95%-Cr: 12.8% | 4_TiNiCoFeCr = Ti: 43.99%-Ni: 19.4%-Co: 13.69%-Fe: 12.97%-Cr: 10.55% | Unassigned = Ti: 23.45%-Ni: 20.32%-Fe: 20.08%-Co: 18.98%-Cr: 17.16%,1_NiCoTiFeCr : 82.52%|2 CrFeCoNiTi : 14.83%|3_NiCoFeTiCr : 2.65%,4.213,398.2,119.62,4202.1,42.117,508,70.5
EP3089A,2_1750X,1_NiCoTiFeCr = Ti: 23.07%-Ni: 22.12%-Fe: 19.71%-Co: 19.61%-Cr: 15.49% | 2 CrFeCoNiTi = Cr: 26.1%-Fe: 23.95%-Co: 18.61%-Ti: 15.71%-Ni: 15.63% | 3_NiCoFeTiCr = Ni: 35.06%-Ti: 18.35%-Co: 17.84%-Fe: 15.95%-Cr: 12.8% | 4_TiNiCoFeCr = Ti: 43.99%-Ni: 19.4%-Co: 13.69%-Fe: 12.97%-Cr: 10.55% | Unassigned = Ti: 23.45%-Ni: 20.32%-Fe: 20.08%-Co: 18.98%-Cr: 17.16%,2 CrFeCoNiTi : 95.50%|1_NiCoTiFeCr : 4.50%,14.369,1358.2,194.32,2871.2,53.459,510,69.9
EP3089A,2_1750X,1_NiCoTiFeCr = Ti: 23.07%-Ni: 22.12%-Fe: 19.71%-Co: 19.61%-Cr: 15.49% | 2 CrFeCoNiTi = Cr: 26.1%-Fe: 23.95%-Co: 18.61%-Ti: 15.71%-Ni: 15.63% | 3_NiCoFeTiCr = Ni: 35.06%-Ti: 18.35%-Co: 17.84%-Fe: 15.95%-Cr: 12.8% | 4_TiNiCoFeCr = Ti: 43.99%-Ni: 19.4%-Co: 13.69%-Fe: 12.97%-Cr: 10.55% | Unassigned = Ti: 23.45%-Ni: 20.32%-Fe: 20.08%-Co: 18.98%-Cr: 17.16%,2 CrFeCoNiTi : 23.29%|1_NiCoTiFeCr : 76.71%,12.72,1202.3,212.47,3765.8,49.291,511,70
EP3089A,2_1750X,1_NiCoTiFeCr = Ti: 23.07%-Ni: 22.12%-Fe: 19.71%-Co: 19.61%-Cr: 15.49% | 2 CrFeCoNiTi = Cr: 26.1%-Fe: 23.95%-Co: 18.61%-Ti: 15.71%-Ni: 15.63% | 3_NiCoFeTiCr = Ni: 35.06%-Ti: 18.35%-Co: 17.84%-Fe: 15.95%-Cr: 12.8% | 4_TiNiCoFeCr = Ti: 43.99%-Ni: 19.4%-Co: 13.69%-Fe: 12.97%-Cr: 10.55% | Unassigned = Ti: 23.45%-Ni: 20.32%-Fe: 20.08%-Co: 18.98%-Cr: 17.16%,2 CrFeCoNiTi : 77.95%|1_NiCoTiFeCr : 22.05%,14.812,1400,202.21,2978.4,51.181,510,70.1
EP3089A,2_1750X,1_NiCoTiFeCr = Ti: 23.07%-Ni: 22.12%-Fe: 19.71%-Co: 19.61%-Cr: 15.49% | 2 CrFeCoNiTi = Cr: 26.1%-Fe: 23.95%-Co: 18.61%-Ti: 15.71%-Ni: 15.63% | 3_NiCoFeTiCr = Ni: 35.06%-Ti: 18.35%-Co: 17.84%-Fe: 15.95%-Cr: 12.8% | 4_TiNiCoFeCr = Ti: 43.99%-Ni: 19.4%-Co: 13.69%-Fe: 12.97%-Cr: 10.55% | Unassigned = Ti: 23.45%-Ni: 20.32%-Fe: 20.08%-Co: 18.98%-Cr: 17.16%,1_NiCoTiFeCr : 92.54%|3_NiCoFeTiCr : 7.22%|2 CrFeCoNiTi : 0.24%,11.538,1090.6,208.96,4038.2,47.74,509,69.8
EP3089A,2_1750X,1_NiCoTiFeCr = Ti: 23.07%-Ni: 22.12%-Fe: 19.71%-Co: 19.61%-Cr: 15.49% | 2 CrFeCoNiTi = Cr: 26.1%-Fe: 23.95%-Co: 18.61%-Ti: 15.71%-Ni: 15.63% | 3_NiCoFeTiCr = Ni: 35.06%-Ti: 18.35%-Co: 17.84%-Fe: 15.95%-Cr: 12.8% | 4_TiNiCoFeCr = Ti: 43.99%-Ni: 19.4%-Co: 13.69%-Fe: 12.97%-Cr: 10.55% | Unassigned = Ti: 23.45%-Ni: 20.32%-Fe: 20.08%-Co: 18.98%-Cr: 17.16%,1_NiCoTiFeCr : 100.00%,13.399,1266.4,205.94,3393.7,47.76,511,69.6
EP3089A,2_1750X,1_NiCoTiFeCr = Ti: 23.07%-Ni: 22.12%-Fe: 19.71%-Co: 19.61%-Cr: 15.49% | 2 CrFeCoNiTi = Cr: 26.1%-Fe: 23.95%-Co: 18.61%-Ti: 15.71%-Ni: 15.63% | 3_NiCoFeTiCr = Ni: 35.06%-Ti: 18.35%-Co: 17.84%-Fe: 15.95%-Cr: 12.8% | 4_TiNiCoFeCr = Ti: 43.99%-Ni: 19.4%-Co: 13.69%-Fe: 12.97%-Cr: 10.55% | Unassigned = Ti: 23.45%-Ni: 20.32%-Fe: 20.08%-Co: 18.98%-Cr: 17.16%,,10.663,1007.9,178.6,3352.7,46.812,509,70.1
EP3089A,2_1750X,1_NiCoTiFeCr = Ti: 23.07%-Ni: 22.12%-Fe: 19.71%-Co: 19.61%-Cr: 15.49% | 2 CrFeCoNiTi = Cr: 26.1%-Fe: 23.95%-Co: 18.61%-Ti: 15.71%-Ni: 15.63% | 3_NiCoFeTiCr = Ni: 35.06%-Ti: 18.35%-Co: 17.84%-Fe: 15.95%-Cr: 12.8% | 4_TiNiCoFeCr = Ti: 43.99%-Ni: 19.4%-Co: 13.69%-Fe: 12.97%-Cr: 10.55% | Unassigned = Ti: 23.45%-Ni: 20.32%-Fe: 20.08%-Co: 18.98%-Cr: 17.16%,,13.141,1242.1,204.3,3414.4,51.016,512,69.5
EP3089A,2_1750X,1_NiCoTiFeCr = Ti: 23.07%-Ni: 22.12%-Fe: 19.71%-Co: 19.61%-Cr: 15.49% | 2 CrFeCoNiTi = Cr: 26.1%-Fe: 23.95%-Co: 18.61%-Ti: 15.71%-Ni: 15.63% | 3_NiCoFeTiCr = Ni: 35.06%-Ti: 18.35%-Co: 17.84%-Fe: 15.95%-Cr: 12.8% | 4_TiNiCoFeCr = Ti: 43.99%-Ni: 19.4%-Co: 13.69%-Fe: 12.97%-Cr: 10.55% | Unassigned = Ti: 23.45%-Ni: 20.32%-Fe: 20.08%-Co: 18.98%-Cr: 17.16%,,14.855,1404.1,215.41,3298.6,52.368,510,69.8
EP3089A,2_1750X,1_NiCoTiFeCr = Ti: 23.07%-Ni: 22.12%-Fe: 19.71%-Co: 19.61%-Cr: 15.49% | 2 CrFeCoNiTi = Cr: 26.1%-Fe: 23.95%-Co: 18.61%-Ti: 15.71%-Ni: 15.63% | 3_NiCoFeTiCr = Ni: 35.06%-Ti: 18.35%-Co: 17.84%-Fe: 15.95%-Cr: 12.8% | 4_TiNiCoFeCr = Ti: 43.99%-Ni: 19.4%-Co: 13.69%-Fe: 12.97%-Cr: 10.55% | Unassigned = Ti: 23.45%-Ni: 20.32%-Fe: 20.08%-Co: 18.98%-Cr: 17.16%,2 CrFeCoNiTi : 27.39%|1_NiCoTiFeCr : 72.55%|Unassigned : 0.07%,12.373,1169.5,201.46,3543.2,51.024,510,70.5
EP3089A,2_1750X,1_NiCoTiFeCr = Ti: 23.07%-Ni: 22.12%-Fe: 19.71%-Co: 19.61%-Cr: 15.49% | 2 CrFeCoNiTi = Cr: 26.1%-Fe: 23.95%-Co: 18.61%-Ti: 15.71%-Ni: 15.63% | 3_NiCoFeTiCr = Ni: 35.06%-Ti: 18.35%-Co: 17.84%-Fe: 15.95%-Cr: 12.8% | 4_TiNiCoFeCr = Ti: 43.99%-Ni: 19.4%-Co: 13.69%-Fe: 12.97%-Cr: 10.55% | Unassigned = Ti: 23.45%-Ni: 20.32%-Fe: 20.08%-Co: 18.98%-Cr: 17.16%,2 CrFeCoNiTi : 27.86%|1_NiCoTiFeCr : 72.14%,7.27,687.2,168.15,4434.3,45.321,510,70.1
EP3089A,2_1750X,1_NiCoTiFeCr = Ti: 23.07%-Ni: 22.12%-Fe: 19.71%-Co: 19.61%-Cr: 15.49% | 2 CrFeCoNiTi = Cr: 26.1%-Fe: 23.95%-Co: 18.61%-Ti: 15.71%-Ni: 15.63% | 3_NiCoFeTiCr = Ni: 35.06%-Ti: 18.35%-Co: 17.84%-Fe: 15.95%-Cr: 12.8% | 4_TiNiCoFeCr = Ti: 43.99%-Ni: 19.4%-Co: 13.69%-Fe: 12.97%-Cr: 10.55% | Unassigned = Ti: 23.45%-Ni: 20.32%-Fe: 20.08%-Co: 18.98%-Cr: 17.16%,2 CrFeCoNiTi : 76.44%|1_NiCoTiFeCr : 23.56%,5.216,493,107.89,2820.7,47.205,509,70.7
EP3089A,2_1750X,1_NiCoTiFeCr = Ti: 23.07%-Ni: 22.12%-Fe: 19.71%-Co: 19.61%-Cr: 15.49% | 2 CrFeCoNiTi = Cr: 26.1%-Fe: 23.95%-Co: 18.61%-Ti: 15.71%-Ni: 15.63% | 3_NiCoFeTiCr = Ni: 35.06%-Ti: 18.35%-Co: 17.84%-Fe: 15.95%-Cr: 12.8% | 4_TiNiCoFeCr = Ti: 43.99%-Ni: 19.4%-Co: 13.69%-Fe: 12.97%-Cr: 10.55% | Unassigned = Ti: 23.45%-Ni: 20.32%-Fe: 20.08%-Co: 18.98%-Cr: 17.16%,1_NiCoTiFeCr : 90.39%|3_NiCoFeTiCr : 2.48%|2 CrFeCoNiTi : 7.13%,13.002,1229,214.43,3740.7,45.239,509,70.1
EP3089A,2_1750X,1_NiCoTiFeCr = Ti: 23.07%-Ni: 22.12%-Fe: 19.71%-Co: 19.61%-Cr: 15.49% | 2 CrFeCoNiTi = Cr: 26.1%-Fe: 23.95%-Co: 18.61%-Ti: 15.71%-Ni: 15.63% | 3_NiCoFeTiCr = Ni: 35.06%-Ti: 18.35%-Co: 17.84%-Fe: 15.95%-Cr: 12.8% | 4_TiNiCoFeCr = Ti: 43.99%-Ni: 19.4%-Co: 13.69%-Fe: 12.97%-Cr: 10.55% | Unassigned = Ti: 23.45%-Ni: 20.32%-Fe: 20.08%-Co: 18.98%-Cr: 17.16%,2 CrFeCoNiTi : 32.16%|1_NiCoTiFeCr : 67.84%,10.444,987.2,202.28,4225.2,48.323,510,70.3
EP3089A,2_1750X,1_NiCoTiFeCr = Ti: 23.07%-Ni: 22.12%-Fe: 19.71%-Co: 19.61%-Cr: 15.49% | 2 CrFeCoNiTi = Cr: 26.1%-Fe: 23.95%-Co: 18.61%-Ti: 15.71%-Ni: 15.63% | 3_NiCoFeTiCr = Ni: 35.06%-Ti: 18.35%-Co: 17.84%-Fe: 15.95%-Cr: 12.8% | 4_TiNiCoFeCr = Ti: 43.99%-Ni: 19.4%-Co: 13.69%-Fe: 12.97%-Cr: 10.55% | Unassigned = Ti: 23.45%-Ni: 20.32%-Fe: 20.08%-Co: 18.98%-Cr: 17.16%,1_NiCoTiFeCr : 100.00%,15.674,1481.5,216.41,3151,51.471,510,69.9
EP3089A,2_1750X,1_NiCoTiFeCr = Ti: 23.07%-Ni: 22.12%-Fe: 19.71%-Co: 19.61%-Cr: 15.49% | 2 CrFeCoNiTi = Cr: 26.1%-Fe: 23.95%-Co: 18.61%-Ti: 15.71%-Ni: 15.63% | 3_NiCoFeTiCr = Ni: 35.06%-Ti: 18.35%-Co: 17.84%-Fe: 15.95%-Cr: 12.8% | 4_TiNiCoFeCr = Ti: 43.99%-Ni: 19.4%-Co: 13.69%-Fe: 12.97%-Cr: 10.55% | Unassigned = Ti: 23.45%-Ni: 20.32%-Fe: 20.08%-Co: 18.98%-Cr: 17.16%,1_NiCoTiFeCr : 70.49%|2 CrFeCoNiTi : 29.51%,14.214,1343.5,220.89,3594,47.862,505,70.1
EP3089A,2_1750X,1_NiCoTiFeCr = Ti: 23.07%-Ni: 22.12%-Fe: 19.71%-Co: 19.61%-Cr: 15.49% | 2 CrFeCoNiTi = Cr: 26.1%-Fe: 23.95%-Co: 18.61%-Ti: 15.71%-Ni: 15.63% | 3_NiCoFeTiCr = Ni: 35.06%-Ti: 18.35%-Co: 17.84%-Fe: 15.95%-Cr: 12.8% | 4_TiNiCoFeCr = Ti: 43.99%-Ni: 19.4%-Co: 13.69%-Fe: 12.97%-Cr: 10.55% | Unassigned = Ti: 23.45%-Ni: 20.32%-Fe: 20.08%-Co: 18.98%-Cr: 17.16%,1_NiCoTiFeCr : 100.00%,14.944,1412.5,214.74,3262.4,51.278,512,70.1
EP3089A,2_1750X,1_NiCoTiFeCr = Ti: 23.07%-Ni: 22.12%-Fe: 19.71%-Co: 19.61%-Cr: 15.49% | 2 CrFeCoNiTi = Cr: 26.1%-Fe: 23.95%-Co: 18.61%-Ti: 15.71%-Ni: 15.63% | 3_NiCoFeTiCr = Ni: 35.06%-Ti: 18.35%-Co: 17.84%-Fe: 15.95%-Cr: 12.8% | 4_TiNiCoFeCr = Ti: 43.99%-Ni: 19.4%-Co: 13.69%-Fe: 12.97%-Cr: 10.55% | Unassigned = Ti: 23.45%-Ni: 20.32%-Fe: 20.08%-Co: 18.98%-Cr: 17.16%,1_NiCoTiFeCr : 68.15%|2 CrFeCoNiTi : 31.85%,2.415,228.3,74.61,3085.9,44.017,509,69.9
EP3089A,2_1750X,1_NiCoTiFeCr = Ti: 23.07%-Ni: 22.12%-Fe: 19.71%-Co: 19.61%-Cr: 15.49% | 2 CrFeCoNiTi = Cr: 26.1%-Fe: 23.95%-Co: 18.61%-Ti: 15.71%-Ni: 15.63% | 3_NiCoFeTiCr = Ni: 35.06%-Ti: 18.35%-Co: 17.84%-Fe: 15.95%-Cr: 12.8% | 4_TiNiCoFeCr = Ti: 43.99%-Ni: 19.4%-Co: 13.69%-Fe: 12.97%-Cr: 10.55% | Unassigned = Ti: 23.45%-Ni: 20.32%-Fe: 20.08%-Co: 18.98%-Cr: 17.16%,2 CrFeCoNiTi : 5.09%|1_NiCoTiFeCr : 85.55%|3_NiCoFeTiCr : 9.36%,12.182,1151.5,213.28,3957.1,48.198,511,70.2
EP3089A,2_1750X,1_NiCoTiFeCr = Ti: 23.07%-Ni: 22.12%-Fe: 19.71%-Co: 19.61%-Cr: 15.49% | 2 CrFeCoNiTi = Cr: 26.1%-Fe: 23.95%-Co: 18.61%-Ti: 15.71%-Ni: 15.63% | 3_NiCoFeTiCr = Ni: 35.06%-Ti: 18.35%-Co: 17.84%-Fe: 15.95%-Cr: 12.8% | 4_TiNiCoFeCr = Ti: 43.99%-Ni: 19.4%-Co: 13.69%-Fe: 12.97%-Cr: 10.55% | Unassigned = Ti: 23.45%-Ni: 20.32%-Fe: 20.08%-Co: 18.98%-Cr: 17.16%,1_NiCoTiFeCr : 65.88%|2 CrFeCoNiTi : 34.12%,11.075,1046.8,194.86,3742.2,49.196,509,69.9
EP3089A,2_1750X,1_NiCoTiFeCr = Ti: 23.07%-Ni: 22.12%-Fe: 19.71%-Co: 19.61%-Cr: 15.49% | 2 CrFeCoNiTi = Cr: 26.1%-Fe: 23.95%-Co: 18.61%-Ti: 15.71%-Ni: 15.63% | 3_NiCoFeTiCr = Ni: 35.06%-Ti: 18.35%-Co: 17.84%-Fe: 15.95%-Cr: 12.8% | 4_TiNiCoFeCr = Ti: 43.99%-Ni: 19.4%-Co: 13.69%-Fe: 12.97%-Cr: 10.55% | Unassigned = Ti: 23.45%-Ni: 20.32%-Fe: 20.08%-Co: 18.98%-Cr: 17.16%,1_NiCoTiFeCr : 99.56%|3_NiCoFeTiCr : 0.44%,10.293,972.9,168.9,3156.5,48.453,511,69.4
EP3089A,2_1750X,1_NiCoTiFeCr = Ti: 23.07%-Ni: 22.12%-Fe: 19.71%-Co: 19.61%-Cr: 15.49% | 2 CrFeCoNiTi = Cr: 26.1%-Fe: 23.95%-Co: 18.61%-Ti: 15.71%-Ni: 15.63% | 3_NiCoFeTiCr = Ni: 35.06%-Ti: 18.35%-Co: 17.84%-Fe: 15.95%-Cr: 12.8% | 4_TiNiCoFeCr = Ti: 43.99%-Ni: 19.4%-Co: 13.69%-Fe: 12.97%-Cr: 10.55% | Unassigned = Ti: 23.45%-Ni: 20.32%-Fe: 20.08%-Co: 18.98%-Cr: 17.16%,,12.767,1206.7,190.18,3116,51.286,511,70.3
EP3089A,2_1750X,1_NiCoTiFeCr = Ti: 23.07%-Ni: 22.12%-Fe: 19.71%-Co: 19.61%-Cr: 15.49% | 2 CrFeCoNiTi = Cr: 26.1%-Fe: 23.95%-Co: 18.61%-Ti: 15.71%-Ni: 15.63% | 3_NiCoFeTiCr = Ni: 35.06%-Ti: 18.35%-Co: 17.84%-Fe: 15.95%-Cr: 12.8% | 4_TiNiCoFeCr = Ti: 43.99%-Ni: 19.4%-Co: 13.69%-Fe: 12.97%-Cr: 10.55% | Unassigned = Ti: 23.45%-Ni: 20.32%-Fe: 20.08%-Co: 18.98%-Cr: 17.16%,,14.015,1324.7,212.04,3406.2,48.844,509,70.4
EP3089A,2_1750X,1_NiCoTiFeCr = Ti: 23.07%-Ni: 22.12%-Fe: 19.71%-Co: 19.61%-Cr: 15.49% | 2 CrFeCoNiTi = Cr: 26.1%-Fe: 23.95%-Co: 18.61%-Ti: 15.71%-Ni: 15.63% | 3_NiCoFeTiCr = Ni: 35.06%-Ti: 18.35%-Co: 17.84%-Fe: 15.95%-Cr: 12.8% | 4_TiNiCoFeCr = Ti: 43.99%-Ni: 19.4%-Co: 13.69%-Fe: 12.97%-Cr: 10.55% | Unassigned = Ti: 23.45%-Ni: 20.32%-Fe: 20.08%-Co: 18.98%-Cr: 17.16%,,12.799,1209.7,199.73,3375.3,51.319,510,69.9
EP3089A,2_1750X,1_NiCoTiFeCr = Ti: 23.07%-Ni: 22.12%-Fe: 19.71%-Co: 19.61%-Cr: 15.49% | 2 CrFeCoNiTi = Cr: 26.1%-Fe: 23.95%-Co: 18.61%-Ti: 15.71%-Ni: 15.63% | 3_NiCoFeTiCr = Ni: 35.06%-Ti: 18.35%-Co: 17.84%-Fe: 15.95%-Cr: 12.8% | 4_TiNiCoFeCr = Ti: 43.99%-Ni: 19.4%-Co: 13.69%-Fe: 12.97%-Cr: 10.55% | Unassigned = Ti: 23.45%-Ni: 20.32%-Fe: 20.08%-Co: 18.98%-Cr: 17.16%,2 CrFeCoNiTi : 17.09%|1_NiCoTiFeCr : 82.91%,14.31,1352.6,216.48,3452.5,52.017,510,70.1
EP3089A,2_1750X,1_NiCoTiFeCr = Ti: 23.07%-Ni: 22.12%-Fe: 19.71%-Co: 19.61%-Cr: 15.49% | 2 CrFeCoNiTi = Cr: 26.1%-Fe: 23.95%-Co: 18.61%-Ti: 15.71%-Ni: 15.63% | 3_NiCoFeTiCr = Ni: 35.06%-Ti: 18.35%-Co: 17.84%-Fe: 15.95%-Cr: 12.8% | 4_TiNiCoFeCr = Ti: 43.99%-Ni: 19.4%-Co: 13.69%-Fe: 12.97%-Cr: 10.55% | Unassigned = Ti: 23.45%-Ni: 20.32%-Fe: 20.08%-Co: 18.98%-Cr: 17.16%,1_NiCoTiFeCr : 16.72%|2 CrFeCoNiTi : 83.28%,14.491,1369.7,202.69,3055.5,48.805,511,70
EP3089A,2_1750X,1_NiCoTiFeCr = Ti: 23.07%-Ni: 22.12%-Fe: 19.71%-Co: 19.61%-Cr: 15.49% | 2 CrFeCoNiTi = Cr: 26.1%-Fe: 23.95%-Co: 18.61%-Ti: 15.71%-Ni: 15.63% | 3_NiCoFeTiCr = Ni: 35.06%-Ti: 18.35%-Co: 17.84%-Fe: 15.95%-Cr: 12.8% | 4_TiNiCoFeCr = Ti: 43.99%-Ni: 19.4%-Co: 13.69%-Fe: 12.97%-Cr: 10.55% | Unassigned = Ti: 23.45%-Ni: 20.32%-Fe: 20.08%-Co: 18.98%-Cr: 17.16%,1_NiCoTiFeCr : 99.03%|3_NiCoFeTiCr : 0.97%,14.682,1387.8,210.2,3205.4,46.217,510,69.9
EP3089A,2_1750X,1_NiCoTiFeCr = Ti: 23.07%-Ni: 22.12%-Fe: 19.71%-Co: 19.61%-Cr: 15.49% | 2 CrFeCoNiTi = Cr: 26.1%-Fe: 23.95%-Co: 18.61%-Ti: 15.71%-Ni: 15.63% | 3_NiCoFeTiCr = Ni: 35.06%-Ti: 18.35%-Co: 17.84%-Fe: 15.95%-Cr: 12.8% | 4_TiNiCoFeCr = Ti: 43.99%-Ni: 19.4%-Co: 13.69%-Fe: 12.97%-Cr: 10.55% | Unassigned = Ti: 23.45%-Ni: 20.32%-Fe: 20.08%-Co: 18.98%-Cr: 17.16%,1_NiCoTiFeCr : 77.21%|2 CrFeCoNiTi : 22.79%,6.612,625,157.27,4342.6,41.963,509,69.9
EP3089A,2_1750X,1_NiCoTiFeCr = Ti: 23.07%-Ni: 22.12%-Fe: 19.71%-Co: 19.61%-Cr: 15.49% | 2 CrFeCoNiTi = Cr: 26.1%-Fe: 23.95%-Co: 18.61%-Ti: 15.71%-Ni: 15.63% | 3_NiCoFeTiCr = Ni: 35.06%-Ti: 18.35%-Co: 17.84%-Fe: 15.95%-Cr: 12.8% | 4_TiNiCoFeCr = Ti: 43.99%-Ni: 19.4%-Co: 13.69%-Fe: 12.97%-Cr: 10.55% | Unassigned = Ti: 23.45%-Ni: 20.32%-Fe: 20.08%-Co: 18.98%-Cr: 17.16%,1_NiCoTiFeCr : 82.96%|2 CrFeCoNiTi : 17.04%,10.021,947.2,173.07,3381.1,43.085,509,70
EP3089A,2_1750X,1_NiCoTiFeCr = Ti: 23.07%-Ni: 22.12%-Fe: 19.71%-Co: 19.61%-Cr: 15.49% | 2 CrFeCoNiTi = Cr: 26.1%-Fe: 23.95%-Co: 18.61%-Ti: 15.71%-Ni: 15.63% | 3_NiCoFeTiCr = Ni: 35.06%-Ti: 18.35%-Co: 17.84%-Fe: 15.95%-Cr: 12.8% | 4_TiNiCoFeCr = Ti: 43.99%-Ni: 19.4%-Co: 13.69%-Fe: 12.97%-Cr: 10.55% | Unassigned = Ti: 23.45%-Ni: 20.32%-Fe: 20.08%-Co: 18.98%-Cr: 17.16%,1_NiCoTiFeCr : 100.00%,11.457,1082.9,183.31,3261.9,50.868,510,69.9
EP3089A,2_1750X,1_NiCoTiFeCr = Ti: 23.07%-Ni: 22.12%-Fe: 19.71%-Co: 19.61%-Cr: 15.49% | 2 CrFeCoNiTi = Cr: 26.1%-Fe: 23.95%-Co: 18.61%-Ti: 15.71%-Ni: 15.63% | 3_NiCoFeTiCr = Ni: 35.06%-Ti: 18.35%-Co: 17.84%-Fe: 15.95%-Cr: 12.8% | 4_TiNiCoFeCr = Ti: 43.99%-Ni: 19.4%-Co: 13.69%-Fe: 12.97%-Cr: 10.55% | Unassigned = Ti: 23.45%-Ni: 20.32%-Fe: 20.08%-Co: 18.98%-Cr: 17.16%,1_NiCoTiFeCr : 22.41%|2 CrFeCoNiTi : 77.59%,12.659,1196.5,185.33,3007.5,52.229,510,70
EP3089A,2_1750X,1_NiCoTiFeCr = Ti: 23.07%-Ni: 22.12%-Fe: 19.71%-Co: 19.61%-Cr: 15.49% | 2 CrFeCoNiTi = Cr: 26.1%-Fe: 23.95%-Co: 18.61%-Ti: 15.71%-Ni: 15.63% | 3_NiCoFeTiCr = Ni: 35.06%-Ti: 18.35%-Co: 17.84%-Fe: 15.95%-Cr: 12.8% | 4_TiNiCoFeCr = Ti: 43.99%-Ni: 19.4%-Co: 13.69%-Fe: 12.97%-Cr: 10.55% | Unassigned = Ti: 23.45%-Ni: 20.32%-Fe: 20.08%-Co: 18.98%-Cr: 17.16%,2 CrFeCoNiTi : 20.79%|1_NiCoTiFeCr : 79.21%,4.452,420.8,109.47,3390.8,46.525,512,70
EP3089A,2_1750X,1_NiCoTiFeCr = Ti: 23.07%-Ni: 22.12%-Fe: 19.71%-Co: 19.61%-Cr: 15.49% | 2 CrFeCoNiTi = Cr: 26.1%-Fe: 23.95%-Co: 18.61%-Ti: 15.71%-Ni: 15.63% | 3_NiCoFeTiCr = Ni: 35.06%-Ti: 18.35%-Co: 17.84%-Fe: 15.95%-Cr: 12.8% | 4_TiNiCoFeCr = Ti: 43.99%-Ni: 19.4%-Co: 13.69%-Fe: 12.97%-Cr: 10.55% | Unassigned = Ti: 23.45%-Ni: 20.32%-Fe: 20.08%-Co: 18.98%-Cr: 17.16%,1_NiCoTiFeCr : 99.08%|3_NiCoFeTiCr : 0.92%,4.019,379.9,119.84,4420.3,43.524,508,69.8
EP3089A,2_1750X,1_NiCoTiFeCr = Ti: 23.07%-Ni: 22.12%-Fe: 19.71%-Co: 19.61%-Cr: 15.49% | 2 CrFeCoNiTi = Cr: 26.1%-Fe: 23.95%-Co: 18.61%-Ti: 15.71%-Ni: 15.63% | 3_NiCoFeTiCr = Ni: 35.06%-Ti: 18.35%-Co: 17.84%-Fe: 15.95%-Cr: 12.8% | 4_TiNiCoFeCr = Ti: 43.99%-Ni: 19.4%-Co: 13.69%-Fe: 12.97%-Cr: 10.55% | Unassigned = Ti: 23.45%-Ni: 20.32%-Fe: 20.08%-Co: 18.98%-Cr: 17.16%,1_NiCoTiFeCr : 92.54%|3_NiCoFeTiCr : 1.27%|4_TiNiCoFeCr : 6.19%,12.812,1211,219.81,3955,46.209,510,69.7
EP3089A,2_1750X,1_NiCoTiFeCr = Ti: 23.07%-Ni: 22.12%-Fe: 19.71%-Co: 19.61%-Cr: 15.49% | 2 CrFeCoNiTi = Cr: 26.1%-Fe: 23.95%-Co: 18.61%-Ti: 15.71%-Ni: 15.63% | 3_NiCoFeTiCr = Ni: 35.06%-Ti: 18.35%-Co: 17.84%-Fe: 15.95%-Cr: 12.8% | 4_TiNiCoFeCr = Ti: 43.99%-Ni: 19.4%-Co: 13.69%-Fe: 12.97%-Cr: 10.55% | Unassigned = Ti: 23.45%-Ni: 20.32%-Fe: 20.08%-Co: 18.98%-Cr: 17.16%,2 CrFeCoNiTi : 11.38%|1_NiCoTiFeCr : 88.62%,11.841,1119.2,189.03,3325.3,50.452,511,69.6
EP3089A,2_1750X,1_NiCoTiFeCr = Ti: 23.07%-Ni: 22.12%-Fe: 19.71%-Co: 19.61%-Cr: 15.49% | 2 CrFeCoNiTi = Cr: 26.1%-Fe: 23.95%-Co: 18.61%-Ti: 15.71%-Ni: 15.63% | 3_NiCoFeTiCr = Ni: 35.06%-Ti: 18.35%-Co: 17.84%-Fe: 15.95%-Cr: 12.8% | 4_TiNiCoFeCr = Ti: 43.99%-Ni: 19.4%-Co: 13.69%-Fe: 12.97%-Cr: 10.55% | Unassigned = Ti: 23.45%-Ni: 20.32%-Fe: 20.08%-Co: 18.98%-Cr: 17.16%,1_NiCoTiFeCr : 100.00%,14.71,1390.4,212.51,3257.3,50.349,509,70.1
EP3089A,2_1750X,1_NiCoTiFeCr = Ti: 23.07%-Ni: 22.12%-Fe: 19.71%-Co: 19.61%-Cr: 15.49% | 2 CrFeCoNiTi = Cr: 26.1%-Fe: 23.95%-Co: 18.61%-Ti: 15.71%-Ni: 15.63% | 3_NiCoFeTiCr = Ni: 35.06%-Ti: 18.35%-Co: 17.84%-Fe: 15.95%-Cr: 12.8% | 4_TiNiCoFeCr = Ti: 43.99%-Ni: 19.4%-Co: 13.69%-Fe: 12.97%-Cr: 10.55% | Unassigned = Ti: 23.45%-Ni: 20.32%-Fe: 20.08%-Co: 18.98%-Cr: 17.16%,,11.003,1040,192.49,3689.8,44.647,509,69.6
EP3089A,2_1750X,1_NiCoTiFeCr = Ti: 23.07%-Ni: 22.12%-Fe: 19.71%-Co: 19.61%-Cr: 15.49% | 2 CrFeCoNiTi = Cr: 26.1%-Fe: 23.95%-Co: 18.61%-Ti: 15.71%-Ni: 15.63% | 3_NiCoFeTiCr = Ni: 35.06%-Ti: 18.35%-Co: 17.84%-Fe: 15.95%-Cr: 12.8% | 4_TiNiCoFeCr = Ti: 43.99%-Ni: 19.4%-Co: 13.69%-Fe: 12.97%-Cr: 10.55% | Unassigned = Ti: 23.45%-Ni: 20.32%-Fe: 20.08%-Co: 18.98%-Cr: 17.16%,,9.837,929.8,157.07,2912.8,48.909,511,69.7
EP3089A,2_1750X,1_NiCoTiFeCr = Ti: 23.07%-Ni: 22.12%-Fe: 19.71%-Co: 19.61%-Cr: 15.49% | 2 CrFeCoNiTi = Cr: 26.1%-Fe: 23.95%-Co: 18.61%-Ti: 15.71%-Ni: 15.63% | 3_NiCoFeTiCr = Ni: 35.06%-Ti: 18.35%-Co: 17.84%-Fe: 15.95%-Cr: 12.8% | 4_TiNiCoFeCr = Ti: 43.99%-Ni: 19.4%-Co: 13.69%-Fe: 12.97%-Cr: 10.55% | Unassigned = Ti: 23.45%-Ni: 20.32%-Fe: 20.08%-Co: 18.98%-Cr: 17.16%,,14.435,1364.4,216.07,3412,52.677,510,70
EP3089A,2_1750X,1_NiCoTiFeCr = Ti: 23.07%-Ni: 22.12%-Fe: 19.71%-Co: 19.61%-Cr: 15.49% | 2 CrFeCoNiTi = Cr: 26.1%-Fe: 23.95%-Co: 18.61%-Ti: 15.71%-Ni: 15.63% | 3_NiCoFeTiCr = Ni: 35.06%-Ti: 18.35%-Co: 17.84%-Fe: 15.95%-Cr: 12.8% | 4_TiNiCoFeCr = Ti: 43.99%-Ni: 19.4%-Co: 13.69%-Fe: 12.97%-Cr: 10.55% | Unassigned = Ti: 23.45%-Ni: 20.32%-Fe: 20.08%-Co: 18.98%-Cr: 17.16%,1_NiCoTiFeCr : 17.16%|2 CrFeCoNiTi : 82.81%|3_NiCoFeTiCr : 0.03%,14.783,1397.3,205.22,3058.9,52.751,510,70.6
EP3089A,2_1750X,1_NiCoTiFeCr = Ti: 23.07%-Ni: 22.12%-Fe: 19.71%-Co: 19.61%-Cr: 15.49% | 2 CrFeCoNiTi = Cr: 26.1%-Fe: 23.95%-Co: 18.61%-Ti: 15.71%-Ni: 15.63% | 3_NiCoFeTiCr = Ni: 35.06%-Ti: 18.35%-Co: 17.84%-Fe: 15.95%-Cr: 12.8% | 4_TiNiCoFeCr = Ti: 43.99%-Ni: 19.4%-Co: 13.69%-Fe: 12.97%-Cr: 10.55% | Unassigned = Ti: 23.45%-Ni: 20.32%-Fe: 20.08%-Co: 18.98%-Cr: 17.16%,1_NiCoTiFeCr : 75.28%|3_NiCoFeTiCr : 24.72%,9.164,866.1,177.13,3846.6,44.831,513,69.8
EP3089A,2_1750X,1_NiCoTiFeCr = Ti: 23.07%-Ni: 22.12%-Fe: 19.71%-Co: 19.61%-Cr: 15.49% | 2 CrFeCoNiTi = Cr: 26.1%-Fe: 23.95%-Co: 18.61%-Ti: 15.71%-Ni: 15.63% | 3_NiCoFeTiCr = Ni: 35.06%-Ti: 18.35%-Co: 17.84%-Fe: 15.95%-Cr: 12.8% | 4_TiNiCoFeCr = Ti: 43.99%-Ni: 19.4%-Co: 13.69%-Fe: 12.97%-Cr: 10.55% | Unassigned = Ti: 23.45%-Ni: 20.32%-Fe: 20.08%-Co: 18.98%-Cr: 17.16%,1_NiCoTiFeCr : 88.18%|3_NiCoFeTiCr : 0.57%|2 CrFeCoNiTi : 11.25%,11.686,1104.5,207.92,3953.9,47.359,510,70
EP3089A,2_1750X,1_NiCoTiFeCr = Ti: 23.07%-Ni: 22.12%-Fe: 19.71%-Co: 19.61%-Cr: 15.49% | 2 CrFeCoNiTi = Cr: 26.1%-Fe: 23.95%-Co: 18.61%-Ti: 15.71%-Ni: 15.63% | 3_NiCoFeTiCr = Ni: 35.06%-Ti: 18.35%-Co: 17.84%-Fe: 15.95%-Cr: 12.8% | 4_TiNiCoFeCr = Ti: 43.99%-Ni: 19.4%-Co: 13.69%-Fe: 12.97%-Cr: 10.55% | Unassigned = Ti: 23.45%-Ni: 20.32%-Fe: 20.08%-Co: 18.98%-Cr: 17.16%,2 CrFeCoNiTi : 21.29%|1_NiCoTiFeCr : 78.71%,14.551,1375.3,212.79,3300.4,52.729,509,70.3
EP3089A,2_1750X,1_NiCoTiFeCr = Ti: 23.07%-Ni: 22.12%-Fe: 19.71%-Co: 19.61%-Cr: 15.49% | 2 CrFeCoNiTi = Cr: 26.1%-Fe: 23.95%-Co: 18.61%-Ti: 15.71%-Ni: 15.63% | 3_NiCoFeTiCr = Ni: 35.06%-Ti: 18.35%-Co: 17.84%-Fe: 15.95%-Cr: 12.8% | 4_TiNiCoFeCr = Ti: 43.99%-Ni: 19.4%-Co: 13.69%-Fe: 12.97%-Cr: 10.55% | Unassigned = Ti: 23.45%-Ni: 20.32%-Fe: 20.08%-Co: 18.98%-Cr: 17.16%,1_NiCoTiFeCr : 89.16%|2 CrFeCoNiTi : 4.82%|3_NiCoFeTiCr : 6.02%,12.745,1204.6,209.16,3661.5,46.538,509,69.9
EP3089A,2_1750X,1_NiCoTiFeCr = Ti: 23.07%-Ni: 22.12%-Fe: 19.71%-Co: 19.61%-Cr: 15.49% | 2 CrFeCoNiTi = Cr: 26.1%-Fe: 23.95%-Co: 18.61%-Ti: 15.71%-Ni: 15.63% | 3_NiCoFeTiCr = Ni: 35.06%-Ti: 18.35%-Co: 17.84%-Fe: 15.95%-Cr: 12.8% | 4_TiNiCoFeCr = Ti: 43.99%-Ni: 19.4%-Co: 13.69%-Fe: 12.97%-Cr: 10.55% | Unassigned = Ti: 23.45%-Ni: 20.32%-Fe: 20.08%-Co: 18.98%-Cr: 17.16%,1_NiCoTiFeCr : 96.17%|3_NiCoFeTiCr : 3.83%,13.464,1272.7,230.32,4063.7,49.241,511,70.2
EP3089A,2_1750X,1_NiCoTiFeCr = Ti: 23.07%-Ni: 22.12%-Fe: 19.71%-Co: 19.61%-Cr: 15.49% | 2 CrFeCoNiTi = Cr: 26.1%-Fe: 23.95%-Co: 18.61%-Ti: 15.71%-Ni: 15.63% | 3_NiCoFeTiCr = Ni: 35.06%-Ti: 18.35%-Co: 17.84%-Fe: 15.95%-Cr: 12.8% | 4_TiNiCoFeCr = Ti: 43.99%-Ni: 19.4%-Co: 13.69%-Fe: 12.97%-Cr: 10.55% | Unassigned = Ti: 23.45%-Ni: 20.32%-Fe: 20.08%-Co: 18.98%-Cr: 17.16%,1_NiCoTiFeCr : 74.15%|2 CrFeCoNiTi : 25.85%,12.638,1194.5,198.93,3395.6,51.375,509,69.4
EP3089A,2_1750X,1_NiCoTiFeCr = Ti: 23.07%-Ni: 22.12%-Fe: 19.71%-Co: 19.61%-Cr: 15.49% | 2 CrFeCoNiTi = Cr: 26.1%-Fe: 23.95%-Co: 18.61%-Ti: 15.71%-Ni: 15.63% | 3_NiCoFeTiCr = Ni: 35.06%-Ti: 18.35%-Co: 17.84%-Fe: 15.95%-Cr: 12.8% | 4_TiNiCoFeCr = Ti: 43.99%-Ni: 19.4%-Co: 13.69%-Fe: 12.97%-Cr: 10.55% | Unassigned = Ti: 23.45%-Ni: 20.32%-Fe: 20.08%-Co: 18.98%-Cr: 17.16%,1_NiCoTiFeCr : 38.77%|2 CrFeCoNiTi : 61.23%,12.816,1211.4,185.05,2963.4,52.116,509,69.9
EP3089A,2_1750X,1_NiCoTiFeCr = Ti: 23.07%-Ni: 22.12%-Fe: 19.71%-Co: 19.61%-Cr: 15.49% | 2 CrFeCoNiTi = Cr: 26.1%-Fe: 23.95%-Co: 18.61%-Ti: 15.71%-Ni: 15.63% | 3_NiCoFeTiCr = Ni: 35.06%-Ti: 18.35%-Co: 17.84%-Fe: 15.95%-Cr: 12.8% | 4_TiNiCoFeCr = Ti: 43.99%-Ni: 19.4%-Co: 13.69%-Fe: 12.97%-Cr: 10.55% | Unassigned = Ti: 23.45%-Ni: 20.32%-Fe: 20.08%-Co: 18.98%-Cr: 17.16%,1_NiCoTiFeCr : 100.00%,11.279,1066.1,184.39,3346.7,48.034,512,69.8
EP3089A,2_1750X,1_NiCoTiFeCr = Ti: 23.07%-Ni: 22.12%-Fe: 19.71%-Co: 19.61%-Cr: 15.49% | 2 CrFeCoNiTi = Cr: 26.1%-Fe: 23.95%-Co: 18.61%-Ti: 15.71%-Ni: 15.63% | 3_NiCoFeTiCr = Ni: 35.06%-Ti: 18.35%-Co: 17.84%-Fe: 15.95%-Cr: 12.8% | 4_TiNiCoFeCr = Ti: 43.99%-Ni: 19.4%-Co: 13.69%-Fe: 12.97%-Cr: 10.55% | Unassigned = Ti: 23.45%-Ni: 20.32%-Fe: 20.08%-Co: 18.98%-Cr: 17.16%,1_NiCoTiFeCr : 97.43%|3_NiCoFeTiCr : 2.57%,5.257,496.9,121.79,3479.6,40.928,510,69.6
EP3089A,2_1750X,1_NiCoTiFeCr = Ti: 23.07%-Ni: 22.12%-Fe: 19.71%-Co: 19.61%-Cr: 15.49% | 2 CrFeCoNiTi = Cr: 26.1%-Fe: 23.95%-Co: 18.61%-Ti: 15.71%-Ni: 15.63% | 3_NiCoFeTiCr = Ni: 35.06%-Ti: 18.35%-Co: 17.84%-Fe: 15.95%-Cr: 12.8% | 4_TiNiCoFeCr = Ti: 43.99%-Ni: 19.4%-Co: 13.69%-Fe: 12.97%-Cr: 10.55% | Unassigned = Ti: 23.45%-Ni: 20.32%-Fe: 20.08%-Co: 18.98%-Cr: 17.16%,1_NiCoTiFeCr : 100.00%,11.748,1110.4,189.51,3365.7,50.852,512,70.3
EP3089A,2_1750X,1_NiCoTiFeCr = Ti: 23.07%-Ni: 22.12%-Fe: 19.71%-Co: 19.61%-Cr: 15.49% | 2 CrFeCoNiTi = Cr: 26.1%-Fe: 23.95%-Co: 18.61%-Ti: 15.71%-Ni: 15.63% | 3_NiCoFeTiCr = Ni: 35.06%-Ti: 18.35%-Co: 17.84%-Fe: 15.95%-Cr: 12.8% | 4_TiNiCoFeCr = Ti: 43.99%-Ni: 19.4%-Co: 13.69%-Fe: 12.97%-Cr: 10.55% | Unassigned = Ti: 23.45%-Ni: 20.32%-Fe: 20.08%-Co: 18.98%-Cr: 17.16%,1_NiCoTiFeCr : 100.00%,11.262,1064.4,183.96,3338.4,49.266,510,69.6
EP3089A,2_1750X,1_NiCoTiFeCr = Ti: 23.07%-Ni: 22.12%-Fe: 19.71%-Co: 19.61%-Cr: 15.49% | 2 CrFeCoNiTi = Cr: 26.1%-Fe: 23.95%-Co: 18.61%-Ti: 15.71%-Ni: 15.63% | 3_NiCoFeTiCr = Ni: 35.06%-Ti: 18.35%-Co: 17.84%-Fe: 15.95%-Cr: 12.8% | 4_TiNiCoFeCr = Ti: 43.99%-Ni: 19.4%-Co: 13.69%-Fe: 12.97%-Cr: 10.55% | Unassigned = Ti: 23.45%-Ni: 20.32%-Fe: 20.08%-Co: 18.98%-Cr: 17.16%,,12.82,1211.7,176.66,2737,53.188,508,69.4
EP3089A,2_1750X,1_NiCoTiFeCr = Ti: 23.07%-Ni: 22.12%-Fe: 19.71%-Co: 19.61%-Cr: 15.49% | 2 CrFeCoNiTi = Cr: 26.1%-Fe: 23.95%-Co: 18.61%-Ti: 15.71%-Ni: 15.63% | 3_NiCoFeTiCr = Ni: 35.06%-Ti: 18.35%-Co: 17.84%-Fe: 15.95%-Cr: 12.8% | 4_TiNiCoFeCr = Ti: 43.99%-Ni: 19.4%-Co: 13.69%-Fe: 12.97%-Cr: 10.55% | Unassigned = Ti: 23.45%-Ni: 20.32%-Fe: 20.08%-Co: 18.98%-Cr: 17.16%,,11.989,1133.2,177.63,2954.1,46.637,511,69.3
EP3089A,2_1750X,1_NiCoTiFeCr = Ti: 23.07%-Ni: 22.12%-Fe: 19.71%-Co: 19.61%-Cr: 15.49% | 2 CrFeCoNiTi = Cr: 26.1%-Fe: 23.95%-Co: 18.61%-Ti: 15.71%-Ni: 15.63% | 3_NiCoFeTiCr = Ni: 35.06%-Ti: 18.35%-Co: 17.84%-Fe: 15.95%-Cr: 12.8% | 4_TiNiCoFeCr = Ti: 43.99%-Ni: 19.4%-Co: 13.69%-Fe: 12.97%-Cr: 10.55% | Unassigned = Ti: 23.45%-Ni: 20.32%-Fe: 20.08%-Co: 18.98%-Cr: 17.16%,,10.781,1019,176.99,3265.5,49.948,510,69.6
EP3089A,2_1750X,1_NiCoTiFeCr = Ti: 23.07%-Ni: 22.12%-Fe: 19.71%-Co: 19.61%-Cr: 15.49% | 2 CrFeCoNiTi = Cr: 26.1%-Fe: 23.95%-Co: 18.61%-Ti: 15.71%-Ni: 15.63% | 3_NiCoFeTiCr = Ni: 35.06%-Ti: 18.35%-Co: 17.84%-Fe: 15.95%-Cr: 12.8% | 4_TiNiCoFeCr = Ti: 43.99%-Ni: 19.4%-Co: 13.69%-Fe: 12.97%-Cr: 10.55% | Unassigned = Ti: 23.45%-Ni: 20.32%-Fe: 20.08%-Co: 18.98%-Cr: 17.16%,1_NiCoTiFeCr : 100.00%,12.434,1175.2,193.95,3306.9,45.005,510,70
EP3089A,2_1750X,1_NiCoTiFeCr = Ti: 23.07%-Ni: 22.12%-Fe: 19.71%-Co: 19.61%-Cr: 15.49% | 2 CrFeCoNiTi = Cr: 26.1%-Fe: 23.95%-Co: 18.61%-Ti: 15.71%-Ni: 15.63% | 3_NiCoFeTiCr = Ni: 35.06%-Ti: 18.35%-Co: 17.84%-Fe: 15.95%-Cr: 12.8% | 4_TiNiCoFeCr = Ti: 43.99%-Ni: 19.4%-Co: 13.69%-Fe: 12.97%-Cr: 10.55% | Unassigned = Ti: 23.45%-Ni: 20.32%-Fe: 20.08%-Co: 18.98%-Cr: 17.16%,1_NiCoTiFeCr : 100.00%,14.054,1328.3,215.6,3492.3,47.666,511,70.4
EP3089A,2_1750X,1_NiCoTiFeCr = Ti: 23.07%-Ni: 22.12%-Fe: 19.71%-Co: 19.61%-Cr: 15.49% | 2 CrFeCoNiTi = Cr: 26.1%-Fe: 23.95%-Co: 18.61%-Ti: 15.71%-Ni: 15.63% | 3_NiCoFeTiCr = Ni: 35.06%-Ti: 18.35%-Co: 17.84%-Fe: 15.95%-Cr: 12.8% | 4_TiNiCoFeCr = Ti: 43.99%-Ni: 19.4%-Co: 13.69%-Fe: 12.97%-Cr: 10.55% | Unassigned = Ti: 23.45%-Ni: 20.32%-Fe: 20.08%-Co: 18.98%-Cr: 17.16%,1_NiCoTiFeCr : 95.15%|2 CrFeCoNiTi : 3.54%|3_NiCoFeTiCr : 1.31%,6.057,572.5,134.22,3589.7,42.689,509,70.3
EP3089A,2_1750X,1_NiCoTiFeCr = Ti: 23.07%-Ni: 22.12%-Fe: 19.71%-Co: 19.61%-Cr: 15.49% | 2 CrFeCoNiTi = Cr: 26.1%-Fe: 23.95%-Co: 18.61%-Ti: 15.71%-Ni: 15.63% | 3_NiCoFeTiCr = Ni: 35.06%-Ti: 18.35%-Co: 17.84%-Fe: 15.95%-Cr: 12.8% | 4_TiNiCoFeCr = Ti: 43.99%-Ni: 19.4%-Co: 13.69%-Fe: 12.97%-Cr: 10.55% | Unassigned = Ti: 23.45%-Ni: 20.32%-Fe: 20.08%-Co: 18.98%-Cr: 17.16%,2 CrFeCoNiTi : 89.30%|1_NiCoTiFeCr : 10.70%,12.092,1142.9,182.61,3070.8,51.75,509,69.9
EP3089A,2_1750X,1_NiCoTiFeCr = Ti: 23.07%-Ni: 22.12%-Fe: 19.71%-Co: 19.61%-Cr: 15.49% | 2 CrFeCoNiTi = Cr: 26.1%-Fe: 23.95%-Co: 18.61%-Ti: 15.71%-Ni: 15.63% | 3_NiCoFeTiCr = Ni: 35.06%-Ti: 18.35%-Co: 17.84%-Fe: 15.95%-Cr: 12.8% | 4_TiNiCoFeCr = Ti: 43.99%-Ni: 19.4%-Co: 13.69%-Fe: 12.97%-Cr: 10.55% | Unassigned = Ti: 23.45%-Ni: 20.32%-Fe: 20.08%-Co: 18.98%-Cr: 17.16%,1_NiCoTiFeCr : 100.00%,10.068,951.6,174.2,3402.4,48.417,509,70
EP3089A,2_1750X,1_NiCoTiFeCr = Ti: 23.07%-Ni: 22.12%-Fe: 19.71%-Co: 19.61%-Cr: 15.49% | 2 CrFeCoNiTi = Cr: 26.1%-Fe: 23.95%-Co: 18.61%-Ti: 15.71%-Ni: 15.63% | 3_NiCoFeTiCr = Ni: 35.06%-Ti: 18.35%-Co: 17.84%-Fe: 15.95%-Cr: 12.8% | 4_TiNiCoFeCr = Ti: 43.99%-Ni: 19.4%-Co: 13.69%-Fe: 12.97%-Cr: 10.55% | Unassigned = Ti: 23.45%-Ni: 20.32%-Fe: 20.08%-Co: 18.98%-Cr: 17.16%,2 CrFeCoNiTi : 66.97%|1_NiCoTiFeCr : 31.30%|3_NiCoFeTiCr : 1.73%,12.66,1196.6,209.51,3696,50.795,510,69.7
EP3089A,2_1750X,1_NiCoTiFeCr = Ti: 23.07%-Ni: 22.12%-Fe: 19.71%-Co: 19.61%-Cr: 15.49% | 2 CrFeCoNiTi = Cr: 26.1%-Fe: 23.95%-Co: 18.61%-Ti: 15.71%-Ni: 15.63% | 3_NiCoFeTiCr = Ni: 35.06%-Ti: 18.35%-Co: 17.84%-Fe: 15.95%-Cr: 12.8% | 4_TiNiCoFeCr = Ti: 43.99%-Ni: 19.4%-Co: 13.69%-Fe: 12.97%-Cr: 10.55% | Unassigned = Ti: 23.45%-Ni: 20.32%-Fe: 20.08%-Co: 18.98%-Cr: 17.16%,1_NiCoTiFeCr : 78.77%|3_NiCoFeTiCr : 21.23%,10.289,972.5,190.91,3890.9,41.694,509,69.5
EP3089A,2_1750X,1_NiCoTiFeCr = Ti: 23.07%-Ni: 22.12%-Fe: 19.71%-Co: 19.61%-Cr: 15.49% | 2 CrFeCoNiTi = Cr: 26.1%-Fe: 23.95%-Co: 18.61%-Ti: 15.71%-Ni: 15.63% | 3_NiCoFeTiCr = Ni: 35.06%-Ti: 18.35%-Co: 17.84%-Fe: 15.95%-Cr: 12.8% | 4_TiNiCoFeCr = Ti: 43.99%-Ni: 19.4%-Co: 13.69%-Fe: 12.97%-Cr: 10.55% | Unassigned = Ti: 23.45%-Ni: 20.32%-Fe: 20.08%-Co: 18.98%-Cr: 17.16%,1_NiCoTiFeCr : 90.47%|2 CrFeCoNiTi : 2.72%|3_NiCoFeTiCr : 6.81%,13.399,1266.5,225.77,3952.7,44.991,510,69.8
EP3089A,2_1750X,1_NiCoTiFeCr = Ti: 23.07%-Ni: 22.12%-Fe: 19.71%-Co: 19.61%-Cr: 15.49% | 2 CrFeCoNiTi = Cr: 26.1%-Fe: 23.95%-Co: 18.61%-Ti: 15.71%-Ni: 15.63% | 3_NiCoFeTiCr = Ni: 35.06%-Ti: 18.35%-Co: 17.84%-Fe: 15.95%-Cr: 12.8% | 4_TiNiCoFeCr = Ti: 43.99%-Ni: 19.4%-Co: 13.69%-Fe: 12.97%-Cr: 10.55% | Unassigned = Ti: 23.45%-Ni: 20.32%-Fe: 20.08%-Co: 18.98%-Cr: 17.16%,1_NiCoTiFeCr : 100.00%,5.225,493.9,118.22,3320.1,46.479,512,70
EP3089A,2_1750X,1_NiCoTiFeCr = Ti: 23.07%-Ni: 22.12%-Fe: 19.71%-Co: 19.61%-Cr: 15.49% | 2 CrFeCoNiTi = Cr: 26.1%-Fe: 23.95%-Co: 18.61%-Ti: 15.71%-Ni: 15.63% | 3_NiCoFeTiCr = Ni: 35.06%-Ti: 18.35%-Co: 17.84%-Fe: 15.95%-Cr: 12.8% | 4_TiNiCoFeCr = Ti: 43.99%-Ni: 19.4%-Co: 13.69%-Fe: 12.97%-Cr: 10.55% | Unassigned = Ti: 23.45%-Ni: 20.32%-Fe: 20.08%-Co: 18.98%-Cr: 17.16%,1_NiCoTiFeCr : 5.26%|2 CrFeCoNiTi : 94.74%,14.426,1363.5,197.87,2948.1,53.571,511,69.8
EP3089A,2_1750X,1_NiCoTiFeCr = Ti: 23.07%-Ni: 22.12%-Fe: 19.71%-Co: 19.61%-Cr: 15.49% | 2 CrFeCoNiTi = Cr: 26.1%-Fe: 23.95%-Co: 18.61%-Ti: 15.71%-Ni: 15.63% | 3_NiCoFeTiCr = Ni: 35.06%-Ti: 18.35%-Co: 17.84%-Fe: 15.95%-Cr: 12.8% | 4_TiNiCoFeCr = Ti: 43.99%-Ni: 19.4%-Co: 13.69%-Fe: 12.97%-Cr: 10.55% | Unassigned = Ti: 23.45%-Ni: 20.32%-Fe: 20.08%-Co: 18.98%-Cr: 17.16%,1_NiCoTiFeCr : 83.38%|2 CrFeCoNiTi : 16.62%,13.016,1230.3,186.98,2969.9,51.516,510,69.5
EP3089A,2_1750X,1_NiCoTiFeCr = Ti: 23.07%-Ni: 22.12%-Fe: 19.71%-Co: 19.61%-Cr: 15.49% | 2 CrFeCoNiTi = Cr: 26.1%-Fe: 23.95%-Co: 18.61%-Ti: 15.71%-Ni: 15.63% | 3_NiCoFeTiCr = Ni: 35.06%-Ti: 18.35%-Co: 17.84%-Fe: 15.95%-Cr: 12.8% | 4_TiNiCoFeCr = Ti: 43.99%-Ni: 19.4%-Co: 13.69%-Fe: 12.97%-Cr: 10.55% | Unassigned = Ti: 23.45%-Ni: 20.32%-Fe: 20.08%-Co: 18.98%-Cr: 17.16%,1_NiCoTiFeCr : 100.00%,13.565,1282.1,214.25,3580.5,51.943,509,70
EP3089A,2_1750X,1_NiCoTiFeCr = Ti: 23.07%-Ni: 22.12%-Fe: 19.71%-Co: 19.61%-Cr: 15.49% | 2 CrFeCoNiTi = Cr: 26.1%-Fe: 23.95%-Co: 18.61%-Ti: 15.71%-Ni: 15.63% | 3_NiCoFeTiCr = Ni: 35.06%-Ti: 18.35%-Co: 17.84%-Fe: 15.95%-Cr: 12.8% | 4_TiNiCoFeCr = Ti: 43.99%-Ni: 19.4%-Co: 13.69%-Fe: 12.97%-Cr: 10.55% | Unassigned = Ti: 23.45%-Ni: 20.32%-Fe: 20.08%-Co: 18.98%-Cr: 17.16%,,14.657,1385.3,211.52,3243.8,51.994,509,69.8
EP3089A,2_1750X,1_NiCoTiFeCr = Ti: 23.07%-Ni: 22.12%-Fe: 19.71%-Co: 19.61%-Cr: 15.49% | 2 CrFeCoNiTi = Cr: 26.1%-Fe: 23.95%-Co: 18.61%-Ti: 15.71%-Ni: 15.63% | 3_NiCoFeTiCr = Ni: 35.06%-Ti: 18.35%-Co: 17.84%-Fe: 15.95%-Cr: 12.8% | 4_TiNiCoFeCr = Ti: 43.99%-Ni: 19.4%-Co: 13.69%-Fe: 12.97%-Cr: 10.55% | Unassigned = Ti: 23.45%-Ni: 20.32%-Fe: 20.08%-Co: 18.98%-Cr: 17.16%,,8.832,834.8,159.46,3330.7,43.334,527,70
EP3089A,2_1750X,1_NiCoTiFeCr = Ti: 23.07%-Ni: 22.12%-Fe: 19.71%-Co: 19.61%-Cr: 15.49% | 2 CrFeCoNiTi = Cr: 26.1%-Fe: 23.95%-Co: 18.61%-Ti: 15.71%-Ni: 15.63% | 3_NiCoFeTiCr = Ni: 35.06%-Ti: 18.35%-Co: 17.84%-Fe: 15.95%-Cr: 12.8% | 4_TiNiCoFeCr = Ti: 43.99%-Ni: 19.4%-Co: 13.69%-Fe: 12.97%-Cr: 10.55% | Unassigned = Ti: 23.45%-Ni: 20.32%-Fe: 20.08%-Co: 18.98%-Cr: 17.16%,,13.617,1287.1,203.39,3270.6,51.453,511,69.9
EP3089A,2_1750X,1_NiCoTiFeCr = Ti: 23.07%-Ni: 22.12%-Fe: 19.71%-Co: 19.61%-Cr: 15.49% | 2 CrFeCoNiTi = Cr: 26.1%-Fe: 23.95%-Co: 18.61%-Ti: 15.71%-Ni: 15.63% | 3_NiCoFeTiCr = Ni: 35.06%-Ti: 18.35%-Co: 17.84%-Fe: 15.95%-Cr: 12.8% | 4_TiNiCoFeCr = Ti: 43.99%-Ni: 19.4%-Co: 13.69%-Fe: 12.97%-Cr: 10.55% | Unassigned = Ti: 23.45%-Ni: 20.32%-Fe: 20.08%-Co: 18.98%-Cr: 17.16%,2 CrFeCoNiTi : 54.25%|1_NiCoTiFeCr : 44.44%|3_NiCoFeTiCr : 1.31%,10.694,1010.8,174.76,3221.1,48.551,509,69.2
EP3089A,2_1750X,1_NiCoTiFeCr = Ti: 23.07%-Ni: 22.12%-Fe: 19.71%-Co: 19.61%-Cr: 15.49% | 2 CrFeCoNiTi = Cr: 26.1%-Fe: 23.95%-Co: 18.61%-Ti: 15.71%-Ni: 15.63% | 3_NiCoFeTiCr = Ni: 35.06%-Ti: 18.35%-Co: 17.84%-Fe: 15.95%-Cr: 12.8% | 4_TiNiCoFeCr = Ti: 43.99%-Ni: 19.4%-Co: 13.69%-Fe: 12.97%-Cr: 10.55% | Unassigned = Ti: 23.45%-Ni: 20.32%-Fe: 20.08%-Co: 18.98%-Cr: 17.16%,1_NiCoTiFeCr : 100.00%,13.214,1249,203.84,3382.8,51.267,511,70.2
EP3089A,2_1750X,1_NiCoTiFeCr = Ti: 23.07%-Ni: 22.12%-Fe: 19.71%-Co: 19.61%-Cr: 15.49% | 2 CrFeCoNiTi = Cr: 26.1%-Fe: 23.95%-Co: 18.61%-Ti: 15.71%-Ni: 15.63% | 3_NiCoFeTiCr = Ni: 35.06%-Ti: 18.35%-Co: 17.84%-Fe: 15.95%-Cr: 12.8% | 4_TiNiCoFeCr = Ti: 43.99%-Ni: 19.4%-Co: 13.69%-Fe: 12.97%-Cr: 10.55% | Unassigned = Ti: 23.45%-Ni: 20.32%-Fe: 20.08%-Co: 18.98%-Cr: 17.16%,2 CrFeCoNiTi : 100.00%,11.725,1108.2,171.96,2857.8,48.309,511,69.7
EP3089A,2_1750X,1_NiCoTiFeCr = Ti: 23.07%-Ni: 22.12%-Fe: 19.71%-Co: 19.61%-Cr: 15.49% | 2 CrFeCoNiTi = Cr: 26.1%-Fe: 23.95%-Co: 18.61%-Ti: 15.71%-Ni: 15.63% | 3_NiCoFeTiCr = Ni: 35.06%-Ti: 18.35%-Co: 17.84%-Fe: 15.95%-Cr: 12.8% | 4_TiNiCoFeCr = Ti: 43.99%-Ni: 19.4%-Co: 13.69%-Fe: 12.97%-Cr: 10.55% | Unassigned = Ti: 23.45%-Ni: 20.32%-Fe: 20.08%-Co: 18.98%-Cr: 17.16%,1_NiCoTiFeCr : 91.92%|2 CrFeCoNiTi : 8.08%,11.342,1072,189.19,3476.4,49.62,510,69.7
