Repository: giengeb1/ADAMaNT-HEA-indents

File: Indentation Results.csv (part 39 of 64)
Sample,Magnification,Compound Compositions,Indent Composition,Hardness,Hv,Modulus,Stiffness^2 / Load,Pmax,Hmax,Reporting Depth
EP3089A,2_1750X,1_NiCoTiFeCr = Ti: 23.07%-Ni: 22.12%-Fe: 19.71%-Co: 19.61%-Cr: 15.49% | 2 CrFeCoNiTi = Cr: 26.1%-Fe: 23.95%-Co: 18.61%-Ti: 15.71%-Ni: 15.63% | 3_NiCoFeTiCr = Ni: 35.06%-Ti: 18.35%-Co: 17.84%-Fe: 15.95%-Cr: 12.8% | 4_TiNiCoFeCr = Ti: 43.99%-Ni: 19.4%-Co: 13.69%-Fe: 12.97%-Cr: 10.55% | Unassigned = Ti: 23.45%-Ni: 20.32%-Fe: 20.08%-Co: 18.98%-Cr: 17.16%,1_NiCoTiFeCr : 100.00%,12.272,1159.9,193.86,3348.1,44.689,508,70.1
EP3089A,2_1750X,1_NiCoTiFeCr = Ti: 23.07%-Ni: 22.12%-Fe: 19.71%-Co: 19.61%-Cr: 15.49% | 2 CrFeCoNiTi = Cr: 26.1%-Fe: 23.95%-Co: 18.61%-Ti: 15.71%-Ni: 15.63% | 3_NiCoFeTiCr = Ni: 35.06%-Ti: 18.35%-Co: 17.84%-Fe: 15.95%-Cr: 12.8% | 4_TiNiCoFeCr = Ti: 43.99%-Ni: 19.4%-Co: 13.69%-Fe: 12.97%-Cr: 10.55% | Unassigned = Ti: 23.45%-Ni: 20.32%-Fe: 20.08%-Co: 18.98%-Cr: 17.16%,1_NiCoTiFeCr : 82.18%|2 CrFeCoNiTi : 17.82%,10.091,953.8,178.06,3524.3,50.294,511,69.8
EP3089A,2_1750X,1_NiCoTiFeCr = Ti: 23.07%-Ni: 22.12%-Fe: 19.71%-Co: 19.61%-Cr: 15.49% | 2 CrFeCoNiTi = Cr: 26.1%-Fe: 23.95%-Co: 18.61%-Ti: 15.71%-Ni: 15.63% | 3_NiCoFeTiCr = Ni: 35.06%-Ti: 18.35%-Co: 17.84%-Fe: 15.95%-Cr: 12.8% | 4_TiNiCoFeCr = Ti: 43.99%-Ni: 19.4%-Co: 13.69%-Fe: 12.97%-Cr: 10.55% | Unassigned = Ti: 23.45%-Ni: 20.32%-Fe: 20.08%-Co: 18.98%-Cr: 17.16%,2 CrFeCoNiTi : 12.93%|1_NiCoTiFeCr : 82.25%|3_NiCoFeTiCr : 4.82%,6.708,634,148.75,3884.5,41.392,509,70.1
EP3089A,2_1750X,1_NiCoTiFeCr = Ti: 23.07%-Ni: 22.12%-Fe: 19.71%-Co: 19.61%-Cr: 15.49% | 2 CrFeCoNiTi = Cr: 26.1%-Fe: 23.95%-Co: 18.61%-Ti: 15.71%-Ni: 15.63% | 3_NiCoFeTiCr = Ni: 35.06%-Ti: 18.35%-Co: 17.84%-Fe: 15.95%-Cr: 12.8% | 4_TiNiCoFeCr = Ti: 43.99%-Ni: 19.4%-Co: 13.69%-Fe: 12.97%-Cr: 10.55% | Unassigned = Ti: 23.45%-Ni: 20.32%-Fe: 20.08%-Co: 18.98%-Cr: 17.16%,1_NiCoTiFeCr : 89.68%|3_NiCoFeTiCr : 10.32%,8.836,835.2,183.64,4242.5,42.034,509,70.1
EP3089A,2_1750X,1_NiCoTiFeCr = Ti: 23.07%-Ni: 22.12%-Fe: 19.71%-Co: 19.61%-Cr: 15.49% | 2 CrFeCoNiTi = Cr: 26.1%-Fe: 23.95%-Co: 18.61%-Ti: 15.71%-Ni: 15.63% | 3_NiCoFeTiCr = Ni: 35.06%-Ti: 18.35%-Co: 17.84%-Fe: 15.95%-Cr: 12.8% | 4_TiNiCoFeCr = Ti: 43.99%-Ni: 19.4%-Co: 13.69%-Fe: 12.97%-Cr: 10.55% | Unassigned = Ti: 23.45%-Ni: 20.32%-Fe: 20.08%-Co: 18.98%-Cr: 17.16%,1_NiCoTiFeCr : 91.62%|2 CrFeCoNiTi : 8.38%,13.373,1264,204.96,3373.1,50.598,510,69.6
EP3089A,2_1750X,1_NiCoTiFeCr = Ti: 23.07%-Ni: 22.12%-Fe: 19.71%-Co: 19.61%-Cr: 15.49% | 2 CrFeCoNiTi = Cr: 26.1%-Fe: 23.95%-Co: 18.61%-Ti: 15.71%-Ni: 15.63% | 3_NiCoFeTiCr = Ni: 35.06%-Ti: 18.35%-Co: 17.84%-Fe: 15.95%-Cr: 12.8% | 4_TiNiCoFeCr = Ti: 43.99%-Ni: 19.4%-Co: 13.69%-Fe: 12.97%-Cr: 10.55% | Unassigned = Ti: 23.45%-Ni: 20.32%-Fe: 20.08%-Co: 18.98%-Cr: 17.16%,1_NiCoTiFeCr : 71.06%|2 CrFeCoNiTi : 28.94%,14.167,1339.1,197.6,2994.9,51.672,510,69.6
EP3089A,2_1750X,1_NiCoTiFeCr = Ti: 23.07%-Ni: 22.12%-Fe: 19.71%-Co: 19.61%-Cr: 15.49% | 2 CrFeCoNiTi = Cr: 26.1%-Fe: 23.95%-Co: 18.61%-Ti: 15.71%-Ni: 15.63% | 3_NiCoFeTiCr = Ni: 35.06%-Ti: 18.35%-Co: 17.84%-Fe: 15.95%-Cr: 12.8% | 4_TiNiCoFeCr = Ti: 43.99%-Ni: 19.4%-Co: 13.69%-Fe: 12.97%-Cr: 10.55% | Unassigned = Ti: 23.45%-Ni: 20.32%-Fe: 20.08%-Co: 18.98%-Cr: 17.16%,2 CrFeCoNiTi : 1.14%|1_NiCoTiFeCr : 94.68%|3_NiCoFeTiCr : 4.18%,7.051,666.5,162.57,4313.5,44.008,508,69.7
EP3089A,2_1750X,1_NiCoTiFeCr = Ti: 23.07%-Ni: 22.12%-Fe: 19.71%-Co: 19.61%-Cr: 15.49% | 2 CrFeCoNiTi = Cr: 26.1%-Fe: 23.95%-Co: 18.61%-Ti: 15.71%-Ni: 15.63% | 3_NiCoFeTiCr = Ni: 35.06%-Ti: 18.35%-Co: 17.84%-Fe: 15.95%-Cr: 12.8% | 4_TiNiCoFeCr = Ti: 43.99%-Ni: 19.4%-Co: 13.69%-Fe: 12.97%-Cr: 10.55% | Unassigned = Ti: 23.45%-Ni: 20.32%-Fe: 20.08%-Co: 18.98%-Cr: 17.16%,2 CrFeCoNiTi : 86.27%|1_NiCoTiFeCr : 13.73%,11.059,1045.3,170.44,2983.8,50.359,509,70
EP3089A,2_1750X,1_NiCoTiFeCr = Ti: 23.07%-Ni: 22.12%-Fe: 19.71%-Co: 19.61%-Cr: 15.49% | 2 CrFeCoNiTi = Cr: 26.1%-Fe: 23.95%-Co: 18.61%-Ti: 15.71%-Ni: 15.63% | 3_NiCoFeTiCr = Ni: 35.06%-Ti: 18.35%-Co: 17.84%-Fe: 15.95%-Cr: 12.8% | 4_TiNiCoFeCr = Ti: 43.99%-Ni: 19.4%-Co: 13.69%-Fe: 12.97%-Cr: 10.55% | Unassigned = Ti: 23.45%-Ni: 20.32%-Fe: 20.08%-Co: 18.98%-Cr: 17.16%,,13.975,1320.9,211.67,3406,50.486,510,69.8
EP3089A,2_1750X,1_NiCoTiFeCr = Ti: 23.07%-Ni: 22.12%-Fe: 19.71%-Co: 19.61%-Cr: 15.49% | 2 CrFeCoNiTi = Cr: 26.1%-Fe: 23.95%-Co: 18.61%-Ti: 15.71%-Ni: 15.63% | 3_NiCoFeTiCr = Ni: 35.06%-Ti: 18.35%-Co: 17.84%-Fe: 15.95%-Cr: 12.8% | 4_TiNiCoFeCr = Ti: 43.99%-Ni: 19.4%-Co: 13.69%-Fe: 12.97%-Cr: 10.55% | Unassigned = Ti: 23.45%-Ni: 20.32%-Fe: 20.08%-Co: 18.98%-Cr: 17.16%,,7.514,710.2,157.2,3818.4,46.491,512,69.9
EP3089A,2_1750X,1_NiCoTiFeCr = Ti: 23.07%-Ni: 22.12%-Fe: 19.71%-Co: 19.61%-Cr: 15.49% | 2 CrFeCoNiTi = Cr: 26.1%-Fe: 23.95%-Co: 18.61%-Ti: 15.71%-Ni: 15.63% | 3_NiCoFeTiCr = Ni: 35.06%-Ti: 18.35%-Co: 17.84%-Fe: 15.95%-Cr: 12.8% | 4_TiNiCoFeCr = Ti: 43.99%-Ni: 19.4%-Co: 13.69%-Fe: 12.97%-Cr: 10.55% | Unassigned = Ti: 23.45%-Ni: 20.32%-Fe: 20.08%-Co: 18.98%-Cr: 17.16%,,13.574,1283,206.38,3361.8,47.406,511,69.2
EP3089A,2_1750X,1_NiCoTiFeCr = Ti: 23.07%-Ni: 22.12%-Fe: 19.71%-Co: 19.61%-Cr: 15.49% | 2 CrFeCoNiTi = Cr: 26.1%-Fe: 23.95%-Co: 18.61%-Ti: 15.71%-Ni: 15.63% | 3_NiCoFeTiCr = Ni: 35.06%-Ti: 18.35%-Co: 17.84%-Fe: 15.95%-Cr: 12.8% | 4_TiNiCoFeCr = Ti: 43.99%-Ni: 19.4%-Co: 13.69%-Fe: 12.97%-Cr: 10.55% | Unassigned = Ti: 23.45%-Ni: 20.32%-Fe: 20.08%-Co: 18.98%-Cr: 17.16%,1_NiCoTiFeCr : 100.00%,8.827,834.3,157.8,3271.9,47.264,510,69.5
EP3089A,2_1750X,1_NiCoTiFeCr = Ti: 23.07%-Ni: 22.12%-Fe: 19.71%-Co: 19.61%-Cr: 15.49% | 2 CrFeCoNiTi = Cr: 26.1%-Fe: 23.95%-Co: 18.61%-Ti: 15.71%-Ni: 15.63% | 3_NiCoFeTiCr = Ni: 35.06%-Ti: 18.35%-Co: 17.84%-Fe: 15.95%-Cr: 12.8% | 4_TiNiCoFeCr = Ti: 43.99%-Ni: 19.4%-Co: 13.69%-Fe: 12.97%-Cr: 10.55% | Unassigned = Ti: 23.45%-Ni: 20.32%-Fe: 20.08%-Co: 18.98%-Cr: 17.16%,1_NiCoTiFeCr : 73.65%|2 CrFeCoNiTi : 26.35%,13.471,1273.3,186.27,2851,50.023,510,69.8
EP3089A,2_1750X,1_NiCoTiFeCr = Ti: 23.07%-Ni: 22.12%-Fe: 19.71%-Co: 19.61%-Cr: 15.49% | 2 CrFeCoNiTi = Cr: 26.1%-Fe: 23.95%-Co: 18.61%-Ti: 15.71%-Ni: 15.63% | 3_NiCoFeTiCr = Ni: 35.06%-Ti: 18.35%-Co: 17.84%-Fe: 15.95%-Cr: 12.8% | 4_TiNiCoFeCr = Ti: 43.99%-Ni: 19.4%-Co: 13.69%-Fe: 12.97%-Cr: 10.55% | Unassigned = Ti: 23.45%-Ni: 20.32%-Fe: 20.08%-Co: 18.98%-Cr: 17.16%,2 CrFeCoNiTi : 91.66%|1_NiCoTiFeCr : 8.34%,14.535,1373.8,195.66,2871,52.815,512,69.6
EP3089A,2_1750X,1_NiCoTiFeCr = Ti: 23.07%-Ni: 22.12%-Fe: 19.71%-Co: 19.61%-Cr: 15.49% | 2 CrFeCoNiTi = Cr: 26.1%-Fe: 23.95%-Co: 18.61%-Ti: 15.71%-Ni: 15.63% | 3_NiCoFeTiCr = Ni: 35.06%-Ti: 18.35%-Co: 17.84%-Fe: 15.95%-Cr: 12.8% | 4_TiNiCoFeCr = Ti: 43.99%-Ni: 19.4%-Co: 13.69%-Fe: 12.97%-Cr: 10.55% | Unassigned = Ti: 23.45%-Ni: 20.32%-Fe: 20.08%-Co: 18.98%-Cr: 17.16%,1_NiCoTiFeCr : 100.00%,13.492,1275.2,204.83,3340.1,49.322,511,70
EP3089A,2_1750X,1_NiCoTiFeCr = Ti: 23.07%-Ni: 22.12%-Fe: 19.71%-Co: 19.61%-Cr: 15.49% | 2 CrFeCoNiTi = Cr: 26.1%-Fe: 23.95%-Co: 18.61%-Ti: 15.71%-Ni: 15.63% | 3_NiCoFeTiCr = Ni: 35.06%-Ti: 18.35%-Co: 17.84%-Fe: 15.95%-Cr: 12.8% | 4_TiNiCoFeCr = Ti: 43.99%-Ni: 19.4%-Co: 13.69%-Fe: 12.97%-Cr: 10.55% | Unassigned = Ti: 23.45%-Ni: 20.32%-Fe: 20.08%-Co: 18.98%-Cr: 17.16%,1_NiCoTiFeCr : 72.13%|2 CrFeCoNiTi : 27.87%,10.043,949.2,194.6,4118.4,46.621,509,69.9
EP3089A,2_1750X,1_NiCoTiFeCr = Ti: 23.07%-Ni: 22.12%-Fe: 19.71%-Co: 19.61%-Cr: 15.49% | 2 CrFeCoNiTi = Cr: 26.1%-Fe: 23.95%-Co: 18.61%-Ti: 15.71%-Ni: 15.63% | 3_NiCoFeTiCr = Ni: 35.06%-Ti: 18.35%-Co: 17.84%-Fe: 15.95%-Cr: 12.8% | 4_TiNiCoFeCr = Ti: 43.99%-Ni: 19.4%-Co: 13.69%-Fe: 12.97%-Cr: 10.55% | Unassigned = Ti: 23.45%-Ni: 20.32%-Fe: 20.08%-Co: 18.98%-Cr: 17.16%,1_NiCoTiFeCr : 71.70%|2 CrFeCoNiTi : 28.30%,13.437,1270,227.68,3996,51.163,512,69.8
EP3089A,2_1750X,1_NiCoTiFeCr = Ti: 23.07%-Ni: 22.12%-Fe: 19.71%-Co: 19.61%-Cr: 15.49% | 2 CrFeCoNiTi = Cr: 26.1%-Fe: 23.95%-Co: 18.61%-Ti: 15.71%-Ni: 15.63% | 3_NiCoFeTiCr = Ni: 35.06%-Ti: 18.35%-Co: 17.84%-Fe: 15.95%-Cr: 12.8% | 4_TiNiCoFeCr = Ti: 43.99%-Ni: 19.4%-Co: 13.69%-Fe: 12.97%-Cr: 10.55% | Unassigned = Ti: 23.45%-Ni: 20.32%-Fe: 20.08%-Co: 18.98%-Cr: 17.16%,1_NiCoTiFeCr : 77.34%|3_NiCoFeTiCr : 22.66%,9.738,920.4,175.51,3563.4,42.331,509,69.7
EP3089A,2_1750X,1_NiCoTiFeCr = Ti: 23.07%-Ni: 22.12%-Fe: 19.71%-Co: 19.61%-Cr: 15.49% | 2 CrFeCoNiTi = Cr: 26.1%-Fe: 23.95%-Co: 18.61%-Ti: 15.71%-Ni: 15.63% | 3_NiCoFeTiCr = Ni: 35.06%-Ti: 18.35%-Co: 17.84%-Fe: 15.95%-Cr: 12.8% | 4_TiNiCoFeCr = Ti: 43.99%-Ni: 19.4%-Co: 13.69%-Fe: 12.97%-Cr: 10.55% | Unassigned = Ti: 23.45%-Ni: 20.32%-Fe: 20.08%-Co: 18.98%-Cr: 17.16%,1_NiCoTiFeCr : 28.52%|2 CrFeCoNiTi : 71.48%,14.276,1349.4,198.3,2989.9,48.213,510,69.7
EP3089A,2_1750X,1_NiCoTiFeCr = Ti: 23.07%-Ni: 22.12%-Fe: 19.71%-Co: 19.61%-Cr: 15.49% | 2 CrFeCoNiTi = Cr: 26.1%-Fe: 23.95%-Co: 18.61%-Ti: 15.71%-Ni: 15.63% | 3_NiCoFeTiCr = Ni: 35.06%-Ti: 18.35%-Co: 17.84%-Fe: 15.95%-Cr: 12.8% | 4_TiNiCoFeCr = Ti: 43.99%-Ni: 19.4%-Co: 13.69%-Fe: 12.97%-Cr: 10.55% | Unassigned = Ti: 23.45%-Ni: 20.32%-Fe: 20.08%-Co: 18.98%-Cr: 17.16%,2 CrFeCoNiTi : 3.73%|1_NiCoTiFeCr : 96.27%,10.791,1020,218.49,4649.5,47.789,508,70
EP3089A,2_1750X,1_NiCoTiFeCr = Ti: 23.07%-Ni: 22.12%-Fe: 19.71%-Co: 19.61%-Cr: 15.49% | 2 CrFeCoNiTi = Cr: 26.1%-Fe: 23.95%-Co: 18.61%-Ti: 15.71%-Ni: 15.63% | 3_NiCoFeTiCr = Ni: 35.06%-Ti: 18.35%-Co: 17.84%-Fe: 15.95%-Cr: 12.8% | 4_TiNiCoFeCr = Ti: 43.99%-Ni: 19.4%-Co: 13.69%-Fe: 12.97%-Cr: 10.55% | Unassigned = Ti: 23.45%-Ni: 20.32%-Fe: 20.08%-Co: 18.98%-Cr: 17.16%,2 CrFeCoNiTi : 1.12%|1_NiCoTiFeCr : 82.43%|Unassigned : 0.51%|4_TiNiCoFeCr : 0.37%|3_NiCoFeTiCr : 15.56%,10.054,950.3,186.39,3823.7,46.528,510,70.6
EP3089A,2_1750X,1_NiCoTiFeCr = Ti: 23.07%-Ni: 22.12%-Fe: 19.71%-Co: 19.61%-Cr: 15.49% | 2 CrFeCoNiTi = Cr: 26.1%-Fe: 23.95%-Co: 18.61%-Ti: 15.71%-Ni: 15.63% | 3_NiCoFeTiCr = Ni: 35.06%-Ti: 18.35%-Co: 17.84%-Fe: 15.95%-Cr: 12.8% | 4_TiNiCoFeCr = Ti: 43.99%-Ni: 19.4%-Co: 13.69%-Fe: 12.97%-Cr: 10.55% | Unassigned = Ti: 23.45%-Ni: 20.32%-Fe: 20.08%-Co: 18.98%-Cr: 17.16%,1_NiCoTiFeCr : 13.50%|4_TiNiCoFeCr : 86.37%|Unassigned : 0.14%,12.148,1148.2,244.09,4951.4,48.444,511,69.9
EP3089A,2_1750X,1_NiCoTiFeCr = Ti: 23.07%-Ni: 22.12%-Fe: 19.71%-Co: 19.61%-Cr: 15.49% | 2 CrFeCoNiTi = Cr: 26.1%-Fe: 23.95%-Co: 18.61%-Ti: 15.71%-Ni: 15.63% | 3_NiCoFeTiCr = Ni: 35.06%-Ti: 18.35%-Co: 17.84%-Fe: 15.95%-Cr: 12.8% | 4_TiNiCoFeCr = Ti: 43.99%-Ni: 19.4%-Co: 13.69%-Fe: 12.97%-Cr: 10.55% | Unassigned = Ti: 23.45%-Ni: 20.32%-Fe: 20.08%-Co: 18.98%-Cr: 17.16%,1_NiCoTiFeCr : 100.00%,14.657,1385.4,215.15,3337.2,46.675,508,70.2
EP3089A,2_1750X,1_NiCoTiFeCr = Ti: 23.07%-Ni: 22.12%-Fe: 19.71%-Co: 19.61%-Cr: 15.49% | 2 CrFeCoNiTi = Cr: 26.1%-Fe: 23.95%-Co: 18.61%-Ti: 15.71%-Ni: 15.63% | 3_NiCoFeTiCr = Ni: 35.06%-Ti: 18.35%-Co: 17.84%-Fe: 15.95%-Cr: 12.8% | 4_TiNiCoFeCr = Ti: 43.99%-Ni: 19.4%-Co: 13.69%-Fe: 12.97%-Cr: 10.55% | Unassigned = Ti: 23.45%-Ni: 20.32%-Fe: 20.08%-Co: 18.98%-Cr: 17.16%,,10.571,999.2,201.36,4142.7,52.575,518,69.8
EP3089A,2_1750X,1_NiCoTiFeCr = Ti: 23.07%-Ni: 22.12%-Fe: 19.71%-Co: 19.61%-Cr: 15.49% | 2 CrFeCoNiTi = Cr: 26.1%-Fe: 23.95%-Co: 18.61%-Ti: 15.71%-Ni: 15.63% | 3_NiCoFeTiCr = Ni: 35.06%-Ti: 18.35%-Co: 17.84%-Fe: 15.95%-Cr: 12.8% | 4_TiNiCoFeCr = Ti: 43.99%-Ni: 19.4%-Co: 13.69%-Fe: 12.97%-Cr: 10.55% | Unassigned = Ti: 23.45%-Ni: 20.32%-Fe: 20.08%-Co: 18.98%-Cr: 17.16%,,8.128,768.2,174.01,4207.5,41.855,509,70.2
EP3089A,2_1750X,1_NiCoTiFeCr = Ti: 23.07%-Ni: 22.12%-Fe: 19.71%-Co: 19.61%-Cr: 15.49% | 2 CrFeCoNiTi = Cr: 26.1%-Fe: 23.95%-Co: 18.61%-Ti: 15.71%-Ni: 15.63% | 3_NiCoFeTiCr = Ni: 35.06%-Ti: 18.35%-Co: 17.84%-Fe: 15.95%-Cr: 12.8% | 4_TiNiCoFeCr = Ti: 43.99%-Ni: 19.4%-Co: 13.69%-Fe: 12.97%-Cr: 10.55% | Unassigned = Ti: 23.45%-Ni: 20.32%-Fe: 20.08%-Co: 18.98%-Cr: 17.16%,,5.706,539.3,123.83,3302,40.749,508,69.8
EP3089A,2_1750X,1_NiCoTiFeCr = Ti: 23.07%-Ni: 22.12%-Fe: 19.71%-Co: 19.61%-Cr: 15.49% | 2 CrFeCoNiTi = Cr: 26.1%-Fe: 23.95%-Co: 18.61%-Ti: 15.71%-Ni: 15.63% | 3_NiCoFeTiCr = Ni: 35.06%-Ti: 18.35%-Co: 17.84%-Fe: 15.95%-Cr: 12.8% | 4_TiNiCoFeCr = Ti: 43.99%-Ni: 19.4%-Co: 13.69%-Fe: 12.97%-Cr: 10.55% | Unassigned = Ti: 23.45%-Ni: 20.32%-Fe: 20.08%-Co: 18.98%-Cr: 17.16%,1_NiCoTiFeCr : 96.10%|3_NiCoFeTiCr : 3.90%,9.163,866.1,162.45,3315.1,43.325,509,69.3
EP3089A,2_1750X,1_NiCoTiFeCr = Ti: 23.07%-Ni: 22.12%-Fe: 19.71%-Co: 19.61%-Cr: 15.49% | 2 CrFeCoNiTi = Cr: 26.1%-Fe: 23.95%-Co: 18.61%-Ti: 15.71%-Ni: 15.63% | 3_NiCoFeTiCr = Ni: 35.06%-Ti: 18.35%-Co: 17.84%-Fe: 15.95%-Cr: 12.8% | 4_TiNiCoFeCr = Ti: 43.99%-Ni: 19.4%-Co: 13.69%-Fe: 12.97%-Cr: 10.55% | Unassigned = Ti: 23.45%-Ni: 20.32%-Fe: 20.08%-Co: 18.98%-Cr: 17.16%,1_NiCoTiFeCr : 97.08%|2 CrFeCoNiTi : 2.92%,11.57,1093.6,186.55,3330.3,50.982,511,70.6
EP3089A,2_1750X,1_NiCoTiFeCr = Ti: 23.07%-Ni: 22.12%-Fe: 19.71%-Co: 19.61%-Cr: 15.49% | 2 CrFeCoNiTi = Cr: 26.1%-Fe: 23.95%-Co: 18.61%-Ti: 15.71%-Ni: 15.63% | 3_NiCoFeTiCr = Ni: 35.06%-Ti: 18.35%-Co: 17.84%-Fe: 15.95%-Cr: 12.8% | 4_TiNiCoFeCr = Ti: 43.99%-Ni: 19.4%-Co: 13.69%-Fe: 12.97%-Cr: 10.55% | Unassigned = Ti: 23.45%-Ni: 20.32%-Fe: 20.08%-Co: 18.98%-Cr: 17.16%,1_NiCoTiFeCr : 100.00%,15.116,1428.8,207.59,3048.6,48.636,509,69.7
EP3089A,2_1750X,1_NiCoTiFeCr = Ti: 23.07%-Ni: 22.12%-Fe: 19.71%-Co: 19.61%-Cr: 15.49% | 2 CrFeCoNiTi = Cr: 26.1%-Fe: 23.95%-Co: 18.61%-Ti: 15.71%-Ni: 15.63% | 3_NiCoFeTiCr = Ni: 35.06%-Ti: 18.35%-Co: 17.84%-Fe: 15.95%-Cr: 12.8% | 4_TiNiCoFeCr = Ti: 43.99%-Ni: 19.4%-Co: 13.69%-Fe: 12.97%-Cr: 10.55% | Unassigned = Ti: 23.45%-Ni: 20.32%-Fe: 20.08%-Co: 18.98%-Cr: 17.16%,1_NiCoTiFeCr : 100.00%,11.882,1123.1,190.79,3366,51.089,510,70
EP3089A,2_1750X,1_NiCoTiFeCr = Ti: 23.07%-Ni: 22.12%-Fe: 19.71%-Co: 19.61%-Cr: 15.49% | 2 CrFeCoNiTi = Cr: 26.1%-Fe: 23.95%-Co: 18.61%-Ti: 15.71%-Ni: 15.63% | 3_NiCoFeTiCr = Ni: 35.06%-Ti: 18.35%-Co: 17.84%-Fe: 15.95%-Cr: 12.8% | 4_TiNiCoFeCr = Ti: 43.99%-Ni: 19.4%-Co: 13.69%-Fe: 12.97%-Cr: 10.55% | Unassigned = Ti: 23.45%-Ni: 20.32%-Fe: 20.08%-Co: 18.98%-Cr: 17.16%,2 CrFeCoNiTi : 89.83%|1_NiCoTiFeCr : 10.17%,11.75,1110.6,177.34,3006.2,52.148,510,70.4
EP3089A,2_1750X,1_NiCoTiFeCr = Ti: 23.07%-Ni: 22.12%-Fe: 19.71%-Co: 19.61%-Cr: 15.49% | 2 CrFeCoNiTi = Cr: 26.1%-Fe: 23.95%-Co: 18.61%-Ti: 15.71%-Ni: 15.63% | 3_NiCoFeTiCr = Ni: 35.06%-Ti: 18.35%-Co: 17.84%-Fe: 15.95%-Cr: 12.8% | 4_TiNiCoFeCr = Ti: 43.99%-Ni: 19.4%-Co: 13.69%-Fe: 12.97%-Cr: 10.55% | Unassigned = Ti: 23.45%-Ni: 20.32%-Fe: 20.08%-Co: 18.98%-Cr: 17.16%,1_NiCoTiFeCr : 53.92%|2 CrFeCoNiTi : 46.08%,12.596,1190.6,186.07,3045.4,52.94,510,71
EP3089A,2_1750X,1_NiCoTiFeCr = Ti: 23.07%-Ni: 22.12%-Fe: 19.71%-Co: 19.61%-Cr: 15.49% | 2 CrFeCoNiTi = Cr: 26.1%-Fe: 23.95%-Co: 18.61%-Ti: 15.71%-Ni: 15.63% | 3_NiCoFeTiCr = Ni: 35.06%-Ti: 18.35%-Co: 17.84%-Fe: 15.95%-Cr: 12.8% | 4_TiNiCoFeCr = Ti: 43.99%-Ni: 19.4%-Co: 13.69%-Fe: 12.97%-Cr: 10.55% | Unassigned = Ti: 23.45%-Ni: 20.32%-Fe: 20.08%-Co: 18.98%-Cr: 17.16%,1_NiCoTiFeCr : 81.14%|3_NiCoFeTiCr : 18.86%,9.918,937.4,174.57,3466.5,43.021,511,70
EP3089A,2_1750X,1_NiCoTiFeCr = Ti: 23.07%-Ni: 22.12%-Fe: 19.71%-Co: 19.61%-Cr: 15.49% | 2 CrFeCoNiTi = Cr: 26.1%-Fe: 23.95%-Co: 18.61%-Ti: 15.71%-Ni: 15.63% | 3_NiCoFeTiCr = Ni: 35.06%-Ti: 18.35%-Co: 17.84%-Fe: 15.95%-Cr: 12.8% | 4_TiNiCoFeCr = Ti: 43.99%-Ni: 19.4%-Co: 13.69%-Fe: 12.97%-Cr: 10.55% | Unassigned = Ti: 23.45%-Ni: 20.32%-Fe: 20.08%-Co: 18.98%-Cr: 17.16%,1_NiCoTiFeCr : 11.76%|2 CrFeCoNiTi : 88.24%,16.159,1527.3,207.07,2840.1,53.019,509,68.1
EP3089A,2_1750X,1_NiCoTiFeCr = Ti: 23.07%-Ni: 22.12%-Fe: 19.71%-Co: 19.61%-Cr: 15.49% | 2 CrFeCoNiTi = Cr: 26.1%-Fe: 23.95%-Co: 18.61%-Ti: 15.71%-Ni: 15.63% | 3_NiCoFeTiCr = Ni: 35.06%-Ti: 18.35%-Co: 17.84%-Fe: 15.95%-Cr: 12.8% | 4_TiNiCoFeCr = Ti: 43.99%-Ni: 19.4%-Co: 13.69%-Fe: 12.97%-Cr: 10.55% | Unassigned = Ti: 23.45%-Ni: 20.32%-Fe: 20.08%-Co: 18.98%-Cr: 17.16%,1_NiCoTiFeCr : 100.00%,13.889,1312.8,202.38,3179.7,49.507,509,70.1
EP3089A,2_1750X,1_NiCoTiFeCr = Ti: 23.07%-Ni: 22.12%-Fe: 19.71%-Co: 19.61%-Cr: 15.49% | 2 CrFeCoNiTi = Cr: 26.1%-Fe: 23.95%-Co: 18.61%-Ti: 15.71%-Ni: 15.63% | 3_NiCoFeTiCr = Ni: 35.06%-Ti: 18.35%-Co: 17.84%-Fe: 15.95%-Cr: 12.8% | 4_TiNiCoFeCr = Ti: 43.99%-Ni: 19.4%-Co: 13.69%-Fe: 12.97%-Cr: 10.55% | Unassigned = Ti: 23.45%-Ni: 20.32%-Fe: 20.08%-Co: 18.98%-Cr: 17.16%,1_NiCoTiFeCr : 90.46%|3_NiCoFeTiCr : 9.54%,12.811,1210.9,197.73,3315.6,44.049,511,69.8
EP3089A,2_1750X,1_NiCoTiFeCr = Ti: 23.07%-Ni: 22.12%-Fe: 19.71%-Co: 19.61%-Cr: 15.49% | 2 CrFeCoNiTi = Cr: 26.1%-Fe: 23.95%-Co: 18.61%-Ti: 15.71%-Ni: 15.63% | 3_NiCoFeTiCr = Ni: 35.06%-Ti: 18.35%-Co: 17.84%-Fe: 15.95%-Cr: 12.8% | 4_TiNiCoFeCr = Ti: 43.99%-Ni: 19.4%-Co: 13.69%-Fe: 12.97%-Cr: 10.55% | Unassigned = Ti: 23.45%-Ni: 20.32%-Fe: 20.08%-Co: 18.98%-Cr: 17.16%,1_NiCoTiFeCr : 100.00%,9.882,934,171.21,3365.1,46.698,509,70.1
EP3089A,2_1750X,1_NiCoTiFeCr = Ti: 23.07%-Ni: 22.12%-Fe: 19.71%-Co: 19.61%-Cr: 15.49% | 2 CrFeCoNiTi = Cr: 26.1%-Fe: 23.95%-Co: 18.61%-Ti: 15.71%-Ni: 15.63% | 3_NiCoFeTiCr = Ni: 35.06%-Ti: 18.35%-Co: 17.84%-Fe: 15.95%-Cr: 12.8% | 4_TiNiCoFeCr = Ti: 43.99%-Ni: 19.4%-Co: 13.69%-Fe: 12.97%-Cr: 10.55% | Unassigned = Ti: 23.45%-Ni: 20.32%-Fe: 20.08%-Co: 18.98%-Cr: 17.16%,3_NiCoFeTiCr : 7.22%|1_NiCoTiFeCr : 43.94%|2 CrFeCoNiTi : 48.84%,13.393,1265.9,190.08,2968.5,52.507,511,70.3
EP3089A,2_1750X,1_NiCoTiFeCr = Ti: 23.07%-Ni: 22.12%-Fe: 19.71%-Co: 19.61%-Cr: 15.49% | 2 CrFeCoNiTi = Cr: 26.1%-Fe: 23.95%-Co: 18.61%-Ti: 15.71%-Ni: 15.63% | 3_NiCoFeTiCr = Ni: 35.06%-Ti: 18.35%-Co: 17.84%-Fe: 15.95%-Cr: 12.8% | 4_TiNiCoFeCr = Ti: 43.99%-Ni: 19.4%-Co: 13.69%-Fe: 12.97%-Cr: 10.55% | Unassigned = Ti: 23.45%-Ni: 20.32%-Fe: 20.08%-Co: 18.98%-Cr: 17.16%,,10.618,1003.7,169.25,3070.4,50.316,510,70.1
EP3089A,2_1750X,1_NiCoTiFeCr = Ti: 23.07%-Ni: 22.12%-Fe: 19.71%-Co: 19.61%-Cr: 15.49% | 2 CrFeCoNiTi = Cr: 26.1%-Fe: 23.95%-Co: 18.61%-Ti: 15.71%-Ni: 15.63% | 3_NiCoFeTiCr = Ni: 35.06%-Ti: 18.35%-Co: 17.84%-Fe: 15.95%-Cr: 12.8% | 4_TiNiCoFeCr = Ti: 43.99%-Ni: 19.4%-Co: 13.69%-Fe: 12.97%-Cr: 10.55% | Unassigned = Ti: 23.45%-Ni: 20.32%-Fe: 20.08%-Co: 18.98%-Cr: 17.16%,,13.238,1251.3,211.99,3604.9,48.246,510,69.7
EP3089A,2_1750X,1_NiCoTiFeCr = Ti: 23.07%-Ni: 22.12%-Fe: 19.71%-Co: 19.61%-Cr: 15.49% | 2 CrFeCoNiTi = Cr: 26.1%-Fe: 23.95%-Co: 18.61%-Ti: 15.71%-Ni: 15.63% | 3_NiCoFeTiCr = Ni: 35.06%-Ti: 18.35%-Co: 17.84%-Fe: 15.95%-Cr: 12.8% | 4_TiNiCoFeCr = Ti: 43.99%-Ni: 19.4%-Co: 13.69%-Fe: 12.97%-Cr: 10.55% | Unassigned = Ti: 23.45%-Ni: 20.32%-Fe: 20.08%-Co: 18.98%-Cr: 17.16%,,10.673,1008.8,189.89,3717.6,47.004,510,70.1
EP3089A,2_1750X,1_NiCoTiFeCr = Ti: 23.07%-Ni: 22.12%-Fe: 19.71%-Co: 19.61%-Cr: 15.49% | 2 CrFeCoNiTi = Cr: 26.1%-Fe: 23.95%-Co: 18.61%-Ti: 15.71%-Ni: 15.63% | 3_NiCoFeTiCr = Ni: 35.06%-Ti: 18.35%-Co: 17.84%-Fe: 15.95%-Cr: 12.8% | 4_TiNiCoFeCr = Ti: 43.99%-Ni: 19.4%-Co: 13.69%-Fe: 12.97%-Cr: 10.55% | Unassigned = Ti: 23.45%-Ni: 20.32%-Fe: 20.08%-Co: 18.98%-Cr: 17.16%,1_NiCoTiFeCr : 100.00%,11.12,1051.1,211.22,4265.5,48.883,509,70.1
EP3089A,2_1750X,1_NiCoTiFeCr = Ti: 23.07%-Ni: 22.12%-Fe: 19.71%-Co: 19.61%-Cr: 15.49% | 2 CrFeCoNiTi = Cr: 26.1%-Fe: 23.95%-Co: 18.61%-Ti: 15.71%-Ni: 15.63% | 3_NiCoFeTiCr = Ni: 35.06%-Ti: 18.35%-Co: 17.84%-Fe: 15.95%-Cr: 12.8% | 4_TiNiCoFeCr = Ti: 43.99%-Ni: 19.4%-Co: 13.69%-Fe: 12.97%-Cr: 10.55% | Unassigned = Ti: 23.45%-Ni: 20.32%-Fe: 20.08%-Co: 18.98%-Cr: 17.16%,2 CrFeCoNiTi : 98.86%|1_NiCoTiFeCr : 1.14%,7.926,749.2,143.88,3101,50.724,508,69.8
EP3089A,2_1750X,1_NiCoTiFeCr = Ti: 23.07%-Ni: 22.12%-Fe: 19.71%-Co: 19.61%-Cr: 15.49% | 2 CrFeCoNiTi = Cr: 26.1%-Fe: 23.95%-Co: 18.61%-Ti: 15.71%-Ni: 15.63% | 3_NiCoFeTiCr = Ni: 35.06%-Ti: 18.35%-Co: 17.84%-Fe: 15.95%-Cr: 12.8% | 4_TiNiCoFeCr = Ti: 43.99%-Ni: 19.4%-Co: 13.69%-Fe: 12.97%-Cr: 10.55% | Unassigned = Ti: 23.45%-Ni: 20.32%-Fe: 20.08%-Co: 18.98%-Cr: 17.16%,1_NiCoTiFeCr : 100.00%,14.656,1385.3,213.36,3290.8,51.274,511,69.9
EP3089A,2_1750X,1_NiCoTiFeCr = Ti: 23.07%-Ni: 22.12%-Fe: 19.71%-Co: 19.61%-Cr: 15.49% | 2 CrFeCoNiTi = Cr: 26.1%-Fe: 23.95%-Co: 18.61%-Ti: 15.71%-Ni: 15.63% | 3_NiCoFeTiCr = Ni: 35.06%-Ti: 18.35%-Co: 17.84%-Fe: 15.95%-Cr: 12.8% | 4_TiNiCoFeCr = Ti: 43.99%-Ni: 19.4%-Co: 13.69%-Fe: 12.97%-Cr: 10.55% | Unassigned = Ti: 23.45%-Ni: 20.32%-Fe: 20.08%-Co: 18.98%-Cr: 17.16%,1_NiCoTiFeCr : 100.00%,14.489,1369.5,212.06,3295.4,52.433,510,70.1
EP3089A,2_1750X,1_NiCoTiFeCr = Ti: 23.07%-Ni: 22.12%-Fe: 19.71%-Co: 19.61%-Cr: 15.49% | 2 CrFeCoNiTi = Cr: 26.1%-Fe: 23.95%-Co: 18.61%-Ti: 15.71%-Ni: 15.63% | 3_NiCoFeTiCr = Ni: 35.06%-Ti: 18.35%-Co: 17.84%-Fe: 15.95%-Cr: 12.8% | 4_TiNiCoFeCr = Ti: 43.99%-Ni: 19.4%-Co: 13.69%-Fe: 12.97%-Cr: 10.55% | Unassigned = Ti: 23.45%-Ni: 20.32%-Fe: 20.08%-Co: 18.98%-Cr: 17.16%,1_NiCoTiFeCr : 92.92%|2 CrFeCoNiTi : 7.08%,12.217,1154.7,192.32,3318.5,50.892,510,69.5
EP3089A,2_1750X,1_NiCoTiFeCr = Ti: 23.07%-Ni: 22.12%-Fe: 19.71%-Co: 19.61%-Cr: 15.49% | 2 CrFeCoNiTi = Cr: 26.1%-Fe: 23.95%-Co: 18.61%-Ti: 15.71%-Ni: 15.63% | 3_NiCoFeTiCr = Ni: 35.06%-Ti: 18.35%-Co: 17.84%-Fe: 15.95%-Cr: 12.8% | 4_TiNiCoFeCr = Ti: 43.99%-Ni: 19.4%-Co: 13.69%-Fe: 12.97%-Cr: 10.55% | Unassigned = Ti: 23.45%-Ni: 20.32%-Fe: 20.08%-Co: 18.98%-Cr: 17.16%,1_NiCoTiFeCr : 100.00%,14.842,1402.9,214.2,3270.9,53.084,510,70.1
EP3089A,2_1750X,1_NiCoTiFeCr = Ti: 23.07%-Ni: 22.12%-Fe: 19.71%-Co: 19.61%-Cr: 15.49% | 2 CrFeCoNiTi = Cr: 26.1%-Fe: 23.95%-Co: 18.61%-Ti: 15.71%-Ni: 15.63% | 3_NiCoFeTiCr = Ni: 35.06%-Ti: 18.35%-Co: 17.84%-Fe: 15.95%-Cr: 12.8% | 4_TiNiCoFeCr = Ti: 43.99%-Ni: 19.4%-Co: 13.69%-Fe: 12.97%-Cr: 10.55% | Unassigned = Ti: 23.45%-Ni: 20.32%-Fe: 20.08%-Co: 18.98%-Cr: 17.16%,1_NiCoTiFeCr : 99.93%|2 CrFeCoNiTi : 0.07%,10.244,968.3,178.14,3474.7,48.718,510,70.5
EP3089A,2_1750X,1_NiCoTiFeCr = Ti: 23.07%-Ni: 22.12%-Fe: 19.71%-Co: 19.61%-Cr: 15.49% | 2 CrFeCoNiTi = Cr: 26.1%-Fe: 23.95%-Co: 18.61%-Ti: 15.71%-Ni: 15.63% | 3_NiCoFeTiCr = Ni: 35.06%-Ti: 18.35%-Co: 17.84%-Fe: 15.95%-Cr: 12.8% | 4_TiNiCoFeCr = Ti: 43.99%-Ni: 19.4%-Co: 13.69%-Fe: 12.97%-Cr: 10.55% | Unassigned = Ti: 23.45%-Ni: 20.32%-Fe: 20.08%-Co: 18.98%-Cr: 17.16%,2 CrFeCoNiTi : 99.90%|1_NiCoTiFeCr : 0.10%,11.764,1111.9,181.95,3137.1,52.601,512,69.8
EP3089A,2_1750X,1_NiCoTiFeCr = Ti: 23.07%-Ni: 22.12%-Fe: 19.71%-Co: 19.61%-Cr: 15.49% | 2 CrFeCoNiTi = Cr: 26.1%-Fe: 23.95%-Co: 18.61%-Ti: 15.71%-Ni: 15.63% | 3_NiCoFeTiCr = Ni: 35.06%-Ti: 18.35%-Co: 17.84%-Fe: 15.95%-Cr: 12.8% | 4_TiNiCoFeCr = Ti: 43.99%-Ni: 19.4%-Co: 13.69%-Fe: 12.97%-Cr: 10.55% | Unassigned = Ti: 23.45%-Ni: 20.32%-Fe: 20.08%-Co: 18.98%-Cr: 17.16%,1_NiCoTiFeCr : 100.00%,13.178,1245.6,201.35,3322.9,51.842,512,69.7
EP3089A,2_1750X,1_NiCoTiFeCr = Ti: 23.07%-Ni: 22.12%-Fe: 19.71%-Co: 19.61%-Cr: 15.49% | 2 CrFeCoNiTi = Cr: 26.1%-Fe: 23.95%-Co: 18.61%-Ti: 15.71%-Ni: 15.63% | 3_NiCoFeTiCr = Ni: 35.06%-Ti: 18.35%-Co: 17.84%-Fe: 15.95%-Cr: 12.8% | 4_TiNiCoFeCr = Ti: 43.99%-Ni: 19.4%-Co: 13.69%-Fe: 12.97%-Cr: 10.55% | Unassigned = Ti: 23.45%-Ni: 20.32%-Fe: 20.08%-Co: 18.98%-Cr: 17.16%,2 CrFeCoNiTi : 97.39%|1_NiCoTiFeCr : 2.61%,15.754,1489,210.98,3005.2,51.56,511,70
EP3089A,2_1750X,1_NiCoTiFeCr = Ti: 23.07%-Ni: 22.12%-Fe: 19.71%-Co: 19.61%-Cr: 15.49% | 2 CrFeCoNiTi = Cr: 26.1%-Fe: 23.95%-Co: 18.61%-Ti: 15.71%-Ni: 15.63% | 3_NiCoFeTiCr = Ni: 35.06%-Ti: 18.35%-Co: 17.84%-Fe: 15.95%-Cr: 12.8% | 4_TiNiCoFeCr = Ti: 43.99%-Ni: 19.4%-Co: 13.69%-Fe: 12.97%-Cr: 10.55% | Unassigned = Ti: 23.45%-Ni: 20.32%-Fe: 20.08%-Co: 18.98%-Cr: 17.16%,1_NiCoTiFeCr : 100.00%,12.099,1143.6,196.21,3466.2,51.102,512,69.8
EP3089A,2_1750X,1_NiCoTiFeCr = Ti: 23.07%-Ni: 22.12%-Fe: 19.71%-Co: 19.61%-Cr: 15.49% | 2 CrFeCoNiTi = Cr: 26.1%-Fe: 23.95%-Co: 18.61%-Ti: 15.71%-Ni: 15.63% | 3_NiCoFeTiCr = Ni: 35.06%-Ti: 18.35%-Co: 17.84%-Fe: 15.95%-Cr: 12.8% | 4_TiNiCoFeCr = Ti: 43.99%-Ni: 19.4%-Co: 13.69%-Fe: 12.97%-Cr: 10.55% | Unassigned = Ti: 23.45%-Ni: 20.32%-Fe: 20.08%-Co: 18.98%-Cr: 17.16%,1_NiCoTiFeCr : 73.25%|2 CrFeCoNiTi : 26.75%,13.903,1314.1,208.1,3328.4,51.104,509,70.1
EP3089A,2_1750X,1_NiCoTiFeCr = Ti: 23.07%-Ni: 22.12%-Fe: 19.71%-Co: 19.61%-Cr: 15.49% | 2 CrFeCoNiTi = Cr: 26.1%-Fe: 23.95%-Co: 18.61%-Ti: 15.71%-Ni: 15.63% | 3_NiCoFeTiCr = Ni: 35.06%-Ti: 18.35%-Co: 17.84%-Fe: 15.95%-Cr: 12.8% | 4_TiNiCoFeCr = Ti: 43.99%-Ni: 19.4%-Co: 13.69%-Fe: 12.97%-Cr: 10.55% | Unassigned = Ti: 23.45%-Ni: 20.32%-Fe: 20.08%-Co: 18.98%-Cr: 17.16%,,14.229,1344.9,211.55,3343,48.695,511,70.4
EP3089A,2_1750X,1_NiCoTiFeCr = Ti: 23.07%-Ni: 22.12%-Fe: 19.71%-Co: 19.61%-Cr: 15.49% | 2 CrFeCoNiTi = Cr: 26.1%-Fe: 23.95%-Co: 18.61%-Ti: 15.71%-Ni: 15.63% | 3_NiCoFeTiCr = Ni: 35.06%-Ti: 18.35%-Co: 17.84%-Fe: 15.95%-Cr: 12.8% | 4_TiNiCoFeCr = Ti: 43.99%-Ni: 19.4%-Co: 13.69%-Fe: 12.97%-Cr: 10.55% | Unassigned = Ti: 23.45%-Ni: 20.32%-Fe: 20.08%-Co: 18.98%-Cr: 17.16%,,14.669,1386.5,216.95,3380.3,51.668,512,70.1
EP3089A,2_1750X,1_NiCoTiFeCr = Ti: 23.07%-Ni: 22.12%-Fe: 19.71%-Co: 19.61%-Cr: 15.49% | 2 CrFeCoNiTi = Cr: 26.1%-Fe: 23.95%-Co: 18.61%-Ti: 15.71%-Ni: 15.63% | 3_NiCoFeTiCr = Ni: 35.06%-Ti: 18.35%-Co: 17.84%-Fe: 15.95%-Cr: 12.8% | 4_TiNiCoFeCr = Ti: 43.99%-Ni: 19.4%-Co: 13.69%-Fe: 12.97%-Cr: 10.55% | Unassigned = Ti: 23.45%-Ni: 20.32%-Fe: 20.08%-Co: 18.98%-Cr: 17.16%,,13.745,1299.2,198.71,3116,39.198,446,69.8
EP3089A,2_1750X,1_NiCoTiFeCr = Ti: 23.07%-Ni: 22.12%-Fe: 19.71%-Co: 19.61%-Cr: 15.49% | 2 CrFeCoNiTi = Cr: 26.1%-Fe: 23.95%-Co: 18.61%-Ti: 15.71%-Ni: 15.63% | 3_NiCoFeTiCr = Ni: 35.06%-Ti: 18.35%-Co: 17.84%-Fe: 15.95%-Cr: 12.8% | 4_TiNiCoFeCr = Ti: 43.99%-Ni: 19.4%-Co: 13.69%-Fe: 12.97%-Cr: 10.55% | Unassigned = Ti: 23.45%-Ni: 20.32%-Fe: 20.08%-Co: 18.98%-Cr: 17.16%,2 CrFeCoNiTi : 22.58%|1_NiCoTiFeCr : 77.42%,7.789,736.2,156.16,3641.6,46.054,509,70.2
EP3089A,2_1750X,1_NiCoTiFeCr = Ti: 23.07%-Ni: 22.12%-Fe: 19.71%-Co: 19.61%-Cr: 15.49% | 2 CrFeCoNiTi = Cr: 26.1%-Fe: 23.95%-Co: 18.61%-Ti: 15.71%-Ni: 15.63% | 3_NiCoFeTiCr = Ni: 35.06%-Ti: 18.35%-Co: 17.84%-Fe: 15.95%-Cr: 12.8% | 4_TiNiCoFeCr = Ti: 43.99%-Ni: 19.4%-Co: 13.69%-Fe: 12.97%-Cr: 10.55% | Unassigned = Ti: 23.45%-Ni: 20.32%-Fe: 20.08%-Co: 18.98%-Cr: 17.16%,2 CrFeCoNiTi : 100.00%,12.127,1146.2,174.34,2829.3,51.888,511,69.7
EP3089A,2_1750X,1_NiCoTiFeCr = Ti: 23.07%-Ni: 22.12%-Fe: 19.71%-Co: 19.61%-Cr: 15.49% | 2 CrFeCoNiTi = Cr: 26.1%-Fe: 23.95%-Co: 18.61%-Ti: 15.71%-Ni: 15.63% | 3_NiCoFeTiCr = Ni: 35.06%-Ti: 18.35%-Co: 17.84%-Fe: 15.95%-Cr: 12.8% | 4_TiNiCoFeCr = Ti: 43.99%-Ni: 19.4%-Co: 13.69%-Fe: 12.97%-Cr: 10.55% | Unassigned = Ti: 23.45%-Ni: 20.32%-Fe: 20.08%-Co: 18.98%-Cr: 17.16%,2 CrFeCoNiTi : 87.95%|1_NiCoTiFeCr : 12.05%,15.352,1451,214.73,3176.8,51.591,510,70.9
EP3089A,2_1750X,1_NiCoTiFeCr = Ti: 23.07%-Ni: 22.12%-Fe: 19.71%-Co: 19.61%-Cr: 15.49% | 2 CrFeCoNiTi = Cr: 26.1%-Fe: 23.95%-Co: 18.61%-Ti: 15.71%-Ni: 15.63% | 3_NiCoFeTiCr = Ni: 35.06%-Ti: 18.35%-Co: 17.84%-Fe: 15.95%-Cr: 12.8% | 4_TiNiCoFeCr = Ti: 43.99%-Ni: 19.4%-Co: 13.69%-Fe: 12.97%-Cr: 10.55% | Unassigned = Ti: 23.45%-Ni: 20.32%-Fe: 20.08%-Co: 18.98%-Cr: 17.16%,1_NiCoTiFeCr : 100.00%,11.639,1100.1,188.84,3377.2,50.704,510,70
EP3089A,2_1750X,1_NiCoTiFeCr = Ti: 23.07%-Ni: 22.12%-Fe: 19.71%-Co: 19.61%-Cr: 15.49% | 2 CrFeCoNiTi = Cr: 26.1%-Fe: 23.95%-Co: 18.61%-Ti: 15.71%-Ni: 15.63% | 3_NiCoFeTiCr = Ni: 35.06%-Ti: 18.35%-Co: 17.84%-Fe: 15.95%-Cr: 12.8% | 4_TiNiCoFeCr = Ti: 43.99%-Ni: 19.4%-Co: 13.69%-Fe: 12.97%-Cr: 10.55% | Unassigned = Ti: 23.45%-Ni: 20.32%-Fe: 20.08%-Co: 18.98%-Cr: 17.16%,1_NiCoTiFeCr : 100.00%,14.944,1412.5,217.24,3325.2,51.157,509,69.7
EP3089A,2_1750X,1_NiCoTiFeCr = Ti: 23.07%-Ni: 22.12%-Fe: 19.71%-Co: 19.61%-Cr: 15.49% | 2 CrFeCoNiTi = Cr: 26.1%-Fe: 23.95%-Co: 18.61%-Ti: 15.71%-Ni: 15.63% | 3_NiCoFeTiCr = Ni: 35.06%-Ti: 18.35%-Co: 17.84%-Fe: 15.95%-Cr: 12.8% | 4_TiNiCoFeCr = Ti: 43.99%-Ni: 19.4%-Co: 13.69%-Fe: 12.97%-Cr: 10.55% | Unassigned = Ti: 23.45%-Ni: 20.32%-Fe: 20.08%-Co: 18.98%-Cr: 17.16%,1_NiCoTiFeCr : 99.86%|3_NiCoFeTiCr : 0.14%,10.355,978.8,175.98,3366.2,44.92,509,69.8
EP3089A,2_1750X,1_NiCoTiFeCr = Ti: 23.07%-Ni: 22.12%-Fe: 19.71%-Co: 19.61%-Cr: 15.49% | 2 CrFeCoNiTi = Cr: 26.1%-Fe: 23.95%-Co: 18.61%-Ti: 15.71%-Ni: 15.63% | 3_NiCoFeTiCr = Ni: 35.06%-Ti: 18.35%-Co: 17.84%-Fe: 15.95%-Cr: 12.8% | 4_TiNiCoFeCr = Ti: 43.99%-Ni: 19.4%-Co: 13.69%-Fe: 12.97%-Cr: 10.55% | Unassigned = Ti: 23.45%-Ni: 20.32%-Fe: 20.08%-Co: 18.98%-Cr: 17.16%,1_NiCoTiFeCr : 81.00%|2 CrFeCoNiTi : 19.00%,9.859,931.9,165.55,3183.7,46.857,509,70.2
EP3089A,2_1750X,1_NiCoTiFeCr = Ti: 23.07%-Ni: 22.12%-Fe: 19.71%-Co: 19.61%-Cr: 15.49% | 2 CrFeCoNiTi = Cr: 26.1%-Fe: 23.95%-Co: 18.61%-Ti: 15.71%-Ni: 15.63% | 3_NiCoFeTiCr = Ni: 35.06%-Ti: 18.35%-Co: 17.84%-Fe: 15.95%-Cr: 12.8% | 4_TiNiCoFeCr = Ti: 43.99%-Ni: 19.4%-Co: 13.69%-Fe: 12.97%-Cr: 10.55% | Unassigned = Ti: 23.45%-Ni: 20.32%-Fe: 20.08%-Co: 18.98%-Cr: 17.16%,1_NiCoTiFeCr : 71.02%|2 CrFeCoNiTi : 28.04%|3_NiCoFeTiCr : 0.93%,12.517,1183.1,184.98,3032.4,49.771,510,71
EP3089A,2_1750X,1_NiCoTiFeCr = Ti: 23.07%-Ni: 22.12%-Fe: 19.71%-Co: 19.61%-Cr: 15.49% | 2 CrFeCoNiTi = Cr: 26.1%-Fe: 23.95%-Co: 18.61%-Ti: 15.71%-Ni: 15.63% | 3_NiCoFeTiCr = Ni: 35.06%-Ti: 18.35%-Co: 17.84%-Fe: 15.95%-Cr: 12.8% | 4_TiNiCoFeCr = Ti: 43.99%-Ni: 19.4%-Co: 13.69%-Fe: 12.97%-Cr: 10.55% | Unassigned = Ti: 23.45%-Ni: 20.32%-Fe: 20.08%-Co: 18.98%-Cr: 17.16%,2 CrFeCoNiTi : 51.96%|1_NiCoTiFeCr : 48.04%,10.248,968.7,168.68,3162.7,49.22,511,70
EP3089A,2_1750X,1_NiCoTiFeCr = Ti: 23.07%-Ni: 22.12%-Fe: 19.71%-Co: 19.61%-Cr: 15.49% | 2 CrFeCoNiTi = Cr: 26.1%-Fe: 23.95%-Co: 18.61%-Ti: 15.71%-Ni: 15.63% | 3_NiCoFeTiCr = Ni: 35.06%-Ti: 18.35%-Co: 17.84%-Fe: 15.95%-Cr: 12.8% | 4_TiNiCoFeCr = Ti: 43.99%-Ni: 19.4%-Co: 13.69%-Fe: 12.97%-Cr: 10.55% | Unassigned = Ti: 23.45%-Ni: 20.32%-Fe: 20.08%-Co: 18.98%-Cr: 17.16%,1_NiCoTiFeCr : 60.70%|4_TiNiCoFeCr : 35.31%|Unassigned : 3.99%,0.92,87,50.34,3897.9,41.678,510,69.8
EP3089A,2_1750X,1_NiCoTiFeCr = Ti: 23.07%-Ni: 22.12%-Fe: 19.71%-Co: 19.61%-Cr: 15.49% | 2 CrFeCoNiTi = Cr: 26.1%-Fe: 23.95%-Co: 18.61%-Ti: 15.71%-Ni: 15.63% | 3_NiCoFeTiCr = Ni: 35.06%-Ti: 18.35%-Co: 17.84%-Fe: 15.95%-Cr: 12.8% | 4_TiNiCoFeCr = Ti: 43.99%-Ni: 19.4%-Co: 13.69%-Fe: 12.97%-Cr: 10.55% | Unassigned = Ti: 23.45%-Ni: 20.32%-Fe: 20.08%-Co: 18.98%-Cr: 17.16%,4_TiNiCoFeCr : 13.20%|1_NiCoTiFeCr : 86.80%,5.167,488.4,119.24,3408.4,46.391,509,69.6
EP3089A,2_1750X,1_NiCoTiFeCr = Ti: 23.07%-Ni: 22.12%-Fe: 19.71%-Co: 19.61%-Cr: 15.49% | 2 CrFeCoNiTi = Cr: 26.1%-Fe: 23.95%-Co: 18.61%-Ti: 15.71%-Ni: 15.63% | 3_NiCoFeTiCr = Ni: 35.06%-Ti: 18.35%-Co: 17.84%-Fe: 15.95%-Cr: 12.8% | 4_TiNiCoFeCr = Ti: 43.99%-Ni: 19.4%-Co: 13.69%-Fe: 12.97%-Cr: 10.55% | Unassigned = Ti: 23.45%-Ni: 20.32%-Fe: 20.08%-Co: 18.98%-Cr: 17.16%,1_NiCoTiFeCr : 40.79%|2 CrFeCoNiTi : 59.21%,9.738,920.4,163.53,3155.1,49.607,512,70
EP3089A,2_1750X,1_NiCoTiFeCr = Ti: 23.07%-Ni: 22.12%-Fe: 19.71%-Co: 19.61%-Cr: 15.49% | 2 CrFeCoNiTi = Cr: 26.1%-Fe: 23.95%-Co: 18.61%-Ti: 15.71%-Ni: 15.63% | 3_NiCoFeTiCr = Ni: 35.06%-Ti: 18.35%-Co: 17.84%-Fe: 15.95%-Cr: 12.8% | 4_TiNiCoFeCr = Ti: 43.99%-Ni: 19.4%-Co: 13.69%-Fe: 12.97%-Cr: 10.55% | Unassigned = Ti: 23.45%-Ni: 20.32%-Fe: 20.08%-Co: 18.98%-Cr: 17.16%,,14.196,1341.8,195.87,2944.9,50.356,509,69.5
EP3089A,2_1750X,1_NiCoTiFeCr = Ti: 23.07%-Ni: 22.12%-Fe: 19.71%-Co: 19.61%-Cr: 15.49% | 2 CrFeCoNiTi = Cr: 26.1%-Fe: 23.95%-Co: 18.61%-Ti: 15.71%-Ni: 15.63% | 3_NiCoFeTiCr = Ni: 35.06%-Ti: 18.35%-Co: 17.84%-Fe: 15.95%-Cr: 12.8% | 4_TiNiCoFeCr = Ti: 43.99%-Ni: 19.4%-Co: 13.69%-Fe: 12.97%-Cr: 10.55% | Unassigned = Ti: 23.45%-Ni: 20.32%-Fe: 20.08%-Co: 18.98%-Cr: 17.16%,,10.018,946.9,178.47,3564.7,49.485,509,70
EP3089A,2_1750X,1_NiCoTiFeCr = Ti: 23.07%-Ni: 22.12%-Fe: 19.71%-Co: 19.61%-Cr: 15.49% | 2 CrFeCoNiTi = Cr: 26.1%-Fe: 23.95%-Co: 18.61%-Ti: 15.71%-Ni: 15.63% | 3_NiCoFeTiCr = Ni: 35.06%-Ti: 18.35%-Co: 17.84%-Fe: 15.95%-Cr: 12.8% | 4_TiNiCoFeCr = Ti: 43.99%-Ni: 19.4%-Co: 13.69%-Fe: 12.97%-Cr: 10.55% | Unassigned = Ti: 23.45%-Ni: 20.32%-Fe: 20.08%-Co: 18.98%-Cr: 17.16%,,13.389,1265.5,215.57,3664.9,53.594,512,69.7
EP3089A,2_1750X,1_NiCoTiFeCr = Ti: 23.07%-Ni: 22.12%-Fe: 19.71%-Co: 19.61%-Cr: 15.49% | 2 CrFeCoNiTi = Cr: 26.1%-Fe: 23.95%-Co: 18.61%-Ti: 15.71%-Ni: 15.63% | 3_NiCoFeTiCr = Ni: 35.06%-Ti: 18.35%-Co: 17.84%-Fe: 15.95%-Cr: 12.8% | 4_TiNiCoFeCr = Ti: 43.99%-Ni: 19.4%-Co: 13.69%-Fe: 12.97%-Cr: 10.55% | Unassigned = Ti: 23.45%-Ni: 20.32%-Fe: 20.08%-Co: 18.98%-Cr: 17.16%,2 CrFeCoNiTi : 32.26%|1_NiCoTiFeCr : 64.95%|4_TiNiCoFeCr : 0.30%|3_NiCoFeTiCr : 2.48%,11.671,1103.1,194.49,3540.4,47.737,511,70
EP3089A,2_1750X,1_NiCoTiFeCr = Ti: 23.07%-Ni: 22.12%-Fe: 19.71%-Co: 19.61%-Cr: 15.49% | 2 CrFeCoNiTi = Cr: 26.1%-Fe: 23.95%-Co: 18.61%-Ti: 15.71%-Ni: 15.63% | 3_NiCoFeTiCr = Ni: 35.06%-Ti: 18.35%-Co: 17.84%-Fe: 15.95%-Cr: 12.8% | 4_TiNiCoFeCr = Ti: 43.99%-Ni: 19.4%-Co: 13.69%-Fe: 12.97%-Cr: 10.55% | Unassigned = Ti: 23.45%-Ni: 20.32%-Fe: 20.08%-Co: 18.98%-Cr: 17.16%,1_NiCoTiFeCr : 16.11%|2 CrFeCoNiTi : 83.89%,13.946,1318.2,201.83,3152.2,52.328,510,70.5
EP3089A,2_1750X,1_NiCoTiFeCr = Ti: 23.07%-Ni: 22.12%-Fe: 19.71%-Co: 19.61%-Cr: 15.49% | 2 CrFeCoNiTi = Cr: 26.1%-Fe: 23.95%-Co: 18.61%-Ti: 15.71%-Ni: 15.63% | 3_NiCoFeTiCr = Ni: 35.06%-Ti: 18.35%-Co: 17.84%-Fe: 15.95%-Cr: 12.8% | 4_TiNiCoFeCr = Ti: 43.99%-Ni: 19.4%-Co: 13.69%-Fe: 12.97%-Cr: 10.55% | Unassigned = Ti: 23.45%-Ni: 20.32%-Fe: 20.08%-Co: 18.98%-Cr: 17.16%,2 CrFeCoNiTi : 38.89%|1_NiCoTiFeCr : 57.78%|3_NiCoFeTiCr : 3.32%,7.484,707.4,148.74,3481.2,47.075,510,70.2
EP3089A,2_1750X,1_NiCoTiFeCr = Ti: 23.07%-Ni: 22.12%-Fe: 19.71%-Co: 19.61%-Cr: 15.49% | 2 CrFeCoNiTi = Cr: 26.1%-Fe: 23.95%-Co: 18.61%-Ti: 15.71%-Ni: 15.63% | 3_NiCoFeTiCr = Ni: 35.06%-Ti: 18.35%-Co: 17.84%-Fe: 15.95%-Cr: 12.8% | 4_TiNiCoFeCr = Ti: 43.99%-Ni: 19.4%-Co: 13.69%-Fe: 12.97%-Cr: 10.55% | Unassigned = Ti: 23.45%-Ni: 20.32%-Fe: 20.08%-Co: 18.98%-Cr: 17.16%,1_NiCoTiFeCr : 100.00%,13.403,1266.8,206.51,3408.4,50.907,510,70.3
EP3089A,2_1750X,1_NiCoTiFeCr = Ti: 23.07%-Ni: 22.12%-Fe: 19.71%-Co: 19.61%-Cr: 15.49% | 2 CrFeCoNiTi = Cr: 26.1%-Fe: 23.95%-Co: 18.61%-Ti: 15.71%-Ni: 15.63% | 3_NiCoFeTiCr = Ni: 35.06%-Ti: 18.35%-Co: 17.84%-Fe: 15.95%-Cr: 12.8% | 4_TiNiCoFeCr = Ti: 43.99%-Ni: 19.4%-Co: 13.69%-Fe: 12.97%-Cr: 10.55% | Unassigned = Ti: 23.45%-Ni: 20.32%-Fe: 20.08%-Co: 18.98%-Cr: 17.16%,1_NiCoTiFeCr : 93.86%|4_TiNiCoFeCr : 6.14%,12.711,1201.5,199.42,3389.8,51.916,510,69.8
EP3089A,2_1750X,1_NiCoTiFeCr = Ti: 23.07%-Ni: 22.12%-Fe: 19.71%-Co: 19.61%-Cr: 15.49% | 2 CrFeCoNiTi = Cr: 26.1%-Fe: 23.95%-Co: 18.61%-Ti: 15.71%-Ni: 15.63% | 3_NiCoFeTiCr = Ni: 35.06%-Ti: 18.35%-Co: 17.84%-Fe: 15.95%-Cr: 12.8% | 4_TiNiCoFeCr = Ti: 43.99%-Ni: 19.4%-Co: 13.69%-Fe: 12.97%-Cr: 10.55% | Unassigned = Ti: 23.45%-Ni: 20.32%-Fe: 20.08%-Co: 18.98%-Cr: 17.16%,1_NiCoTiFeCr : 74.04%|2 CrFeCoNiTi : 25.96%,13.04,1232.5,204.86,3457.3,47.586,509,70.1
EP3089A,2_1750X,1_NiCoTiFeCr = Ti: 23.07%-Ni: 22.12%-Fe: 19.71%-Co: 19.61%-Cr: 15.49% | 2 CrFeCoNiTi = Cr: 26.1%-Fe: 23.95%-Co: 18.61%-Ti: 15.71%-Ni: 15.63% | 3_NiCoFeTiCr = Ni: 35.06%-Ti: 18.35%-Co: 17.84%-Fe: 15.95%-Cr: 12.8% | 4_TiNiCoFeCr = Ti: 43.99%-Ni: 19.4%-Co: 13.69%-Fe: 12.97%-Cr: 10.55% | Unassigned = Ti: 23.45%-Ni: 20.32%-Fe: 20.08%-Co: 18.98%-Cr: 17.16%,2 CrFeCoNiTi : 6.94%|1_NiCoTiFeCr : 93.06%,8.644,817.1,155.26,3248.9,49.745,509,69.9
EP3089A,2_1750X,1_NiCoTiFeCr = Ti: 23.07%-Ni: 22.12%-Fe: 19.71%-Co: 19.61%-Cr: 15.49% | 2 CrFeCoNiTi = Cr: 26.1%-Fe: 23.95%-Co: 18.61%-Ti: 15.71%-Ni: 15.63% | 3_NiCoFeTiCr = Ni: 35.06%-Ti: 18.35%-Co: 17.84%-Fe: 15.95%-Cr: 12.8% | 4_TiNiCoFeCr = Ti: 43.99%-Ni: 19.4%-Co: 13.69%-Fe: 12.97%-Cr: 10.55% | Unassigned = Ti: 23.45%-Ni: 20.32%-Fe: 20.08%-Co: 18.98%-Cr: 17.16%,1_NiCoTiFeCr : 99.90%|2 CrFeCoNiTi : 0.10%,0.126,11.9,9.16,1082.7,38.437,509,69.6
EP3089A,2_1750X,1_NiCoTiFeCr = Ti: 23.07%-Ni: 22.12%-Fe: 19.71%-Co: 19.61%-Cr: 15.49% | 2 CrFeCoNiTi = Cr: 26.1%-Fe: 23.95%-Co: 18.61%-Ti: 15.71%-Ni: 15.63% | 3_NiCoFeTiCr = Ni: 35.06%-Ti: 18.35%-Co: 17.84%-Fe: 15.95%-Cr: 12.8% | 4_TiNiCoFeCr = Ti: 43.99%-Ni: 19.4%-Co: 13.69%-Fe: 12.97%-Cr: 10.55% | Unassigned = Ti: 23.45%-Ni: 20.32%-Fe: 20.08%-Co: 18.98%-Cr: 17.16%,1_NiCoTiFeCr : 96.72%|3_NiCoFeTiCr : 3.28%,11.449,1082.1,181.87,3220.7,44.747,509,69.8
EP3089A,2_1750X,1_NiCoTiFeCr = Ti: 23.07%-Ni: 22.12%-Fe: 19.71%-Co: 19.61%-Cr: 15.49% | 2 CrFeCoNiTi = Cr: 26.1%-Fe: 23.95%-Co: 18.61%-Ti: 15.71%-Ni: 15.63% | 3_NiCoFeTiCr = Ni: 35.06%-Ti: 18.35%-Co: 17.84%-Fe: 15.95%-Cr: 12.8% | 4_TiNiCoFeCr = Ti: 43.99%-Ni: 19.4%-Co: 13.69%-Fe: 12.97%-Cr: 10.55% | Unassigned = Ti: 23.45%-Ni: 20.32%-Fe: 20.08%-Co: 18.98%-Cr: 17.16%,1_NiCoTiFeCr : 74.23%|4_TiNiCoFeCr : 21.19%|Unassigned : 4.58%,14.105,1333.2,196.06,2968.9,51.911,511,69.6
EP3089A,2_1750X,1_NiCoTiFeCr = Ti: 23.07%-Ni: 22.12%-Fe: 19.71%-Co: 19.61%-Cr: 15.49% | 2 CrFeCoNiTi = Cr: 26.1%-Fe: 23.95%-Co: 18.61%-Ti: 15.71%-Ni: 15.63% | 3_NiCoFeTiCr = Ni: 35.06%-Ti: 18.35%-Co: 17.84%-Fe: 15.95%-Cr: 12.8% | 4_TiNiCoFeCr = Ti: 43.99%-Ni: 19.4%-Co: 13.69%-Fe: 12.97%-Cr: 10.55% | Unassigned = Ti: 23.45%-Ni: 20.32%-Fe: 20.08%-Co: 18.98%-Cr: 17.16%,1_NiCoTiFeCr : 100.00%,15.652,1479.4,220.98,3267,45.913,508,70.1
EP3089A,2_1750X,1_NiCoTiFeCr = Ti: 23.07%-Ni: 22.12%-Fe: 19.71%-Co: 19.61%-Cr: 15.49% | 2 CrFeCoNiTi = Cr: 26.1%-Fe: 23.95%-Co: 18.61%-Ti: 15.71%-Ni: 15.63% | 3_NiCoFeTiCr = Ni: 35.06%-Ti: 18.35%-Co: 17.84%-Fe: 15.95%-Cr: 12.8% | 4_TiNiCoFeCr = Ti: 43.99%-Ni: 19.4%-Co: 13.69%-Fe: 12.97%-Cr: 10.55% | Unassigned = Ti: 23.45%-Ni: 20.32%-Fe: 20.08%-Co: 18.98%-Cr: 17.16%,1_NiCoTiFeCr : 58.14%|2 CrFeCoNiTi : 41.86%,11.112,1050.3,191.17,3611.3,50.932,512,70.1
EP3089A,2_1750X,1_NiCoTiFeCr = Ti: 23.07%-Ni: 22.12%-Fe: 19.71%-Co: 19.61%-Cr: 15.49% | 2 CrFeCoNiTi = Cr: 26.1%-Fe: 23.95%-Co: 18.61%-Ti: 15.71%-Ni: 15.63% | 3_NiCoFeTiCr = Ni: 35.06%-Ti: 18.35%-Co: 17.84%-Fe: 15.95%-Cr: 12.8% | 4_TiNiCoFeCr = Ti: 43.99%-Ni: 19.4%-Co: 13.69%-Fe: 12.97%-Cr: 10.55% | Unassigned = Ti: 23.45%-Ni: 20.32%-Fe: 20.08%-Co: 18.98%-Cr: 17.16%,,10.84,1024.6,178.65,3300,44.359,511,70
EP3089A,2_1750X,1_NiCoTiFeCr = Ti: 23.07%-Ni: 22.12%-Fe: 19.71%-Co: 19.61%-Cr: 15.49% | 2 CrFeCoNiTi = Cr: 26.1%-Fe: 23.95%-Co: 18.61%-Ti: 15.71%-Ni: 15.63% | 3_NiCoFeTiCr = Ni: 35.06%-Ti: 18.35%-Co: 17.84%-Fe: 15.95%-Cr: 12.8% | 4_TiNiCoFeCr = Ti: 43.99%-Ni: 19.4%-Co: 13.69%-Fe: 12.97%-Cr: 10.55% | Unassigned = Ti: 23.45%-Ni: 20.32%-Fe: 20.08%-Co: 18.98%-Cr: 17.16%,,10.511,993.5,183.79,3571.5,48.364,509,69.9
EP3089A,2_1750X,1_NiCoTiFeCr = Ti: 23.07%-Ni: 22.12%-Fe: 19.71%-Co: 19.61%-Cr: 15.49% | 2 CrFeCoNiTi = Cr: 26.1%-Fe: 23.95%-Co: 18.61%-Ti: 15.71%-Ni: 15.63% | 3_NiCoFeTiCr = Ni: 35.06%-Ti: 18.35%-Co: 17.84%-Fe: 15.95%-Cr: 12.8% | 4_TiNiCoFeCr = Ti: 43.99%-Ni: 19.4%-Co: 13.69%-Fe: 12.97%-Cr: 10.55% | Unassigned = Ti: 23.45%-Ni: 20.32%-Fe: 20.08%-Co: 18.98%-Cr: 17.16%,,12.353,1167.6,189.99,3214.7,52.215,512,69.7
EP3089A,2_1750X,1_NiCoTiFeCr = Ti: 23.07%-Ni: 22.12%-Fe: 19.71%-Co: 19.61%-Cr: 15.49% | 2 CrFeCoNiTi = Cr: 26.1%-Fe: 23.95%-Co: 18.61%-Ti: 15.71%-Ni: 15.63% | 3_NiCoFeTiCr = Ni: 35.06%-Ti: 18.35%-Co: 17.84%-Fe: 15.95%-Cr: 12.8% | 4_TiNiCoFeCr = Ti: 43.99%-Ni: 19.4%-Co: 13.69%-Fe: 12.97%-Cr: 10.55% | Unassigned = Ti: 23.45%-Ni: 20.32%-Fe: 20.08%-Co: 18.98%-Cr: 17.16%,1_NiCoTiFeCr : 96.70%|4_TiNiCoFeCr : 3.30%,10.615,1003.3,180.53,3430.3,45.049,510,70
EP3089A,2_1750X,1_NiCoTiFeCr = Ti: 23.07%-Ni: 22.12%-Fe: 19.71%-Co: 19.61%-Cr: 15.49% | 2 CrFeCoNiTi = Cr: 26.1%-Fe: 23.95%-Co: 18.61%-Ti: 15.71%-Ni: 15.63% | 3_NiCoFeTiCr = Ni: 35.06%-Ti: 18.35%-Co: 17.84%-Fe: 15.95%-Cr: 12.8% | 4_TiNiCoFeCr = Ti: 43.99%-Ni: 19.4%-Co: 13.69%-Fe: 12.97%-Cr: 10.55% | Unassigned = Ti: 23.45%-Ni: 20.32%-Fe: 20.08%-Co: 18.98%-Cr: 17.16%,2 CrFeCoNiTi : 97.83%|1_NiCoTiFeCr : 2.17%,1.881,177.8,63.25,2911.2,52.311,550,69.8
EP3089A,2_1750X,1_NiCoTiFeCr = Ti: 23.07%-Ni: 22.12%-Fe: 19.71%-Co: 19.61%-Cr: 15.49% | 2 CrFeCoNiTi = Cr: 26.1%-Fe: 23.95%-Co: 18.61%-Ti: 15.71%-Ni: 15.63% | 3_NiCoFeTiCr = Ni: 35.06%-Ti: 18.35%-Co: 17.84%-Fe: 15.95%-Cr: 12.8% | 4_TiNiCoFeCr = Ti: 43.99%-Ni: 19.4%-Co: 13.69%-Fe: 12.97%-Cr: 10.55% | Unassigned = Ti: 23.45%-Ni: 20.32%-Fe: 20.08%-Co: 18.98%-Cr: 17.16%,2 CrFeCoNiTi : 100.00%,7.589,717.3,139.83,3079.9,49.676,510,69.8
