Repository: giengeb1/ADAMaNT-HEA-indents

File: Indentation Results.csv (part 40 of 64)
Sample,Magnification,Compound Compositions,Indent Composition,Hardness,Hv,Modulus,Stiffness^2 / Load,Pmax,Hmax,Reporting Depth
EP3089A,2_1750X,1_NiCoTiFeCr = Ti: 23.07%-Ni: 22.12%-Fe: 19.71%-Co: 19.61%-Cr: 15.49% | 2 CrFeCoNiTi = Cr: 26.1%-Fe: 23.95%-Co: 18.61%-Ti: 15.71%-Ni: 15.63% | 3_NiCoFeTiCr = Ni: 35.06%-Ti: 18.35%-Co: 17.84%-Fe: 15.95%-Cr: 12.8% | 4_TiNiCoFeCr = Ti: 43.99%-Ni: 19.4%-Co: 13.69%-Fe: 12.97%-Cr: 10.55% | Unassigned = Ti: 23.45%-Ni: 20.32%-Fe: 20.08%-Co: 18.98%-Cr: 17.16%,2 CrFeCoNiTi : 89.08%|1_NiCoTiFeCr : 10.92%,12.027,1136.8,182.32,3079,51,510,70.1
EP3089A,2_1750X,1_NiCoTiFeCr = Ti: 23.07%-Ni: 22.12%-Fe: 19.71%-Co: 19.61%-Cr: 15.49% | 2 CrFeCoNiTi = Cr: 26.1%-Fe: 23.95%-Co: 18.61%-Ti: 15.71%-Ni: 15.63% | 3_NiCoFeTiCr = Ni: 35.06%-Ti: 18.35%-Co: 17.84%-Fe: 15.95%-Cr: 12.8% | 4_TiNiCoFeCr = Ti: 43.99%-Ni: 19.4%-Co: 13.69%-Fe: 12.97%-Cr: 10.55% | Unassigned = Ti: 23.45%-Ni: 20.32%-Fe: 20.08%-Co: 18.98%-Cr: 17.16%,1_NiCoTiFeCr : 83.87%|3_NiCoFeTiCr : 0.79%|2 CrFeCoNiTi : 15.34%,9.995,944.7,186.87,3863,45.084,510,69.9
EP3089A,2_1750X,1_NiCoTiFeCr = Ti: 23.07%-Ni: 22.12%-Fe: 19.71%-Co: 19.61%-Cr: 15.49% | 2 CrFeCoNiTi = Cr: 26.1%-Fe: 23.95%-Co: 18.61%-Ti: 15.71%-Ni: 15.63% | 3_NiCoFeTiCr = Ni: 35.06%-Ti: 18.35%-Co: 17.84%-Fe: 15.95%-Cr: 12.8% | 4_TiNiCoFeCr = Ti: 43.99%-Ni: 19.4%-Co: 13.69%-Fe: 12.97%-Cr: 10.55% | Unassigned = Ti: 23.45%-Ni: 20.32%-Fe: 20.08%-Co: 18.98%-Cr: 17.16%,2 CrFeCoNiTi : 0.58%|1_NiCoTiFeCr : 99.42%,8.597,812.6,182.08,4298,47.558,509,70
EP3089A,2_1750X,1_NiCoTiFeCr = Ti: 23.07%-Ni: 22.12%-Fe: 19.71%-Co: 19.61%-Cr: 15.49% | 2 CrFeCoNiTi = Cr: 26.1%-Fe: 23.95%-Co: 18.61%-Ti: 15.71%-Ni: 15.63% | 3_NiCoFeTiCr = Ni: 35.06%-Ti: 18.35%-Co: 17.84%-Fe: 15.95%-Cr: 12.8% | 4_TiNiCoFeCr = Ti: 43.99%-Ni: 19.4%-Co: 13.69%-Fe: 12.97%-Cr: 10.55% | Unassigned = Ti: 23.45%-Ni: 20.32%-Fe: 20.08%-Co: 18.98%-Cr: 17.16%,1_NiCoTiFeCr : 13.53%|2 CrFeCoNiTi : 86.47%,9.662,913.2,161.16,3100.9,49.669,511,69.5
EP3089A,2_1750X,1_NiCoTiFeCr = Ti: 23.07%-Ni: 22.12%-Fe: 19.71%-Co: 19.61%-Cr: 15.49% | 2 CrFeCoNiTi = Cr: 26.1%-Fe: 23.95%-Co: 18.61%-Ti: 15.71%-Ni: 15.63% | 3_NiCoFeTiCr = Ni: 35.06%-Ti: 18.35%-Co: 17.84%-Fe: 15.95%-Cr: 12.8% | 4_TiNiCoFeCr = Ti: 43.99%-Ni: 19.4%-Co: 13.69%-Fe: 12.97%-Cr: 10.55% | Unassigned = Ti: 23.45%-Ni: 20.32%-Fe: 20.08%-Co: 18.98%-Cr: 17.16%,2 CrFeCoNiTi : 3.66%|1_NiCoTiFeCr : 96.34%,14.905,1408.8,215.54,3290.9,52.572,510,70
EP3089A,2_1750X,1_NiCoTiFeCr = Ti: 23.07%-Ni: 22.12%-Fe: 19.71%-Co: 19.61%-Cr: 15.49% | 2 CrFeCoNiTi = Cr: 26.1%-Fe: 23.95%-Co: 18.61%-Ti: 15.71%-Ni: 15.63% | 3_NiCoFeTiCr = Ni: 35.06%-Ti: 18.35%-Co: 17.84%-Fe: 15.95%-Cr: 12.8% | 4_TiNiCoFeCr = Ti: 43.99%-Ni: 19.4%-Co: 13.69%-Fe: 12.97%-Cr: 10.55% | Unassigned = Ti: 23.45%-Ni: 20.32%-Fe: 20.08%-Co: 18.98%-Cr: 17.16%,1_NiCoTiFeCr : 43.94%|2 CrFeCoNiTi : 56.06%,14.828,1401.6,207.8,3112.9,53.521,509,69.9
EP3089A,2_1750X,1_NiCoTiFeCr = Ti: 23.07%-Ni: 22.12%-Fe: 19.71%-Co: 19.61%-Cr: 15.49% | 2 CrFeCoNiTi = Cr: 26.1%-Fe: 23.95%-Co: 18.61%-Ti: 15.71%-Ni: 15.63% | 3_NiCoFeTiCr = Ni: 35.06%-Ti: 18.35%-Co: 17.84%-Fe: 15.95%-Cr: 12.8% | 4_TiNiCoFeCr = Ti: 43.99%-Ni: 19.4%-Co: 13.69%-Fe: 12.97%-Cr: 10.55% | Unassigned = Ti: 23.45%-Ni: 20.32%-Fe: 20.08%-Co: 18.98%-Cr: 17.16%,1_NiCoTiFeCr : 100.00%,14.316,1353.1,214.32,3394.3,52.583,511,70.2
EP3089A,2_1750X,1_NiCoTiFeCr = Ti: 23.07%-Ni: 22.12%-Fe: 19.71%-Co: 19.61%-Cr: 15.49% | 2 CrFeCoNiTi = Cr: 26.1%-Fe: 23.95%-Co: 18.61%-Ti: 15.71%-Ni: 15.63% | 3_NiCoFeTiCr = Ni: 35.06%-Ti: 18.35%-Co: 17.84%-Fe: 15.95%-Cr: 12.8% | 4_TiNiCoFeCr = Ti: 43.99%-Ni: 19.4%-Co: 13.69%-Fe: 12.97%-Cr: 10.55% | Unassigned = Ti: 23.45%-Ni: 20.32%-Fe: 20.08%-Co: 18.98%-Cr: 17.16%,1_NiCoTiFeCr : 71.26%|2 CrFeCoNiTi : 28.74%,9.945,940,175.01,3472.5,49.149,510,70.2
EP3089A,2_1750X,1_NiCoTiFeCr = Ti: 23.07%-Ni: 22.12%-Fe: 19.71%-Co: 19.61%-Cr: 15.49% | 2 CrFeCoNiTi = Cr: 26.1%-Fe: 23.95%-Co: 18.61%-Ti: 15.71%-Ni: 15.63% | 3_NiCoFeTiCr = Ni: 35.06%-Ti: 18.35%-Co: 17.84%-Fe: 15.95%-Cr: 12.8% | 4_TiNiCoFeCr = Ti: 43.99%-Ni: 19.4%-Co: 13.69%-Fe: 12.97%-Cr: 10.55% | Unassigned = Ti: 23.45%-Ni: 20.32%-Fe: 20.08%-Co: 18.98%-Cr: 17.16%,2 CrFeCoNiTi : 98.09%|1_NiCoTiFeCr : 1.91%,14.234,1345.4,196.19,2945,50.225,509,69.8
EP3089A,2_1750X,1_NiCoTiFeCr = Ti: 23.07%-Ni: 22.12%-Fe: 19.71%-Co: 19.61%-Cr: 15.49% | 2 CrFeCoNiTi = Cr: 26.1%-Fe: 23.95%-Co: 18.61%-Ti: 15.71%-Ni: 15.63% | 3_NiCoFeTiCr = Ni: 35.06%-Ti: 18.35%-Co: 17.84%-Fe: 15.95%-Cr: 12.8% | 4_TiNiCoFeCr = Ti: 43.99%-Ni: 19.4%-Co: 13.69%-Fe: 12.97%-Cr: 10.55% | Unassigned = Ti: 23.45%-Ni: 20.32%-Fe: 20.08%-Co: 18.98%-Cr: 17.16%,,8.471,800.7,187.24,4573.7,44.521,510,70.2
EP3089A,2_1750X,1_NiCoTiFeCr = Ti: 23.07%-Ni: 22.12%-Fe: 19.71%-Co: 19.61%-Cr: 15.49% | 2 CrFeCoNiTi = Cr: 26.1%-Fe: 23.95%-Co: 18.61%-Ti: 15.71%-Ni: 15.63% | 3_NiCoFeTiCr = Ni: 35.06%-Ti: 18.35%-Co: 17.84%-Fe: 15.95%-Cr: 12.8% | 4_TiNiCoFeCr = Ti: 43.99%-Ni: 19.4%-Co: 13.69%-Fe: 12.97%-Cr: 10.55% | Unassigned = Ti: 23.45%-Ni: 20.32%-Fe: 20.08%-Co: 18.98%-Cr: 17.16%,,11.427,1080.1,177.37,3091.6,50.8,509,69.7
EP3089A,2_1750X,1_NiCoTiFeCr = Ti: 23.07%-Ni: 22.12%-Fe: 19.71%-Co: 19.61%-Cr: 15.49% | 2 CrFeCoNiTi = Cr: 26.1%-Fe: 23.95%-Co: 18.61%-Ti: 15.71%-Ni: 15.63% | 3_NiCoFeTiCr = Ni: 35.06%-Ti: 18.35%-Co: 17.84%-Fe: 15.95%-Cr: 12.8% | 4_TiNiCoFeCr = Ti: 43.99%-Ni: 19.4%-Co: 13.69%-Fe: 12.97%-Cr: 10.55% | Unassigned = Ti: 23.45%-Ni: 20.32%-Fe: 20.08%-Co: 18.98%-Cr: 17.16%,,12.534,1184.7,206.73,3650.9,52.673,511,69.5
EP3089A,2_1750X,1_NiCoTiFeCr = Ti: 23.07%-Ni: 22.12%-Fe: 19.71%-Co: 19.61%-Cr: 15.49% | 2 CrFeCoNiTi = Cr: 26.1%-Fe: 23.95%-Co: 18.61%-Ti: 15.71%-Ni: 15.63% | 3_NiCoFeTiCr = Ni: 35.06%-Ti: 18.35%-Co: 17.84%-Fe: 15.95%-Cr: 12.8% | 4_TiNiCoFeCr = Ti: 43.99%-Ni: 19.4%-Co: 13.69%-Fe: 12.97%-Cr: 10.55% | Unassigned = Ti: 23.45%-Ni: 20.32%-Fe: 20.08%-Co: 18.98%-Cr: 17.16%,2 CrFeCoNiTi : 78.88%|1_NiCoTiFeCr : 21.12%,15.497,1464.8,210.93,3054.7,54.343,512,70
EP3089A,2_1750X,1_NiCoTiFeCr = Ti: 23.07%-Ni: 22.12%-Fe: 19.71%-Co: 19.61%-Cr: 15.49% | 2 CrFeCoNiTi = Cr: 26.1%-Fe: 23.95%-Co: 18.61%-Ti: 15.71%-Ni: 15.63% | 3_NiCoFeTiCr = Ni: 35.06%-Ti: 18.35%-Co: 17.84%-Fe: 15.95%-Cr: 12.8% | 4_TiNiCoFeCr = Ti: 43.99%-Ni: 19.4%-Co: 13.69%-Fe: 12.97%-Cr: 10.55% | Unassigned = Ti: 23.45%-Ni: 20.32%-Fe: 20.08%-Co: 18.98%-Cr: 17.16%,1_NiCoTiFeCr : 94.12%|2 CrFeCoNiTi : 1.20%|3_NiCoFeTiCr : 4.68%,15.214,1438,224.02,3436.3,50.531,510,69.6
EP3089A,2_1750X,1_NiCoTiFeCr = Ti: 23.07%-Ni: 22.12%-Fe: 19.71%-Co: 19.61%-Cr: 15.49% | 2 CrFeCoNiTi = Cr: 26.1%-Fe: 23.95%-Co: 18.61%-Ti: 15.71%-Ni: 15.63% | 3_NiCoFeTiCr = Ni: 35.06%-Ti: 18.35%-Co: 17.84%-Fe: 15.95%-Cr: 12.8% | 4_TiNiCoFeCr = Ti: 43.99%-Ni: 19.4%-Co: 13.69%-Fe: 12.97%-Cr: 10.55% | Unassigned = Ti: 23.45%-Ni: 20.32%-Fe: 20.08%-Co: 18.98%-Cr: 17.16%,3_NiCoFeTiCr : 0.60%|1_NiCoTiFeCr : 99.40%,8.907,841.9,190.03,4459.3,45.75,508,69.8
EP3089A,2_1750X,1_NiCoTiFeCr = Ti: 23.07%-Ni: 22.12%-Fe: 19.71%-Co: 19.61%-Cr: 15.49% | 2 CrFeCoNiTi = Cr: 26.1%-Fe: 23.95%-Co: 18.61%-Ti: 15.71%-Ni: 15.63% | 3_NiCoFeTiCr = Ni: 35.06%-Ti: 18.35%-Co: 17.84%-Fe: 15.95%-Cr: 12.8% | 4_TiNiCoFeCr = Ti: 43.99%-Ni: 19.4%-Co: 13.69%-Fe: 12.97%-Cr: 10.55% | Unassigned = Ti: 23.45%-Ni: 20.32%-Fe: 20.08%-Co: 18.98%-Cr: 17.16%,1_NiCoTiFeCr : 75.49%|2 CrFeCoNiTi : 23.30%|3_NiCoFeTiCr : 1.21%,11.578,1094.4,192.41,3504,51.729,511,70.4
EP3089A,2_1750X,1_NiCoTiFeCr = Ti: 23.07%-Ni: 22.12%-Fe: 19.71%-Co: 19.61%-Cr: 15.49% | 2 CrFeCoNiTi = Cr: 26.1%-Fe: 23.95%-Co: 18.61%-Ti: 15.71%-Ni: 15.63% | 3_NiCoFeTiCr = Ni: 35.06%-Ti: 18.35%-Co: 17.84%-Fe: 15.95%-Cr: 12.8% | 4_TiNiCoFeCr = Ti: 43.99%-Ni: 19.4%-Co: 13.69%-Fe: 12.97%-Cr: 10.55% | Unassigned = Ti: 23.45%-Ni: 20.32%-Fe: 20.08%-Co: 18.98%-Cr: 17.16%,1_NiCoTiFeCr : 46.61%|2 CrFeCoNiTi : 53.39%,12.434,1175.2,184.42,3036.5,48.414,511,70.1
EP3089A,2_1750X,1_NiCoTiFeCr = Ti: 23.07%-Ni: 22.12%-Fe: 19.71%-Co: 19.61%-Cr: 15.49% | 2 CrFeCoNiTi = Cr: 26.1%-Fe: 23.95%-Co: 18.61%-Ti: 15.71%-Ni: 15.63% | 3_NiCoFeTiCr = Ni: 35.06%-Ti: 18.35%-Co: 17.84%-Fe: 15.95%-Cr: 12.8% | 4_TiNiCoFeCr = Ti: 43.99%-Ni: 19.4%-Co: 13.69%-Fe: 12.97%-Cr: 10.55% | Unassigned = Ti: 23.45%-Ni: 20.32%-Fe: 20.08%-Co: 18.98%-Cr: 17.16%,1_NiCoTiFeCr : 93.96%|3_NiCoFeTiCr : 3.63%|2 CrFeCoNiTi : 2.42%,11.365,1074.2,192.33,3567.1,43.636,507,69.8
EP3089A,2_1750X,1_NiCoTiFeCr = Ti: 23.07%-Ni: 22.12%-Fe: 19.71%-Co: 19.61%-Cr: 15.49% | 2 CrFeCoNiTi = Cr: 26.1%-Fe: 23.95%-Co: 18.61%-Ti: 15.71%-Ni: 15.63% | 3_NiCoFeTiCr = Ni: 35.06%-Ti: 18.35%-Co: 17.84%-Fe: 15.95%-Cr: 12.8% | 4_TiNiCoFeCr = Ti: 43.99%-Ni: 19.4%-Co: 13.69%-Fe: 12.97%-Cr: 10.55% | Unassigned = Ti: 23.45%-Ni: 20.32%-Fe: 20.08%-Co: 18.98%-Cr: 17.16%,3_NiCoFeTiCr : 23.36%|1_NiCoTiFeCr : 76.64%,10.718,1013,206.22,4252.7,45.831,510,69.8
EP3089A,2_1750X,1_NiCoTiFeCr = Ti: 23.07%-Ni: 22.12%-Fe: 19.71%-Co: 19.61%-Cr: 15.49% | 2 CrFeCoNiTi = Cr: 26.1%-Fe: 23.95%-Co: 18.61%-Ti: 15.71%-Ni: 15.63% | 3_NiCoFeTiCr = Ni: 35.06%-Ti: 18.35%-Co: 17.84%-Fe: 15.95%-Cr: 12.8% | 4_TiNiCoFeCr = Ti: 43.99%-Ni: 19.4%-Co: 13.69%-Fe: 12.97%-Cr: 10.55% | Unassigned = Ti: 23.45%-Ni: 20.32%-Fe: 20.08%-Co: 18.98%-Cr: 17.16%,1_NiCoTiFeCr : 60.16%|3_NiCoFeTiCr : 3.86%|2 CrFeCoNiTi : 35.99%,5.181,489.7,112.06,3040.7,41.793,509,69.2
EP3089A,2_1750X,1_NiCoTiFeCr = Ti: 23.07%-Ni: 22.12%-Fe: 19.71%-Co: 19.61%-Cr: 15.49% | 2 CrFeCoNiTi = Cr: 26.1%-Fe: 23.95%-Co: 18.61%-Ti: 15.71%-Ni: 15.63% | 3_NiCoFeTiCr = Ni: 35.06%-Ti: 18.35%-Co: 17.84%-Fe: 15.95%-Cr: 12.8% | 4_TiNiCoFeCr = Ti: 43.99%-Ni: 19.4%-Co: 13.69%-Fe: 12.97%-Cr: 10.55% | Unassigned = Ti: 23.45%-Ni: 20.32%-Fe: 20.08%-Co: 18.98%-Cr: 17.16%,2 CrFeCoNiTi : 59.11%|1_NiCoTiFeCr : 40.89%,8.353,789.6,151.07,3206.5,49.046,511,69.6
EP3089A,2_1750X,1_NiCoTiFeCr = Ti: 23.07%-Ni: 22.12%-Fe: 19.71%-Co: 19.61%-Cr: 15.49% | 2 CrFeCoNiTi = Cr: 26.1%-Fe: 23.95%-Co: 18.61%-Ti: 15.71%-Ni: 15.63% | 3_NiCoFeTiCr = Ni: 35.06%-Ti: 18.35%-Co: 17.84%-Fe: 15.95%-Cr: 12.8% | 4_TiNiCoFeCr = Ti: 43.99%-Ni: 19.4%-Co: 13.69%-Fe: 12.97%-Cr: 10.55% | Unassigned = Ti: 23.45%-Ni: 20.32%-Fe: 20.08%-Co: 18.98%-Cr: 17.16%,1_NiCoTiFeCr : 100.00%,14.928,1411,222.85,3472.3,52.889,512,69.8
EP3089A,2_1750X,1_NiCoTiFeCr = Ti: 23.07%-Ni: 22.12%-Fe: 19.71%-Co: 19.61%-Cr: 15.49% | 2 CrFeCoNiTi = Cr: 26.1%-Fe: 23.95%-Co: 18.61%-Ti: 15.71%-Ni: 15.63% | 3_NiCoFeTiCr = Ni: 35.06%-Ti: 18.35%-Co: 17.84%-Fe: 15.95%-Cr: 12.8% | 4_TiNiCoFeCr = Ti: 43.99%-Ni: 19.4%-Co: 13.69%-Fe: 12.97%-Cr: 10.55% | Unassigned = Ti: 23.45%-Ni: 20.32%-Fe: 20.08%-Co: 18.98%-Cr: 17.16%,1_NiCoTiFeCr : 100.00%,10.035,948.5,175.25,3449,49.852,509,70.2
EP3089A,2_1750X,1_NiCoTiFeCr = Ti: 23.07%-Ni: 22.12%-Fe: 19.71%-Co: 19.61%-Cr: 15.49% | 2 CrFeCoNiTi = Cr: 26.1%-Fe: 23.95%-Co: 18.61%-Ti: 15.71%-Ni: 15.63% | 3_NiCoFeTiCr = Ni: 35.06%-Ti: 18.35%-Co: 17.84%-Fe: 15.95%-Cr: 12.8% | 4_TiNiCoFeCr = Ti: 43.99%-Ni: 19.4%-Co: 13.69%-Fe: 12.97%-Cr: 10.55% | Unassigned = Ti: 23.45%-Ni: 20.32%-Fe: 20.08%-Co: 18.98%-Cr: 17.16%,1_NiCoTiFeCr : 92.85%|Unassigned : 7.15%,6.119,578.4,146.71,4156.7,42.926,510,69.7
EP3089A,2_1750X,1_NiCoTiFeCr = Ti: 23.07%-Ni: 22.12%-Fe: 19.71%-Co: 19.61%-Cr: 15.49% | 2 CrFeCoNiTi = Cr: 26.1%-Fe: 23.95%-Co: 18.61%-Ti: 15.71%-Ni: 15.63% | 3_NiCoFeTiCr = Ni: 35.06%-Ti: 18.35%-Co: 17.84%-Fe: 15.95%-Cr: 12.8% | 4_TiNiCoFeCr = Ti: 43.99%-Ni: 19.4%-Co: 13.69%-Fe: 12.97%-Cr: 10.55% | Unassigned = Ti: 23.45%-Ni: 20.32%-Fe: 20.08%-Co: 18.98%-Cr: 17.16%,,14.597,1379.7,210,3218.4,50.469,510,69.8
EP3089A,2_1750X,1_NiCoTiFeCr = Ti: 23.07%-Ni: 22.12%-Fe: 19.71%-Co: 19.61%-Cr: 15.49% | 2 CrFeCoNiTi = Cr: 26.1%-Fe: 23.95%-Co: 18.61%-Ti: 15.71%-Ni: 15.63% | 3_NiCoFeTiCr = Ni: 35.06%-Ti: 18.35%-Co: 17.84%-Fe: 15.95%-Cr: 12.8% | 4_TiNiCoFeCr = Ti: 43.99%-Ni: 19.4%-Co: 13.69%-Fe: 12.97%-Cr: 10.55% | Unassigned = Ti: 23.45%-Ni: 20.32%-Fe: 20.08%-Co: 18.98%-Cr: 17.16%,,12.057,1139.6,208.38,3846.4,46.981,508,69.7
EP3089A,2_1750X,1_NiCoTiFeCr = Ti: 23.07%-Ni: 22.12%-Fe: 19.71%-Co: 19.61%-Cr: 15.49% | 2 CrFeCoNiTi = Cr: 26.1%-Fe: 23.95%-Co: 18.61%-Ti: 15.71%-Ni: 15.63% | 3_NiCoFeTiCr = Ni: 35.06%-Ti: 18.35%-Co: 17.84%-Fe: 15.95%-Cr: 12.8% | 4_TiNiCoFeCr = Ti: 43.99%-Ni: 19.4%-Co: 13.69%-Fe: 12.97%-Cr: 10.55% | Unassigned = Ti: 23.45%-Ni: 20.32%-Fe: 20.08%-Co: 18.98%-Cr: 17.16%,,13.748,1299.4,205.96,3308,51.739,510,69.3
EP3089B,2_7500X,1_MoCoNiFeCr = Fe: 21.99%-Co: 21.94%-Ni: 21.28%-Mo: 19.51%-Cr: 15.28% | 2_MoCoFeNiCr = Mo: 29.35%-Co: 20.04%-Fe: 18.98%-Ni: 16.08%-Cr: 15.55% | Unassigned = Fe: 22.27%-Co: 22.19%-Ni: 21.78%-Mo: 1857.0%-Cr: 15.19%,,6.896,651.8,226.25,7706.1,36.43,511,70.1
EP3089B,2_7500X,1_MoCoNiFeCr = Fe: 21.99%-Co: 21.94%-Ni: 21.28%-Mo: 19.51%-Cr: 15.28% | 2_MoCoFeNiCr = Mo: 29.35%-Co: 20.04%-Fe: 18.98%-Ni: 16.08%-Cr: 15.55% | Unassigned = Fe: 22.27%-Co: 22.19%-Ni: 21.78%-Mo: 1857.0%-Cr: 15.19%,,6.17,583.2,192.98,6607.8,36.355,514,69.7
EP3089B,2_7500X,1_MoCoNiFeCr = Fe: 21.99%-Co: 21.94%-Ni: 21.28%-Mo: 19.51%-Cr: 15.28% | 2_MoCoFeNiCr = Mo: 29.35%-Co: 20.04%-Fe: 18.98%-Ni: 16.08%-Cr: 15.55% | Unassigned = Fe: 22.27%-Co: 22.19%-Ni: 21.78%-Mo: 1857.0%-Cr: 15.19%,,4.69,443.3,174.79,7346.7,34.886,509,70.4
EP3089B,2_7500X,1_MoCoNiFeCr = Fe: 21.99%-Co: 21.94%-Ni: 21.28%-Mo: 19.51%-Cr: 15.28% | 2_MoCoFeNiCr = Mo: 29.35%-Co: 20.04%-Fe: 18.98%-Ni: 16.08%-Cr: 15.55% | Unassigned = Fe: 22.27%-Co: 22.19%-Ni: 21.78%-Mo: 1857.0%-Cr: 15.19%,,9.426,890.9,264.42,7257.4,36.938,511,70.1
EP3089B,2_7500X,1_MoCoNiFeCr = Fe: 21.99%-Co: 21.94%-Ni: 21.28%-Mo: 19.51%-Cr: 15.28% | 2_MoCoFeNiCr = Mo: 29.35%-Co: 20.04%-Fe: 18.98%-Ni: 16.08%-Cr: 15.55% | Unassigned = Fe: 22.27%-Co: 22.19%-Ni: 21.78%-Mo: 1857.0%-Cr: 15.19%,,5.338,504.5,182.75,6965.8,33.541,511,70
EP3089B,2_7500X,1_MoCoNiFeCr = Fe: 21.99%-Co: 21.94%-Ni: 21.28%-Mo: 19.51%-Cr: 15.28% | 2_MoCoFeNiCr = Mo: 29.35%-Co: 20.04%-Fe: 18.98%-Ni: 16.08%-Cr: 15.55% | Unassigned = Fe: 22.27%-Co: 22.19%-Ni: 21.78%-Mo: 1857.0%-Cr: 15.19%,,6.604,624.2,192.72,6162.6,34.04,510,70.5
EP3089B,2_7500X,1_MoCoNiFeCr = Fe: 21.99%-Co: 21.94%-Ni: 21.28%-Mo: 19.51%-Cr: 15.28% | 2_MoCoFeNiCr = Mo: 29.35%-Co: 20.04%-Fe: 18.98%-Ni: 16.08%-Cr: 15.55% | Unassigned = Fe: 22.27%-Co: 22.19%-Ni: 21.78%-Mo: 1857.0%-Cr: 15.19%,,9.532,901,245.34,6363.7,35.622,512,69.4
EP3089B,2_7500X,1_MoCoNiFeCr = Fe: 21.99%-Co: 21.94%-Ni: 21.28%-Mo: 19.51%-Cr: 15.28% | 2_MoCoFeNiCr = Mo: 29.35%-Co: 20.04%-Fe: 18.98%-Ni: 16.08%-Cr: 15.55% | Unassigned = Fe: 22.27%-Co: 22.19%-Ni: 21.78%-Mo: 1857.0%-Cr: 15.19%,,5.639,533,197.61,7525.7,33.745,510,69.8
EP3089B,2_7500X,1_MoCoNiFeCr = Fe: 21.99%-Co: 21.94%-Ni: 21.28%-Mo: 19.51%-Cr: 15.28% | 2_MoCoFeNiCr = Mo: 29.35%-Co: 20.04%-Fe: 18.98%-Ni: 16.08%-Cr: 15.55% | Unassigned = Fe: 22.27%-Co: 22.19%-Ni: 21.78%-Mo: 1857.0%-Cr: 15.19%,,5.994,566.6,161.61,5021.6,35.252,512,69.7
EP3089B,2_7500X,1_MoCoNiFeCr = Fe: 21.99%-Co: 21.94%-Ni: 21.28%-Mo: 19.51%-Cr: 15.28% | 2_MoCoFeNiCr = Mo: 29.35%-Co: 20.04%-Fe: 18.98%-Ni: 16.08%-Cr: 15.55% | Unassigned = Fe: 22.27%-Co: 22.19%-Ni: 21.78%-Mo: 1857.0%-Cr: 15.19%,,8.469,800.5,236.47,6745.2,39.232,510,69.8
EP3089B,2_7500X,1_MoCoNiFeCr = Fe: 21.99%-Co: 21.94%-Ni: 21.28%-Mo: 19.51%-Cr: 15.28% | 2_MoCoFeNiCr = Mo: 29.35%-Co: 20.04%-Fe: 18.98%-Ni: 16.08%-Cr: 15.55% | Unassigned = Fe: 22.27%-Co: 22.19%-Ni: 21.78%-Mo: 1857.0%-Cr: 15.19%,,3.755,354.9,138.36,6119.9,34.23,510,70.2
EP3089B,2_7500X,1_MoCoNiFeCr = Fe: 21.99%-Co: 21.94%-Ni: 21.28%-Mo: 19.51%-Cr: 15.28% | 2_MoCoFeNiCr = Mo: 29.35%-Co: 20.04%-Fe: 18.98%-Ni: 16.08%-Cr: 15.55% | Unassigned = Fe: 22.27%-Co: 22.19%-Ni: 21.78%-Mo: 1857.0%-Cr: 15.19%,,8.837,835.3,221.2,5793.8,37.255,510,69.8
EP3089B,2_7500X,1_MoCoNiFeCr = Fe: 21.99%-Co: 21.94%-Ni: 21.28%-Mo: 19.51%-Cr: 15.28% | 2_MoCoFeNiCr = Mo: 29.35%-Co: 20.04%-Fe: 18.98%-Ni: 16.08%-Cr: 15.55% | Unassigned = Fe: 22.27%-Co: 22.19%-Ni: 21.78%-Mo: 1857.0%-Cr: 15.19%,,9.106,860.7,217.81,5481.3,36.655,512,70.1
EP3089B,2_7500X,1_MoCoNiFeCr = Fe: 21.99%-Co: 21.94%-Ni: 21.28%-Mo: 19.51%-Cr: 15.28% | 2_MoCoFeNiCr = Mo: 29.35%-Co: 20.04%-Fe: 18.98%-Ni: 16.08%-Cr: 15.55% | Unassigned = Fe: 22.27%-Co: 22.19%-Ni: 21.78%-Mo: 1857.0%-Cr: 15.19%,,9.015,852.1,215.01,5420.3,31.502,462,70.2
EP3089B,2_7500X,1_MoCoNiFeCr = Fe: 21.99%-Co: 21.94%-Ni: 21.28%-Mo: 19.51%-Cr: 15.28% | 2_MoCoFeNiCr = Mo: 29.35%-Co: 20.04%-Fe: 18.98%-Ni: 16.08%-Cr: 15.55% | Unassigned = Fe: 22.27%-Co: 22.19%-Ni: 21.78%-Mo: 1857.0%-Cr: 15.19%,,9.149,864.7,214.93,5339.2,37.31,520,70.2
EP3089B,2_7500X,1_MoCoNiFeCr = Fe: 21.99%-Co: 21.94%-Ni: 21.28%-Mo: 19.51%-Cr: 15.28% | 2_MoCoFeNiCr = Mo: 29.35%-Co: 20.04%-Fe: 18.98%-Ni: 16.08%-Cr: 15.55% | Unassigned = Fe: 22.27%-Co: 22.19%-Ni: 21.78%-Mo: 1857.0%-Cr: 15.19%,,9.533,901.1,254.45,6747.5,38.358,511,70.1
EP3089B,2_7500X,1_MoCoNiFeCr = Fe: 21.99%-Co: 21.94%-Ni: 21.28%-Mo: 19.51%-Cr: 15.28% | 2_MoCoFeNiCr = Mo: 29.35%-Co: 20.04%-Fe: 18.98%-Ni: 16.08%-Cr: 15.55% | Unassigned = Fe: 22.27%-Co: 22.19%-Ni: 21.78%-Mo: 1857.0%-Cr: 15.19%,,6.748,637.9,172.75,5005,36.673,509,69.7
EP3089B,2_7500X,1_MoCoNiFeCr = Fe: 21.99%-Co: 21.94%-Ni: 21.28%-Mo: 19.51%-Cr: 15.28% | 2_MoCoFeNiCr = Mo: 29.35%-Co: 20.04%-Fe: 18.98%-Ni: 16.08%-Cr: 15.55% | Unassigned = Fe: 22.27%-Co: 22.19%-Ni: 21.78%-Mo: 1857.0%-Cr: 15.19%,,5.951,562.4,180.15,6097.9,36.153,510,70.2
EP3089B,2_7500X,1_MoCoNiFeCr = Fe: 21.99%-Co: 21.94%-Ni: 21.28%-Mo: 19.51%-Cr: 15.28% | 2_MoCoFeNiCr = Mo: 29.35%-Co: 20.04%-Fe: 18.98%-Ni: 16.08%-Cr: 15.55% | Unassigned = Fe: 22.27%-Co: 22.19%-Ni: 21.78%-Mo: 1857.0%-Cr: 15.19%,,8.796,831.4,235.35,6446.5,38.697,511,69.9
EP3089B,2_7500X,1_MoCoNiFeCr = Fe: 21.99%-Co: 21.94%-Ni: 21.28%-Mo: 19.51%-Cr: 15.28% | 2_MoCoFeNiCr = Mo: 29.35%-Co: 20.04%-Fe: 18.98%-Ni: 16.08%-Cr: 15.55% | Unassigned = Fe: 22.27%-Co: 22.19%-Ni: 21.78%-Mo: 1857.0%-Cr: 15.19%,,7.879,744.7,202.85,5627.7,37.874,510,69.7
EP3089B,2_7500X,1_MoCoNiFeCr = Fe: 21.99%-Co: 21.94%-Ni: 21.28%-Mo: 19.51%-Cr: 15.28% | 2_MoCoFeNiCr = Mo: 29.35%-Co: 20.04%-Fe: 18.98%-Ni: 16.08%-Cr: 15.55% | Unassigned = Fe: 22.27%-Co: 22.19%-Ni: 21.78%-Mo: 1857.0%-Cr: 15.19%,,10.855,1026.1,246.46,5628.3,38.855,511,70
EP3089B,2_7500X,1_MoCoNiFeCr = Fe: 21.99%-Co: 21.94%-Ni: 21.28%-Mo: 19.51%-Cr: 15.28% | 2_MoCoFeNiCr = Mo: 29.35%-Co: 20.04%-Fe: 18.98%-Ni: 16.08%-Cr: 15.55% | Unassigned = Fe: 22.27%-Co: 22.19%-Ni: 21.78%-Mo: 1857.0%-Cr: 15.19%,,9.313,880.3,238.43,6218.2,38.04,512,70.4
EP3089B,2_7500X,1_MoCoNiFeCr = Fe: 21.99%-Co: 21.94%-Ni: 21.28%-Mo: 19.51%-Cr: 15.28% | 2_MoCoFeNiCr = Mo: 29.35%-Co: 20.04%-Fe: 18.98%-Ni: 16.08%-Cr: 15.55% | Unassigned = Fe: 22.27%-Co: 22.19%-Ni: 21.78%-Mo: 1857.0%-Cr: 15.19%,,12.766,1206.7,288.36,6145.1,38.11,510,70.8
EP3089B,2_7500X,1_MoCoNiFeCr = Fe: 21.99%-Co: 21.94%-Ni: 21.28%-Mo: 19.51%-Cr: 15.28% | 2_MoCoFeNiCr = Mo: 29.35%-Co: 20.04%-Fe: 18.98%-Ni: 16.08%-Cr: 15.55% | Unassigned = Fe: 22.27%-Co: 22.19%-Ni: 21.78%-Mo: 1857.0%-Cr: 15.19%,,8.755,827.5,230.45,6255.6,37.775,511,69.5
EP3089B,2_7500X,1_MoCoNiFeCr = Fe: 21.99%-Co: 21.94%-Ni: 21.28%-Mo: 19.51%-Cr: 15.28% | 2_MoCoFeNiCr = Mo: 29.35%-Co: 20.04%-Fe: 18.98%-Ni: 16.08%-Cr: 15.55% | Unassigned = Fe: 22.27%-Co: 22.19%-Ni: 21.78%-Mo: 1857.0%-Cr: 15.19%,,6.473,611.8,174.6,5317.6,37.031,510,70.2
EP3089B,2_7500X,1_MoCoNiFeCr = Fe: 21.99%-Co: 21.94%-Ni: 21.28%-Mo: 19.51%-Cr: 15.28% | 2_MoCoFeNiCr = Mo: 29.35%-Co: 20.04%-Fe: 18.98%-Ni: 16.08%-Cr: 15.55% | Unassigned = Fe: 22.27%-Co: 22.19%-Ni: 21.78%-Mo: 1857.0%-Cr: 15.19%,,7.9,746.7,204.36,5683.3,37.324,512,69.8
EP3089B,2_7500X,1_MoCoNiFeCr = Fe: 21.99%-Co: 21.94%-Ni: 21.28%-Mo: 19.51%-Cr: 15.28% | 2_MoCoFeNiCr = Mo: 29.35%-Co: 20.04%-Fe: 18.98%-Ni: 16.08%-Cr: 15.55% | Unassigned = Fe: 22.27%-Co: 22.19%-Ni: 21.78%-Mo: 1857.0%-Cr: 15.19%,,5.92,559.6,152.99,4623.1,34.174,511,69.7
EP3089B,2_7500X,1_MoCoNiFeCr = Fe: 21.99%-Co: 21.94%-Ni: 21.28%-Mo: 19.51%-Cr: 15.28% | 2_MoCoFeNiCr = Mo: 29.35%-Co: 20.04%-Fe: 18.98%-Ni: 16.08%-Cr: 15.55% | Unassigned = Fe: 22.27%-Co: 22.19%-Ni: 21.78%-Mo: 1857.0%-Cr: 15.19%,,6.317,597.1,173.36,5379.6,36.067,511,69.6
EP3089B,2_7500X,1_MoCoNiFeCr = Fe: 21.99%-Co: 21.94%-Ni: 21.28%-Mo: 19.51%-Cr: 15.28% | 2_MoCoFeNiCr = Mo: 29.35%-Co: 20.04%-Fe: 18.98%-Ni: 16.08%-Cr: 15.55% | Unassigned = Fe: 22.27%-Co: 22.19%-Ni: 21.78%-Mo: 1857.0%-Cr: 15.19%,,11.736,1109.3,255.92,5533.1,38.743,511,70.1
EP3089B,2_7500X,1_MoCoNiFeCr = Fe: 21.99%-Co: 21.94%-Ni: 21.28%-Mo: 19.51%-Cr: 15.28% | 2_MoCoFeNiCr = Mo: 29.35%-Co: 20.04%-Fe: 18.98%-Ni: 16.08%-Cr: 15.55% | Unassigned = Fe: 22.27%-Co: 22.19%-Ni: 21.78%-Mo: 1857.0%-Cr: 15.19%,,7.197,680.3,193.15,5673.5,35.756,510,69.5
EP3089B,2_7500X,1_MoCoNiFeCr = Fe: 21.99%-Co: 21.94%-Ni: 21.28%-Mo: 19.51%-Cr: 15.28% | 2_MoCoFeNiCr = Mo: 29.35%-Co: 20.04%-Fe: 18.98%-Ni: 16.08%-Cr: 15.55% | Unassigned = Fe: 22.27%-Co: 22.19%-Ni: 21.78%-Mo: 1857.0%-Cr: 15.19%,,10.689,1010.3,265.12,6428,38.038,511,70.1
EP3089B,2_7500X,1_MoCoNiFeCr = Fe: 21.99%-Co: 21.94%-Ni: 21.28%-Mo: 19.51%-Cr: 15.28% | 2_MoCoFeNiCr = Mo: 29.35%-Co: 20.04%-Fe: 18.98%-Ni: 16.08%-Cr: 15.55% | Unassigned = Fe: 22.27%-Co: 22.19%-Ni: 21.78%-Mo: 1857.0%-Cr: 15.19%,,9.636,910.8,222.03,5346.7,36.443,510,70
EP3089B,2_7500X,1_MoCoNiFeCr = Fe: 21.99%-Co: 21.94%-Ni: 21.28%-Mo: 19.51%-Cr: 15.28% | 2_MoCoFeNiCr = Mo: 29.35%-Co: 20.04%-Fe: 18.98%-Ni: 16.08%-Cr: 15.55% | Unassigned = Fe: 22.27%-Co: 22.19%-Ni: 21.78%-Mo: 1857.0%-Cr: 15.19%,,6.675,630.9,214.17,7277,37.784,511,69.8
EP3089B,2_7500X,1_MoCoNiFeCr = Fe: 21.99%-Co: 21.94%-Ni: 21.28%-Mo: 19.51%-Cr: 15.28% | 2_MoCoFeNiCr = Mo: 29.35%-Co: 20.04%-Fe: 18.98%-Ni: 16.08%-Cr: 15.55% | Unassigned = Fe: 22.27%-Co: 22.19%-Ni: 21.78%-Mo: 1857.0%-Cr: 15.19%,,8.901,841.4,217.99,5615.1,36.872,511,69.6
EP3089B,2_7500X,1_MoCoNiFeCr = Fe: 21.99%-Co: 21.94%-Ni: 21.28%-Mo: 19.51%-Cr: 15.28% | 2_MoCoFeNiCr = Mo: 29.35%-Co: 20.04%-Fe: 18.98%-Ni: 16.08%-Cr: 15.55% | Unassigned = Fe: 22.27%-Co: 22.19%-Ni: 21.78%-Mo: 1857.0%-Cr: 15.19%,,7.671,725,201.95,5738.1,37.082,509,70.3
EP3089B,2_7500X,1_MoCoNiFeCr = Fe: 21.99%-Co: 21.94%-Ni: 21.28%-Mo: 19.51%-Cr: 15.28% | 2_MoCoFeNiCr = Mo: 29.35%-Co: 20.04%-Fe: 18.98%-Ni: 16.08%-Cr: 15.55% | Unassigned = Fe: 22.27%-Co: 22.19%-Ni: 21.78%-Mo: 1857.0%-Cr: 15.19%,,8.934,844.5,226.54,5960.4,37.535,510,69.5
EP3089B,2_7500X,1_MoCoNiFeCr = Fe: 21.99%-Co: 21.94%-Ni: 21.28%-Mo: 19.51%-Cr: 15.28% | 2_MoCoFeNiCr = Mo: 29.35%-Co: 20.04%-Fe: 18.98%-Ni: 16.08%-Cr: 15.55% | Unassigned = Fe: 22.27%-Co: 22.19%-Ni: 21.78%-Mo: 1857.0%-Cr: 15.19%,,10.425,985.4,250.78,6028,39.688,511,69.9
EP3089B,2_7500X,1_MoCoNiFeCr = Fe: 21.99%-Co: 21.94%-Ni: 21.28%-Mo: 19.51%-Cr: 15.28% | 2_MoCoFeNiCr = Mo: 29.35%-Co: 20.04%-Fe: 18.98%-Ni: 16.08%-Cr: 15.55% | Unassigned = Fe: 22.27%-Co: 22.19%-Ni: 21.78%-Mo: 1857.0%-Cr: 15.19%,,10.32,975.4,229.5,5271.1,38.313,510,70.4
EP3089B,2_7500X,1_MoCoNiFeCr = Fe: 21.99%-Co: 21.94%-Ni: 21.28%-Mo: 19.51%-Cr: 15.28% | 2_MoCoFeNiCr = Mo: 29.35%-Co: 20.04%-Fe: 18.98%-Ni: 16.08%-Cr: 15.55% | Unassigned = Fe: 22.27%-Co: 22.19%-Ni: 21.78%-Mo: 1857.0%-Cr: 15.19%,,8.913,842.5,216.4,5540.1,37.452,510,69.9
EP3089B,2_7500X,1_MoCoNiFeCr = Fe: 21.99%-Co: 21.94%-Ni: 21.28%-Mo: 19.51%-Cr: 15.28% | 2_MoCoFeNiCr = Mo: 29.35%-Co: 20.04%-Fe: 18.98%-Ni: 16.08%-Cr: 15.55% | Unassigned = Fe: 22.27%-Co: 22.19%-Ni: 21.78%-Mo: 1857.0%-Cr: 15.19%,,8.991,849.9,238.24,6431.9,38.579,511,69.9
EP3089B,2_7500X,1_MoCoNiFeCr = Fe: 21.99%-Co: 21.94%-Ni: 21.28%-Mo: 19.51%-Cr: 15.28% | 2_MoCoFeNiCr = Mo: 29.35%-Co: 20.04%-Fe: 18.98%-Ni: 16.08%-Cr: 15.55% | Unassigned = Fe: 22.27%-Co: 22.19%-Ni: 21.78%-Mo: 1857.0%-Cr: 15.19%,,7.385,698.1,214.74,6601.7,35.194,510,70
EP3089B,2_7500X,1_MoCoNiFeCr = Fe: 21.99%-Co: 21.94%-Ni: 21.28%-Mo: 19.51%-Cr: 15.28% | 2_MoCoFeNiCr = Mo: 29.35%-Co: 20.04%-Fe: 18.98%-Ni: 16.08%-Cr: 15.55% | Unassigned = Fe: 22.27%-Co: 22.19%-Ni: 21.78%-Mo: 1857.0%-Cr: 15.19%,,8.23,777.9,212.4,5816.6,36.705,511,69.6
EP3089B,2_7500X,1_MoCoNiFeCr = Fe: 21.99%-Co: 21.94%-Ni: 21.28%-Mo: 19.51%-Cr: 15.28% | 2_MoCoFeNiCr = Mo: 29.35%-Co: 20.04%-Fe: 18.98%-Ni: 16.08%-Cr: 15.55% | Unassigned = Fe: 22.27%-Co: 22.19%-Ni: 21.78%-Mo: 1857.0%-Cr: 15.19%,,5.273,498.4,159.26,5565.3,35.33,511,69.8
EP3089B,2_7500X,1_MoCoNiFeCr = Fe: 21.99%-Co: 21.94%-Ni: 21.28%-Mo: 19.51%-Cr: 15.28% | 2_MoCoFeNiCr = Mo: 29.35%-Co: 20.04%-Fe: 18.98%-Ni: 16.08%-Cr: 15.55% | Unassigned = Fe: 22.27%-Co: 22.19%-Ni: 21.78%-Mo: 1857.0%-Cr: 15.19%,,7.112,672.3,195.45,5857.2,37.045,510,69.3
EP3089B,2_7500X,1_MoCoNiFeCr = Fe: 21.99%-Co: 21.94%-Ni: 21.28%-Mo: 19.51%-Cr: 15.28% | 2_MoCoFeNiCr = Mo: 29.35%-Co: 20.04%-Fe: 18.98%-Ni: 16.08%-Cr: 15.55% | Unassigned = Fe: 22.27%-Co: 22.19%-Ni: 21.78%-Mo: 1857.0%-Cr: 15.19%,,10.353,978.5,242.84,5761.4,34.884,511,69.8
EP3089B,2_7500X,1_MoCoNiFeCr = Fe: 21.99%-Co: 21.94%-Ni: 21.28%-Mo: 19.51%-Cr: 15.28% | 2_MoCoFeNiCr = Mo: 29.35%-Co: 20.04%-Fe: 18.98%-Ni: 16.08%-Cr: 15.55% | Unassigned = Fe: 22.27%-Co: 22.19%-Ni: 21.78%-Mo: 1857.0%-Cr: 15.19%,,11.382,1075.8,264.98,6030.6,38.456,512,69.6
EP3089B,2_7500X,1_MoCoNiFeCr = Fe: 21.99%-Co: 21.94%-Ni: 21.28%-Mo: 19.51%-Cr: 15.28% | 2_MoCoFeNiCr = Mo: 29.35%-Co: 20.04%-Fe: 18.98%-Ni: 16.08%-Cr: 15.55% | Unassigned = Fe: 22.27%-Co: 22.19%-Ni: 21.78%-Mo: 1857.0%-Cr: 15.19%,,8.06,761.8,207.38,5707.5,37.135,510,69.9
EP3089B,2_7500X,1_MoCoNiFeCr = Fe: 21.99%-Co: 21.94%-Ni: 21.28%-Mo: 19.51%-Cr: 15.28% | 2_MoCoFeNiCr = Mo: 29.35%-Co: 20.04%-Fe: 18.98%-Ni: 16.08%-Cr: 15.55% | Unassigned = Fe: 22.27%-Co: 22.19%-Ni: 21.78%-Mo: 1857.0%-Cr: 15.19%,,9.52,899.8,247.91,6479.6,39.659,511,70.3
EP3089B,2_7500X,1_MoCoNiFeCr = Fe: 21.99%-Co: 21.94%-Ni: 21.28%-Mo: 19.51%-Cr: 15.28% | 2_MoCoFeNiCr = Mo: 29.35%-Co: 20.04%-Fe: 18.98%-Ni: 16.08%-Cr: 15.55% | Unassigned = Fe: 22.27%-Co: 22.19%-Ni: 21.78%-Mo: 1857.0%-Cr: 15.19%,,8.144,769.8,214.89,5993.8,38.116,510,70.6
EP3089B,2_7500X,1_MoCoNiFeCr = Fe: 21.99%-Co: 21.94%-Ni: 21.28%-Mo: 19.51%-Cr: 15.28% | 2_MoCoFeNiCr = Mo: 29.35%-Co: 20.04%-Fe: 18.98%-Ni: 16.08%-Cr: 15.55% | Unassigned = Fe: 22.27%-Co: 22.19%-Ni: 21.78%-Mo: 1857.0%-Cr: 15.19%,,7.338,693.6,197.07,5758.1,36.285,511,70.1
EP3089B,2_7500X,1_MoCoNiFeCr = Fe: 21.99%-Co: 21.94%-Ni: 21.28%-Mo: 19.51%-Cr: 15.28% | 2_MoCoFeNiCr = Mo: 29.35%-Co: 20.04%-Fe: 18.98%-Ni: 16.08%-Cr: 15.55% | Unassigned = Fe: 22.27%-Co: 22.19%-Ni: 21.78%-Mo: 1857.0%-Cr: 15.19%,,11.317,1069.7,244.49,5340.7,37.278,511,70.6
EP3089B,2_7500X,1_MoCoNiFeCr = Fe: 21.99%-Co: 21.94%-Ni: 21.28%-Mo: 19.51%-Cr: 15.28% | 2_MoCoFeNiCr = Mo: 29.35%-Co: 20.04%-Fe: 18.98%-Ni: 16.08%-Cr: 15.55% | Unassigned = Fe: 22.27%-Co: 22.19%-Ni: 21.78%-Mo: 1857.0%-Cr: 15.19%,,11.422,1079.6,269.09,6158,37.297,510,69.6
EP3089B,2_7500X,1_MoCoNiFeCr = Fe: 21.99%-Co: 21.94%-Ni: 21.28%-Mo: 19.51%-Cr: 15.28% | 2_MoCoFeNiCr = Mo: 29.35%-Co: 20.04%-Fe: 18.98%-Ni: 16.08%-Cr: 15.55% | Unassigned = Fe: 22.27%-Co: 22.19%-Ni: 21.78%-Mo: 1857.0%-Cr: 15.19%,,9.994,944.7,231.93,5539.2,37.434,510,70.4
EP3089B,2_7500X,1_MoCoNiFeCr = Fe: 21.99%-Co: 21.94%-Ni: 21.28%-Mo: 19.51%-Cr: 15.28% | 2_MoCoFeNiCr = Mo: 29.35%-Co: 20.04%-Fe: 18.98%-Ni: 16.08%-Cr: 15.55% | Unassigned = Fe: 22.27%-Co: 22.19%-Ni: 21.78%-Mo: 1857.0%-Cr: 15.19%,,10.515,993.9,243.01,5681.6,37.261,511,70.2
EP3089B,2_7500X,1_MoCoNiFeCr = Fe: 21.99%-Co: 21.94%-Ni: 21.28%-Mo: 19.51%-Cr: 15.28% | 2_MoCoFeNiCr = Mo: 29.35%-Co: 20.04%-Fe: 18.98%-Ni: 16.08%-Cr: 15.55% | Unassigned = Fe: 22.27%-Co: 22.19%-Ni: 21.78%-Mo: 1857.0%-Cr: 15.19%,,8.074,763.1,208.23,5737.3,36.774,511,70.1
EP3089B,2_7500X,1_MoCoNiFeCr = Fe: 21.99%-Co: 21.94%-Ni: 21.28%-Mo: 19.51%-Cr: 15.28% | 2_MoCoFeNiCr = Mo: 29.35%-Co: 20.04%-Fe: 18.98%-Ni: 16.08%-Cr: 15.55% | Unassigned = Fe: 22.27%-Co: 22.19%-Ni: 21.78%-Mo: 1857.0%-Cr: 15.19%,,8.084,764.1,218.1,6189.4,37.68,511,70
EP3089B,2_7500X,1_MoCoNiFeCr = Fe: 21.99%-Co: 21.94%-Ni: 21.28%-Mo: 19.51%-Cr: 15.28% | 2_MoCoFeNiCr = Mo: 29.35%-Co: 20.04%-Fe: 18.98%-Ni: 16.08%-Cr: 15.55% | Unassigned = Fe: 22.27%-Co: 22.19%-Ni: 21.78%-Mo: 1857.0%-Cr: 15.19%,,9.681,915.1,231.48,5700.5,37.98,510,70.4
EP3089B,2_7500X,1_MoCoNiFeCr = Fe: 21.99%-Co: 21.94%-Ni: 21.28%-Mo: 19.51%-Cr: 15.28% | 2_MoCoFeNiCr = Mo: 29.35%-Co: 20.04%-Fe: 18.98%-Ni: 16.08%-Cr: 15.55% | Unassigned = Fe: 22.27%-Co: 22.19%-Ni: 21.78%-Mo: 1857.0%-Cr: 15.19%,,11.459,1083.1,251.05,5494.5,38.778,511,69.7
EP3089B,2_7500X,1_MoCoNiFeCr = Fe: 21.99%-Co: 21.94%-Ni: 21.28%-Mo: 19.51%-Cr: 15.28% | 2_MoCoFeNiCr = Mo: 29.35%-Co: 20.04%-Fe: 18.98%-Ni: 16.08%-Cr: 15.55% | Unassigned = Fe: 22.27%-Co: 22.19%-Ni: 21.78%-Mo: 1857.0%-Cr: 15.19%,,3.662,346.2,111.34,4250.7,32.953,510,70.2
EP3089B,2_7500X,1_MoCoNiFeCr = Fe: 21.99%-Co: 21.94%-Ni: 21.28%-Mo: 19.51%-Cr: 15.28% | 2_MoCoFeNiCr = Mo: 29.35%-Co: 20.04%-Fe: 18.98%-Ni: 16.08%-Cr: 15.55% | Unassigned = Fe: 22.27%-Co: 22.19%-Ni: 21.78%-Mo: 1857.0%-Cr: 15.19%,,8.396,793.6,221.13,6096,35.6,510,69.9
EP3089B,2_7500X,1_MoCoNiFeCr = Fe: 21.99%-Co: 21.94%-Ni: 21.28%-Mo: 19.51%-Cr: 15.28% | 2_MoCoFeNiCr = Mo: 29.35%-Co: 20.04%-Fe: 18.98%-Ni: 16.08%-Cr: 15.55% | Unassigned = Fe: 22.27%-Co: 22.19%-Ni: 21.78%-Mo: 1857.0%-Cr: 15.19%,,9.4,888.5,224.27,5576,36.819,510,70.1
EP3089B,2_7500X,1_MoCoNiFeCr = Fe: 21.99%-Co: 21.94%-Ni: 21.28%-Mo: 19.51%-Cr: 15.28% | 2_MoCoFeNiCr = Mo: 29.35%-Co: 20.04%-Fe: 18.98%-Ni: 16.08%-Cr: 15.55% | Unassigned = Fe: 22.27%-Co: 22.19%-Ni: 21.78%-Mo: 1857.0%-Cr: 15.19%,,2.934,277.3,129.39,6952.3,31.864,510,70.4
EP3089B,2_7500X,1_MoCoNiFeCr = Fe: 21.99%-Co: 21.94%-Ni: 21.28%-Mo: 19.51%-Cr: 15.28% | 2_MoCoFeNiCr = Mo: 29.35%-Co: 20.04%-Fe: 18.98%-Ni: 16.08%-Cr: 15.55% | Unassigned = Fe: 22.27%-Co: 22.19%-Ni: 21.78%-Mo: 1857.0%-Cr: 15.19%,,8.214,776.4,210.44,5738.2,35.704,511,69.3
EP3089B,2_7500X,1_MoCoNiFeCr = Fe: 21.99%-Co: 21.94%-Ni: 21.28%-Mo: 19.51%-Cr: 15.28% | 2_MoCoFeNiCr = Mo: 29.35%-Co: 20.04%-Fe: 18.98%-Ni: 16.08%-Cr: 15.55% | Unassigned = Fe: 22.27%-Co: 22.19%-Ni: 21.78%-Mo: 1857.0%-Cr: 15.19%,,5.911,558.7,174.51,5812.5,35.677,510,69.9
EP3089B,2_7500X,1_MoCoNiFeCr = Fe: 21.99%-Co: 21.94%-Ni: 21.28%-Mo: 19.51%-Cr: 15.28% | 2_MoCoFeNiCr = Mo: 29.35%-Co: 20.04%-Fe: 18.98%-Ni: 16.08%-Cr: 15.55% | Unassigned = Fe: 22.27%-Co: 22.19%-Ni: 21.78%-Mo: 1857.0%-Cr: 15.19%,,9.018,852.4,214.29,5388.2,37.53,511,70.1
EP3089B,2_7500X,1_MoCoNiFeCr = Fe: 21.99%-Co: 21.94%-Ni: 21.28%-Mo: 19.51%-Cr: 15.28% | 2_MoCoFeNiCr = Mo: 29.35%-Co: 20.04%-Fe: 18.98%-Ni: 16.08%-Cr: 15.55% | Unassigned = Fe: 22.27%-Co: 22.19%-Ni: 21.78%-Mo: 1857.0%-Cr: 15.19%,,7.998,756,209.85,5867.2,37.866,511,69.7
EP3089B,2_7500X,1_MoCoNiFeCr = Fe: 21.99%-Co: 21.94%-Ni: 21.28%-Mo: 19.51%-Cr: 15.28% | 2_MoCoFeNiCr = Mo: 29.35%-Co: 20.04%-Fe: 18.98%-Ni: 16.08%-Cr: 15.55% | Unassigned = Fe: 22.27%-Co: 22.19%-Ni: 21.78%-Mo: 1857.0%-Cr: 15.19%,,10.123,956.8,260.29,6590.4,38.957,511,70.4
EP3089B,2_7500X,1_MoCoNiFeCr = Fe: 21.99%-Co: 21.94%-Ni: 21.28%-Mo: 19.51%-Cr: 15.28% | 2_MoCoFeNiCr = Mo: 29.35%-Co: 20.04%-Fe: 18.98%-Ni: 16.08%-Cr: 15.55% | Unassigned = Fe: 22.27%-Co: 22.19%-Ni: 21.78%-Mo: 1857.0%-Cr: 15.19%,Unassigned : 0.13%|1_MoCoNiFeCr : 99.83%|2_MoCoFeNiCr : 0.04%,9.442,892.5,230.55,5804.5,38.677,510,69.9
EP3089B,2_7500X,1_MoCoNiFeCr = Fe: 21.99%-Co: 21.94%-Ni: 21.28%-Mo: 19.51%-Cr: 15.28% | 2_MoCoFeNiCr = Mo: 29.35%-Co: 20.04%-Fe: 18.98%-Ni: 16.08%-Cr: 15.55% | Unassigned = Fe: 22.27%-Co: 22.19%-Ni: 21.78%-Mo: 1857.0%-Cr: 15.19%,1_MoCoNiFeCr : 100.00%,8.373,791.4,225.62,6318.3,38.225,511,69.6
EP3089B,2_7500X,1_MoCoNiFeCr = Fe: 21.99%-Co: 21.94%-Ni: 21.28%-Mo: 19.51%-Cr: 15.28% | 2_MoCoFeNiCr = Mo: 29.35%-Co: 20.04%-Fe: 18.98%-Ni: 16.08%-Cr: 15.55% | Unassigned = Fe: 22.27%-Co: 22.19%-Ni: 21.78%-Mo: 1857.0%-Cr: 15.19%,1_MoCoNiFeCr : 98.65%|2_MoCoFeNiCr : 0.21%|Unassigned : 1.14%,10.215,965.6,251.18,6166.7,38.288,511,69.5
EP3089B,2_7500X,1_MoCoNiFeCr = Fe: 21.99%-Co: 21.94%-Ni: 21.28%-Mo: 19.51%-Cr: 15.28% | 2_MoCoFeNiCr = Mo: 29.35%-Co: 20.04%-Fe: 18.98%-Ni: 16.08%-Cr: 15.55% | Unassigned = Fe: 22.27%-Co: 22.19%-Ni: 21.78%-Mo: 1857.0%-Cr: 15.19%,1_MoCoNiFeCr : 99.83%|2_MoCoFeNiCr : 0.08%|Unassigned : 0.08%,11.891,1124,244.06,5062,38.126,511,69.7
EP3089B,2_7500X,1_MoCoNiFeCr = Fe: 21.99%-Co: 21.94%-Ni: 21.28%-Mo: 19.51%-Cr: 15.28% | 2_MoCoFeNiCr = Mo: 29.35%-Co: 20.04%-Fe: 18.98%-Ni: 16.08%-Cr: 15.55% | Unassigned = Fe: 22.27%-Co: 22.19%-Ni: 21.78%-Mo: 1857.0%-Cr: 15.19%,,7.787,736.1,186.43,4940.8,36.746,510,70.2
EP3089B,2_7500X,1_MoCoNiFeCr = Fe: 21.99%-Co: 21.94%-Ni: 21.28%-Mo: 19.51%-Cr: 15.28% | 2_MoCoFeNiCr = Mo: 29.35%-Co: 20.04%-Fe: 18.98%-Ni: 16.08%-Cr: 15.55% | Unassigned = Fe: 22.27%-Co: 22.19%-Ni: 21.78%-Mo: 1857.0%-Cr: 15.19%,,8.667,819.2,254.88,7442.3,38.169,511,70
EP3089B,2_7500X,1_MoCoNiFeCr = Fe: 21.99%-Co: 21.94%-Ni: 21.28%-Mo: 19.51%-Cr: 15.28% | 2_MoCoFeNiCr = Mo: 29.35%-Co: 20.04%-Fe: 18.98%-Ni: 16.08%-Cr: 15.55% | Unassigned = Fe: 22.27%-Co: 22.19%-Ni: 21.78%-Mo: 1857.0%-Cr: 15.19%,,8.748,826.9,243.63,6855.2,38.172,512,69.9
EP3089B,2_7500X,1_MoCoNiFeCr = Fe: 21.99%-Co: 21.94%-Ni: 21.28%-Mo: 19.51%-Cr: 15.28% | 2_MoCoFeNiCr = Mo: 29.35%-Co: 20.04%-Fe: 18.98%-Ni: 16.08%-Cr: 15.55% | Unassigned = Fe: 22.27%-Co: 22.19%-Ni: 21.78%-Mo: 1857.0%-Cr: 15.19%,,9.873,933.2,260.64,6771.8,39.067,513,70.1
EP3089B,2_7500X,1_MoCoNiFeCr = Fe: 21.99%-Co: 21.94%-Ni: 21.28%-Mo: 19.51%-Cr: 15.28% | 2_MoCoFeNiCr = Mo: 29.35%-Co: 20.04%-Fe: 18.98%-Ni: 16.08%-Cr: 15.55% | Unassigned = Fe: 22.27%-Co: 22.19%-Ni: 21.78%-Mo: 1857.0%-Cr: 15.19%,,4.424,418.2,147,5770,35.079,510,70.1
EP3089B,2_7500X,1_MoCoNiFeCr = Fe: 21.99%-Co: 21.94%-Ni: 21.28%-Mo: 19.51%-Cr: 15.28% | 2_MoCoFeNiCr = Mo: 29.35%-Co: 20.04%-Fe: 18.98%-Ni: 16.08%-Cr: 15.55% | Unassigned = Fe: 22.27%-Co: 22.19%-Ni: 21.78%-Mo: 1857.0%-Cr: 15.19%,,0.714,67.5,49.33,4985,38.408,571,69.9
EP3089B,2_7500X,1_MoCoNiFeCr = Fe: 21.99%-Co: 21.94%-Ni: 21.28%-Mo: 19.51%-Cr: 15.28% | 2_MoCoFeNiCr = Mo: 29.35%-Co: 20.04%-Fe: 18.98%-Ni: 16.08%-Cr: 15.55% | Unassigned = Fe: 22.27%-Co: 22.19%-Ni: 21.78%-Mo: 1857.0%-Cr: 15.19%,,10.64,1005.7,255.88,6100.2,39.547,512,70
EP3089B,2_7500X,1_MoCoNiFeCr = Fe: 21.99%-Co: 21.94%-Ni: 21.28%-Mo: 19.51%-Cr: 15.28% | 2_MoCoFeNiCr = Mo: 29.35%-Co: 20.04%-Fe: 18.98%-Ni: 16.08%-Cr: 15.55% | Unassigned = Fe: 22.27%-Co: 22.19%-Ni: 21.78%-Mo: 1857.0%-Cr: 15.19%,,12.84,1213.6,255.98,5058.8,37.783,510,69.9
EP3089B,2_7500X,1_MoCoNiFeCr = Fe: 21.99%-Co: 21.94%-Ni: 21.28%-Mo: 19.51%-Cr: 15.28% | 2_MoCoFeNiCr = Mo: 29.35%-Co: 20.04%-Fe: 18.98%-Ni: 16.08%-Cr: 15.55% | Unassigned = Fe: 22.27%-Co: 22.19%-Ni: 21.78%-Mo: 1857.0%-Cr: 15.19%,,10.761,1017.2,247.3,5709,36.371,497,69.7
EP3089B,2_7500X,1_MoCoNiFeCr = Fe: 21.99%-Co: 21.94%-Ni: 21.28%-Mo: 19.51%-Cr: 15.28% | 2_MoCoFeNiCr = Mo: 29.35%-Co: 20.04%-Fe: 18.98%-Ni: 16.08%-Cr: 15.55% | Unassigned = Fe: 22.27%-Co: 22.19%-Ni: 21.78%-Mo: 1857.0%-Cr: 15.19%,,10.914,1031.6,258.97,6063,38.283,511,69.7
EP3089B,2_7500X,1_MoCoNiFeCr = Fe: 21.99%-Co: 21.94%-Ni: 21.28%-Mo: 19.51%-Cr: 15.28% | 2_MoCoFeNiCr = Mo: 29.35%-Co: 20.04%-Fe: 18.98%-Ni: 16.08%-Cr: 15.55% | Unassigned = Fe: 22.27%-Co: 22.19%-Ni: 21.78%-Mo: 1857.0%-Cr: 15.19%,,11.212,1059.7,257.57,5850.2,38.229,511,70
EP3089B,2_7500X,1_MoCoNiFeCr = Fe: 21.99%-Co: 21.94%-Ni: 21.28%-Mo: 19.51%-Cr: 15.28% | 2_MoCoFeNiCr = Mo: 29.35%-Co: 20.04%-Fe: 18.98%-Ni: 16.08%-Cr: 15.55% | Unassigned = Fe: 22.27%-Co: 22.19%-Ni: 21.78%-Mo: 1857.0%-Cr: 15.19%,Unassigned : 1.15%|1_MoCoNiFeCr : 97.83%|2_MoCoFeNiCr : 1.02%,10.695,1010.9,227.71,5021.6,35.797,511,69.7
EP3089B,2_7500X,1_MoCoNiFeCr = Fe: 21.99%-Co: 21.94%-Ni: 21.28%-Mo: 19.51%-Cr: 15.28% | 2_MoCoFeNiCr = Mo: 29.35%-Co: 20.04%-Fe: 18.98%-Ni: 16.08%-Cr: 15.55% | Unassigned = Fe: 22.27%-Co: 22.19%-Ni: 21.78%-Mo: 1857.0%-Cr: 15.19%,1_MoCoNiFeCr : 99.70%|Unassigned : 0.30%,8.991,849.8,230.63,6100.5,37.623,510,70
EP3089B,2_7500X,1_MoCoNiFeCr = Fe: 21.99%-Co: 21.94%-Ni: 21.28%-Mo: 19.51%-Cr: 15.28% | 2_MoCoFeNiCr = Mo: 29.35%-Co: 20.04%-Fe: 18.98%-Ni: 16.08%-Cr: 15.55% | Unassigned = Fe: 22.27%-Co: 22.19%-Ni: 21.78%-Mo: 1857.0%-Cr: 15.19%,1_MoCoNiFeCr : 95.84%|Unassigned : 2.62%|2_MoCoFeNiCr : 1.54%,9.883,934.1,252.93,6446.2,37.416,510,70
EP3089B,2_7500X,1_MoCoNiFeCr = Fe: 21.99%-Co: 21.94%-Ni: 21.28%-Mo: 19.51%-Cr: 15.28% | 2_MoCoFeNiCr = Mo: 29.35%-Co: 20.04%-Fe: 18.98%-Ni: 16.08%-Cr: 15.55% | Unassigned = Fe: 22.27%-Co: 22.19%-Ni: 21.78%-Mo: 1857.0%-Cr: 15.19%,1_MoCoNiFeCr : 93.75%|2_MoCoFeNiCr : 5.91%|Unassigned : 0.33%,10.555,997.7,267.21,6590,37.023,511,69.9
EP3089B,2_7500X,1_MoCoNiFeCr = Fe: 21.99%-Co: 21.94%-Ni: 21.28%-Mo: 19.51%-Cr: 15.28% | 2_MoCoFeNiCr = Mo: 29.35%-Co: 20.04%-Fe: 18.98%-Ni: 16.08%-Cr: 15.55% | Unassigned = Fe: 22.27%-Co: 22.19%-Ni: 21.78%-Mo: 1857.0%-Cr: 15.19%,,14.167,1339.1,259.06,4674.6,37.21,512,69.7
EP3089B,2_7500X,1_MoCoNiFeCr = Fe: 21.99%-Co: 21.94%-Ni: 21.28%-Mo: 19.51%-Cr: 15.28% | 2_MoCoFeNiCr = Mo: 29.35%-Co: 20.04%-Fe: 18.98%-Ni: 16.08%-Cr: 15.55% | Unassigned = Fe: 22.27%-Co: 22.19%-Ni: 21.78%-Mo: 1857.0%-Cr: 15.19%,,9.88,933.8,253.45,6469.5,35.814,512,70.3
EP3089B,2_7500X,1_MoCoNiFeCr = Fe: 21.99%-Co: 21.94%-Ni: 21.28%-Mo: 19.51%-Cr: 15.28% | 2_MoCoFeNiCr = Mo: 29.35%-Co: 20.04%-Fe: 18.98%-Ni: 16.08%-Cr: 15.55% | Unassigned = Fe: 22.27%-Co: 22.19%-Ni: 21.78%-Mo: 1857.0%-Cr: 15.19%,,13.146,1242.5,231.07,4184.9,36.908,510,69.1
EP3089B,2_7500X,1_MoCoNiFeCr = Fe: 21.99%-Co: 21.94%-Ni: 21.28%-Mo: 19.51%-Cr: 15.28% | 2_MoCoFeNiCr = Mo: 29.35%-Co: 20.04%-Fe: 18.98%-Ni: 16.08%-Cr: 15.55% | Unassigned = Fe: 22.27%-Co: 22.19%-Ni: 21.78%-Mo: 1857.0%-Cr: 15.19%,,5.698,538.6,185.7,6703.6,32.713,511,70.5
EP3089B,2_7500X,1_MoCoNiFeCr = Fe: 21.99%-Co: 21.94%-Ni: 21.28%-Mo: 19.51%-Cr: 15.28% | 2_MoCoFeNiCr = Mo: 29.35%-Co: 20.04%-Fe: 18.98%-Ni: 16.08%-Cr: 15.55% | Unassigned = Fe: 22.27%-Co: 22.19%-Ni: 21.78%-Mo: 1857.0%-Cr: 15.19%,,10.852,1025.8,249.35,5737.1,39.351,510,69.8
EP3089B,2_7500X,1_MoCoNiFeCr = Fe: 21.99%-Co: 21.94%-Ni: 21.28%-Mo: 19.51%-Cr: 15.28% | 2_MoCoFeNiCr = Mo: 29.35%-Co: 20.04%-Fe: 18.98%-Ni: 16.08%-Cr: 15.55% | Unassigned = Fe: 22.27%-Co: 22.19%-Ni: 21.78%-Mo: 1857.0%-Cr: 15.19%,,10.784,1019.3,275.73,6780,35.786,511,70.3
EP3089B,2_7500X,1_MoCoNiFeCr = Fe: 21.99%-Co: 21.94%-Ni: 21.28%-Mo: 19.51%-Cr: 15.28% | 2_MoCoFeNiCr = Mo: 29.35%-Co: 20.04%-Fe: 18.98%-Ni: 16.08%-Cr: 15.55% | Unassigned = Fe: 22.27%-Co: 22.19%-Ni: 21.78%-Mo: 1857.0%-Cr: 15.19%,,6.131,579.5,168.47,5277.9,33.703,511,69.7
EP3089B,2_7500X,1_MoCoNiFeCr = Fe: 21.99%-Co: 21.94%-Ni: 21.28%-Mo: 19.51%-Cr: 15.28% | 2_MoCoFeNiCr = Mo: 29.35%-Co: 20.04%-Fe: 18.98%-Ni: 16.08%-Cr: 15.55% | Unassigned = Fe: 22.27%-Co: 22.19%-Ni: 21.78%-Mo: 1857.0%-Cr: 15.19%,,12.267,1159.5,234.79,4604.3,35.28,509,69.9
EP3089B,2_7500X,1_MoCoNiFeCr = Fe: 21.99%-Co: 21.94%-Ni: 21.28%-Mo: 19.51%-Cr: 15.28% | 2_MoCoFeNiCr = Mo: 29.35%-Co: 20.04%-Fe: 18.98%-Ni: 16.08%-Cr: 15.55% | Unassigned = Fe: 22.27%-Co: 22.19%-Ni: 21.78%-Mo: 1857.0%-Cr: 15.19%,,7.224,682.9,152.88,3784.3,31.068,510,70.3
EP3089B,2_7500X,1_MoCoNiFeCr = Fe: 21.99%-Co: 21.94%-Ni: 21.28%-Mo: 19.51%-Cr: 15.28% | 2_MoCoFeNiCr = Mo: 29.35%-Co: 20.04%-Fe: 18.98%-Ni: 16.08%-Cr: 15.55% | Unassigned = Fe: 22.27%-Co: 22.19%-Ni: 21.78%-Mo: 1857.0%-Cr: 15.19%,,11.453,1082.5,252.83,5559.5,36.461,511,69.8
EP3089B,2_7500X,1_MoCoNiFeCr = Fe: 21.99%-Co: 21.94%-Ni: 21.28%-Mo: 19.51%-Cr: 15.28% | 2_MoCoFeNiCr = Mo: 29.35%-Co: 20.04%-Fe: 18.98%-Ni: 16.08%-Cr: 15.55% | Unassigned = Fe: 22.27%-Co: 22.19%-Ni: 21.78%-Mo: 1857.0%-Cr: 15.19%,,13.33,1259.9,226.89,4006.5,34.293,511,69.8
EP3089B,2_7500X,1_MoCoNiFeCr = Fe: 21.99%-Co: 21.94%-Ni: 21.28%-Mo: 19.51%-Cr: 15.28% | 2_MoCoFeNiCr = Mo: 29.35%-Co: 20.04%-Fe: 18.98%-Ni: 16.08%-Cr: 15.55% | Unassigned = Fe: 22.27%-Co: 22.19%-Ni: 21.78%-Mo: 1857.0%-Cr: 15.19%,1_MoCoNiFeCr : 87.99%|Unassigned : 1.78%|2_MoCoFeNiCr : 10.23%,6.555,619.5,209.98,7167.8,33.16,511,70.1
EP3089B,2_7500X,1_MoCoNiFeCr = Fe: 21.99%-Co: 21.94%-Ni: 21.28%-Mo: 19.51%-Cr: 15.28% | 2_MoCoFeNiCr = Mo: 29.35%-Co: 20.04%-Fe: 18.98%-Ni: 16.08%-Cr: 15.55% | Unassigned = Fe: 22.27%-Co: 22.19%-Ni: 21.78%-Mo: 1857.0%-Cr: 15.19%,1_MoCoNiFeCr : 80.76%|2_MoCoFeNiCr : 18.05%|Unassigned : 1.18%,6.213,587.2,158.12,4665.5,34.175,512,69.6
EP3089B,2_7500X,1_MoCoNiFeCr = Fe: 21.99%-Co: 21.94%-Ni: 21.28%-Mo: 19.51%-Cr: 15.28% | 2_MoCoFeNiCr = Mo: 29.35%-Co: 20.04%-Fe: 18.98%-Ni: 16.08%-Cr: 15.55% | Unassigned = Fe: 22.27%-Co: 22.19%-Ni: 21.78%-Mo: 1857.0%-Cr: 15.19%,1_MoCoNiFeCr : 94.99%|Unassigned : 4.45%|2_MoCoFeNiCr : 0.56%,4.632,437.8,165.55,6776.2,34.564,509,70.4
