Repository: giengeb1/ADAMaNT-HEA-indents

File: Indentation Results.csv (part 41 of 64)
Sample,Magnification,Compound Compositions,Indent Composition,Hardness,Hv,Modulus,Stiffness^2 / Load,Pmax,Hmax,Reporting Depth
EP3089B,2_7500X,1_MoCoNiFeCr = Fe: 21.99%-Co: 21.94%-Ni: 21.28%-Mo: 19.51%-Cr: 15.28% | 2_MoCoFeNiCr = Mo: 29.35%-Co: 20.04%-Fe: 18.98%-Ni: 16.08%-Cr: 15.55% | Unassigned = Fe: 22.27%-Co: 22.19%-Ni: 21.78%-Mo: 1857.0%-Cr: 15.19%,1_MoCoNiFeCr : 95.67%|2_MoCoFeNiCr : 4.03%|Unassigned : 0.30%,6.538,618,170.79,5065.1,34.912,511,69.8
EP3089B,2_7500X,1_MoCoNiFeCr = Fe: 21.99%-Co: 21.94%-Ni: 21.28%-Mo: 19.51%-Cr: 15.28% | 2_MoCoFeNiCr = Mo: 29.35%-Co: 20.04%-Fe: 18.98%-Ni: 16.08%-Cr: 15.55% | Unassigned = Fe: 22.27%-Co: 22.19%-Ni: 21.78%-Mo: 1857.0%-Cr: 15.19%,,7.586,717,205.13,5957.7,35.386,510,69.9
EP3089B,2_7500X,1_MoCoNiFeCr = Fe: 21.99%-Co: 21.94%-Ni: 21.28%-Mo: 19.51%-Cr: 15.28% | 2_MoCoFeNiCr = Mo: 29.35%-Co: 20.04%-Fe: 18.98%-Ni: 16.08%-Cr: 15.55% | Unassigned = Fe: 22.27%-Co: 22.19%-Ni: 21.78%-Mo: 1857.0%-Cr: 15.19%,,9.664,913.4,218.45,5191.1,35.867,510,70
EP3089B,2_7500X,1_MoCoNiFeCr = Fe: 21.99%-Co: 21.94%-Ni: 21.28%-Mo: 19.51%-Cr: 15.28% | 2_MoCoFeNiCr = Mo: 29.35%-Co: 20.04%-Fe: 18.98%-Ni: 16.08%-Cr: 15.55% | Unassigned = Fe: 22.27%-Co: 22.19%-Ni: 21.78%-Mo: 1857.0%-Cr: 15.19%,,12.918,1221.1,227.87,4164.7,36.333,511,70.1
EP3089B,2_7500X,1_MoCoNiFeCr = Fe: 21.99%-Co: 21.94%-Ni: 21.28%-Mo: 19.51%-Cr: 15.28% | 2_MoCoFeNiCr = Mo: 29.35%-Co: 20.04%-Fe: 18.98%-Ni: 16.08%-Cr: 15.55% | Unassigned = Fe: 22.27%-Co: 22.19%-Ni: 21.78%-Mo: 1857.0%-Cr: 15.19%,,9.456,893.8,189.34,4183.4,34.777,511,71.1
EP3089B,2_7500X,1_MoCoNiFeCr = Fe: 21.99%-Co: 21.94%-Ni: 21.28%-Mo: 19.51%-Cr: 15.28% | 2_MoCoFeNiCr = Mo: 29.35%-Co: 20.04%-Fe: 18.98%-Ni: 16.08%-Cr: 15.55% | Unassigned = Fe: 22.27%-Co: 22.19%-Ni: 21.78%-Mo: 1857.0%-Cr: 15.19%,,5.123,484.2,177.28,6890.7,32.631,511,69.7
EP3089B,2_7500X,1_MoCoNiFeCr = Fe: 21.99%-Co: 21.94%-Ni: 21.28%-Mo: 19.51%-Cr: 15.28% | 2_MoCoFeNiCr = Mo: 29.35%-Co: 20.04%-Fe: 18.98%-Ni: 16.08%-Cr: 15.55% | Unassigned = Fe: 22.27%-Co: 22.19%-Ni: 21.78%-Mo: 1857.0%-Cr: 15.19%,,3.119,294.8,147.43,8225.9,33.589,512,69.8
EP3089B,2_7500X,1_MoCoNiFeCr = Fe: 21.99%-Co: 21.94%-Ni: 21.28%-Mo: 19.51%-Cr: 15.28% | 2_MoCoFeNiCr = Mo: 29.35%-Co: 20.04%-Fe: 18.98%-Ni: 16.08%-Cr: 15.55% | Unassigned = Fe: 22.27%-Co: 22.19%-Ni: 21.78%-Mo: 1857.0%-Cr: 15.19%,,6.998,661.5,233.66,8004.4,34.968,511,70.1
EP3089B,2_7500X,1_MoCoNiFeCr = Fe: 21.99%-Co: 21.94%-Ni: 21.28%-Mo: 19.51%-Cr: 15.28% | 2_MoCoFeNiCr = Mo: 29.35%-Co: 20.04%-Fe: 18.98%-Ni: 16.08%-Cr: 15.55% | Unassigned = Fe: 22.27%-Co: 22.19%-Ni: 21.78%-Mo: 1857.0%-Cr: 15.19%,,5.54,523.6,129.61,3688.5,29.378,509,69.9
EP3089B,2_7500X,1_MoCoNiFeCr = Fe: 21.99%-Co: 21.94%-Ni: 21.28%-Mo: 19.51%-Cr: 15.28% | 2_MoCoFeNiCr = Mo: 29.35%-Co: 20.04%-Fe: 18.98%-Ni: 16.08%-Cr: 15.55% | Unassigned = Fe: 22.27%-Co: 22.19%-Ni: 21.78%-Mo: 1857.0%-Cr: 15.19%,,7.285,688.5,215.29,6721.5,35.007,509,70.4
EP3089B,2_7500X,1_MoCoNiFeCr = Fe: 21.99%-Co: 21.94%-Ni: 21.28%-Mo: 19.51%-Cr: 15.28% | 2_MoCoFeNiCr = Mo: 29.35%-Co: 20.04%-Fe: 18.98%-Ni: 16.08%-Cr: 15.55% | Unassigned = Fe: 22.27%-Co: 22.19%-Ni: 21.78%-Mo: 1857.0%-Cr: 15.19%,,7.373,696.9,239.34,7902.3,33.471,512,70.5
EP3089B,2_7500X,1_MoCoNiFeCr = Fe: 21.99%-Co: 21.94%-Ni: 21.28%-Mo: 19.51%-Cr: 15.28% | 2_MoCoFeNiCr = Mo: 29.35%-Co: 20.04%-Fe: 18.98%-Ni: 16.08%-Cr: 15.55% | Unassigned = Fe: 22.27%-Co: 22.19%-Ni: 21.78%-Mo: 1857.0%-Cr: 15.19%,,5.084,480.6,146.32,4979.3,33.536,510,70.1
EP3089B,2_7500X,1_MoCoNiFeCr = Fe: 21.99%-Co: 21.94%-Ni: 21.28%-Mo: 19.51%-Cr: 15.28% | 2_MoCoFeNiCr = Mo: 29.35%-Co: 20.04%-Fe: 18.98%-Ni: 16.08%-Cr: 15.55% | Unassigned = Fe: 22.27%-Co: 22.19%-Ni: 21.78%-Mo: 1857.0%-Cr: 15.19%,Unassigned : 0.25%|1_MoCoNiFeCr : 98.70%|2_MoCoFeNiCr : 1.05%,7.455,704.6,221.74,6898,36.703,510,70.1
EP3089B,2_7500X,1_MoCoNiFeCr = Fe: 21.99%-Co: 21.94%-Ni: 21.28%-Mo: 19.51%-Cr: 15.28% | 2_MoCoFeNiCr = Mo: 29.35%-Co: 20.04%-Fe: 18.98%-Ni: 16.08%-Cr: 15.55% | Unassigned = Fe: 22.27%-Co: 22.19%-Ni: 21.78%-Mo: 1857.0%-Cr: 15.19%,1_MoCoNiFeCr : 99.37%|Unassigned : 0.63%,6.298,595.3,178.96,5697.2,34.12,512,69.8
EP3089B,2_7500X,1_MoCoNiFeCr = Fe: 21.99%-Co: 21.94%-Ni: 21.28%-Mo: 19.51%-Cr: 15.28% | 2_MoCoFeNiCr = Mo: 29.35%-Co: 20.04%-Fe: 18.98%-Ni: 16.08%-Cr: 15.55% | Unassigned = Fe: 22.27%-Co: 22.19%-Ni: 21.78%-Mo: 1857.0%-Cr: 15.19%,1_MoCoNiFeCr : 99.44%|Unassigned : 0.56%,10.327,976.1,243.03,5783.1,36.926,510,69.5
EP3089B,2_7500X,1_MoCoNiFeCr = Fe: 21.99%-Co: 21.94%-Ni: 21.28%-Mo: 19.51%-Cr: 15.28% | 2_MoCoFeNiCr = Mo: 29.35%-Co: 20.04%-Fe: 18.98%-Ni: 16.08%-Cr: 15.55% | Unassigned = Fe: 22.27%-Co: 22.19%-Ni: 21.78%-Mo: 1857.0%-Cr: 15.19%,1_MoCoNiFeCr : 99.57%|Unassigned : 0.43%,10.498,992.3,238.44,5520.7,39.134,510,70.8
EP3089B,2_7500X,1_MoCoNiFeCr = Fe: 21.99%-Co: 21.94%-Ni: 21.28%-Mo: 19.51%-Cr: 15.28% | 2_MoCoFeNiCr = Mo: 29.35%-Co: 20.04%-Fe: 18.98%-Ni: 16.08%-Cr: 15.55% | Unassigned = Fe: 22.27%-Co: 22.19%-Ni: 21.78%-Mo: 1857.0%-Cr: 15.19%,,10.723,1013.5,278.53,6927.9,39.665,511,69.8
EP3089B,2_7500X,1_MoCoNiFeCr = Fe: 21.99%-Co: 21.94%-Ni: 21.28%-Mo: 19.51%-Cr: 15.28% | 2_MoCoFeNiCr = Mo: 29.35%-Co: 20.04%-Fe: 18.98%-Ni: 16.08%-Cr: 15.55% | Unassigned = Fe: 22.27%-Co: 22.19%-Ni: 21.78%-Mo: 1857.0%-Cr: 15.19%,,11.123,1051.4,256.81,5870.6,38.519,510,69.5
EP3089B,2_7500X,1_MoCoNiFeCr = Fe: 21.99%-Co: 21.94%-Ni: 21.28%-Mo: 19.51%-Cr: 15.28% | 2_MoCoFeNiCr = Mo: 29.35%-Co: 20.04%-Fe: 18.98%-Ni: 16.08%-Cr: 15.55% | Unassigned = Fe: 22.27%-Co: 22.19%-Ni: 21.78%-Mo: 1857.0%-Cr: 15.19%,,9.066,856.9,213.25,5316.5,36.042,511,70.4
EP3089B,2_7500X,1_MoCoNiFeCr = Fe: 21.99%-Co: 21.94%-Ni: 21.28%-Mo: 19.51%-Cr: 15.28% | 2_MoCoFeNiCr = Mo: 29.35%-Co: 20.04%-Fe: 18.98%-Ni: 16.08%-Cr: 15.55% | Unassigned = Fe: 22.27%-Co: 22.19%-Ni: 21.78%-Mo: 1857.0%-Cr: 15.19%,,9.299,878.9,214.62,5238.1,35.761,510,69.9
EP3089B,2_7500X,1_MoCoNiFeCr = Fe: 21.99%-Co: 21.94%-Ni: 21.28%-Mo: 19.51%-Cr: 15.28% | 2_MoCoFeNiCr = Mo: 29.35%-Co: 20.04%-Fe: 18.98%-Ni: 16.08%-Cr: 15.55% | Unassigned = Fe: 22.27%-Co: 22.19%-Ni: 21.78%-Mo: 1857.0%-Cr: 15.19%,,6.189,585,213.24,7786.1,35.1,511,70.3
EP3089B,2_7500X,1_MoCoNiFeCr = Fe: 21.99%-Co: 21.94%-Ni: 21.28%-Mo: 19.51%-Cr: 15.28% | 2_MoCoFeNiCr = Mo: 29.35%-Co: 20.04%-Fe: 18.98%-Ni: 16.08%-Cr: 15.55% | Unassigned = Fe: 22.27%-Co: 22.19%-Ni: 21.78%-Mo: 1857.0%-Cr: 15.19%,,8.824,834,234.58,6392.2,35.624,511,70.8
EP3089B,2_7500X,1_MoCoNiFeCr = Fe: 21.99%-Co: 21.94%-Ni: 21.28%-Mo: 19.51%-Cr: 15.28% | 2_MoCoFeNiCr = Mo: 29.35%-Co: 20.04%-Fe: 18.98%-Ni: 16.08%-Cr: 15.55% | Unassigned = Fe: 22.27%-Co: 22.19%-Ni: 21.78%-Mo: 1857.0%-Cr: 15.19%,,13.149,1242.9,254.26,4885.7,35.318,511,69.7
EP3089B,2_7500X,1_MoCoNiFeCr = Fe: 21.99%-Co: 21.94%-Ni: 21.28%-Mo: 19.51%-Cr: 15.28% | 2_MoCoFeNiCr = Mo: 29.35%-Co: 20.04%-Fe: 18.98%-Ni: 16.08%-Cr: 15.55% | Unassigned = Fe: 22.27%-Co: 22.19%-Ni: 21.78%-Mo: 1857.0%-Cr: 15.19%,,9.445,892.7,257.24,6931.4,37.269,510,70.1
EP3089B,2_7500X,1_MoCoNiFeCr = Fe: 21.99%-Co: 21.94%-Ni: 21.28%-Mo: 19.51%-Cr: 15.28% | 2_MoCoFeNiCr = Mo: 29.35%-Co: 20.04%-Fe: 18.98%-Ni: 16.08%-Cr: 15.55% | Unassigned = Fe: 22.27%-Co: 22.19%-Ni: 21.78%-Mo: 1857.0%-Cr: 15.19%,,8.959,846.8,221.52,5730,37.462,509,70.2
EP3089B,2_7500X,1_MoCoNiFeCr = Fe: 21.99%-Co: 21.94%-Ni: 21.28%-Mo: 19.51%-Cr: 15.28% | 2_MoCoFeNiCr = Mo: 29.35%-Co: 20.04%-Fe: 18.98%-Ni: 16.08%-Cr: 15.55% | Unassigned = Fe: 22.27%-Co: 22.19%-Ni: 21.78%-Mo: 1857.0%-Cr: 15.19%,,11.123,1051.4,260.67,6011.5,39.691,512,70.2
EP3089B,2_7500X,1_MoCoNiFeCr = Fe: 21.99%-Co: 21.94%-Ni: 21.28%-Mo: 19.51%-Cr: 15.28% | 2_MoCoFeNiCr = Mo: 29.35%-Co: 20.04%-Fe: 18.98%-Ni: 16.08%-Cr: 15.55% | Unassigned = Fe: 22.27%-Co: 22.19%-Ni: 21.78%-Mo: 1857.0%-Cr: 15.19%,,11.873,1122.3,275.78,6159.4,39.862,510,70.3
EP3089B,2_7500X,1_MoCoNiFeCr = Fe: 21.99%-Co: 21.94%-Ni: 21.28%-Mo: 19.51%-Cr: 15.28% | 2_MoCoFeNiCr = Mo: 29.35%-Co: 20.04%-Fe: 18.98%-Ni: 16.08%-Cr: 15.55% | Unassigned = Fe: 22.27%-Co: 22.19%-Ni: 21.78%-Mo: 1857.0%-Cr: 15.19%,1_MoCoNiFeCr : 99.87%|Unassigned : 0.13%,11.02,1041.6,232.81,5055.9,39.503,512,69.8
EP3089B,2_7500X,1_MoCoNiFeCr = Fe: 21.99%-Co: 21.94%-Ni: 21.28%-Mo: 19.51%-Cr: 15.28% | 2_MoCoFeNiCr = Mo: 29.35%-Co: 20.04%-Fe: 18.98%-Ni: 16.08%-Cr: 15.55% | Unassigned = Fe: 22.27%-Co: 22.19%-Ni: 21.78%-Mo: 1857.0%-Cr: 15.19%,1_MoCoNiFeCr : 99.49%|Unassigned : 0.51%,10.37,980.1,247.53,5934.8,38.931,511,70.1
EP3089B,2_7500X,1_MoCoNiFeCr = Fe: 21.99%-Co: 21.94%-Ni: 21.28%-Mo: 19.51%-Cr: 15.28% | 2_MoCoFeNiCr = Mo: 29.35%-Co: 20.04%-Fe: 18.98%-Ni: 16.08%-Cr: 15.55% | Unassigned = Fe: 22.27%-Co: 22.19%-Ni: 21.78%-Mo: 1857.0%-Cr: 15.19%,1_MoCoNiFeCr : 100.00%,9.043,854.8,207.59,5096.3,37.751,511,70.5
EP3089B,2_7500X,1_MoCoNiFeCr = Fe: 21.99%-Co: 21.94%-Ni: 21.28%-Mo: 19.51%-Cr: 15.28% | 2_MoCoFeNiCr = Mo: 29.35%-Co: 20.04%-Fe: 18.98%-Ni: 16.08%-Cr: 15.55% | Unassigned = Fe: 22.27%-Co: 22.19%-Ni: 21.78%-Mo: 1857.0%-Cr: 15.19%,1_MoCoNiFeCr : 99.96%|Unassigned : 0.04%,10.172,961.4,215.66,4827.5,37.846,512,69.9
EP3089B,2_7500X,1_MoCoNiFeCr = Fe: 21.99%-Co: 21.94%-Ni: 21.28%-Mo: 19.51%-Cr: 15.28% | 2_MoCoFeNiCr = Mo: 29.35%-Co: 20.04%-Fe: 18.98%-Ni: 16.08%-Cr: 15.55% | Unassigned = Fe: 22.27%-Co: 22.19%-Ni: 21.78%-Mo: 1857.0%-Cr: 15.19%,,12.725,1202.8,207.04,3605.3,35.125,510,70.2
EP3089B,2_7500X,1_MoCoNiFeCr = Fe: 21.99%-Co: 21.94%-Ni: 21.28%-Mo: 19.51%-Cr: 15.28% | 2_MoCoFeNiCr = Mo: 29.35%-Co: 20.04%-Fe: 18.98%-Ni: 16.08%-Cr: 15.55% | Unassigned = Fe: 22.27%-Co: 22.19%-Ni: 21.78%-Mo: 1857.0%-Cr: 15.19%,,7.749,732.4,203.76,5768,36.609,510,71.1
EP3089B,2_7500X,1_MoCoNiFeCr = Fe: 21.99%-Co: 21.94%-Ni: 21.28%-Mo: 19.51%-Cr: 15.28% | 2_MoCoFeNiCr = Mo: 29.35%-Co: 20.04%-Fe: 18.98%-Ni: 16.08%-Cr: 15.55% | Unassigned = Fe: 22.27%-Co: 22.19%-Ni: 21.78%-Mo: 1857.0%-Cr: 15.19%,,6.97,658.8,164.35,4447.4,33.839,510,69.9
EP3089B,2_7500X,1_MoCoNiFeCr = Fe: 21.99%-Co: 21.94%-Ni: 21.28%-Mo: 19.51%-Cr: 15.28% | 2_MoCoFeNiCr = Mo: 29.35%-Co: 20.04%-Fe: 18.98%-Ni: 16.08%-Cr: 15.55% | Unassigned = Fe: 22.27%-Co: 22.19%-Ni: 21.78%-Mo: 1857.0%-Cr: 15.19%,,10.97,1036.8,246.76,5580.1,35.913,502,69.8
EP3089B,2_7500X,1_MoCoNiFeCr = Fe: 21.99%-Co: 21.94%-Ni: 21.28%-Mo: 19.51%-Cr: 15.28% | 2_MoCoFeNiCr = Mo: 29.35%-Co: 20.04%-Fe: 18.98%-Ni: 16.08%-Cr: 15.55% | Unassigned = Fe: 22.27%-Co: 22.19%-Ni: 21.78%-Mo: 1857.0%-Cr: 15.19%,,9.603,907.7,211.69,4958,36.996,509,70
EP3089B,2_7500X,1_MoCoNiFeCr = Fe: 21.99%-Co: 21.94%-Ni: 21.28%-Mo: 19.51%-Cr: 15.28% | 2_MoCoFeNiCr = Mo: 29.35%-Co: 20.04%-Fe: 18.98%-Ni: 16.08%-Cr: 15.55% | Unassigned = Fe: 22.27%-Co: 22.19%-Ni: 21.78%-Mo: 1857.0%-Cr: 15.19%,,9.021,852.7,248.98,6885.3,36.913,512,70
EP3089B,2_7500X,1_MoCoNiFeCr = Fe: 21.99%-Co: 21.94%-Ni: 21.28%-Mo: 19.51%-Cr: 15.28% | 2_MoCoFeNiCr = Mo: 29.35%-Co: 20.04%-Fe: 18.98%-Ni: 16.08%-Cr: 15.55% | Unassigned = Fe: 22.27%-Co: 22.19%-Ni: 21.78%-Mo: 1857.0%-Cr: 15.19%,,8.449,798.6,200.7,5155.2,36.665,511,69.9
EP3089B,2_7500X,1_MoCoNiFeCr = Fe: 21.99%-Co: 21.94%-Ni: 21.28%-Mo: 19.51%-Cr: 15.28% | 2_MoCoFeNiCr = Mo: 29.35%-Co: 20.04%-Fe: 18.98%-Ni: 16.08%-Cr: 15.55% | Unassigned = Fe: 22.27%-Co: 22.19%-Ni: 21.78%-Mo: 1857.0%-Cr: 15.19%,,11.041,1043.5,241.19,5343.6,37.557,510,70
EP3089B,2_7500X,1_MoCoNiFeCr = Fe: 21.99%-Co: 21.94%-Ni: 21.28%-Mo: 19.51%-Cr: 15.28% | 2_MoCoFeNiCr = Mo: 29.35%-Co: 20.04%-Fe: 18.98%-Ni: 16.08%-Cr: 15.55% | Unassigned = Fe: 22.27%-Co: 22.19%-Ni: 21.78%-Mo: 1857.0%-Cr: 15.19%,,9.618,909.1,241.81,6160.4,38.23,511,69.9
EP3089B,2_7500X,1_MoCoNiFeCr = Fe: 21.99%-Co: 21.94%-Ni: 21.28%-Mo: 19.51%-Cr: 15.28% | 2_MoCoFeNiCr = Mo: 29.35%-Co: 20.04%-Fe: 18.98%-Ni: 16.08%-Cr: 15.55% | Unassigned = Fe: 22.27%-Co: 22.19%-Ni: 21.78%-Mo: 1857.0%-Cr: 15.19%,,10.954,1035.3,254.29,5866.3,38.619,510,70.2
EP3089B,2_7500X,1_MoCoNiFeCr = Fe: 21.99%-Co: 21.94%-Ni: 21.28%-Mo: 19.51%-Cr: 15.28% | 2_MoCoFeNiCr = Mo: 29.35%-Co: 20.04%-Fe: 18.98%-Ni: 16.08%-Cr: 15.55% | Unassigned = Fe: 22.27%-Co: 22.19%-Ni: 21.78%-Mo: 1857.0%-Cr: 15.19%,,9.229,872.3,217.89,5412.1,36.559,511,70.2
EP3089B,2_7500X,1_MoCoNiFeCr = Fe: 21.99%-Co: 21.94%-Ni: 21.28%-Mo: 19.51%-Cr: 15.28% | 2_MoCoFeNiCr = Mo: 29.35%-Co: 20.04%-Fe: 18.98%-Ni: 16.08%-Cr: 15.55% | Unassigned = Fe: 22.27%-Co: 22.19%-Ni: 21.78%-Mo: 1857.0%-Cr: 15.19%,,10.446,987.4,244.21,5762.8,38.326,510,69.9
EP3089B,2_7500X,1_MoCoNiFeCr = Fe: 21.99%-Co: 21.94%-Ni: 21.28%-Mo: 19.51%-Cr: 15.28% | 2_MoCoFeNiCr = Mo: 29.35%-Co: 20.04%-Fe: 18.98%-Ni: 16.08%-Cr: 15.55% | Unassigned = Fe: 22.27%-Co: 22.19%-Ni: 21.78%-Mo: 1857.0%-Cr: 15.19%,,7.831,740.1,215.28,6251.7,37.053,511,70.4
EP3089B,2_7500X,1_MoCoNiFeCr = Fe: 21.99%-Co: 21.94%-Ni: 21.28%-Mo: 19.51%-Cr: 15.28% | 2_MoCoFeNiCr = Mo: 29.35%-Co: 20.04%-Fe: 18.98%-Ni: 16.08%-Cr: 15.55% | Unassigned = Fe: 22.27%-Co: 22.19%-Ni: 21.78%-Mo: 1857.0%-Cr: 15.19%,,10.789,1019.8,240.05,5427.1,38.03,510,70.1
EP3089B,2_7500X,1_MoCoNiFeCr = Fe: 21.99%-Co: 21.94%-Ni: 21.28%-Mo: 19.51%-Cr: 15.28% | 2_MoCoFeNiCr = Mo: 29.35%-Co: 20.04%-Fe: 18.98%-Ni: 16.08%-Cr: 15.55% | Unassigned = Fe: 22.27%-Co: 22.19%-Ni: 21.78%-Mo: 1857.0%-Cr: 15.19%,,9.073,857.6,202.84,4888.7,36.196,511,70.3
EP3089B,2_7500X,1_MoCoNiFeCr = Fe: 21.99%-Co: 21.94%-Ni: 21.28%-Mo: 19.51%-Cr: 15.28% | 2_MoCoFeNiCr = Mo: 29.35%-Co: 20.04%-Fe: 18.98%-Ni: 16.08%-Cr: 15.55% | Unassigned = Fe: 22.27%-Co: 22.19%-Ni: 21.78%-Mo: 1857.0%-Cr: 15.19%,,10.9,1030.3,259.16,6079.9,38.638,512,70.4
EP3089B,2_7500X,1_MoCoNiFeCr = Fe: 21.99%-Co: 21.94%-Ni: 21.28%-Mo: 19.51%-Cr: 15.28% | 2_MoCoFeNiCr = Mo: 29.35%-Co: 20.04%-Fe: 18.98%-Ni: 16.08%-Cr: 15.55% | Unassigned = Fe: 22.27%-Co: 22.19%-Ni: 21.78%-Mo: 1857.0%-Cr: 15.19%,,10.207,964.8,243.6,5873.2,38.035,509,70.2
EP3089B,2_7500X,1_MoCoNiFeCr = Fe: 21.99%-Co: 21.94%-Ni: 21.28%-Mo: 19.51%-Cr: 15.28% | 2_MoCoFeNiCr = Mo: 29.35%-Co: 20.04%-Fe: 18.98%-Ni: 16.08%-Cr: 15.55% | Unassigned = Fe: 22.27%-Co: 22.19%-Ni: 21.78%-Mo: 1857.0%-Cr: 15.19%,,2.724,257.5,132.66,7818,32.714,512,70.1
EP3089B,2_7500X,1_MoCoNiFeCr = Fe: 21.99%-Co: 21.94%-Ni: 21.28%-Mo: 19.51%-Cr: 15.28% | 2_MoCoFeNiCr = Mo: 29.35%-Co: 20.04%-Fe: 18.98%-Ni: 16.08%-Cr: 15.55% | Unassigned = Fe: 22.27%-Co: 22.19%-Ni: 21.78%-Mo: 1857.0%-Cr: 15.19%,,7.67,725,190.53,5201.9,33.738,511,69.8
EP3089B,2_7500X,1_MoCoNiFeCr = Fe: 21.99%-Co: 21.94%-Ni: 21.28%-Mo: 19.51%-Cr: 15.28% | 2_MoCoFeNiCr = Mo: 29.35%-Co: 20.04%-Fe: 18.98%-Ni: 16.08%-Cr: 15.55% | Unassigned = Fe: 22.27%-Co: 22.19%-Ni: 21.78%-Mo: 1857.0%-Cr: 15.19%,,10.23,967,232.39,5427.7,37.587,510,69.4
EP3089B,2_7500X,1_MoCoNiFeCr = Fe: 21.99%-Co: 21.94%-Ni: 21.28%-Mo: 19.51%-Cr: 15.28% | 2_MoCoFeNiCr = Mo: 29.35%-Co: 20.04%-Fe: 18.98%-Ni: 16.08%-Cr: 15.55% | Unassigned = Fe: 22.27%-Co: 22.19%-Ni: 21.78%-Mo: 1857.0%-Cr: 15.19%,,11.119,1051,246.22,5486.8,38.295,510,69.8
EP3089B,2_7500X,1_MoCoNiFeCr = Fe: 21.99%-Co: 21.94%-Ni: 21.28%-Mo: 19.51%-Cr: 15.28% | 2_MoCoFeNiCr = Mo: 29.35%-Co: 20.04%-Fe: 18.98%-Ni: 16.08%-Cr: 15.55% | Unassigned = Fe: 22.27%-Co: 22.19%-Ni: 21.78%-Mo: 1857.0%-Cr: 15.19%,,7.639,722,193.15,5345.5,37.356,512,70
EP3089B,2_7500X,1_MoCoNiFeCr = Fe: 21.99%-Co: 21.94%-Ni: 21.28%-Mo: 19.51%-Cr: 15.28% | 2_MoCoFeNiCr = Mo: 29.35%-Co: 20.04%-Fe: 18.98%-Ni: 16.08%-Cr: 15.55% | Unassigned = Fe: 22.27%-Co: 22.19%-Ni: 21.78%-Mo: 1857.0%-Cr: 15.19%,,10.079,952.6,236.29,5660.8,36.718,511,70.2
EP3089B,2_7500X,1_MoCoNiFeCr = Fe: 21.99%-Co: 21.94%-Ni: 21.28%-Mo: 19.51%-Cr: 15.28% | 2_MoCoFeNiCr = Mo: 29.35%-Co: 20.04%-Fe: 18.98%-Ni: 16.08%-Cr: 15.55% | Unassigned = Fe: 22.27%-Co: 22.19%-Ni: 21.78%-Mo: 1857.0%-Cr: 15.19%,,8.398,793.8,209.63,5580.3,36.481,511,70.2
EP3089B,2_7500X,1_MoCoNiFeCr = Fe: 21.99%-Co: 21.94%-Ni: 21.28%-Mo: 19.51%-Cr: 15.28% | 2_MoCoFeNiCr = Mo: 29.35%-Co: 20.04%-Fe: 18.98%-Ni: 16.08%-Cr: 15.55% | Unassigned = Fe: 22.27%-Co: 22.19%-Ni: 21.78%-Mo: 1857.0%-Cr: 15.19%,,4.091,386.7,162.36,7423.7,35.177,510,69.8
EP3089B,2_7500X,1_MoCoNiFeCr = Fe: 21.99%-Co: 21.94%-Ni: 21.28%-Mo: 19.51%-Cr: 15.28% | 2_MoCoFeNiCr = Mo: 29.35%-Co: 20.04%-Fe: 18.98%-Ni: 16.08%-Cr: 15.55% | Unassigned = Fe: 22.27%-Co: 22.19%-Ni: 21.78%-Mo: 1857.0%-Cr: 15.19%,,5.034,475.8,182.78,7395.2,34.611,510,69.8
EP3089B,2_7500X,1_MoCoNiFeCr = Fe: 21.99%-Co: 21.94%-Ni: 21.28%-Mo: 19.51%-Cr: 15.28% | 2_MoCoFeNiCr = Mo: 29.35%-Co: 20.04%-Fe: 18.98%-Ni: 16.08%-Cr: 15.55% | Unassigned = Fe: 22.27%-Co: 22.19%-Ni: 21.78%-Mo: 1857.0%-Cr: 15.19%,,10.781,1019,251.36,5850.3,38.542,511,70
EP3089B,2_7500X,1_MoCoNiFeCr = Fe: 21.99%-Co: 21.94%-Ni: 21.28%-Mo: 19.51%-Cr: 15.28% | 2_MoCoFeNiCr = Mo: 29.35%-Co: 20.04%-Fe: 18.98%-Ni: 16.08%-Cr: 15.55% | Unassigned = Fe: 22.27%-Co: 22.19%-Ni: 21.78%-Mo: 1857.0%-Cr: 15.19%,,8.262,781,205.1,5468.3,36.247,512,70.1
EP3089B,2_7500X,1_MoCoNiFeCr = Fe: 21.99%-Co: 21.94%-Ni: 21.28%-Mo: 19.51%-Cr: 15.28% | 2_MoCoFeNiCr = Mo: 29.35%-Co: 20.04%-Fe: 18.98%-Ni: 16.08%-Cr: 15.55% | Unassigned = Fe: 22.27%-Co: 22.19%-Ni: 21.78%-Mo: 1857.0%-Cr: 15.19%,,10.519,994.2,248.92,5902.2,37.001,512,70.1
EP3089B,2_7500X,1_MoCoNiFeCr = Fe: 21.99%-Co: 21.94%-Ni: 21.28%-Mo: 19.51%-Cr: 15.28% | 2_MoCoFeNiCr = Mo: 29.35%-Co: 20.04%-Fe: 18.98%-Ni: 16.08%-Cr: 15.55% | Unassigned = Fe: 22.27%-Co: 22.19%-Ni: 21.78%-Mo: 1857.0%-Cr: 15.19%,,11.877,1122.6,256.01,5469.3,36.605,510,69.9
EP3089B,2_7500X,1_MoCoNiFeCr = Fe: 21.99%-Co: 21.94%-Ni: 21.28%-Mo: 19.51%-Cr: 15.28% | 2_MoCoFeNiCr = Mo: 29.35%-Co: 20.04%-Fe: 18.98%-Ni: 16.08%-Cr: 15.55% | Unassigned = Fe: 22.27%-Co: 22.19%-Ni: 21.78%-Mo: 1857.0%-Cr: 15.19%,,8.044,760.3,243.31,7439.3,35.349,511,69.9
EP3089B,2_7500X,1_MoCoNiFeCr = Fe: 21.99%-Co: 21.94%-Ni: 21.28%-Mo: 19.51%-Cr: 15.28% | 2_MoCoFeNiCr = Mo: 29.35%-Co: 20.04%-Fe: 18.98%-Ni: 16.08%-Cr: 15.55% | Unassigned = Fe: 22.27%-Co: 22.19%-Ni: 21.78%-Mo: 1857.0%-Cr: 15.19%,,9.141,864,231.94,6056,35.878,511,70.2
EP3089B,2_7500X,1_MoCoNiFeCr = Fe: 21.99%-Co: 21.94%-Ni: 21.28%-Mo: 19.51%-Cr: 15.28% | 2_MoCoFeNiCr = Mo: 29.35%-Co: 20.04%-Fe: 18.98%-Ni: 16.08%-Cr: 15.55% | Unassigned = Fe: 22.27%-Co: 22.19%-Ni: 21.78%-Mo: 1857.0%-Cr: 15.19%,,7.465,705.6,223.08,6955,33.555,510,70.2
EP3089B,2_7500X,1_MoCoNiFeCr = Fe: 21.99%-Co: 21.94%-Ni: 21.28%-Mo: 19.51%-Cr: 15.28% | 2_MoCoFeNiCr = Mo: 29.35%-Co: 20.04%-Fe: 18.98%-Ni: 16.08%-Cr: 15.55% | Unassigned = Fe: 22.27%-Co: 22.19%-Ni: 21.78%-Mo: 1857.0%-Cr: 15.19%,,7.691,727,229.52,7074.6,36.637,514,69.9
EP3089B,2_7500X,1_MoCoNiFeCr = Fe: 21.99%-Co: 21.94%-Ni: 21.28%-Mo: 19.51%-Cr: 15.28% | 2_MoCoFeNiCr = Mo: 29.35%-Co: 20.04%-Fe: 18.98%-Ni: 16.08%-Cr: 15.55% | Unassigned = Fe: 22.27%-Co: 22.19%-Ni: 21.78%-Mo: 1857.0%-Cr: 15.19%,,8.65,817.6,212.06,5522.9,36.552,510,70.8
EP3089B,2_7500X,1_MoCoNiFeCr = Fe: 21.99%-Co: 21.94%-Ni: 21.28%-Mo: 19.51%-Cr: 15.28% | 2_MoCoFeNiCr = Mo: 29.35%-Co: 20.04%-Fe: 18.98%-Ni: 16.08%-Cr: 15.55% | Unassigned = Fe: 22.27%-Co: 22.19%-Ni: 21.78%-Mo: 1857.0%-Cr: 15.19%,,8.842,835.7,220.91,5778.8,35.611,509,70.7
EP3089B,2_7500X,1_MoCoNiFeCr = Fe: 21.99%-Co: 21.94%-Ni: 21.28%-Mo: 19.51%-Cr: 15.28% | 2_MoCoFeNiCr = Mo: 29.35%-Co: 20.04%-Fe: 18.98%-Ni: 16.08%-Cr: 15.55% | Unassigned = Fe: 22.27%-Co: 22.19%-Ni: 21.78%-Mo: 1857.0%-Cr: 15.19%,,11.03,1042.5,244.26,5460.4,38.29,513,69.8
EP3089B,2_7500X,1_MoCoNiFeCr = Fe: 21.99%-Co: 21.94%-Ni: 21.28%-Mo: 19.51%-Cr: 15.28% | 2_MoCoFeNiCr = Mo: 29.35%-Co: 20.04%-Fe: 18.98%-Ni: 16.08%-Cr: 15.55% | Unassigned = Fe: 22.27%-Co: 22.19%-Ni: 21.78%-Mo: 1857.0%-Cr: 15.19%,,7.864,743.3,220.8,6491.9,35.362,512,69.8
EP3089B,2_7500X,1_MoCoNiFeCr = Fe: 21.99%-Co: 21.94%-Ni: 21.28%-Mo: 19.51%-Cr: 15.28% | 2_MoCoFeNiCr = Mo: 29.35%-Co: 20.04%-Fe: 18.98%-Ni: 16.08%-Cr: 15.55% | Unassigned = Fe: 22.27%-Co: 22.19%-Ni: 21.78%-Mo: 1857.0%-Cr: 15.19%,,7.505,709.3,192.1,5395.8,34.976,511,70
EP3089B,2_7500X,1_MoCoNiFeCr = Fe: 21.99%-Co: 21.94%-Ni: 21.28%-Mo: 19.51%-Cr: 15.28% | 2_MoCoFeNiCr = Mo: 29.35%-Co: 20.04%-Fe: 18.98%-Ni: 16.08%-Cr: 15.55% | Unassigned = Fe: 22.27%-Co: 22.19%-Ni: 21.78%-Mo: 1857.0%-Cr: 15.19%,,3.332,314.9,111.18,4659.1,32.082,509,70.2
EP3089B,2_7500X,1_MoCoNiFeCr = Fe: 21.99%-Co: 21.94%-Ni: 21.28%-Mo: 19.51%-Cr: 15.28% | 2_MoCoFeNiCr = Mo: 29.35%-Co: 20.04%-Fe: 18.98%-Ni: 16.08%-Cr: 15.55% | Unassigned = Fe: 22.27%-Co: 22.19%-Ni: 21.78%-Mo: 1857.0%-Cr: 15.19%,,4.46,421.5,143.02,5454.8,34.538,525,69.7
EP3089B,2_7500X,1_MoCoNiFeCr = Fe: 21.99%-Co: 21.94%-Ni: 21.28%-Mo: 19.51%-Cr: 15.28% | 2_MoCoFeNiCr = Mo: 29.35%-Co: 20.04%-Fe: 18.98%-Ni: 16.08%-Cr: 15.55% | Unassigned = Fe: 22.27%-Co: 22.19%-Ni: 21.78%-Mo: 1857.0%-Cr: 15.19%,,9.908,936.5,236.06,5749,34.032,509,69.9
EP3089B,2_7500X,1_MoCoNiFeCr = Fe: 21.99%-Co: 21.94%-Ni: 21.28%-Mo: 19.51%-Cr: 15.28% | 2_MoCoFeNiCr = Mo: 29.35%-Co: 20.04%-Fe: 18.98%-Ni: 16.08%-Cr: 15.55% | Unassigned = Fe: 22.27%-Co: 22.19%-Ni: 21.78%-Mo: 1857.0%-Cr: 15.19%,,8.582,811.1,257.86,7658.4,34.011,511,70.3
EP3089B,2_7500X,1_MoCoNiFeCr = Fe: 21.99%-Co: 21.94%-Ni: 21.28%-Mo: 19.51%-Cr: 15.28% | 2_MoCoFeNiCr = Mo: 29.35%-Co: 20.04%-Fe: 18.98%-Ni: 16.08%-Cr: 15.55% | Unassigned = Fe: 22.27%-Co: 22.19%-Ni: 21.78%-Mo: 1857.0%-Cr: 15.19%,,2.87,271.3,119.8,6192.5,30.228,510,70.1
EP3089B,2_7500X,1_MoCoNiFeCr = Fe: 21.99%-Co: 21.94%-Ni: 21.28%-Mo: 19.51%-Cr: 15.28% | 2_MoCoFeNiCr = Mo: 29.35%-Co: 20.04%-Fe: 18.98%-Ni: 16.08%-Cr: 15.55% | Unassigned = Fe: 22.27%-Co: 22.19%-Ni: 21.78%-Mo: 1857.0%-Cr: 15.19%,,10.014,946.5,244.96,6040.4,36.448,510,69.9
EP3089B,2_7500X,1_MoCoNiFeCr = Fe: 21.99%-Co: 21.94%-Ni: 21.28%-Mo: 19.51%-Cr: 15.28% | 2_MoCoFeNiCr = Mo: 29.35%-Co: 20.04%-Fe: 18.98%-Ni: 16.08%-Cr: 15.55% | Unassigned = Fe: 22.27%-Co: 22.19%-Ni: 21.78%-Mo: 1857.0%-Cr: 15.19%,,7.76,733.5,245.19,7807.7,36.066,510,69.7
EP3089B,2_7500X,1_MoCoNiFeCr = Fe: 21.99%-Co: 21.94%-Ni: 21.28%-Mo: 19.51%-Cr: 15.28% | 2_MoCoFeNiCr = Mo: 29.35%-Co: 20.04%-Fe: 18.98%-Ni: 16.08%-Cr: 15.55% | Unassigned = Fe: 22.27%-Co: 22.19%-Ni: 21.78%-Mo: 1857.0%-Cr: 15.19%,,15.01,1418.7,259.34,4419.9,37.207,512,70.2
EP3089B,2_7500X,1_MoCoNiFeCr = Fe: 21.99%-Co: 21.94%-Ni: 21.28%-Mo: 19.51%-Cr: 15.28% | 2_MoCoFeNiCr = Mo: 29.35%-Co: 20.04%-Fe: 18.98%-Ni: 16.08%-Cr: 15.55% | Unassigned = Fe: 22.27%-Co: 22.19%-Ni: 21.78%-Mo: 1857.0%-Cr: 15.19%,,8.756,827.6,201.33,5003.5,36.401,511,70
EP3089B,2_7500X,1_MoCoNiFeCr = Fe: 21.99%-Co: 21.94%-Ni: 21.28%-Mo: 19.51%-Cr: 15.28% | 2_MoCoFeNiCr = Mo: 29.35%-Co: 20.04%-Fe: 18.98%-Ni: 16.08%-Cr: 15.55% | Unassigned = Fe: 22.27%-Co: 22.19%-Ni: 21.78%-Mo: 1857.0%-Cr: 15.19%,,10.833,1023.9,262.23,6231,37.069,511,70.4
EP3089B,2_7500X,1_MoCoNiFeCr = Fe: 21.99%-Co: 21.94%-Ni: 21.28%-Mo: 19.51%-Cr: 15.28% | 2_MoCoFeNiCr = Mo: 29.35%-Co: 20.04%-Fe: 18.98%-Ni: 16.08%-Cr: 15.55% | Unassigned = Fe: 22.27%-Co: 22.19%-Ni: 21.78%-Mo: 1857.0%-Cr: 15.19%,,10.03,948.1,257.01,6516.6,37.543,510,70.1
EP3089B,2_7500X,1_MoCoNiFeCr = Fe: 21.99%-Co: 21.94%-Ni: 21.28%-Mo: 19.51%-Cr: 15.28% | 2_MoCoFeNiCr = Mo: 29.35%-Co: 20.04%-Fe: 18.98%-Ni: 16.08%-Cr: 15.55% | Unassigned = Fe: 22.27%-Co: 22.19%-Ni: 21.78%-Mo: 1857.0%-Cr: 15.19%,,6.568,620.8,207.55,7015.3,36.52,511,69.9
EP3089B,2_7500X,1_MoCoNiFeCr = Fe: 21.99%-Co: 21.94%-Ni: 21.28%-Mo: 19.51%-Cr: 15.28% | 2_MoCoFeNiCr = Mo: 29.35%-Co: 20.04%-Fe: 18.98%-Ni: 16.08%-Cr: 15.55% | Unassigned = Fe: 22.27%-Co: 22.19%-Ni: 21.78%-Mo: 1857.0%-Cr: 15.19%,,7.137,674.6,191.86,5656.5,34.25,510,70
EP3089B,2_7500X,1_MoCoNiFeCr = Fe: 21.99%-Co: 21.94%-Ni: 21.28%-Mo: 19.51%-Cr: 15.28% | 2_MoCoFeNiCr = Mo: 29.35%-Co: 20.04%-Fe: 18.98%-Ni: 16.08%-Cr: 15.55% | Unassigned = Fe: 22.27%-Co: 22.19%-Ni: 21.78%-Mo: 1857.0%-Cr: 15.19%,,7.075,668.7,187.17,5473.1,33.299,510,70.3
EP3089B,2_7500X,1_MoCoNiFeCr = Fe: 21.99%-Co: 21.94%-Ni: 21.28%-Mo: 19.51%-Cr: 15.28% | 2_MoCoFeNiCr = Mo: 29.35%-Co: 20.04%-Fe: 18.98%-Ni: 16.08%-Cr: 15.55% | Unassigned = Fe: 22.27%-Co: 22.19%-Ni: 21.78%-Mo: 1857.0%-Cr: 15.19%,,8.31,785.5,242.49,7161,35.488,512,70.4
EP3089B,2_7500X,1_MoCoNiFeCr = Fe: 21.99%-Co: 21.94%-Ni: 21.28%-Mo: 19.51%-Cr: 15.28% | 2_MoCoFeNiCr = Mo: 29.35%-Co: 20.04%-Fe: 18.98%-Ni: 16.08%-Cr: 15.55% | Unassigned = Fe: 22.27%-Co: 22.19%-Ni: 21.78%-Mo: 1857.0%-Cr: 15.19%,,5.6,529.3,203.97,7991.2,33.503,510,70.3
EP3089B,2_7500X,1_MoCoNiFeCr = Fe: 21.99%-Co: 21.94%-Ni: 21.28%-Mo: 19.51%-Cr: 15.28% | 2_MoCoFeNiCr = Mo: 29.35%-Co: 20.04%-Fe: 18.98%-Ni: 16.08%-Cr: 15.55% | Unassigned = Fe: 22.27%-Co: 22.19%-Ni: 21.78%-Mo: 1857.0%-Cr: 15.19%,,9.539,901.7,238.57,6077.3,36.003,511,70.1
EP3089B,2_7500X,1_MoCoNiFeCr = Fe: 21.99%-Co: 21.94%-Ni: 21.28%-Mo: 19.51%-Cr: 15.28% | 2_MoCoFeNiCr = Mo: 29.35%-Co: 20.04%-Fe: 18.98%-Ni: 16.08%-Cr: 15.55% | Unassigned = Fe: 22.27%-Co: 22.19%-Ni: 21.78%-Mo: 1857.0%-Cr: 15.19%,,9.501,898,232.38,5843.3,37.239,510,69.8
EP3089B,2_7500X,1_MoCoNiFeCr = Fe: 21.99%-Co: 21.94%-Ni: 21.28%-Mo: 19.51%-Cr: 15.28% | 2_MoCoFeNiCr = Mo: 29.35%-Co: 20.04%-Fe: 18.98%-Ni: 16.08%-Cr: 15.55% | Unassigned = Fe: 22.27%-Co: 22.19%-Ni: 21.78%-Mo: 1857.0%-Cr: 15.19%,,7.892,746,228.73,6855.2,36.928,512,70.1
EP3089B,2_7500X,1_MoCoNiFeCr = Fe: 21.99%-Co: 21.94%-Ni: 21.28%-Mo: 19.51%-Cr: 15.28% | 2_MoCoFeNiCr = Mo: 29.35%-Co: 20.04%-Fe: 18.98%-Ni: 16.08%-Cr: 15.55% | Unassigned = Fe: 22.27%-Co: 22.19%-Ni: 21.78%-Mo: 1857.0%-Cr: 15.19%,,6.748,637.8,177.23,5228.3,35.519,509,70.2
EP3089B,2_7500X,1_MoCoNiFeCr = Fe: 21.99%-Co: 21.94%-Ni: 21.28%-Mo: 19.51%-Cr: 15.28% | 2_MoCoFeNiCr = Mo: 29.35%-Co: 20.04%-Fe: 18.98%-Ni: 16.08%-Cr: 15.55% | Unassigned = Fe: 22.27%-Co: 22.19%-Ni: 21.78%-Mo: 1857.0%-Cr: 15.19%,,10.757,1016.7,249.98,5812.7,38.889,511,70.3
EP3089B,2_7500X,1_MoCoNiFeCr = Fe: 21.99%-Co: 21.94%-Ni: 21.28%-Mo: 19.51%-Cr: 15.28% | 2_MoCoFeNiCr = Mo: 29.35%-Co: 20.04%-Fe: 18.98%-Ni: 16.08%-Cr: 15.55% | Unassigned = Fe: 22.27%-Co: 22.19%-Ni: 21.78%-Mo: 1857.0%-Cr: 15.19%,,9.769,923.3,259.79,6808.1,38.268,510,69.9
EP3089B,2_7500X,1_MoCoNiFeCr = Fe: 21.99%-Co: 21.94%-Ni: 21.28%-Mo: 19.51%-Cr: 15.28% | 2_MoCoFeNiCr = Mo: 29.35%-Co: 20.04%-Fe: 18.98%-Ni: 16.08%-Cr: 15.55% | Unassigned = Fe: 22.27%-Co: 22.19%-Ni: 21.78%-Mo: 1857.0%-Cr: 15.19%,,5.8,548.2,202.02,7592.9,35.218,512,70.2
EP3089B,2_7500X,1_MoCoNiFeCr = Fe: 21.99%-Co: 21.94%-Ni: 21.28%-Mo: 19.51%-Cr: 15.28% | 2_MoCoFeNiCr = Mo: 29.35%-Co: 20.04%-Fe: 18.98%-Ni: 16.08%-Cr: 15.55% | Unassigned = Fe: 22.27%-Co: 22.19%-Ni: 21.78%-Mo: 1857.0%-Cr: 15.19%,,10.542,996.4,253,6046.8,35.304,509,70
EP3089B,2_7500X,1_MoCoNiFeCr = Fe: 21.99%-Co: 21.94%-Ni: 21.28%-Mo: 19.51%-Cr: 15.28% | 2_MoCoFeNiCr = Mo: 29.35%-Co: 20.04%-Fe: 18.98%-Ni: 16.08%-Cr: 15.55% | Unassigned = Fe: 22.27%-Co: 22.19%-Ni: 21.78%-Mo: 1857.0%-Cr: 15.19%,,9.251,874.4,202.12,4764,34.077,511,69.8
EP3089B,2_7500X,1_MoCoNiFeCr = Fe: 21.99%-Co: 21.94%-Ni: 21.28%-Mo: 19.51%-Cr: 15.28% | 2_MoCoFeNiCr = Mo: 29.35%-Co: 20.04%-Fe: 18.98%-Ni: 16.08%-Cr: 15.55% | Unassigned = Fe: 22.27%-Co: 22.19%-Ni: 21.78%-Mo: 1857.0%-Cr: 15.19%,,9.699,916.7,262.8,6983.7,36.106,512,70.1
EP3089B,2_7500X,1_MoCoNiFeCr = Fe: 21.99%-Co: 21.94%-Ni: 21.28%-Mo: 19.51%-Cr: 15.28% | 2_MoCoFeNiCr = Mo: 29.35%-Co: 20.04%-Fe: 18.98%-Ni: 16.08%-Cr: 15.55% | Unassigned = Fe: 22.27%-Co: 22.19%-Ni: 21.78%-Mo: 1857.0%-Cr: 15.19%,,10.128,957.3,225.38,5216.8,35.152,511,70.1
EP3089B,2_7500X,1_MoCoNiFeCr = Fe: 21.99%-Co: 21.94%-Ni: 21.28%-Mo: 19.51%-Cr: 15.28% | 2_MoCoFeNiCr = Mo: 29.35%-Co: 20.04%-Fe: 18.98%-Ni: 16.08%-Cr: 15.55% | Unassigned = Fe: 22.27%-Co: 22.19%-Ni: 21.78%-Mo: 1857.0%-Cr: 15.19%,,11.576,1094.1,251.26,5445.2,34.459,511,70.4
EP3089B,2_7500X,1_MoCoNiFeCr = Fe: 21.99%-Co: 21.94%-Ni: 21.28%-Mo: 19.51%-Cr: 15.28% | 2_MoCoFeNiCr = Mo: 29.35%-Co: 20.04%-Fe: 18.98%-Ni: 16.08%-Cr: 15.55% | Unassigned = Fe: 22.27%-Co: 22.19%-Ni: 21.78%-Mo: 1857.0%-Cr: 15.19%,,10.387,981.7,227.73,5171.7,35.63,510,70.2
EP3089B,2_7500X,1_MoCoNiFeCr = Fe: 21.99%-Co: 21.94%-Ni: 21.28%-Mo: 19.51%-Cr: 15.28% | 2_MoCoFeNiCr = Mo: 29.35%-Co: 20.04%-Fe: 18.98%-Ni: 16.08%-Cr: 15.55% | Unassigned = Fe: 22.27%-Co: 22.19%-Ni: 21.78%-Mo: 1857.0%-Cr: 15.19%,,9.74,920.6,241.32,6062.5,37.041,510,70.3
EP3089B,2_7500X,1_MoCoNiFeCr = Fe: 21.99%-Co: 21.94%-Ni: 21.28%-Mo: 19.51%-Cr: 15.28% | 2_MoCoFeNiCr = Mo: 29.35%-Co: 20.04%-Fe: 18.98%-Ni: 16.08%-Cr: 15.55% | Unassigned = Fe: 22.27%-Co: 22.19%-Ni: 21.78%-Mo: 1857.0%-Cr: 15.19%,,7.088,669.9,204.21,6326.1,35.204,510,69.8
EP3089B,2_7500X,1_MoCoNiFeCr = Fe: 21.99%-Co: 21.94%-Ni: 21.28%-Mo: 19.51%-Cr: 15.28% | 2_MoCoFeNiCr = Mo: 29.35%-Co: 20.04%-Fe: 18.98%-Ni: 16.08%-Cr: 15.55% | Unassigned = Fe: 22.27%-Co: 22.19%-Ni: 21.78%-Mo: 1857.0%-Cr: 15.19%,,6.772,640.1,203.59,6587.3,35.403,510,69.9
EP3089B,2_7500X,1_MoCoNiFeCr = Fe: 21.99%-Co: 21.94%-Ni: 21.28%-Mo: 19.51%-Cr: 15.28% | 2_MoCoFeNiCr = Mo: 29.35%-Co: 20.04%-Fe: 18.98%-Ni: 16.08%-Cr: 15.55% | Unassigned = Fe: 22.27%-Co: 22.19%-Ni: 21.78%-Mo: 1857.0%-Cr: 15.19%,,11.348,1072.6,225.42,4657.4,37.983,510,70
EP3089B,2_7500X,1_MoCoNiFeCr = Fe: 21.99%-Co: 21.94%-Ni: 21.28%-Mo: 19.51%-Cr: 15.28% | 2_MoCoFeNiCr = Mo: 29.35%-Co: 20.04%-Fe: 18.98%-Ni: 16.08%-Cr: 15.55% | Unassigned = Fe: 22.27%-Co: 22.19%-Ni: 21.78%-Mo: 1857.0%-Cr: 15.19%,,12.357,1168,259.75,5381.1,37.393,511,70.2
EP3089B,2_7500X,1_MoCoNiFeCr = Fe: 21.99%-Co: 21.94%-Ni: 21.28%-Mo: 19.51%-Cr: 15.28% | 2_MoCoFeNiCr = Mo: 29.35%-Co: 20.04%-Fe: 18.98%-Ni: 16.08%-Cr: 15.55% | Unassigned = Fe: 22.27%-Co: 22.19%-Ni: 21.78%-Mo: 1857.0%-Cr: 15.19%,,7.828,739.9,228.53,6902.3,36.779,512,69.8
EP3089B,2_7500X,1_MoCoNiFeCr = Fe: 21.99%-Co: 21.94%-Ni: 21.28%-Mo: 19.51%-Cr: 15.28% | 2_MoCoFeNiCr = Mo: 29.35%-Co: 20.04%-Fe: 18.98%-Ni: 16.08%-Cr: 15.55% | Unassigned = Fe: 22.27%-Co: 22.19%-Ni: 21.78%-Mo: 1857.0%-Cr: 15.19%,,10.078,952.6,260.43,6624.4,36.276,510,70.1
EP3089B,2_7500X,1_MoCoNiFeCr = Fe: 21.99%-Co: 21.94%-Ni: 21.28%-Mo: 19.51%-Cr: 15.28% | 2_MoCoFeNiCr = Mo: 29.35%-Co: 20.04%-Fe: 18.98%-Ni: 16.08%-Cr: 15.55% | Unassigned = Fe: 22.27%-Co: 22.19%-Ni: 21.78%-Mo: 1857.0%-Cr: 15.19%,,4.506,425.9,174.46,7623.5,35.612,512,70.2
EP3089B,2_7500X,1_MoCoNiFeCr = Fe: 21.99%-Co: 21.94%-Ni: 21.28%-Mo: 19.51%-Cr: 15.28% | 2_MoCoFeNiCr = Mo: 29.35%-Co: 20.04%-Fe: 18.98%-Ni: 16.08%-Cr: 15.55% | Unassigned = Fe: 22.27%-Co: 22.19%-Ni: 21.78%-Mo: 1857.0%-Cr: 15.19%,,6.348,600,211.72,7501.7,35.728,512,69.7
EP3089B,2_7500X,1_MoCoNiFeCr = Fe: 21.99%-Co: 21.94%-Ni: 21.28%-Mo: 19.51%-Cr: 15.28% | 2_MoCoFeNiCr = Mo: 29.35%-Co: 20.04%-Fe: 18.98%-Ni: 16.08%-Cr: 15.55% | Unassigned = Fe: 22.27%-Co: 22.19%-Ni: 21.78%-Mo: 1857.0%-Cr: 15.19%,,6.456,610.2,200.91,6760,34.516,511,70
EP3089B,2_7500X,1_MoCoNiFeCr = Fe: 21.99%-Co: 21.94%-Ni: 21.28%-Mo: 19.51%-Cr: 15.28% | 2_MoCoFeNiCr = Mo: 29.35%-Co: 20.04%-Fe: 18.98%-Ni: 16.08%-Cr: 15.55% | Unassigned = Fe: 22.27%-Co: 22.19%-Ni: 21.78%-Mo: 1857.0%-Cr: 15.19%,,8.874,838.7,240.95,6638.1,35.644,511,69.6
EP3089B,2_7500X,1_MoCoNiFeCr = Fe: 21.99%-Co: 21.94%-Ni: 21.28%-Mo: 19.51%-Cr: 15.28% | 2_MoCoFeNiCr = Mo: 29.35%-Co: 20.04%-Fe: 18.98%-Ni: 16.08%-Cr: 15.55% | Unassigned = Fe: 22.27%-Co: 22.19%-Ni: 21.78%-Mo: 1857.0%-Cr: 15.19%,,8.618,814.5,214.61,5654.7,34.512,510,70.1
EP3089B,2_7500X,1_MoCoNiFeCr = Fe: 21.99%-Co: 21.94%-Ni: 21.28%-Mo: 19.51%-Cr: 15.28% | 2_MoCoFeNiCr = Mo: 29.35%-Co: 20.04%-Fe: 18.98%-Ni: 16.08%-Cr: 15.55% | Unassigned = Fe: 22.27%-Co: 22.19%-Ni: 21.78%-Mo: 1857.0%-Cr: 15.19%,,10.682,1009.7,253.23,5976,36.451,511,70.3
EP3089B,2_7500X,1_MoCoNiFeCr = Fe: 21.99%-Co: 21.94%-Ni: 21.28%-Mo: 19.51%-Cr: 15.28% | 2_MoCoFeNiCr = Mo: 29.35%-Co: 20.04%-Fe: 18.98%-Ni: 16.08%-Cr: 15.55% | Unassigned = Fe: 22.27%-Co: 22.19%-Ni: 21.78%-Mo: 1857.0%-Cr: 15.19%,,10.791,1020,261.44,6226.2,37.499,511,69.9
EP3089B,2_7500X,1_MoCoNiFeCr = Fe: 21.99%-Co: 21.94%-Ni: 21.28%-Mo: 19.51%-Cr: 15.28% | 2_MoCoFeNiCr = Mo: 29.35%-Co: 20.04%-Fe: 18.98%-Ni: 16.08%-Cr: 15.55% | Unassigned = Fe: 22.27%-Co: 22.19%-Ni: 21.78%-Mo: 1857.0%-Cr: 15.19%,,10.536,995.9,240.35,5567.9,35.836,512,70.4
EP3089B,2_7500X,1_MoCoNiFeCr = Fe: 21.99%-Co: 21.94%-Ni: 21.28%-Mo: 19.51%-Cr: 15.28% | 2_MoCoFeNiCr = Mo: 29.35%-Co: 20.04%-Fe: 18.98%-Ni: 16.08%-Cr: 15.55% | Unassigned = Fe: 22.27%-Co: 22.19%-Ni: 21.78%-Mo: 1857.0%-Cr: 15.19%,,7.343,694,234.11,7653.7,32.25,485,70.3
EP3089B,2_7500X,1_MoCoNiFeCr = Fe: 21.99%-Co: 21.94%-Ni: 21.28%-Mo: 19.51%-Cr: 15.28% | 2_MoCoFeNiCr = Mo: 29.35%-Co: 20.04%-Fe: 18.98%-Ni: 16.08%-Cr: 15.55% | Unassigned = Fe: 22.27%-Co: 22.19%-Ni: 21.78%-Mo: 1857.0%-Cr: 15.19%,,6.049,571.8,210.11,7773.9,37.5,510,70.4
EP3089B,2_7500X,1_MoCoNiFeCr = Fe: 21.99%-Co: 21.94%-Ni: 21.28%-Mo: 19.51%-Cr: 15.28% | 2_MoCoFeNiCr = Mo: 29.35%-Co: 20.04%-Fe: 18.98%-Ni: 16.08%-Cr: 15.55% | Unassigned = Fe: 22.27%-Co: 22.19%-Ni: 21.78%-Mo: 1857.0%-Cr: 15.19%,,4.913,464.4,178.32,7256.9,33.164,511,70.4
EP3089B,2_7500X,1_MoCoNiFeCr = Fe: 21.99%-Co: 21.94%-Ni: 21.28%-Mo: 19.51%-Cr: 15.28% | 2_MoCoFeNiCr = Mo: 29.35%-Co: 20.04%-Fe: 18.98%-Ni: 16.08%-Cr: 15.55% | Unassigned = Fe: 22.27%-Co: 22.19%-Ni: 21.78%-Mo: 1857.0%-Cr: 15.19%,,8.641,816.8,228.69,6259,36.404,511,70
EP3089B,2_7500X,1_MoCoNiFeCr = Fe: 21.99%-Co: 21.94%-Ni: 21.28%-Mo: 19.51%-Cr: 15.28% | 2_MoCoFeNiCr = Mo: 29.35%-Co: 20.04%-Fe: 18.98%-Ni: 16.08%-Cr: 15.55% | Unassigned = Fe: 22.27%-Co: 22.19%-Ni: 21.78%-Mo: 1857.0%-Cr: 15.19%,,4.669,441.3,175.49,7430.1,34.309,510,70.2
EP3089B,2_7500X,1_MoCoNiFeCr = Fe: 21.99%-Co: 21.94%-Ni: 21.28%-Mo: 19.51%-Cr: 15.28% | 2_MoCoFeNiCr = Mo: 29.35%-Co: 20.04%-Fe: 18.98%-Ni: 16.08%-Cr: 15.55% | Unassigned = Fe: 22.27%-Co: 22.19%-Ni: 21.78%-Mo: 1857.0%-Cr: 15.19%,,6.741,637.2,167.64,4757.2,32.227,510,69.9
EP3089B,2_7500X,1_MoCoNiFeCr = Fe: 21.99%-Co: 21.94%-Ni: 21.28%-Mo: 19.51%-Cr: 15.28% | 2_MoCoFeNiCr = Mo: 29.35%-Co: 20.04%-Fe: 18.98%-Ni: 16.08%-Cr: 15.55% | Unassigned = Fe: 22.27%-Co: 22.19%-Ni: 21.78%-Mo: 1857.0%-Cr: 15.19%,,8.47,800.6,255.51,7645.4,36.399,510,70
EP3089B,2_7500X,1_MoCoNiFeCr = Fe: 21.99%-Co: 21.94%-Ni: 21.28%-Mo: 19.51%-Cr: 15.28% | 2_MoCoFeNiCr = Mo: 29.35%-Co: 20.04%-Fe: 18.98%-Ni: 16.08%-Cr: 15.55% | Unassigned = Fe: 22.27%-Co: 22.19%-Ni: 21.78%-Mo: 1857.0%-Cr: 15.19%,,8.826,834.3,195.37,4716.1,33.727,510,70
EP3089B,2_7500X,1_MoCoNiFeCr = Fe: 21.99%-Co: 21.94%-Ni: 21.28%-Mo: 19.51%-Cr: 15.28% | 2_MoCoFeNiCr = Mo: 29.35%-Co: 20.04%-Fe: 18.98%-Ni: 16.08%-Cr: 15.55% | Unassigned = Fe: 22.27%-Co: 22.19%-Ni: 21.78%-Mo: 1857.0%-Cr: 15.19%,,8.721,824.3,229.78,6251.2,34.853,511,70
EP3089B,2_7500X,1_MoCoNiFeCr = Fe: 21.99%-Co: 21.94%-Ni: 21.28%-Mo: 19.51%-Cr: 15.28% | 2_MoCoFeNiCr = Mo: 29.35%-Co: 20.04%-Fe: 18.98%-Ni: 16.08%-Cr: 15.55% | Unassigned = Fe: 22.27%-Co: 22.19%-Ni: 21.78%-Mo: 1857.0%-Cr: 15.19%,,9.773,923.7,269.13,7199.3,34.712,510,70.1
EP3089B,2_7500X,1_MoCoNiFeCr = Fe: 21.99%-Co: 21.94%-Ni: 21.28%-Mo: 19.51%-Cr: 15.28% | 2_MoCoFeNiCr = Mo: 29.35%-Co: 20.04%-Fe: 18.98%-Ni: 16.08%-Cr: 15.55% | Unassigned = Fe: 22.27%-Co: 22.19%-Ni: 21.78%-Mo: 1857.0%-Cr: 15.19%,,8.444,798.2,220.84,6047.2,33.065,510,70.3
EP3089B,2_7500X,1_MoCoNiFeCr = Fe: 21.99%-Co: 21.94%-Ni: 21.28%-Mo: 19.51%-Cr: 15.28% | 2_MoCoFeNiCr = Mo: 29.35%-Co: 20.04%-Fe: 18.98%-Ni: 16.08%-Cr: 15.55% | Unassigned = Fe: 22.27%-Co: 22.19%-Ni: 21.78%-Mo: 1857.0%-Cr: 15.19%,,5.227,494.1,152.38,5201.4,31.292,511,69.8
EP3089B,2_7500X,1_MoCoNiFeCr = Fe: 21.99%-Co: 21.94%-Ni: 21.28%-Mo: 19.51%-Cr: 15.28% | 2_MoCoFeNiCr = Mo: 29.35%-Co: 20.04%-Fe: 18.98%-Ni: 16.08%-Cr: 15.55% | Unassigned = Fe: 22.27%-Co: 22.19%-Ni: 21.78%-Mo: 1857.0%-Cr: 15.19%,,7.664,724.4,216.86,6466.5,33.277,511,70.5
EP3089B,2_7500X,1_MoCoNiFeCr = Fe: 21.99%-Co: 21.94%-Ni: 21.28%-Mo: 19.51%-Cr: 15.28% | 2_MoCoFeNiCr = Mo: 29.35%-Co: 20.04%-Fe: 18.98%-Ni: 16.08%-Cr: 15.55% | Unassigned = Fe: 22.27%-Co: 22.19%-Ni: 21.78%-Mo: 1857.0%-Cr: 15.19%,,9.396,888.1,238.15,6153.4,36.004,510,69.6
EP3089B,2_7500X,1_MoCoNiFeCr = Fe: 21.99%-Co: 21.94%-Ni: 21.28%-Mo: 19.51%-Cr: 15.28% | 2_MoCoFeNiCr = Mo: 29.35%-Co: 20.04%-Fe: 18.98%-Ni: 16.08%-Cr: 15.55% | Unassigned = Fe: 22.27%-Co: 22.19%-Ni: 21.78%-Mo: 1857.0%-Cr: 15.19%,,10.864,1026.8,264.09,6285,38.872,513,69.9
EP3089B,2_7500X,1_MoCoNiFeCr = Fe: 21.99%-Co: 21.94%-Ni: 21.28%-Mo: 19.51%-Cr: 15.28% | 2_MoCoFeNiCr = Mo: 29.35%-Co: 20.04%-Fe: 18.98%-Ni: 16.08%-Cr: 15.55% | Unassigned = Fe: 22.27%-Co: 22.19%-Ni: 21.78%-Mo: 1857.0%-Cr: 15.19%,,11.385,1076.1,260.91,5881.5,38.415,511,69.9
EP3089B,2_7500X,1_MoCoNiFeCr = Fe: 21.99%-Co: 21.94%-Ni: 21.28%-Mo: 19.51%-Cr: 15.28% | 2_MoCoFeNiCr = Mo: 29.35%-Co: 20.04%-Fe: 18.98%-Ni: 16.08%-Cr: 15.55% | Unassigned = Fe: 22.27%-Co: 22.19%-Ni: 21.78%-Mo: 1857.0%-Cr: 15.19%,,6.92,654.1,198.62,6185.3,35.654,510,69.9
EP3089B,2_7500X,1_MoCoNiFeCr = Fe: 21.99%-Co: 21.94%-Ni: 21.28%-Mo: 19.51%-Cr: 15.28% | 2_MoCoFeNiCr = Mo: 29.35%-Co: 20.04%-Fe: 18.98%-Ni: 16.08%-Cr: 15.55% | Unassigned = Fe: 22.27%-Co: 22.19%-Ni: 21.78%-Mo: 1857.0%-Cr: 15.19%,,8.184,773.5,224.92,6430.9,36.838,511,70.2
EP3089B,2_7500X,1_MoCoNiFeCr = Fe: 21.99%-Co: 21.94%-Ni: 21.28%-Mo: 19.51%-Cr: 15.28% | 2_MoCoFeNiCr = Mo: 29.35%-Co: 20.04%-Fe: 18.98%-Ni: 16.08%-Cr: 15.55% | Unassigned = Fe: 22.27%-Co: 22.19%-Ni: 21.78%-Mo: 1857.0%-Cr: 15.19%,,5.813,549.4,204.91,7761.4,33.068,510,69.5
EP3089B,2_7500X,1_MoCoNiFeCr = Fe: 21.99%-Co: 21.94%-Ni: 21.28%-Mo: 19.51%-Cr: 15.28% | 2_MoCoFeNiCr = Mo: 29.35%-Co: 20.04%-Fe: 18.98%-Ni: 16.08%-Cr: 15.55% | Unassigned = Fe: 22.27%-Co: 22.19%-Ni: 21.78%-Mo: 1857.0%-Cr: 15.19%,,7.947,751.2,225.28,6639.4,34.055,509,69.8
EP3089B,2_7500X,1_MoCoNiFeCr = Fe: 21.99%-Co: 21.94%-Ni: 21.28%-Mo: 19.51%-Cr: 15.28% | 2_MoCoFeNiCr = Mo: 29.35%-Co: 20.04%-Fe: 18.98%-Ni: 16.08%-Cr: 15.55% | Unassigned = Fe: 22.27%-Co: 22.19%-Ni: 21.78%-Mo: 1857.0%-Cr: 15.19%,,8.914,842.5,242.91,6696.9,36.472,511,70.1
EP3089B,2_7500X,1_MoCoNiFeCr = Fe: 21.99%-Co: 21.94%-Ni: 21.28%-Mo: 19.51%-Cr: 15.28% | 2_MoCoFeNiCr = Mo: 29.35%-Co: 20.04%-Fe: 18.98%-Ni: 16.08%-Cr: 15.55% | Unassigned = Fe: 22.27%-Co: 22.19%-Ni: 21.78%-Mo: 1857.0%-Cr: 15.19%,,6.402,605.1,192.16,6323.4,35.096,509,70
EP3089B,2_7500X,1_MoCoNiFeCr = Fe: 21.99%-Co: 21.94%-Ni: 21.28%-Mo: 19.51%-Cr: 15.28% | 2_MoCoFeNiCr = Mo: 29.35%-Co: 20.04%-Fe: 18.98%-Ni: 16.08%-Cr: 15.55% | Unassigned = Fe: 22.27%-Co: 22.19%-Ni: 21.78%-Mo: 1857.0%-Cr: 15.19%,,8.294,783.9,210.87,5703.7,37.113,510,69.6
EP3089B,2_7500X,1_MoCoNiFeCr = Fe: 21.99%-Co: 21.94%-Ni: 21.28%-Mo: 19.51%-Cr: 15.28% | 2_MoCoFeNiCr = Mo: 29.35%-Co: 20.04%-Fe: 18.98%-Ni: 16.08%-Cr: 15.55% | Unassigned = Fe: 22.27%-Co: 22.19%-Ni: 21.78%-Mo: 1857.0%-Cr: 15.19%,,7.598,718.1,218.62,6610.5,36.287,511,69.8
EP3089B,2_7500X,1_MoCoNiFeCr = Fe: 21.99%-Co: 21.94%-Ni: 21.28%-Mo: 19.51%-Cr: 15.28% | 2_MoCoFeNiCr = Mo: 29.35%-Co: 20.04%-Fe: 18.98%-Ni: 16.08%-Cr: 15.55% | Unassigned = Fe: 22.27%-Co: 22.19%-Ni: 21.78%-Mo: 1857.0%-Cr: 15.19%,,8.587,811.6,220.89,5949.6,36.722,512,69.9
EP3089B,2_7500X,1_MoCoNiFeCr = Fe: 21.99%-Co: 21.94%-Ni: 21.28%-Mo: 19.51%-Cr: 15.28% | 2_MoCoFeNiCr = Mo: 29.35%-Co: 20.04%-Fe: 18.98%-Ni: 16.08%-Cr: 15.55% | Unassigned = Fe: 22.27%-Co: 22.19%-Ni: 21.78%-Mo: 1857.0%-Cr: 15.19%,,11.632,1099.5,246.88,5267.6,36.594,512,70.2
EP3089B,2_7500X,1_MoCoNiFeCr = Fe: 21.99%-Co: 21.94%-Ni: 21.28%-Mo: 19.51%-Cr: 15.28% | 2_MoCoFeNiCr = Mo: 29.35%-Co: 20.04%-Fe: 18.98%-Ni: 16.08%-Cr: 15.55% | Unassigned = Fe: 22.27%-Co: 22.19%-Ni: 21.78%-Mo: 1857.0%-Cr: 15.19%,,10.955,1035.5,211.28,4337.7,36.567,511,70.3
EP3089B,2_7500X,1_MoCoNiFeCr = Fe: 21.99%-Co: 21.94%-Ni: 21.28%-Mo: 19.51%-Cr: 15.28% | 2_MoCoFeNiCr = Mo: 29.35%-Co: 20.04%-Fe: 18.98%-Ni: 16.08%-Cr: 15.55% | Unassigned = Fe: 22.27%-Co: 22.19%-Ni: 21.78%-Mo: 1857.0%-Cr: 15.19%,,5.686,537.4,201.58,7716.6,33.529,510,70.2
EP3089B,2_7500X,1_MoCoNiFeCr = Fe: 21.99%-Co: 21.94%-Ni: 21.28%-Mo: 19.51%-Cr: 15.28% | 2_MoCoFeNiCr = Mo: 29.35%-Co: 20.04%-Fe: 18.98%-Ni: 16.08%-Cr: 15.55% | Unassigned = Fe: 22.27%-Co: 22.19%-Ni: 21.78%-Mo: 1857.0%-Cr: 15.19%,,9.678,914.7,216.56,5108.6,34.027,509,70.2
EP3089B,2_7500X,1_MoCoNiFeCr = Fe: 21.99%-Co: 21.94%-Ni: 21.28%-Mo: 19.51%-Cr: 15.28% | 2_MoCoFeNiCr = Mo: 29.35%-Co: 20.04%-Fe: 18.98%-Ni: 16.08%-Cr: 15.55% | Unassigned = Fe: 22.27%-Co: 22.19%-Ni: 21.78%-Mo: 1857.0%-Cr: 15.19%,,8.391,793.1,229.39,6477.5,35.808,512,69.9
EP3089B,2_7500X,1_MoCoNiFeCr = Fe: 21.99%-Co: 21.94%-Ni: 21.28%-Mo: 19.51%-Cr: 15.28% | 2_MoCoFeNiCr = Mo: 29.35%-Co: 20.04%-Fe: 18.98%-Ni: 16.08%-Cr: 15.55% | Unassigned = Fe: 22.27%-Co: 22.19%-Ni: 21.78%-Mo: 1857.0%-Cr: 15.19%,,9.002,850.9,221.33,5696.3,35.341,511,70.4
