Repository: giengeb1/ADAMaNT-HEA-indents

File: Indentation Results.csv (part 42 of 64)
Sample,Magnification,Compound Compositions,Indent Composition,Hardness,Hv,Modulus,Stiffness^2 / Load,Pmax,Hmax,Reporting Depth
EP3089B,2_7500X,1_MoCoNiFeCr = Fe: 21.99%-Co: 21.94%-Ni: 21.28%-Mo: 19.51%-Cr: 15.28% | 2_MoCoFeNiCr = Mo: 29.35%-Co: 20.04%-Fe: 18.98%-Ni: 16.08%-Cr: 15.55% | Unassigned = Fe: 22.27%-Co: 22.19%-Ni: 21.78%-Mo: 1857.0%-Cr: 15.19%,,9.448,893,276.01,7750.5,36.055,511,70
EP3089B,2_7500X,1_MoCoNiFeCr = Fe: 21.99%-Co: 21.94%-Ni: 21.28%-Mo: 19.51%-Cr: 15.28% | 2_MoCoFeNiCr = Mo: 29.35%-Co: 20.04%-Fe: 18.98%-Ni: 16.08%-Cr: 15.55% | Unassigned = Fe: 22.27%-Co: 22.19%-Ni: 21.78%-Mo: 1857.0%-Cr: 15.19%,,9.117,861.7,251.05,6904.7,37.671,514,70.3
EP3089B,2_7500X,1_MoCoNiFeCr = Fe: 21.99%-Co: 21.94%-Ni: 21.28%-Mo: 19.51%-Cr: 15.28% | 2_MoCoFeNiCr = Mo: 29.35%-Co: 20.04%-Fe: 18.98%-Ni: 16.08%-Cr: 15.55% | Unassigned = Fe: 22.27%-Co: 22.19%-Ni: 21.78%-Mo: 1857.0%-Cr: 15.19%,,10.9,1030.2,233.34,5129.1,36.871,510,70.3
EP3089B,2_7500X,1_MoCoNiFeCr = Fe: 21.99%-Co: 21.94%-Ni: 21.28%-Mo: 19.51%-Cr: 15.28% | 2_MoCoFeNiCr = Mo: 29.35%-Co: 20.04%-Fe: 18.98%-Ni: 16.08%-Cr: 15.55% | Unassigned = Fe: 22.27%-Co: 22.19%-Ni: 21.78%-Mo: 1857.0%-Cr: 15.19%,,9.88,933.9,204.91,4565.2,36.817,510,70.4
EP3089B,2_7500X,1_MoCoNiFeCr = Fe: 21.99%-Co: 21.94%-Ni: 21.28%-Mo: 19.51%-Cr: 15.28% | 2_MoCoFeNiCr = Mo: 29.35%-Co: 20.04%-Fe: 18.98%-Ni: 16.08%-Cr: 15.55% | Unassigned = Fe: 22.27%-Co: 22.19%-Ni: 21.78%-Mo: 1857.0%-Cr: 15.19%,,8.981,848.9,254.64,7170.5,36.838,512,70.3
EP3089B,2_7500X,1_MoCoNiFeCr = Fe: 21.99%-Co: 21.94%-Ni: 21.28%-Mo: 19.51%-Cr: 15.28% | 2_MoCoFeNiCr = Mo: 29.35%-Co: 20.04%-Fe: 18.98%-Ni: 16.08%-Cr: 15.55% | Unassigned = Fe: 22.27%-Co: 22.19%-Ni: 21.78%-Mo: 1857.0%-Cr: 15.19%,,8.45,798.7,250.16,7407,36.568,511,70.3
EP3089B,2_7500X,1_MoCoNiFeCr = Fe: 21.99%-Co: 21.94%-Ni: 21.28%-Mo: 19.51%-Cr: 15.28% | 2_MoCoFeNiCr = Mo: 29.35%-Co: 20.04%-Fe: 18.98%-Ni: 16.08%-Cr: 15.55% | Unassigned = Fe: 22.27%-Co: 22.19%-Ni: 21.78%-Mo: 1857.0%-Cr: 15.19%,,8.535,806.7,214.1,5683.9,34.736,510,69.4
EP3089B,2_7500X,1_MoCoNiFeCr = Fe: 21.99%-Co: 21.94%-Ni: 21.28%-Mo: 19.51%-Cr: 15.28% | 2_MoCoFeNiCr = Mo: 29.35%-Co: 20.04%-Fe: 18.98%-Ni: 16.08%-Cr: 15.55% | Unassigned = Fe: 22.27%-Co: 22.19%-Ni: 21.78%-Mo: 1857.0%-Cr: 15.19%,,8.394,793.4,216.79,5900.2,32.828,511,69.7
EP3089B,2_7500X,1_MoCoNiFeCr = Fe: 21.99%-Co: 21.94%-Ni: 21.28%-Mo: 19.51%-Cr: 15.28% | 2_MoCoFeNiCr = Mo: 29.35%-Co: 20.04%-Fe: 18.98%-Ni: 16.08%-Cr: 15.55% | Unassigned = Fe: 22.27%-Co: 22.19%-Ni: 21.78%-Mo: 1857.0%-Cr: 15.19%,,3.714,351.1,120.54,4837.7,35.417,544,69.7
EP3089B,2_7500X,1_MoCoNiFeCr = Fe: 21.99%-Co: 21.94%-Ni: 21.28%-Mo: 19.51%-Cr: 15.28% | 2_MoCoFeNiCr = Mo: 29.35%-Co: 20.04%-Fe: 18.98%-Ni: 16.08%-Cr: 15.55% | Unassigned = Fe: 22.27%-Co: 22.19%-Ni: 21.78%-Mo: 1857.0%-Cr: 15.19%,,8.049,760.8,263.98,8475.8,35.79,512,70.1
EP3089B,2_7500X,1_MoCoNiFeCr = Fe: 21.99%-Co: 21.94%-Ni: 21.28%-Mo: 19.51%-Cr: 15.28% | 2_MoCoFeNiCr = Mo: 29.35%-Co: 20.04%-Fe: 18.98%-Ni: 16.08%-Cr: 15.55% | Unassigned = Fe: 22.27%-Co: 22.19%-Ni: 21.78%-Mo: 1857.0%-Cr: 15.19%,,6.372,602.3,163.73,4832.6,34.729,510,70
EP3089B,2_7500X,1_MoCoNiFeCr = Fe: 21.99%-Co: 21.94%-Ni: 21.28%-Mo: 19.51%-Cr: 15.28% | 2_MoCoFeNiCr = Mo: 29.35%-Co: 20.04%-Fe: 18.98%-Ni: 16.08%-Cr: 15.55% | Unassigned = Fe: 22.27%-Co: 22.19%-Ni: 21.78%-Mo: 1857.0%-Cr: 15.19%,,7.865,743.4,189.42,5023.6,35.049,512,70.3
EP3089B,2_7500X,1_MoCoNiFeCr = Fe: 21.99%-Co: 21.94%-Ni: 21.28%-Mo: 19.51%-Cr: 15.28% | 2_MoCoFeNiCr = Mo: 29.35%-Co: 20.04%-Fe: 18.98%-Ni: 16.08%-Cr: 15.55% | Unassigned = Fe: 22.27%-Co: 22.19%-Ni: 21.78%-Mo: 1857.0%-Cr: 15.19%,,8.665,819,235.3,6541.4,35.308,510,69.8
EP3089B,2_7500X,1_MoCoNiFeCr = Fe: 21.99%-Co: 21.94%-Ni: 21.28%-Mo: 19.51%-Cr: 15.28% | 2_MoCoFeNiCr = Mo: 29.35%-Co: 20.04%-Fe: 18.98%-Ni: 16.08%-Cr: 15.55% | Unassigned = Fe: 22.27%-Co: 22.19%-Ni: 21.78%-Mo: 1857.0%-Cr: 15.19%,,5.641,533.2,200.57,7712.7,38.017,512,70.5
EP3089B,2_7500X,1_MoCoNiFeCr = Fe: 21.99%-Co: 21.94%-Ni: 21.28%-Mo: 19.51%-Cr: 15.28% | 2_MoCoFeNiCr = Mo: 29.35%-Co: 20.04%-Fe: 18.98%-Ni: 16.08%-Cr: 15.55% | Unassigned = Fe: 22.27%-Co: 22.19%-Ni: 21.78%-Mo: 1857.0%-Cr: 15.19%,,5.63,532.2,200.55,7726,30.188,511,69.8
EP3089B,2_7500X,1_MoCoNiFeCr = Fe: 21.99%-Co: 21.94%-Ni: 21.28%-Mo: 19.51%-Cr: 15.28% | 2_MoCoFeNiCr = Mo: 29.35%-Co: 20.04%-Fe: 18.98%-Ni: 16.08%-Cr: 15.55% | Unassigned = Fe: 22.27%-Co: 22.19%-Ni: 21.78%-Mo: 1857.0%-Cr: 15.19%,,10.686,1010,264.01,6386.2,36.415,510,69.9
EP3089B,2_7500X,1_MoCoNiFeCr = Fe: 21.99%-Co: 21.94%-Ni: 21.28%-Mo: 19.51%-Cr: 15.28% | 2_MoCoFeNiCr = Mo: 29.35%-Co: 20.04%-Fe: 18.98%-Ni: 16.08%-Cr: 15.55% | Unassigned = Fe: 22.27%-Co: 22.19%-Ni: 21.78%-Mo: 1857.0%-Cr: 15.19%,,6.318,597.2,207.65,7296.9,35.124,510,69.7
EP3089B,2_7500X,1_MoCoNiFeCr = Fe: 21.99%-Co: 21.94%-Ni: 21.28%-Mo: 19.51%-Cr: 15.28% | 2_MoCoFeNiCr = Mo: 29.35%-Co: 20.04%-Fe: 18.98%-Ni: 16.08%-Cr: 15.55% | Unassigned = Fe: 22.27%-Co: 22.19%-Ni: 21.78%-Mo: 1857.0%-Cr: 15.19%,,10.085,953.2,261.84,6677.9,35.687,510,69.9
EP3089B,2_7500X,1_MoCoNiFeCr = Fe: 21.99%-Co: 21.94%-Ni: 21.28%-Mo: 19.51%-Cr: 15.28% | 2_MoCoFeNiCr = Mo: 29.35%-Co: 20.04%-Fe: 18.98%-Ni: 16.08%-Cr: 15.55% | Unassigned = Fe: 22.27%-Co: 22.19%-Ni: 21.78%-Mo: 1857.0%-Cr: 15.19%,,10.831,1023.8,269.16,6499.3,37.524,511,70.5
EP3089B,2_7500X,1_MoCoNiFeCr = Fe: 21.99%-Co: 21.94%-Ni: 21.28%-Mo: 19.51%-Cr: 15.28% | 2_MoCoFeNiCr = Mo: 29.35%-Co: 20.04%-Fe: 18.98%-Ni: 16.08%-Cr: 15.55% | Unassigned = Fe: 22.27%-Co: 22.19%-Ni: 21.78%-Mo: 1857.0%-Cr: 15.19%,,9.959,941.4,250.21,6286.5,36.633,511,70.1
EP3089B,2_7500X,1_MoCoNiFeCr = Fe: 21.99%-Co: 21.94%-Ni: 21.28%-Mo: 19.51%-Cr: 15.28% | 2_MoCoFeNiCr = Mo: 29.35%-Co: 20.04%-Fe: 18.98%-Ni: 16.08%-Cr: 15.55% | Unassigned = Fe: 22.27%-Co: 22.19%-Ni: 21.78%-Mo: 1857.0%-Cr: 15.19%,,4.587,433.6,130.66,4522.3,32.96,510,70.7
EP3089B,2_7500X,1_MoCoNiFeCr = Fe: 21.99%-Co: 21.94%-Ni: 21.28%-Mo: 19.51%-Cr: 15.28% | 2_MoCoFeNiCr = Mo: 29.35%-Co: 20.04%-Fe: 18.98%-Ni: 16.08%-Cr: 15.55% | Unassigned = Fe: 22.27%-Co: 22.19%-Ni: 21.78%-Mo: 1857.0%-Cr: 15.19%,,9.489,896.9,236.88,6040.2,34.664,511,69.7
EP3089B,2_7500X,1_MoCoNiFeCr = Fe: 21.99%-Co: 21.94%-Ni: 21.28%-Mo: 19.51%-Cr: 15.28% | 2_MoCoFeNiCr = Mo: 29.35%-Co: 20.04%-Fe: 18.98%-Ni: 16.08%-Cr: 15.55% | Unassigned = Fe: 22.27%-Co: 22.19%-Ni: 21.78%-Mo: 1857.0%-Cr: 15.19%,,9.619,909.2,227.43,5572.9,33.307,511,70.2
EP3089B,2_7500X,1_MoCoNiFeCr = Fe: 21.99%-Co: 21.94%-Ni: 21.28%-Mo: 19.51%-Cr: 15.28% | 2_MoCoFeNiCr = Mo: 29.35%-Co: 20.04%-Fe: 18.98%-Ni: 16.08%-Cr: 15.55% | Unassigned = Fe: 22.27%-Co: 22.19%-Ni: 21.78%-Mo: 1857.0%-Cr: 15.19%,,8.24,778.8,216.29,5988.6,34.322,509,70
EP3089B,2_7500X,1_MoCoNiFeCr = Fe: 21.99%-Co: 21.94%-Ni: 21.28%-Mo: 19.51%-Cr: 15.28% | 2_MoCoFeNiCr = Mo: 29.35%-Co: 20.04%-Fe: 18.98%-Ni: 16.08%-Cr: 15.55% | Unassigned = Fe: 22.27%-Co: 22.19%-Ni: 21.78%-Mo: 1857.0%-Cr: 15.19%,,5.775,545.9,150.03,4582.8,31.917,511,70.1
EP3089B,2_7500X,1_MoCoNiFeCr = Fe: 21.99%-Co: 21.94%-Ni: 21.28%-Mo: 19.51%-Cr: 15.28% | 2_MoCoFeNiCr = Mo: 29.35%-Co: 20.04%-Fe: 18.98%-Ni: 16.08%-Cr: 15.55% | Unassigned = Fe: 22.27%-Co: 22.19%-Ni: 21.78%-Mo: 1857.0%-Cr: 15.19%,,5.956,562.9,165.76,5280.9,33.911,510,69.7
EP3089B,2_7500X,1_MoCoNiFeCr = Fe: 21.99%-Co: 21.94%-Ni: 21.28%-Mo: 19.51%-Cr: 15.28% | 2_MoCoFeNiCr = Mo: 29.35%-Co: 20.04%-Fe: 18.98%-Ni: 16.08%-Cr: 15.55% | Unassigned = Fe: 22.27%-Co: 22.19%-Ni: 21.78%-Mo: 1857.0%-Cr: 15.19%,,10.342,977.5,270.99,6877.9,35.122,510,70.4
EP3089B,2_7500X,1_MoCoNiFeCr = Fe: 21.99%-Co: 21.94%-Ni: 21.28%-Mo: 19.51%-Cr: 15.28% | 2_MoCoFeNiCr = Mo: 29.35%-Co: 20.04%-Fe: 18.98%-Ni: 16.08%-Cr: 15.55% | Unassigned = Fe: 22.27%-Co: 22.19%-Ni: 21.78%-Mo: 1857.0%-Cr: 15.19%,,13.788,1303.3,235.67,4120.2,36.933,512,70
EP3089B,2_7500X,1_MoCoNiFeCr = Fe: 21.99%-Co: 21.94%-Ni: 21.28%-Mo: 19.51%-Cr: 15.28% | 2_MoCoFeNiCr = Mo: 29.35%-Co: 20.04%-Fe: 18.98%-Ni: 16.08%-Cr: 15.55% | Unassigned = Fe: 22.27%-Co: 22.19%-Ni: 21.78%-Mo: 1857.0%-Cr: 15.19%,,6.561,620.2,219.87,7726.5,38.011,511,69.8
EP3089B,2_7500X,1_MoCoNiFeCr = Fe: 21.99%-Co: 21.94%-Ni: 21.28%-Mo: 19.51%-Cr: 15.28% | 2_MoCoFeNiCr = Mo: 29.35%-Co: 20.04%-Fe: 18.98%-Ni: 16.08%-Cr: 15.55% | Unassigned = Fe: 22.27%-Co: 22.19%-Ni: 21.78%-Mo: 1857.0%-Cr: 15.19%,,9.074,857.6,247.07,6760.5,38.15,512,70.2
EP3089B,2_7500X,1_MoCoNiFeCr = Fe: 21.99%-Co: 21.94%-Ni: 21.28%-Mo: 19.51%-Cr: 15.28% | 2_MoCoFeNiCr = Mo: 29.35%-Co: 20.04%-Fe: 18.98%-Ni: 16.08%-Cr: 15.55% | Unassigned = Fe: 22.27%-Co: 22.19%-Ni: 21.78%-Mo: 1857.0%-Cr: 15.19%,,8.293,783.8,209.28,5637.1,34.758,510,70
EP3089B,2_7500X,1_MoCoNiFeCr = Fe: 21.99%-Co: 21.94%-Ni: 21.28%-Mo: 19.51%-Cr: 15.28% | 2_MoCoFeNiCr = Mo: 29.35%-Co: 20.04%-Fe: 18.98%-Ni: 16.08%-Cr: 15.55% | Unassigned = Fe: 22.27%-Co: 22.19%-Ni: 21.78%-Mo: 1857.0%-Cr: 15.19%,,7.765,734,235.88,7325.8,35.015,511,70.2
EP3089B,2_7500X,1_MoCoNiFeCr = Fe: 21.99%-Co: 21.94%-Ni: 21.28%-Mo: 19.51%-Cr: 15.28% | 2_MoCoFeNiCr = Mo: 29.35%-Co: 20.04%-Fe: 18.98%-Ni: 16.08%-Cr: 15.55% | Unassigned = Fe: 22.27%-Co: 22.19%-Ni: 21.78%-Mo: 1857.0%-Cr: 15.19%,,9.881,933.9,240.95,5960.9,34.858,511,70
EP3089B,2_7500X,1_MoCoNiFeCr = Fe: 21.99%-Co: 21.94%-Ni: 21.28%-Mo: 19.51%-Cr: 15.28% | 2_MoCoFeNiCr = Mo: 29.35%-Co: 20.04%-Fe: 18.98%-Ni: 16.08%-Cr: 15.55% | Unassigned = Fe: 22.27%-Co: 22.19%-Ni: 21.78%-Mo: 1857.0%-Cr: 15.19%,,9.426,891,230.46,5810.9,34.836,511,69.6
EP3089B,2_7500X,1_MoCoNiFeCr = Fe: 21.99%-Co: 21.94%-Ni: 21.28%-Mo: 19.51%-Cr: 15.28% | 2_MoCoFeNiCr = Mo: 29.35%-Co: 20.04%-Fe: 18.98%-Ni: 16.08%-Cr: 15.55% | Unassigned = Fe: 22.27%-Co: 22.19%-Ni: 21.78%-Mo: 1857.0%-Cr: 15.19%,,7.996,755.8,209.96,5874.7,34.827,510,70.4
EP3089B,2_7500X,1_MoCoNiFeCr = Fe: 21.99%-Co: 21.94%-Ni: 21.28%-Mo: 19.51%-Cr: 15.28% | 2_MoCoFeNiCr = Mo: 29.35%-Co: 20.04%-Fe: 18.98%-Ni: 16.08%-Cr: 15.55% | Unassigned = Fe: 22.27%-Co: 22.19%-Ni: 21.78%-Mo: 1857.0%-Cr: 15.19%,,8.111,766.6,178.03,4383.9,33.936,510,70.1
EP3089B,2_7500X,1_MoCoNiFeCr = Fe: 21.99%-Co: 21.94%-Ni: 21.28%-Mo: 19.51%-Cr: 15.28% | 2_MoCoFeNiCr = Mo: 29.35%-Co: 20.04%-Fe: 18.98%-Ni: 16.08%-Cr: 15.55% | Unassigned = Fe: 22.27%-Co: 22.19%-Ni: 21.78%-Mo: 1857.0%-Cr: 15.19%,,6.702,633.5,197.48,6325.6,34.594,510,69.8
EP3089B,2_7500X,1_MoCoNiFeCr = Fe: 21.99%-Co: 21.94%-Ni: 21.28%-Mo: 19.51%-Cr: 15.28% | 2_MoCoFeNiCr = Mo: 29.35%-Co: 20.04%-Fe: 18.98%-Ni: 16.08%-Cr: 15.55% | Unassigned = Fe: 22.27%-Co: 22.19%-Ni: 21.78%-Mo: 1857.0%-Cr: 15.19%,,9.249,874.2,229.23,5871.4,37.3,511,69.8
EP3089B,2_7500X,1_MoCoNiFeCr = Fe: 21.99%-Co: 21.94%-Ni: 21.28%-Mo: 19.51%-Cr: 15.28% | 2_MoCoFeNiCr = Mo: 29.35%-Co: 20.04%-Fe: 18.98%-Ni: 16.08%-Cr: 15.55% | Unassigned = Fe: 22.27%-Co: 22.19%-Ni: 21.78%-Mo: 1857.0%-Cr: 15.19%,,8.727,824.9,222.19,5910.4,36.833,511,70.4
EP3089B,2_7500X,1_MoCoNiFeCr = Fe: 21.99%-Co: 21.94%-Ni: 21.28%-Mo: 19.51%-Cr: 15.28% | 2_MoCoFeNiCr = Mo: 29.35%-Co: 20.04%-Fe: 18.98%-Ni: 16.08%-Cr: 15.55% | Unassigned = Fe: 22.27%-Co: 22.19%-Ni: 21.78%-Mo: 1857.0%-Cr: 15.19%,,9.195,869.1,222.36,5616.1,36.481,511,69.9
EP3089B,2_7500X,1_MoCoNiFeCr = Fe: 21.99%-Co: 21.94%-Ni: 21.28%-Mo: 19.51%-Cr: 15.28% | 2_MoCoFeNiCr = Mo: 29.35%-Co: 20.04%-Fe: 18.98%-Ni: 16.08%-Cr: 15.55% | Unassigned = Fe: 22.27%-Co: 22.19%-Ni: 21.78%-Mo: 1857.0%-Cr: 15.19%,,2.655,251,121.79,6889.3,31.849,511,69.7
EP3089B,2_7500X,1_MoCoNiFeCr = Fe: 21.99%-Co: 21.94%-Ni: 21.28%-Mo: 19.51%-Cr: 15.28% | 2_MoCoFeNiCr = Mo: 29.35%-Co: 20.04%-Fe: 18.98%-Ni: 16.08%-Cr: 15.55% | Unassigned = Fe: 22.27%-Co: 22.19%-Ni: 21.78%-Mo: 1857.0%-Cr: 15.19%,,8.333,787.6,223.75,6261.9,36.716,511,69.6
EP3089B,2_7500X,1_MoCoNiFeCr = Fe: 21.99%-Co: 21.94%-Ni: 21.28%-Mo: 19.51%-Cr: 15.28% | 2_MoCoFeNiCr = Mo: 29.35%-Co: 20.04%-Fe: 18.98%-Ni: 16.08%-Cr: 15.55% | Unassigned = Fe: 22.27%-Co: 22.19%-Ni: 21.78%-Mo: 1857.0%-Cr: 15.19%,,11.755,1111.1,223.59,4435.9,34.568,512,70.4
EP3089B,2_7500X,1_MoCoNiFeCr = Fe: 21.99%-Co: 21.94%-Ni: 21.28%-Mo: 19.51%-Cr: 15.28% | 2_MoCoFeNiCr = Mo: 29.35%-Co: 20.04%-Fe: 18.98%-Ni: 16.08%-Cr: 15.55% | Unassigned = Fe: 22.27%-Co: 22.19%-Ni: 21.78%-Mo: 1857.0%-Cr: 15.19%,,9.46,894.2,228.05,5692.5,38.288,511,69.9
EP3089B,2_7500X,1_MoCoNiFeCr = Fe: 21.99%-Co: 21.94%-Ni: 21.28%-Mo: 19.51%-Cr: 15.28% | 2_MoCoFeNiCr = Mo: 29.35%-Co: 20.04%-Fe: 18.98%-Ni: 16.08%-Cr: 15.55% | Unassigned = Fe: 22.27%-Co: 22.19%-Ni: 21.78%-Mo: 1857.0%-Cr: 15.19%,,9.635,910.7,232.84,5782.4,36.405,511,70
EP3089B,2_7500X,1_MoCoNiFeCr = Fe: 21.99%-Co: 21.94%-Ni: 21.28%-Mo: 19.51%-Cr: 15.28% | 2_MoCoFeNiCr = Mo: 29.35%-Co: 20.04%-Fe: 18.98%-Ni: 16.08%-Cr: 15.55% | Unassigned = Fe: 22.27%-Co: 22.19%-Ni: 21.78%-Mo: 1857.0%-Cr: 15.19%,,11.249,1063.3,270.25,6295.5,37.151,512,69.9
EP3089B,2_7500X,1_MoCoNiFeCr = Fe: 21.99%-Co: 21.94%-Ni: 21.28%-Mo: 19.51%-Cr: 15.28% | 2_MoCoFeNiCr = Mo: 29.35%-Co: 20.04%-Fe: 18.98%-Ni: 16.08%-Cr: 15.55% | Unassigned = Fe: 22.27%-Co: 22.19%-Ni: 21.78%-Mo: 1857.0%-Cr: 15.19%,,9.019,852.5,253.63,7098.8,35.453,510,69.8
EP3089B,2_7500X,1_MoCoNiFeCr = Fe: 21.99%-Co: 21.94%-Ni: 21.28%-Mo: 19.51%-Cr: 15.28% | 2_MoCoFeNiCr = Mo: 29.35%-Co: 20.04%-Fe: 18.98%-Ni: 16.08%-Cr: 15.55% | Unassigned = Fe: 22.27%-Co: 22.19%-Ni: 21.78%-Mo: 1857.0%-Cr: 15.19%,,9.587,906.1,260.45,6965.9,37.795,511,70.4
EP3089B,2_7500X,1_MoCoNiFeCr = Fe: 21.99%-Co: 21.94%-Ni: 21.28%-Mo: 19.51%-Cr: 15.28% | 2_MoCoFeNiCr = Mo: 29.35%-Co: 20.04%-Fe: 18.98%-Ni: 16.08%-Cr: 15.55% | Unassigned = Fe: 22.27%-Co: 22.19%-Ni: 21.78%-Mo: 1857.0%-Cr: 15.19%,,9.688,915.7,253.18,6586.3,37.982,511,70.4
EP3089B,2_7500X,1_MoCoNiFeCr = Fe: 21.99%-Co: 21.94%-Ni: 21.28%-Mo: 19.51%-Cr: 15.28% | 2_MoCoFeNiCr = Mo: 29.35%-Co: 20.04%-Fe: 18.98%-Ni: 16.08%-Cr: 15.55% | Unassigned = Fe: 22.27%-Co: 22.19%-Ni: 21.78%-Mo: 1857.0%-Cr: 15.19%,,10.126,957.1,241.78,5850.2,35.844,511,70.7
EP3089B,2_7500X,1_MoCoNiFeCr = Fe: 21.99%-Co: 21.94%-Ni: 21.28%-Mo: 19.51%-Cr: 15.28% | 2_MoCoFeNiCr = Mo: 29.35%-Co: 20.04%-Fe: 18.98%-Ni: 16.08%-Cr: 15.55% | Unassigned = Fe: 22.27%-Co: 22.19%-Ni: 21.78%-Mo: 1857.0%-Cr: 15.19%,,4.876,460.9,181.5,7539,33.864,510,69.7
EP3089B,2_7500X,1_MoCoNiFeCr = Fe: 21.99%-Co: 21.94%-Ni: 21.28%-Mo: 19.51%-Cr: 15.28% | 2_MoCoFeNiCr = Mo: 29.35%-Co: 20.04%-Fe: 18.98%-Ni: 16.08%-Cr: 15.55% | Unassigned = Fe: 22.27%-Co: 22.19%-Ni: 21.78%-Mo: 1857.0%-Cr: 15.19%,,8.808,832.5,242.08,6738.3,35.268,511,69.7
EP3089B,2_7500X,1_MoCoNiFeCr = Fe: 21.99%-Co: 21.94%-Ni: 21.28%-Mo: 19.51%-Cr: 15.28% | 2_MoCoFeNiCr = Mo: 29.35%-Co: 20.04%-Fe: 18.98%-Ni: 16.08%-Cr: 15.55% | Unassigned = Fe: 22.27%-Co: 22.19%-Ni: 21.78%-Mo: 1857.0%-Cr: 15.19%,,10.271,970.8,251,6126.6,36.426,510,69.8
EP3089B,2_7500X,1_MoCoNiFeCr = Fe: 21.99%-Co: 21.94%-Ni: 21.28%-Mo: 19.51%-Cr: 15.28% | 2_MoCoFeNiCr = Mo: 29.35%-Co: 20.04%-Fe: 18.98%-Ni: 16.08%-Cr: 15.55% | Unassigned = Fe: 22.27%-Co: 22.19%-Ni: 21.78%-Mo: 1857.0%-Cr: 15.19%,,7.617,720,223.92,6859.5,35.593,511,70.3
EP3089B,2_7500X,1_MoCoNiFeCr = Fe: 21.99%-Co: 21.94%-Ni: 21.28%-Mo: 19.51%-Cr: 15.28% | 2_MoCoFeNiCr = Mo: 29.35%-Co: 20.04%-Fe: 18.98%-Ni: 16.08%-Cr: 15.55% | Unassigned = Fe: 22.27%-Co: 22.19%-Ni: 21.78%-Mo: 1857.0%-Cr: 15.19%,,9.227,872.2,221.99,5582.5,35.182,512,69.8
EP3089B,2_7500X,1_MoCoNiFeCr = Fe: 21.99%-Co: 21.94%-Ni: 21.28%-Mo: 19.51%-Cr: 15.28% | 2_MoCoFeNiCr = Mo: 29.35%-Co: 20.04%-Fe: 18.98%-Ni: 16.08%-Cr: 15.55% | Unassigned = Fe: 22.27%-Co: 22.19%-Ni: 21.78%-Mo: 1857.0%-Cr: 15.19%,,10.654,1007,230.63,5149.1,35.916,511,70.4
EP3089B,2_7500X,1_MoCoNiFeCr = Fe: 21.99%-Co: 21.94%-Ni: 21.28%-Mo: 19.51%-Cr: 15.28% | 2_MoCoFeNiCr = Mo: 29.35%-Co: 20.04%-Fe: 18.98%-Ni: 16.08%-Cr: 15.55% | Unassigned = Fe: 22.27%-Co: 22.19%-Ni: 21.78%-Mo: 1857.0%-Cr: 15.19%,,10.43,985.9,247.75,5907.1,38.285,511,70.3
EP3089B,2_7500X,1_MoCoNiFeCr = Fe: 21.99%-Co: 21.94%-Ni: 21.28%-Mo: 19.51%-Cr: 15.28% | 2_MoCoFeNiCr = Mo: 29.35%-Co: 20.04%-Fe: 18.98%-Ni: 16.08%-Cr: 15.55% | Unassigned = Fe: 22.27%-Co: 22.19%-Ni: 21.78%-Mo: 1857.0%-Cr: 15.19%,,9.593,906.8,267.11,7247.7,38.386,513,70
EP3089B,2_7500X,1_MoCoNiFeCr = Fe: 21.99%-Co: 21.94%-Ni: 21.28%-Mo: 19.51%-Cr: 15.28% | 2_MoCoFeNiCr = Mo: 29.35%-Co: 20.04%-Fe: 18.98%-Ni: 16.08%-Cr: 15.55% | Unassigned = Fe: 22.27%-Co: 22.19%-Ni: 21.78%-Mo: 1857.0%-Cr: 15.19%,,7.754,732.9,216.72,6385,36.012,511,70
EP3089B,2_7500X,1_MoCoNiFeCr = Fe: 21.99%-Co: 21.94%-Ni: 21.28%-Mo: 19.51%-Cr: 15.28% | 2_MoCoFeNiCr = Mo: 29.35%-Co: 20.04%-Fe: 18.98%-Ni: 16.08%-Cr: 15.55% | Unassigned = Fe: 22.27%-Co: 22.19%-Ni: 21.78%-Mo: 1857.0%-Cr: 15.19%,,10.495,992,257.71,6254.5,39.019,511,69.9
EP3089B,2_7500X,1_MoCoNiFeCr = Fe: 21.99%-Co: 21.94%-Ni: 21.28%-Mo: 19.51%-Cr: 15.28% | 2_MoCoFeNiCr = Mo: 29.35%-Co: 20.04%-Fe: 18.98%-Ni: 16.08%-Cr: 15.55% | Unassigned = Fe: 22.27%-Co: 22.19%-Ni: 21.78%-Mo: 1857.0%-Cr: 15.19%,,9.152,865.1,225.78,5788.2,38.339,510,70.2
EP3089B,2_7500X,1_MoCoNiFeCr = Fe: 21.99%-Co: 21.94%-Ni: 21.28%-Mo: 19.51%-Cr: 15.28% | 2_MoCoFeNiCr = Mo: 29.35%-Co: 20.04%-Fe: 18.98%-Ni: 16.08%-Cr: 15.55% | Unassigned = Fe: 22.27%-Co: 22.19%-Ni: 21.78%-Mo: 1857.0%-Cr: 15.19%,,7.938,750.3,223.54,6562.8,38.411,510,70.2
EP3089B,2_7500X,1_MoCoNiFeCr = Fe: 21.99%-Co: 21.94%-Ni: 21.28%-Mo: 19.51%-Cr: 15.28% | 2_MoCoFeNiCr = Mo: 29.35%-Co: 20.04%-Fe: 18.98%-Ni: 16.08%-Cr: 15.55% | Unassigned = Fe: 22.27%-Co: 22.19%-Ni: 21.78%-Mo: 1857.0%-Cr: 15.19%,,7.294,689.4,230.66,7520.5,36.299,511,70
EP3089B,2_7500X,1_MoCoNiFeCr = Fe: 21.99%-Co: 21.94%-Ni: 21.28%-Mo: 19.51%-Cr: 15.28% | 2_MoCoFeNiCr = Mo: 29.35%-Co: 20.04%-Fe: 18.98%-Ni: 16.08%-Cr: 15.55% | Unassigned = Fe: 22.27%-Co: 22.19%-Ni: 21.78%-Mo: 1857.0%-Cr: 15.19%,,7.957,752.1,207.53,5789.9,32.898,511,68.8
EP3089B,2_7500X,1_MoCoNiFeCr = Fe: 21.99%-Co: 21.94%-Ni: 21.28%-Mo: 19.51%-Cr: 15.28% | 2_MoCoFeNiCr = Mo: 29.35%-Co: 20.04%-Fe: 18.98%-Ni: 16.08%-Cr: 15.55% | Unassigned = Fe: 22.27%-Co: 22.19%-Ni: 21.78%-Mo: 1857.0%-Cr: 15.19%,,7.478,706.8,231.44,7376.1,36.706,510,70.1
EP3089B,2_7500X,1_MoCoNiFeCr = Fe: 21.99%-Co: 21.94%-Ni: 21.28%-Mo: 19.51%-Cr: 15.28% | 2_MoCoFeNiCr = Mo: 29.35%-Co: 20.04%-Fe: 18.98%-Ni: 16.08%-Cr: 15.55% | Unassigned = Fe: 22.27%-Co: 22.19%-Ni: 21.78%-Mo: 1857.0%-Cr: 15.19%,,8.767,828.6,203.33,5079.8,36.69,512,69.8
EP3089B,2_7500X,1_MoCoNiFeCr = Fe: 21.99%-Co: 21.94%-Ni: 21.28%-Mo: 19.51%-Cr: 15.28% | 2_MoCoFeNiCr = Mo: 29.35%-Co: 20.04%-Fe: 18.98%-Ni: 16.08%-Cr: 15.55% | Unassigned = Fe: 22.27%-Co: 22.19%-Ni: 21.78%-Mo: 1857.0%-Cr: 15.19%,,10,945.2,257.86,6571.5,36.951,510,70.5
EP3089B,2_7500X,1_MoCoNiFeCr = Fe: 21.99%-Co: 21.94%-Ni: 21.28%-Mo: 19.51%-Cr: 15.28% | 2_MoCoFeNiCr = Mo: 29.35%-Co: 20.04%-Fe: 18.98%-Ni: 16.08%-Cr: 15.55% | Unassigned = Fe: 22.27%-Co: 22.19%-Ni: 21.78%-Mo: 1857.0%-Cr: 15.19%,,10.465,989.1,252.48,6071.2,37.797,513,69.9
EP3089B,2_7500X,1_MoCoNiFeCr = Fe: 21.99%-Co: 21.94%-Ni: 21.28%-Mo: 19.51%-Cr: 15.28% | 2_MoCoFeNiCr = Mo: 29.35%-Co: 20.04%-Fe: 18.98%-Ni: 16.08%-Cr: 15.55% | Unassigned = Fe: 22.27%-Co: 22.19%-Ni: 21.78%-Mo: 1857.0%-Cr: 15.19%,,6.058,572.6,218,8252.8,38.163,512,70.2
EP3089B,2_7500X,1_MoCoNiFeCr = Fe: 21.99%-Co: 21.94%-Ni: 21.28%-Mo: 19.51%-Cr: 15.28% | 2_MoCoFeNiCr = Mo: 29.35%-Co: 20.04%-Fe: 18.98%-Ni: 16.08%-Cr: 15.55% | Unassigned = Fe: 22.27%-Co: 22.19%-Ni: 21.78%-Mo: 1857.0%-Cr: 15.19%,,7.997,755.8,215.73,6146.2,31.977,511,70.1
EP3089B,2_7500X,1_MoCoNiFeCr = Fe: 21.99%-Co: 21.94%-Ni: 21.28%-Mo: 19.51%-Cr: 15.28% | 2_MoCoFeNiCr = Mo: 29.35%-Co: 20.04%-Fe: 18.98%-Ni: 16.08%-Cr: 15.55% | Unassigned = Fe: 22.27%-Co: 22.19%-Ni: 21.78%-Mo: 1857.0%-Cr: 15.19%,,10.178,962.1,246.83,6019.4,38.141,511,69.9
EP3089B,2_7500X,1_MoCoNiFeCr = Fe: 21.99%-Co: 21.94%-Ni: 21.28%-Mo: 19.51%-Cr: 15.28% | 2_MoCoFeNiCr = Mo: 29.35%-Co: 20.04%-Fe: 18.98%-Ni: 16.08%-Cr: 15.55% | Unassigned = Fe: 22.27%-Co: 22.19%-Ni: 21.78%-Mo: 1857.0%-Cr: 15.19%,,10.65,1006.6,257.8,6168.4,37.28,510,69.8
EP3089B,2_7500X,1_MoCoNiFeCr = Fe: 21.99%-Co: 21.94%-Ni: 21.28%-Mo: 19.51%-Cr: 15.28% | 2_MoCoFeNiCr = Mo: 29.35%-Co: 20.04%-Fe: 18.98%-Ni: 16.08%-Cr: 15.55% | Unassigned = Fe: 22.27%-Co: 22.19%-Ni: 21.78%-Mo: 1857.0%-Cr: 15.19%,,9.283,877.4,258.73,7117,37.854,512,70.3
EP3089B,2_7500X,1_MoCoNiFeCr = Fe: 21.99%-Co: 21.94%-Ni: 21.28%-Mo: 19.51%-Cr: 15.28% | 2_MoCoFeNiCr = Mo: 29.35%-Co: 20.04%-Fe: 18.98%-Ni: 16.08%-Cr: 15.55% | Unassigned = Fe: 22.27%-Co: 22.19%-Ni: 21.78%-Mo: 1857.0%-Cr: 15.19%,,8.318,786.2,212.35,5754.7,35.991,510,70
EP3089B,2_7500X,1_MoCoNiFeCr = Fe: 21.99%-Co: 21.94%-Ni: 21.28%-Mo: 19.51%-Cr: 15.28% | 2_MoCoFeNiCr = Mo: 29.35%-Co: 20.04%-Fe: 18.98%-Ni: 16.08%-Cr: 15.55% | Unassigned = Fe: 22.27%-Co: 22.19%-Ni: 21.78%-Mo: 1857.0%-Cr: 15.19%,,11.056,1045,228.98,4902.2,34.814,511,69.7
EP3089B,2_7500X,1_MoCoNiFeCr = Fe: 21.99%-Co: 21.94%-Ni: 21.28%-Mo: 19.51%-Cr: 15.28% | 2_MoCoFeNiCr = Mo: 29.35%-Co: 20.04%-Fe: 18.98%-Ni: 16.08%-Cr: 15.55% | Unassigned = Fe: 22.27%-Co: 22.19%-Ni: 21.78%-Mo: 1857.0%-Cr: 15.19%,,8.529,806.2,226.27,6231.8,35.329,512,70.2
EP3089B,2_7500X,1_MoCoNiFeCr = Fe: 21.99%-Co: 21.94%-Ni: 21.28%-Mo: 19.51%-Cr: 15.28% | 2_MoCoFeNiCr = Mo: 29.35%-Co: 20.04%-Fe: 18.98%-Ni: 16.08%-Cr: 15.55% | Unassigned = Fe: 22.27%-Co: 22.19%-Ni: 21.78%-Mo: 1857.0%-Cr: 15.19%,,9.08,858.3,204.93,4966.9,33.9,510,69.7
EP3089B,2_7500X,1_MoCoNiFeCr = Fe: 21.99%-Co: 21.94%-Ni: 21.28%-Mo: 19.51%-Cr: 15.28% | 2_MoCoFeNiCr = Mo: 29.35%-Co: 20.04%-Fe: 18.98%-Ni: 16.08%-Cr: 15.55% | Unassigned = Fe: 22.27%-Co: 22.19%-Ni: 21.78%-Mo: 1857.0%-Cr: 15.19%,,2.64,249.6,133.63,8178.6,33.784,509,69.8
EP3089B,2_7500X,1_MoCoNiFeCr = Fe: 21.99%-Co: 21.94%-Ni: 21.28%-Mo: 19.51%-Cr: 15.28% | 2_MoCoFeNiCr = Mo: 29.35%-Co: 20.04%-Fe: 18.98%-Ni: 16.08%-Cr: 15.55% | Unassigned = Fe: 22.27%-Co: 22.19%-Ni: 21.78%-Mo: 1857.0%-Cr: 15.19%,,14.609,1380.9,250.1,4282.1,32.365,512,69.6
EP3089B,2_7500X,1_MoCoNiFeCr = Fe: 21.99%-Co: 21.94%-Ni: 21.28%-Mo: 19.51%-Cr: 15.28% | 2_MoCoFeNiCr = Mo: 29.35%-Co: 20.04%-Fe: 18.98%-Ni: 16.08%-Cr: 15.55% | Unassigned = Fe: 22.27%-Co: 22.19%-Ni: 21.78%-Mo: 1857.0%-Cr: 15.19%,,10.602,1002.1,187.27,3655.2,35.176,510,69.5
EP3089B,2_7500X,1_MoCoNiFeCr = Fe: 21.99%-Co: 21.94%-Ni: 21.28%-Mo: 19.51%-Cr: 15.28% | 2_MoCoFeNiCr = Mo: 29.35%-Co: 20.04%-Fe: 18.98%-Ni: 16.08%-Cr: 15.55% | Unassigned = Fe: 22.27%-Co: 22.19%-Ni: 21.78%-Mo: 1857.0%-Cr: 15.19%,,6.51,615.3,222.94,7968.4,36.708,512,69.7
EP3089B,2_7500X,1_MoCoNiFeCr = Fe: 21.99%-Co: 21.94%-Ni: 21.28%-Mo: 19.51%-Cr: 15.28% | 2_MoCoFeNiCr = Mo: 29.35%-Co: 20.04%-Fe: 18.98%-Ni: 16.08%-Cr: 15.55% | Unassigned = Fe: 22.27%-Co: 22.19%-Ni: 21.78%-Mo: 1857.0%-Cr: 15.19%,,10.386,981.7,275.42,7026.5,35.993,510,70.2
EP3089B,2_7500X,1_MoCoNiFeCr = Fe: 21.99%-Co: 21.94%-Ni: 21.28%-Mo: 19.51%-Cr: 15.28% | 2_MoCoFeNiCr = Mo: 29.35%-Co: 20.04%-Fe: 18.98%-Ni: 16.08%-Cr: 15.55% | Unassigned = Fe: 22.27%-Co: 22.19%-Ni: 21.78%-Mo: 1857.0%-Cr: 15.19%,,5.586,528,193.49,7332.2,34.923,508,70.5
EP3089B,2_7500X,1_MoCoNiFeCr = Fe: 21.99%-Co: 21.94%-Ni: 21.28%-Mo: 19.51%-Cr: 15.28% | 2_MoCoFeNiCr = Mo: 29.35%-Co: 20.04%-Fe: 18.98%-Ni: 16.08%-Cr: 15.55% | Unassigned = Fe: 22.27%-Co: 22.19%-Ni: 21.78%-Mo: 1857.0%-Cr: 15.19%,,4.08,385.6,118.7,4280.2,30.877,511,70.4
EP3089B,2_7500X,1_MoCoNiFeCr = Fe: 21.99%-Co: 21.94%-Ni: 21.28%-Mo: 19.51%-Cr: 15.28% | 2_MoCoFeNiCr = Mo: 29.35%-Co: 20.04%-Fe: 18.98%-Ni: 16.08%-Cr: 15.55% | Unassigned = Fe: 22.27%-Co: 22.19%-Ni: 21.78%-Mo: 1857.0%-Cr: 15.19%,,3.798,359,162.69,8020.4,31.584,510,70.2
EP3089B,2_7500X,1_MoCoNiFeCr = Fe: 21.99%-Co: 21.94%-Ni: 21.28%-Mo: 19.51%-Cr: 15.28% | 2_MoCoFeNiCr = Mo: 29.35%-Co: 20.04%-Fe: 18.98%-Ni: 16.08%-Cr: 15.55% | Unassigned = Fe: 22.27%-Co: 22.19%-Ni: 21.78%-Mo: 1857.0%-Cr: 15.19%,,8.486,802.1,241.24,6956.3,35.848,511,70.1
EP3089B,2_7500X,1_MoCoNiFeCr = Fe: 21.99%-Co: 21.94%-Ni: 21.28%-Mo: 19.51%-Cr: 15.28% | 2_MoCoFeNiCr = Mo: 29.35%-Co: 20.04%-Fe: 18.98%-Ni: 16.08%-Cr: 15.55% | Unassigned = Fe: 22.27%-Co: 22.19%-Ni: 21.78%-Mo: 1857.0%-Cr: 15.19%,,4.421,417.9,170.34,7457.2,33.954,511,70.4
EP3089B,2_7500X,1_MoCoNiFeCr = Fe: 21.99%-Co: 21.94%-Ni: 21.28%-Mo: 19.51%-Cr: 15.28% | 2_MoCoFeNiCr = Mo: 29.35%-Co: 20.04%-Fe: 18.98%-Ni: 16.08%-Cr: 15.55% | Unassigned = Fe: 22.27%-Co: 22.19%-Ni: 21.78%-Mo: 1857.0%-Cr: 15.19%,,4.111,388.6,159.33,7145,33.85,511,69.8
EP3089B,2_7500X,1_MoCoNiFeCr = Fe: 21.99%-Co: 21.94%-Ni: 21.28%-Mo: 19.51%-Cr: 15.28% | 2_MoCoFeNiCr = Mo: 29.35%-Co: 20.04%-Fe: 18.98%-Ni: 16.08%-Cr: 15.55% | Unassigned = Fe: 22.27%-Co: 22.19%-Ni: 21.78%-Mo: 1857.0%-Cr: 15.19%,,5.928,560.3,195.68,7041.6,34.852,511,69.9
EP3089B,2_7500X,1_MoCoNiFeCr = Fe: 21.99%-Co: 21.94%-Ni: 21.28%-Mo: 19.51%-Cr: 15.28% | 2_MoCoFeNiCr = Mo: 29.35%-Co: 20.04%-Fe: 18.98%-Ni: 16.08%-Cr: 15.55% | Unassigned = Fe: 22.27%-Co: 22.19%-Ni: 21.78%-Mo: 1857.0%-Cr: 15.19%,,5.126,484.5,183.38,7295.1,33.878,510,70
EP3089B,2_7500X,1_MoCoNiFeCr = Fe: 21.99%-Co: 21.94%-Ni: 21.28%-Mo: 19.51%-Cr: 15.28% | 2_MoCoFeNiCr = Mo: 29.35%-Co: 20.04%-Fe: 18.98%-Ni: 16.08%-Cr: 15.55% | Unassigned = Fe: 22.27%-Co: 22.19%-Ni: 21.78%-Mo: 1857.0%-Cr: 15.19%,,11.628,1099.1,247.96,5305.9,36.952,511,69.4
EP3089B,2_7500X,1_MoCoNiFeCr = Fe: 21.99%-Co: 21.94%-Ni: 21.28%-Mo: 19.51%-Cr: 15.28% | 2_MoCoFeNiCr = Mo: 29.35%-Co: 20.04%-Fe: 18.98%-Ni: 16.08%-Cr: 15.55% | Unassigned = Fe: 22.27%-Co: 22.19%-Ni: 21.78%-Mo: 1857.0%-Cr: 15.19%,,9.046,855,200.53,4809.6,35.419,510,70.4
EP3089B,2_7500X,1_MoCoNiFeCr = Fe: 21.99%-Co: 21.94%-Ni: 21.28%-Mo: 19.51%-Cr: 15.28% | 2_MoCoFeNiCr = Mo: 29.35%-Co: 20.04%-Fe: 18.98%-Ni: 16.08%-Cr: 15.55% | Unassigned = Fe: 22.27%-Co: 22.19%-Ni: 21.78%-Mo: 1857.0%-Cr: 15.19%,,7.765,733.9,221.46,6607.6,33.857,512,70
EP3089B,2_7500X,1_MoCoNiFeCr = Fe: 21.99%-Co: 21.94%-Ni: 21.28%-Mo: 19.51%-Cr: 15.28% | 2_MoCoFeNiCr = Mo: 29.35%-Co: 20.04%-Fe: 18.98%-Ni: 16.08%-Cr: 15.55% | Unassigned = Fe: 22.27%-Co: 22.19%-Ni: 21.78%-Mo: 1857.0%-Cr: 15.19%,,5.8,548.2,185.05,6547.8,33.637,510,70.2
EP3089B,2_7500X,1_MoCoNiFeCr = Fe: 21.99%-Co: 21.94%-Ni: 21.28%-Mo: 19.51%-Cr: 15.28% | 2_MoCoFeNiCr = Mo: 29.35%-Co: 20.04%-Fe: 18.98%-Ni: 16.08%-Cr: 15.55% | Unassigned = Fe: 22.27%-Co: 22.19%-Ni: 21.78%-Mo: 1857.0%-Cr: 15.19%,,8.205,775.5,222.03,6279.9,33.922,511,69.7
EP3089B,2_7500X,1_MoCoNiFeCr = Fe: 21.99%-Co: 21.94%-Ni: 21.28%-Mo: 19.51%-Cr: 15.28% | 2_MoCoFeNiCr = Mo: 29.35%-Co: 20.04%-Fe: 18.98%-Ni: 16.08%-Cr: 15.55% | Unassigned = Fe: 22.27%-Co: 22.19%-Ni: 21.78%-Mo: 1857.0%-Cr: 15.19%,,9.298,878.8,217.64,5362.5,34.719,512,69.9
EP3089B,2_7500X,1_MoCoNiFeCr = Fe: 21.99%-Co: 21.94%-Ni: 21.28%-Mo: 19.51%-Cr: 15.28% | 2_MoCoFeNiCr = Mo: 29.35%-Co: 20.04%-Fe: 18.98%-Ni: 16.08%-Cr: 15.55% | Unassigned = Fe: 22.27%-Co: 22.19%-Ni: 21.78%-Mo: 1857.0%-Cr: 15.19%,,10.913,1031.5,223.74,4783.6,36.719,511,69.8
EP3089B,2_7500X,1_MoCoNiFeCr = Fe: 21.99%-Co: 21.94%-Ni: 21.28%-Mo: 19.51%-Cr: 15.28% | 2_MoCoFeNiCr = Mo: 29.35%-Co: 20.04%-Fe: 18.98%-Ni: 16.08%-Cr: 15.55% | Unassigned = Fe: 22.27%-Co: 22.19%-Ni: 21.78%-Mo: 1857.0%-Cr: 15.19%,,7.361,695.7,194.82,5629.8,33.387,510,70.3
EP3089B,2_7500X,1_MoCoNiFeCr = Fe: 21.99%-Co: 21.94%-Ni: 21.28%-Mo: 19.51%-Cr: 15.28% | 2_MoCoFeNiCr = Mo: 29.35%-Co: 20.04%-Fe: 18.98%-Ni: 16.08%-Cr: 15.55% | Unassigned = Fe: 22.27%-Co: 22.19%-Ni: 21.78%-Mo: 1857.0%-Cr: 15.19%,,9.508,898.7,232.87,5860.1,36.382,511,70.2
EP3089B,2_7500X,1_MoCoNiFeCr = Fe: 21.99%-Co: 21.94%-Ni: 21.28%-Mo: 19.51%-Cr: 15.28% | 2_MoCoFeNiCr = Mo: 29.35%-Co: 20.04%-Fe: 18.98%-Ni: 16.08%-Cr: 15.55% | Unassigned = Fe: 22.27%-Co: 22.19%-Ni: 21.78%-Mo: 1857.0%-Cr: 15.19%,,9.05,855.4,229.61,6015.5,36.318,511,69.8
EP3076C,1_600X,1 CoFeVNiCu = Co: 31.05%-Fe: 26.63%-V: 18.53%-Ni: 13.1%-Cu: 10.69% | 2 Cu = Cu: 89.72%-Ni: 3.58%-Co: 3.09%-Fe: 2.94%-V: 0.69% | Unassigned = Cu: 43.52%-Co: 18.98%-Fe: 16.64%-V: 11.65%-Ni: 9.22%,,5.272,498.3,191.62,7640.6,210.833,2032,70.2
EP3076C,1_600X,1 CoFeVNiCu = Co: 31.05%-Fe: 26.63%-V: 18.53%-Ni: 13.1%-Cu: 10.69% | 2 Cu = Cu: 89.72%-Ni: 3.58%-Co: 3.09%-Fe: 2.94%-V: 0.69% | Unassigned = Cu: 43.52%-Co: 18.98%-Fe: 16.64%-V: 11.65%-Ni: 9.22%,1 CoFeVNiCu : 83.57%|Unassigned : 15.70%|2 Cu : 0.73%,4.562,431.2,173.72,7477.9,212.169,2027,71.2
EP3076C,1_600X,1 CoFeVNiCu = Co: 31.05%-Fe: 26.63%-V: 18.53%-Ni: 13.1%-Cu: 10.69% | 2 Cu = Cu: 89.72%-Ni: 3.58%-Co: 3.09%-Fe: 2.94%-V: 0.69% | Unassigned = Cu: 43.52%-Co: 18.98%-Fe: 16.64%-V: 11.65%-Ni: 9.22%,1 CoFeVNiCu : 100.00%,4.025,380.4,158.52,7232.6,209.633,2028,70.3
EP3076C,1_600X,1 CoFeVNiCu = Co: 31.05%-Fe: 26.63%-V: 18.53%-Ni: 13.1%-Cu: 10.69% | 2 Cu = Cu: 89.72%-Ni: 3.58%-Co: 3.09%-Fe: 2.94%-V: 0.69% | Unassigned = Cu: 43.52%-Co: 18.98%-Fe: 16.64%-V: 11.65%-Ni: 9.22%,1 CoFeVNiCu : 99.81%|Unassigned : 0.19%,5.278,498.9,186.41,7285.5,189.553,2026,70.7
EP3076C,1_600X,1 CoFeVNiCu = Co: 31.05%-Fe: 26.63%-V: 18.53%-Ni: 13.1%-Cu: 10.69% | 2 Cu = Cu: 89.72%-Ni: 3.58%-Co: 3.09%-Fe: 2.94%-V: 0.69% | Unassigned = Cu: 43.52%-Co: 18.98%-Fe: 16.64%-V: 11.65%-Ni: 9.22%,1 CoFeVNiCu : 98.09%|Unassigned : 1.91%,5.362,506.8,190.16,7418,167.05,2033,69.6
EP3076C,1_600X,1 CoFeVNiCu = Co: 31.05%-Fe: 26.63%-V: 18.53%-Ni: 13.1%-Cu: 10.69% | 2 Cu = Cu: 89.72%-Ni: 3.58%-Co: 3.09%-Fe: 2.94%-V: 0.69% | Unassigned = Cu: 43.52%-Co: 18.98%-Fe: 16.64%-V: 11.65%-Ni: 9.22%,1 CoFeVNiCu : 95.80%|Unassigned : 4.20%,4.196,396.6,166.2,7531.6,209.461,2041,69.4
EP3076C,1_600X,1 CoFeVNiCu = Co: 31.05%-Fe: 26.63%-V: 18.53%-Ni: 13.1%-Cu: 10.69% | 2 Cu = Cu: 89.72%-Ni: 3.58%-Co: 3.09%-Fe: 2.94%-V: 0.69% | Unassigned = Cu: 43.52%-Co: 18.98%-Fe: 16.64%-V: 11.65%-Ni: 9.22%,1 CoFeVNiCu : 78.18%|Unassigned : 21.82%,4.415,417.3,168.63,7338.7,210.242,2031,70.6
EP3076C,1_600X,1 CoFeVNiCu = Co: 31.05%-Fe: 26.63%-V: 18.53%-Ni: 13.1%-Cu: 10.69% | 2 Cu = Cu: 89.72%-Ni: 3.58%-Co: 3.09%-Fe: 2.94%-V: 0.69% | Unassigned = Cu: 43.52%-Co: 18.98%-Fe: 16.64%-V: 11.65%-Ni: 9.22%,1 CoFeVNiCu : 91.99%|Unassigned : 8.01%,5.277,498.7,190.01,7527.3,209.2,2026,70.7
EP3076C,1_600X,1 CoFeVNiCu = Co: 31.05%-Fe: 26.63%-V: 18.53%-Ni: 13.1%-Cu: 10.69% | 2 Cu = Cu: 89.72%-Ni: 3.58%-Co: 3.09%-Fe: 2.94%-V: 0.69% | Unassigned = Cu: 43.52%-Co: 18.98%-Fe: 16.64%-V: 11.65%-Ni: 9.22%,1 CoFeVNiCu : 99.39%|Unassigned : 0.61%,5.419,512.2,191.88,7452.6,203.065,2016,69.7
EP3076C,1_600X,1 CoFeVNiCu = Co: 31.05%-Fe: 26.63%-V: 18.53%-Ni: 13.1%-Cu: 10.69% | 2 Cu = Cu: 89.72%-Ni: 3.58%-Co: 3.09%-Fe: 2.94%-V: 0.69% | Unassigned = Cu: 43.52%-Co: 18.98%-Fe: 16.64%-V: 11.65%-Ni: 9.22%,1 CoFeVNiCu : 89.99%|Unassigned : 10.01%,nan,nan,nan,nan,nan,nan,nan
EP3076C,1_600X,1 CoFeVNiCu = Co: 31.05%-Fe: 26.63%-V: 18.53%-Ni: 13.1%-Cu: 10.69% | 2 Cu = Cu: 89.72%-Ni: 3.58%-Co: 3.09%-Fe: 2.94%-V: 0.69% | Unassigned = Cu: 43.52%-Co: 18.98%-Fe: 16.64%-V: 11.65%-Ni: 9.22%,,5.158,487.5,179.58,6997.3,204.478,2034,69.9
EP3076C,1_600X,1 CoFeVNiCu = Co: 31.05%-Fe: 26.63%-V: 18.53%-Ni: 13.1%-Cu: 10.69% | 2 Cu = Cu: 89.72%-Ni: 3.58%-Co: 3.09%-Fe: 2.94%-V: 0.69% | Unassigned = Cu: 43.52%-Co: 18.98%-Fe: 16.64%-V: 11.65%-Ni: 9.22%,1 CoFeVNiCu : 76.66%|Unassigned : 22.39%|2 Cu : 0.95%,3.568,337.3,146.78,7134.5,208.451,2055,69.8
EP3076C,1_600X,1 CoFeVNiCu = Co: 31.05%-Fe: 26.63%-V: 18.53%-Ni: 13.1%-Cu: 10.69% | 2 Cu = Cu: 89.72%-Ni: 3.58%-Co: 3.09%-Fe: 2.94%-V: 0.69% | Unassigned = Cu: 43.52%-Co: 18.98%-Fe: 16.64%-V: 11.65%-Ni: 9.22%,1 CoFeVNiCu : 100.00%,4.271,403.7,162.79,7138.7,210.424,2030,69.9
EP3076C,1_600X,1 CoFeVNiCu = Co: 31.05%-Fe: 26.63%-V: 18.53%-Ni: 13.1%-Cu: 10.69% | 2 Cu = Cu: 89.72%-Ni: 3.58%-Co: 3.09%-Fe: 2.94%-V: 0.69% | Unassigned = Cu: 43.52%-Co: 18.98%-Fe: 16.64%-V: 11.65%-Ni: 9.22%,1 CoFeVNiCu : 97.27%|Unassigned : 2.73%,4.409,416.8,175.02,7832.5,160.491,2036,70.7
EP3076C,1_600X,1 CoFeVNiCu = Co: 31.05%-Fe: 26.63%-V: 18.53%-Ni: 13.1%-Cu: 10.69% | 2 Cu = Cu: 89.72%-Ni: 3.58%-Co: 3.09%-Fe: 2.94%-V: 0.69% | Unassigned = Cu: 43.52%-Co: 18.98%-Fe: 16.64%-V: 11.65%-Ni: 9.22%,2 Cu : 100.00%,1.253,118.5,87.94,8070.1,79.975,2037,70.8
EP3076C,1_600X,1 CoFeVNiCu = Co: 31.05%-Fe: 26.63%-V: 18.53%-Ni: 13.1%-Cu: 10.69% | 2 Cu = Cu: 89.72%-Ni: 3.58%-Co: 3.09%-Fe: 2.94%-V: 0.69% | Unassigned = Cu: 43.52%-Co: 18.98%-Fe: 16.64%-V: 11.65%-Ni: 9.22%,2 Cu : 18.98%|Unassigned : 23.54%|1 CoFeVNiCu : 57.49%,5.808,548.9,199.74,7440.2,146.488,2038,69.6
EP3076C,1_600X,1 CoFeVNiCu = Co: 31.05%-Fe: 26.63%-V: 18.53%-Ni: 13.1%-Cu: 10.69% | 2 Cu = Cu: 89.72%-Ni: 3.58%-Co: 3.09%-Fe: 2.94%-V: 0.69% | Unassigned = Cu: 43.52%-Co: 18.98%-Fe: 16.64%-V: 11.65%-Ni: 9.22%,Unassigned : 6.00%|1 CoFeVNiCu : 94.00%,3.523,333,146.5,7206,210.526,2035,70.2
EP3076C,1_600X,1 CoFeVNiCu = Co: 31.05%-Fe: 26.63%-V: 18.53%-Ni: 13.1%-Cu: 10.69% | 2 Cu = Cu: 89.72%-Ni: 3.58%-Co: 3.09%-Fe: 2.94%-V: 0.69% | Unassigned = Cu: 43.52%-Co: 18.98%-Fe: 16.64%-V: 11.65%-Ni: 9.22%,1 CoFeVNiCu : 78.34%|Unassigned : 19.49%|2 Cu : 2.17%,2.428,229.5,144.8,10241.5,200.981,2028,69.5
EP3076C,1_600X,1 CoFeVNiCu = Co: 31.05%-Fe: 26.63%-V: 18.53%-Ni: 13.1%-Cu: 10.69% | 2 Cu = Cu: 89.72%-Ni: 3.58%-Co: 3.09%-Fe: 2.94%-V: 0.69% | Unassigned = Cu: 43.52%-Co: 18.98%-Fe: 16.64%-V: 11.65%-Ni: 9.22%,1 CoFeVNiCu : 100.00%,4.441,419.8,168.95,7321.6,208.955,2028,70.3
EP3076C,1_600X,1 CoFeVNiCu = Co: 31.05%-Fe: 26.63%-V: 18.53%-Ni: 13.1%-Cu: 10.69% | 2 Cu = Cu: 89.72%-Ni: 3.58%-Co: 3.09%-Fe: 2.94%-V: 0.69% | Unassigned = Cu: 43.52%-Co: 18.98%-Fe: 16.64%-V: 11.65%-Ni: 9.22%,1 CoFeVNiCu : 100.00%,5.78,546.3,206.66,7913.7,212.477,2029,70
EP3076C,1_600X,1 CoFeVNiCu = Co: 31.05%-Fe: 26.63%-V: 18.53%-Ni: 13.1%-Cu: 10.69% | 2 Cu = Cu: 89.72%-Ni: 3.58%-Co: 3.09%-Fe: 2.94%-V: 0.69% | Unassigned = Cu: 43.52%-Co: 18.98%-Fe: 16.64%-V: 11.65%-Ni: 9.22%,,6.045,571.3,203.52,7375.5,213.654,2032,69.9
EP3076C,1_600X,1 CoFeVNiCu = Co: 31.05%-Fe: 26.63%-V: 18.53%-Ni: 13.1%-Cu: 10.69% | 2 Cu = Cu: 89.72%-Ni: 3.58%-Co: 3.09%-Fe: 2.94%-V: 0.69% | Unassigned = Cu: 43.52%-Co: 18.98%-Fe: 16.64%-V: 11.65%-Ni: 9.22%,1 CoFeVNiCu : 100.00%,6.06,572.8,204.81,7438,218.623,2028,69.9
EP3076C,1_600X,1 CoFeVNiCu = Co: 31.05%-Fe: 26.63%-V: 18.53%-Ni: 13.1%-Cu: 10.69% | 2 Cu = Cu: 89.72%-Ni: 3.58%-Co: 3.09%-Fe: 2.94%-V: 0.69% | Unassigned = Cu: 43.52%-Co: 18.98%-Fe: 16.64%-V: 11.65%-Ni: 9.22%,1 CoFeVNiCu : 68.76%|Unassigned : 31.24%,5.367,507.3,196.03,7799.8,211.882,2026,70.1
EP3076C,1_600X,1 CoFeVNiCu = Co: 31.05%-Fe: 26.63%-V: 18.53%-Ni: 13.1%-Cu: 10.69% | 2 Cu = Cu: 89.72%-Ni: 3.58%-Co: 3.09%-Fe: 2.94%-V: 0.69% | Unassigned = Cu: 43.52%-Co: 18.98%-Fe: 16.64%-V: 11.65%-Ni: 9.22%,1 CoFeVNiCu : 99.24%|Unassigned : 0.76%,3.202,302.6,139.05,7229.7,204.364,2034,70
EP3076C,1_600X,1 CoFeVNiCu = Co: 31.05%-Fe: 26.63%-V: 18.53%-Ni: 13.1%-Cu: 10.69% | 2 Cu = Cu: 89.72%-Ni: 3.58%-Co: 3.09%-Fe: 2.94%-V: 0.69% | Unassigned = Cu: 43.52%-Co: 18.98%-Fe: 16.64%-V: 11.65%-Ni: 9.22%,1 CoFeVNiCu : 94.07%|Unassigned : 4.10%|2 Cu : 1.83%,4.155,392.7,162.3,7299.9,169.726,2038,70.2
EP3076C,1_600X,1 CoFeVNiCu = Co: 31.05%-Fe: 26.63%-V: 18.53%-Ni: 13.1%-Cu: 10.69% | 2 Cu = Cu: 89.72%-Ni: 3.58%-Co: 3.09%-Fe: 2.94%-V: 0.69% | Unassigned = Cu: 43.52%-Co: 18.98%-Fe: 16.64%-V: 11.65%-Ni: 9.22%,1 CoFeVNiCu : 82.86%|Unassigned : 15.48%|2 Cu : 1.66%,4.983,471,181.59,7380.7,169.257,2043,69.1
EP3076C,1_600X,1 CoFeVNiCu = Co: 31.05%-Fe: 26.63%-V: 18.53%-Ni: 13.1%-Cu: 10.69% | 2 Cu = Cu: 89.72%-Ni: 3.58%-Co: 3.09%-Fe: 2.94%-V: 0.69% | Unassigned = Cu: 43.52%-Co: 18.98%-Fe: 16.64%-V: 11.65%-Ni: 9.22%,1 CoFeVNiCu : 69.92%|Unassigned : 26.58%|2 Cu : 3.50%,5.71,539.7,194.63,7244.5,212.893,2033,70.1
EP3076C,1_600X,1 CoFeVNiCu = Co: 31.05%-Fe: 26.63%-V: 18.53%-Ni: 13.1%-Cu: 10.69% | 2 Cu = Cu: 89.72%-Ni: 3.58%-Co: 3.09%-Fe: 2.94%-V: 0.69% | Unassigned = Cu: 43.52%-Co: 18.98%-Fe: 16.64%-V: 11.65%-Ni: 9.22%,1 CoFeVNiCu : 93.45%|Unassigned : 6.55%,2.663,251.7,125.21,7215.1,209.757,2031,70.1
EP3076C,1_600X,1 CoFeVNiCu = Co: 31.05%-Fe: 26.63%-V: 18.53%-Ni: 13.1%-Cu: 10.69% | 2 Cu = Cu: 89.72%-Ni: 3.58%-Co: 3.09%-Fe: 2.94%-V: 0.69% | Unassigned = Cu: 43.52%-Co: 18.98%-Fe: 16.64%-V: 11.65%-Ni: 9.22%,1 CoFeVNiCu : 100.00%,5.765,544.9,198.58,7421.8,214.447,2029,69.9
EP3076C,1_600X,1 CoFeVNiCu = Co: 31.05%-Fe: 26.63%-V: 18.53%-Ni: 13.1%-Cu: 10.69% | 2 Cu = Cu: 89.72%-Ni: 3.58%-Co: 3.09%-Fe: 2.94%-V: 0.69% | Unassigned = Cu: 43.52%-Co: 18.98%-Fe: 16.64%-V: 11.65%-Ni: 9.22%,1 CoFeVNiCu : 100.00%,4.581,433,174.02,7464.9,211.166,2030,69.5
EP3076C,1_600X,1 CoFeVNiCu = Co: 31.05%-Fe: 26.63%-V: 18.53%-Ni: 13.1%-Cu: 10.69% | 2 Cu = Cu: 89.72%-Ni: 3.58%-Co: 3.09%-Fe: 2.94%-V: 0.69% | Unassigned = Cu: 43.52%-Co: 18.98%-Fe: 16.64%-V: 11.65%-Ni: 9.22%,,5.65,534,191.7,7136.3,214.171,2034,69.9
EP3076C,1_600X,1 CoFeVNiCu = Co: 31.05%-Fe: 26.63%-V: 18.53%-Ni: 13.1%-Cu: 10.69% | 2 Cu = Cu: 89.72%-Ni: 3.58%-Co: 3.09%-Fe: 2.94%-V: 0.69% | Unassigned = Cu: 43.52%-Co: 18.98%-Fe: 16.64%-V: 11.65%-Ni: 9.22%,1 CoFeVNiCu : 100.00%,5.586,528,195.28,7451,218.232,2036,70
EP3076C,1_600X,1 CoFeVNiCu = Co: 31.05%-Fe: 26.63%-V: 18.53%-Ni: 13.1%-Cu: 10.69% | 2 Cu = Cu: 89.72%-Ni: 3.58%-Co: 3.09%-Fe: 2.94%-V: 0.69% | Unassigned = Cu: 43.52%-Co: 18.98%-Fe: 16.64%-V: 11.65%-Ni: 9.22%,1 CoFeVNiCu : 100.00%,4.382,414.2,168.75,7402.1,216.28,2037,69.9
EP3076C,1_600X,1 CoFeVNiCu = Co: 31.05%-Fe: 26.63%-V: 18.53%-Ni: 13.1%-Cu: 10.69% | 2 Cu = Cu: 89.72%-Ni: 3.58%-Co: 3.09%-Fe: 2.94%-V: 0.69% | Unassigned = Cu: 43.52%-Co: 18.98%-Fe: 16.64%-V: 11.65%-Ni: 9.22%,1 CoFeVNiCu : 100.00%,5.862,554.1,198.27,7279.8,212.529,2029,70.2
EP3076C,1_600X,1 CoFeVNiCu = Co: 31.05%-Fe: 26.63%-V: 18.53%-Ni: 13.1%-Cu: 10.69% | 2 Cu = Cu: 89.72%-Ni: 3.58%-Co: 3.09%-Fe: 2.94%-V: 0.69% | Unassigned = Cu: 43.52%-Co: 18.98%-Fe: 16.64%-V: 11.65%-Ni: 9.22%,1 CoFeVNiCu : 100.00%,6.343,599.5,204.1,7066.4,218,2029,70.3
EP3076C,1_600X,1 CoFeVNiCu = Co: 31.05%-Fe: 26.63%-V: 18.53%-Ni: 13.1%-Cu: 10.69% | 2 Cu = Cu: 89.72%-Ni: 3.58%-Co: 3.09%-Fe: 2.94%-V: 0.69% | Unassigned = Cu: 43.52%-Co: 18.98%-Fe: 16.64%-V: 11.65%-Ni: 9.22%,1 CoFeVNiCu : 90.57%|Unassigned : 9.43%,5.475,517.5,187.94,7122.5,218.299,2032,69.9
EP3076C,1_600X,1 CoFeVNiCu = Co: 31.05%-Fe: 26.63%-V: 18.53%-Ni: 13.1%-Cu: 10.69% | 2 Cu = Cu: 89.72%-Ni: 3.58%-Co: 3.09%-Fe: 2.94%-V: 0.69% | Unassigned = Cu: 43.52%-Co: 18.98%-Fe: 16.64%-V: 11.65%-Ni: 9.22%,1 CoFeVNiCu : 90.46%|Unassigned : 9.54%,5.771,545.5,197.44,7341.6,213.19,2032,69.9
EP3076C,1_600X,1 CoFeVNiCu = Co: 31.05%-Fe: 26.63%-V: 18.53%-Ni: 13.1%-Cu: 10.69% | 2 Cu = Cu: 89.72%-Ni: 3.58%-Co: 3.09%-Fe: 2.94%-V: 0.69% | Unassigned = Cu: 43.52%-Co: 18.98%-Fe: 16.64%-V: 11.65%-Ni: 9.22%,1 CoFeVNiCu : 100.00%,5.278,498.9,188.54,7427.1,216.498,2033,69.4
EP3076C,1_600X,1 CoFeVNiCu = Co: 31.05%-Fe: 26.63%-V: 18.53%-Ni: 13.1%-Cu: 10.69% | 2 Cu = Cu: 89.72%-Ni: 3.58%-Co: 3.09%-Fe: 2.94%-V: 0.69% | Unassigned = Cu: 43.52%-Co: 18.98%-Fe: 16.64%-V: 11.65%-Ni: 9.22%,1 CoFeVNiCu : 84.44%|Unassigned : 15.56%,3.553,335.8,183,10488.7,205.374,2028,69.6
EP3076C,1_600X,1 CoFeVNiCu = Co: 31.05%-Fe: 26.63%-V: 18.53%-Ni: 13.1%-Cu: 10.69% | 2 Cu = Cu: 89.72%-Ni: 3.58%-Co: 3.09%-Fe: 2.94%-V: 0.69% | Unassigned = Cu: 43.52%-Co: 18.98%-Fe: 16.64%-V: 11.65%-Ni: 9.22%,Unassigned : 9.58%|1 CoFeVNiCu : 90.42%,3.029,286.3,137.18,7464,213.731,2048,70.3
EP3076C,1_600X,1 CoFeVNiCu = Co: 31.05%-Fe: 26.63%-V: 18.53%-Ni: 13.1%-Cu: 10.69% | 2 Cu = Cu: 89.72%-Ni: 3.58%-Co: 3.09%-Fe: 2.94%-V: 0.69% | Unassigned = Cu: 43.52%-Co: 18.98%-Fe: 16.64%-V: 11.65%-Ni: 9.22%,,5.131,485,181.03,7129.2,216.2,2032,69.9
EP3076C,1_600X,1 CoFeVNiCu = Co: 31.05%-Fe: 26.63%-V: 18.53%-Ni: 13.1%-Cu: 10.69% | 2 Cu = Cu: 89.72%-Ni: 3.58%-Co: 3.09%-Fe: 2.94%-V: 0.69% | Unassigned = Cu: 43.52%-Co: 18.98%-Fe: 16.64%-V: 11.65%-Ni: 9.22%,1 CoFeVNiCu : 100.00%,2.915,275.6,129.53,7001.4,211.064,2029,69.6
EP3076C,1_600X,1 CoFeVNiCu = Co: 31.05%-Fe: 26.63%-V: 18.53%-Ni: 13.1%-Cu: 10.69% | 2 Cu = Cu: 89.72%-Ni: 3.58%-Co: 3.09%-Fe: 2.94%-V: 0.69% | Unassigned = Cu: 43.52%-Co: 18.98%-Fe: 16.64%-V: 11.65%-Ni: 9.22%,1 CoFeVNiCu : 100.00%,5.383,508.8,188.21,7259.6,216.281,2034,70.3
EP3076C,1_600X,1 CoFeVNiCu = Co: 31.05%-Fe: 26.63%-V: 18.53%-Ni: 13.1%-Cu: 10.69% | 2 Cu = Cu: 89.72%-Ni: 3.58%-Co: 3.09%-Fe: 2.94%-V: 0.69% | Unassigned = Cu: 43.52%-Co: 18.98%-Fe: 16.64%-V: 11.65%-Ni: 9.22%,1 CoFeVNiCu : 88.19%|Unassigned : 11.81%,4.701,444.3,167.82,6835.1,216.364,2024,70.2
EP3076C,1_600X,1 CoFeVNiCu = Co: 31.05%-Fe: 26.63%-V: 18.53%-Ni: 13.1%-Cu: 10.69% | 2 Cu = Cu: 89.72%-Ni: 3.58%-Co: 3.09%-Fe: 2.94%-V: 0.69% | Unassigned = Cu: 43.52%-Co: 18.98%-Fe: 16.64%-V: 11.65%-Ni: 9.22%,1 CoFeVNiCu : 86.43%|Unassigned : 13.57%,4.37,413.1,167.53,7331,217.676,2031,70
