Repository: giengeb1/ADAMaNT-HEA-indents

File: Indentation Results.csv (part 43 of 64)
Sample,Magnification,Compound Compositions,Indent Composition,Hardness,Hv,Modulus,Stiffness^2 / Load,Pmax,Hmax,Reporting Depth
EP3076C,1_600X,1 CoFeVNiCu = Co: 31.05%-Fe: 26.63%-V: 18.53%-Ni: 13.1%-Cu: 10.69% | 2 Cu = Cu: 89.72%-Ni: 3.58%-Co: 3.09%-Fe: 2.94%-V: 0.69% | Unassigned = Cu: 43.52%-Co: 18.98%-Fe: 16.64%-V: 11.65%-Ni: 9.22%,1 CoFeVNiCu : 99.80%|Unassigned : 0.20%,5.158,487.6,185.45,7389.5,216.864,2034,70.1
EP3076C,1_600X,1 CoFeVNiCu = Co: 31.05%-Fe: 26.63%-V: 18.53%-Ni: 13.1%-Cu: 10.69% | 2 Cu = Cu: 89.72%-Ni: 3.58%-Co: 3.09%-Fe: 2.94%-V: 0.69% | Unassigned = Cu: 43.52%-Co: 18.98%-Fe: 16.64%-V: 11.65%-Ni: 9.22%,1 CoFeVNiCu : 99.81%|Unassigned : 0.19%,4.365,412.6,170.11,7534.2,214.208,2030,69.8
EP3076C,1_600X,1 CoFeVNiCu = Co: 31.05%-Fe: 26.63%-V: 18.53%-Ni: 13.1%-Cu: 10.69% | 2 Cu = Cu: 89.72%-Ni: 3.58%-Co: 3.09%-Fe: 2.94%-V: 0.69% | Unassigned = Cu: 43.52%-Co: 18.98%-Fe: 16.64%-V: 11.65%-Ni: 9.22%,1 CoFeVNiCu : 85.16%|Unassigned : 14.36%|2 Cu : 0.48%,3.062,289.4,136.31,7300.3,208.383,2028,69.6
EP3076C,1_600X,1 CoFeVNiCu = Co: 31.05%-Fe: 26.63%-V: 18.53%-Ni: 13.1%-Cu: 10.69% | 2 Cu = Cu: 89.72%-Ni: 3.58%-Co: 3.09%-Fe: 2.94%-V: 0.69% | Unassigned = Cu: 43.52%-Co: 18.98%-Fe: 16.64%-V: 11.65%-Ni: 9.22%,1 CoFeVNiCu : 100.00%,5.174,489,191.36,7769.4,212.222,2023,70.2
EP3076C,1_600X,1 CoFeVNiCu = Co: 31.05%-Fe: 26.63%-V: 18.53%-Ni: 13.1%-Cu: 10.69% | 2 Cu = Cu: 89.72%-Ni: 3.58%-Co: 3.09%-Fe: 2.94%-V: 0.69% | Unassigned = Cu: 43.52%-Co: 18.98%-Fe: 16.64%-V: 11.65%-Ni: 9.22%,1 CoFeVNiCu : 73.53%|Unassigned : 26.17%|2 Cu : 0.30%,4.817,455.3,176.03,7239.9,217.157,2035,69.7
EP3076C,1_600X,1 CoFeVNiCu = Co: 31.05%-Fe: 26.63%-V: 18.53%-Ni: 13.1%-Cu: 10.69% | 2 Cu = Cu: 89.72%-Ni: 3.58%-Co: 3.09%-Fe: 2.94%-V: 0.69% | Unassigned = Cu: 43.52%-Co: 18.98%-Fe: 16.64%-V: 11.65%-Ni: 9.22%,,4.738,447.9,176.54,7398.1,211.083,2030,70.3
EP3076C,1_600X,1 CoFeVNiCu = Co: 31.05%-Fe: 26.63%-V: 18.53%-Ni: 13.1%-Cu: 10.69% | 2 Cu = Cu: 89.72%-Ni: 3.58%-Co: 3.09%-Fe: 2.94%-V: 0.69% | Unassigned = Cu: 43.52%-Co: 18.98%-Fe: 16.64%-V: 11.65%-Ni: 9.22%,1 CoFeVNiCu : 91.85%|Unassigned : 8.15%,5.778,546.1,200.72,7539.3,219.889,2031,69.8
EP3076C,1_600X,1 CoFeVNiCu = Co: 31.05%-Fe: 26.63%-V: 18.53%-Ni: 13.1%-Cu: 10.69% | 2 Cu = Cu: 89.72%-Ni: 3.58%-Co: 3.09%-Fe: 2.94%-V: 0.69% | Unassigned = Cu: 43.52%-Co: 18.98%-Fe: 16.64%-V: 11.65%-Ni: 9.22%,1 CoFeVNiCu : 98.29%|Unassigned : 1.71%,4.733,447.3,180.39,7684.1,217.732,2035,70.2
EP3076C,1_600X,1 CoFeVNiCu = Co: 31.05%-Fe: 26.63%-V: 18.53%-Ni: 13.1%-Cu: 10.69% | 2 Cu = Cu: 89.72%-Ni: 3.58%-Co: 3.09%-Fe: 2.94%-V: 0.69% | Unassigned = Cu: 43.52%-Co: 18.98%-Fe: 16.64%-V: 11.65%-Ni: 9.22%,Unassigned : 12.96%|1 CoFeVNiCu : 87.04%,5.466,516.6,187.91,7135.1,215.047,2027,70.2
EP3076C,1_600X,1 CoFeVNiCu = Co: 31.05%-Fe: 26.63%-V: 18.53%-Ni: 13.1%-Cu: 10.69% | 2 Cu = Cu: 89.72%-Ni: 3.58%-Co: 3.09%-Fe: 2.94%-V: 0.69% | Unassigned = Cu: 43.52%-Co: 18.98%-Fe: 16.64%-V: 11.65%-Ni: 9.22%,1 CoFeVNiCu : 98.09%|Unassigned : 1.91%,3.785,357.7,153.3,7257.2,211.809,2027,69.8
EP3076C,1_600X,1 CoFeVNiCu = Co: 31.05%-Fe: 26.63%-V: 18.53%-Ni: 13.1%-Cu: 10.69% | 2 Cu = Cu: 89.72%-Ni: 3.58%-Co: 3.09%-Fe: 2.94%-V: 0.69% | Unassigned = Cu: 43.52%-Co: 18.98%-Fe: 16.64%-V: 11.65%-Ni: 9.22%,1 CoFeVNiCu : 95.59%|Unassigned : 4.41%,4.088,386.4,158.08,7086,209.636,2032,70
EP3076C,1_600X,1 CoFeVNiCu = Co: 31.05%-Fe: 26.63%-V: 18.53%-Ni: 13.1%-Cu: 10.69% | 2 Cu = Cu: 89.72%-Ni: 3.58%-Co: 3.09%-Fe: 2.94%-V: 0.69% | Unassigned = Cu: 43.52%-Co: 18.98%-Fe: 16.64%-V: 11.65%-Ni: 9.22%,1 CoFeVNiCu : 99.61%|Unassigned : 0.39%,3.792,358.4,156.69,7525.6,212.326,2035,70.4
EP3076C,1_600X,1 CoFeVNiCu = Co: 31.05%-Fe: 26.63%-V: 18.53%-Ni: 13.1%-Cu: 10.69% | 2 Cu = Cu: 89.72%-Ni: 3.58%-Co: 3.09%-Fe: 2.94%-V: 0.69% | Unassigned = Cu: 43.52%-Co: 18.98%-Fe: 16.64%-V: 11.65%-Ni: 9.22%,1 CoFeVNiCu : 87.09%|Unassigned : 12.91%,5.899,557.6,203.61,7563.6,209.7,2000,69.9
EP3076C,1_600X,1 CoFeVNiCu = Co: 31.05%-Fe: 26.63%-V: 18.53%-Ni: 13.1%-Cu: 10.69% | 2 Cu = Cu: 89.72%-Ni: 3.58%-Co: 3.09%-Fe: 2.94%-V: 0.69% | Unassigned = Cu: 43.52%-Co: 18.98%-Fe: 16.64%-V: 11.65%-Ni: 9.22%,1 CoFeVNiCu : 95.47%|Unassigned : 4.53%,4.961,468.9,179.75,7286,211.78,2026,69.3
EP3076C,1_600X,1 CoFeVNiCu = Co: 31.05%-Fe: 26.63%-V: 18.53%-Ni: 13.1%-Cu: 10.69% | 2 Cu = Cu: 89.72%-Ni: 3.58%-Co: 3.09%-Fe: 2.94%-V: 0.69% | Unassigned = Cu: 43.52%-Co: 18.98%-Fe: 16.64%-V: 11.65%-Ni: 9.22%,1 CoFeVNiCu : 100.00%,5.877,555.5,201.89,7485.3,209.53,2026,69.9
EP3076C,1_600X,1 CoFeVNiCu = Co: 31.05%-Fe: 26.63%-V: 18.53%-Ni: 13.1%-Cu: 10.69% | 2 Cu = Cu: 89.72%-Ni: 3.58%-Co: 3.09%-Fe: 2.94%-V: 0.69% | Unassigned = Cu: 43.52%-Co: 18.98%-Fe: 16.64%-V: 11.65%-Ni: 9.22%,,4.255,402.2,165.1,7341.8,211.714,2022,69.9
EP3076C,1_600X,1 CoFeVNiCu = Co: 31.05%-Fe: 26.63%-V: 18.53%-Ni: 13.1%-Cu: 10.69% | 2 Cu = Cu: 89.72%-Ni: 3.58%-Co: 3.09%-Fe: 2.94%-V: 0.69% | Unassigned = Cu: 43.52%-Co: 18.98%-Fe: 16.64%-V: 11.65%-Ni: 9.22%,1 CoFeVNiCu : 66.41%|Unassigned : 28.16%|2 Cu : 5.43%,4.598,434.6,173.05,7365.9,218.722,2055,69.8
EP3076C,1_600X,1 CoFeVNiCu = Co: 31.05%-Fe: 26.63%-V: 18.53%-Ni: 13.1%-Cu: 10.69% | 2 Cu = Cu: 89.72%-Ni: 3.58%-Co: 3.09%-Fe: 2.94%-V: 0.69% | Unassigned = Cu: 43.52%-Co: 18.98%-Fe: 16.64%-V: 11.65%-Ni: 9.22%,1 CoFeVNiCu : 98.14%|Unassigned : 1.82%|2 Cu : 0.04%,nan,nan,nan,nan,nan,nan,nan
EP3076C,1_600X,1 CoFeVNiCu = Co: 31.05%-Fe: 26.63%-V: 18.53%-Ni: 13.1%-Cu: 10.69% | 2 Cu = Cu: 89.72%-Ni: 3.58%-Co: 3.09%-Fe: 2.94%-V: 0.69% | Unassigned = Cu: 43.52%-Co: 18.98%-Fe: 16.64%-V: 11.65%-Ni: 9.22%,1 CoFeVNiCu : 93.33%|Unassigned : 6.67%,5.476,517.6,196.59,7681.9,221.14,2029,70.5
EP3076C,1_600X,1 CoFeVNiCu = Co: 31.05%-Fe: 26.63%-V: 18.53%-Ni: 13.1%-Cu: 10.69% | 2 Cu = Cu: 89.72%-Ni: 3.58%-Co: 3.09%-Fe: 2.94%-V: 0.69% | Unassigned = Cu: 43.52%-Co: 18.98%-Fe: 16.64%-V: 11.65%-Ni: 9.22%,1 CoFeVNiCu : 84.33%|Unassigned : 15.67%,2.254,213,91.98,4927,211.295,2031,72.6
EP3076C,1_600X,1 CoFeVNiCu = Co: 31.05%-Fe: 26.63%-V: 18.53%-Ni: 13.1%-Cu: 10.69% | 2 Cu = Cu: 89.72%-Ni: 3.58%-Co: 3.09%-Fe: 2.94%-V: 0.69% | Unassigned = Cu: 43.52%-Co: 18.98%-Fe: 16.64%-V: 11.65%-Ni: 9.22%,1 CoFeVNiCu : 91.45%|Unassigned : 8.55%,5.949,562.3,202.32,7420,213.378,2024,70.1
EP3076C,1_600X,1 CoFeVNiCu = Co: 31.05%-Fe: 26.63%-V: 18.53%-Ni: 13.1%-Cu: 10.69% | 2 Cu = Cu: 89.72%-Ni: 3.58%-Co: 3.09%-Fe: 2.94%-V: 0.69% | Unassigned = Cu: 43.52%-Co: 18.98%-Fe: 16.64%-V: 11.65%-Ni: 9.22%,1 CoFeVNiCu : 95.43%|Unassigned : 4.57%,5.183,489.9,187.48,7492.3,215.515,2038,70.2
EP3076C,1_600X,1 CoFeVNiCu = Co: 31.05%-Fe: 26.63%-V: 18.53%-Ni: 13.1%-Cu: 10.69% | 2 Cu = Cu: 89.72%-Ni: 3.58%-Co: 3.09%-Fe: 2.94%-V: 0.69% | Unassigned = Cu: 43.52%-Co: 18.98%-Fe: 16.64%-V: 11.65%-Ni: 9.22%,1 CoFeVNiCu : 72.19%|Unassigned : 15.24%|2 Cu : 12.57%,4.528,428,169.89,7248.1,201.604,2036,70
EP3076C,1_600X,1 CoFeVNiCu = Co: 31.05%-Fe: 26.63%-V: 18.53%-Ni: 13.1%-Cu: 10.69% | 2 Cu = Cu: 89.72%-Ni: 3.58%-Co: 3.09%-Fe: 2.94%-V: 0.69% | Unassigned = Cu: 43.52%-Co: 18.98%-Fe: 16.64%-V: 11.65%-Ni: 9.22%,2 Cu : 75.34%|Unassigned : 14.79%|1 CoFeVNiCu : 9.86%,2.617,247.4,135.21,8424.4,108.717,2035,69.9
EP3076C,1_600X,1 CoFeVNiCu = Co: 31.05%-Fe: 26.63%-V: 18.53%-Ni: 13.1%-Cu: 10.69% | 2 Cu = Cu: 89.72%-Ni: 3.58%-Co: 3.09%-Fe: 2.94%-V: 0.69% | Unassigned = Cu: 43.52%-Co: 18.98%-Fe: 16.64%-V: 11.65%-Ni: 9.22%,1 CoFeVNiCu : 99.05%|Unassigned : 0.95%,5.265,497.6,181.65,6990.7,211.169,2031,69.7
EP3076C,1_600X,1 CoFeVNiCu = Co: 31.05%-Fe: 26.63%-V: 18.53%-Ni: 13.1%-Cu: 10.69% | 2 Cu = Cu: 89.72%-Ni: 3.58%-Co: 3.09%-Fe: 2.94%-V: 0.69% | Unassigned = Cu: 43.52%-Co: 18.98%-Fe: 16.64%-V: 11.65%-Ni: 9.22%,,4.866,460,182.92,7653.1,213.154,2027,70.1
EP3076C,1_600X,1 CoFeVNiCu = Co: 31.05%-Fe: 26.63%-V: 18.53%-Ni: 13.1%-Cu: 10.69% | 2 Cu = Cu: 89.72%-Ni: 3.58%-Co: 3.09%-Fe: 2.94%-V: 0.69% | Unassigned = Cu: 43.52%-Co: 18.98%-Fe: 16.64%-V: 11.65%-Ni: 9.22%,1 CoFeVNiCu : 80.50%|Unassigned : 19.02%|2 Cu : 0.48%,5.042,476.6,184.02,7460.9,221.898,2048,70.1
EP3076C,1_600X,1 CoFeVNiCu = Co: 31.05%-Fe: 26.63%-V: 18.53%-Ni: 13.1%-Cu: 10.69% | 2 Cu = Cu: 89.72%-Ni: 3.58%-Co: 3.09%-Fe: 2.94%-V: 0.69% | Unassigned = Cu: 43.52%-Co: 18.98%-Fe: 16.64%-V: 11.65%-Ni: 9.22%,1 CoFeVNiCu : 100.00%,4.684,442.7,172.5,7192.3,213.826,2035,70.1
EP3076C,1_600X,1 CoFeVNiCu = Co: 31.05%-Fe: 26.63%-V: 18.53%-Ni: 13.1%-Cu: 10.69% | 2 Cu = Cu: 89.72%-Ni: 3.58%-Co: 3.09%-Fe: 2.94%-V: 0.69% | Unassigned = Cu: 43.52%-Co: 18.98%-Fe: 16.64%-V: 11.65%-Ni: 9.22%,1 CoFeVNiCu : 88.78%|Unassigned : 10.74%|2 Cu : 0.48%,5.942,561.7,202.46,7436.6,217.69,2034,70.3
EP3076C,1_600X,1 CoFeVNiCu = Co: 31.05%-Fe: 26.63%-V: 18.53%-Ni: 13.1%-Cu: 10.69% | 2 Cu = Cu: 89.72%-Ni: 3.58%-Co: 3.09%-Fe: 2.94%-V: 0.69% | Unassigned = Cu: 43.52%-Co: 18.98%-Fe: 16.64%-V: 11.65%-Ni: 9.22%,Unassigned : 29.26%|2 Cu : 7.06%|1 CoFeVNiCu : 63.68%,4.235,400.3,159.59,6954.6,213.026,2031,69.8
EP3076C,1_600X,1 CoFeVNiCu = Co: 31.05%-Fe: 26.63%-V: 18.53%-Ni: 13.1%-Cu: 10.69% | 2 Cu = Cu: 89.72%-Ni: 3.58%-Co: 3.09%-Fe: 2.94%-V: 0.69% | Unassigned = Cu: 43.52%-Co: 18.98%-Fe: 16.64%-V: 11.65%-Ni: 9.22%,1 CoFeVNiCu : 89.55%|Unassigned : 10.45%,5.383,508.8,191.1,7450.1,211.529,2031,70.2
EP3076C,1_600X,1 CoFeVNiCu = Co: 31.05%-Fe: 26.63%-V: 18.53%-Ni: 13.1%-Cu: 10.69% | 2 Cu = Cu: 89.72%-Ni: 3.58%-Co: 3.09%-Fe: 2.94%-V: 0.69% | Unassigned = Cu: 43.52%-Co: 18.98%-Fe: 16.64%-V: 11.65%-Ni: 9.22%,1 CoFeVNiCu : 91.36%|Unassigned : 8.64%,4.343,410.5,168.64,7459.7,207.248,2026,69.9
EP3076C,1_600X,1 CoFeVNiCu = Co: 31.05%-Fe: 26.63%-V: 18.53%-Ni: 13.1%-Cu: 10.69% | 2 Cu = Cu: 89.72%-Ni: 3.58%-Co: 3.09%-Fe: 2.94%-V: 0.69% | Unassigned = Cu: 43.52%-Co: 18.98%-Fe: 16.64%-V: 11.65%-Ni: 9.22%,1 CoFeVNiCu : 100.00%,5.581,527.5,193.72,7355,223.882,2024,70.6
EP3076C,1_600X,1 CoFeVNiCu = Co: 31.05%-Fe: 26.63%-V: 18.53%-Ni: 13.1%-Cu: 10.69% | 2 Cu = Cu: 89.72%-Ni: 3.58%-Co: 3.09%-Fe: 2.94%-V: 0.69% | Unassigned = Cu: 43.52%-Co: 18.98%-Fe: 16.64%-V: 11.65%-Ni: 9.22%,1 CoFeVNiCu : 98.26%|Unassigned : 1.74%,5.099,482,182.21,7253.6,207.668,2029,70.7
EP3076C,1_600X,1 CoFeVNiCu = Co: 31.05%-Fe: 26.63%-V: 18.53%-Ni: 13.1%-Cu: 10.69% | 2 Cu = Cu: 89.72%-Ni: 3.58%-Co: 3.09%-Fe: 2.94%-V: 0.69% | Unassigned = Cu: 43.52%-Co: 18.98%-Fe: 16.64%-V: 11.65%-Ni: 9.22%,1 CoFeVNiCu : 92.41%|Unassigned : 7.59%,5.048,477.1,181.33,7269.6,213.878,2032,71.1
EP3076C,1_600X,1 CoFeVNiCu = Co: 31.05%-Fe: 26.63%-V: 18.53%-Ni: 13.1%-Cu: 10.69% | 2 Cu = Cu: 89.72%-Ni: 3.58%-Co: 3.09%-Fe: 2.94%-V: 0.69% | Unassigned = Cu: 43.52%-Co: 18.98%-Fe: 16.64%-V: 11.65%-Ni: 9.22%,,3.898,368.4,158.66,7480.7,210.764,2031,70
EP3076C,1_600X,1 CoFeVNiCu = Co: 31.05%-Fe: 26.63%-V: 18.53%-Ni: 13.1%-Cu: 10.69% | 2 Cu = Cu: 89.72%-Ni: 3.58%-Co: 3.09%-Fe: 2.94%-V: 0.69% | Unassigned = Cu: 43.52%-Co: 18.98%-Fe: 16.64%-V: 11.65%-Ni: 9.22%,1 CoFeVNiCu : 85.86%|Unassigned : 14.14%,5.794,547.6,207.53,7949.6,216.974,2036,70.5
EP3076C,1_600X,1 CoFeVNiCu = Co: 31.05%-Fe: 26.63%-V: 18.53%-Ni: 13.1%-Cu: 10.69% | 2 Cu = Cu: 89.72%-Ni: 3.58%-Co: 3.09%-Fe: 2.94%-V: 0.69% | Unassigned = Cu: 43.52%-Co: 18.98%-Fe: 16.64%-V: 11.65%-Ni: 9.22%,1 CoFeVNiCu : 91.54%|Unassigned : 8.38%|2 Cu : 0.08%,5.152,486.9,183.84,7290.1,179.729,2026,70.5
EP3076C,1_600X,1 CoFeVNiCu = Co: 31.05%-Fe: 26.63%-V: 18.53%-Ni: 13.1%-Cu: 10.69% | 2 Cu = Cu: 89.72%-Ni: 3.58%-Co: 3.09%-Fe: 2.94%-V: 0.69% | Unassigned = Cu: 43.52%-Co: 18.98%-Fe: 16.64%-V: 11.65%-Ni: 9.22%,1 CoFeVNiCu : 98.26%|Unassigned : 1.74%,3.766,356,153.53,7312.1,212.71,2030,70.1
EP3076C,1_600X,1 CoFeVNiCu = Co: 31.05%-Fe: 26.63%-V: 18.53%-Ni: 13.1%-Cu: 10.69% | 2 Cu = Cu: 89.72%-Ni: 3.58%-Co: 3.09%-Fe: 2.94%-V: 0.69% | Unassigned = Cu: 43.52%-Co: 18.98%-Fe: 16.64%-V: 11.65%-Ni: 9.22%,1 CoFeVNiCu : 86.92%|Unassigned : 12.61%|2 Cu : 0.48%,5.218,493.2,185.19,7287.2,218.574,2039,69.9
EP3076C,1_600X,1 CoFeVNiCu = Co: 31.05%-Fe: 26.63%-V: 18.53%-Ni: 13.1%-Cu: 10.69% | 2 Cu = Cu: 89.72%-Ni: 3.58%-Co: 3.09%-Fe: 2.94%-V: 0.69% | Unassigned = Cu: 43.52%-Co: 18.98%-Fe: 16.64%-V: 11.65%-Ni: 9.22%,1 CoFeVNiCu : 92.34%|Unassigned : 7.66%,5.7,538.7,193.04,7156.7,204.437,2030,70
EP3076C,1_600X,1 CoFeVNiCu = Co: 31.05%-Fe: 26.63%-V: 18.53%-Ni: 13.1%-Cu: 10.69% | 2 Cu = Cu: 89.72%-Ni: 3.58%-Co: 3.09%-Fe: 2.94%-V: 0.69% | Unassigned = Cu: 43.52%-Co: 18.98%-Fe: 16.64%-V: 11.65%-Ni: 9.22%,1 CoFeVNiCu : 95.50%|Unassigned : 4.50%,2.219,209.7,112.37,7140.7,210.844,2030,69.2
EP3076C,1_600X,1 CoFeVNiCu = Co: 31.05%-Fe: 26.63%-V: 18.53%-Ni: 13.1%-Cu: 10.69% | 2 Cu = Cu: 89.72%-Ni: 3.58%-Co: 3.09%-Fe: 2.94%-V: 0.69% | Unassigned = Cu: 43.52%-Co: 18.98%-Fe: 16.64%-V: 11.65%-Ni: 9.22%,Unassigned : 4.98%|1 CoFeVNiCu : 95.02%,5.46,516.1,192.49,7435.6,218.418,2030,69.9
EP3076C,1_600X,1 CoFeVNiCu = Co: 31.05%-Fe: 26.63%-V: 18.53%-Ni: 13.1%-Cu: 10.69% | 2 Cu = Cu: 89.72%-Ni: 3.58%-Co: 3.09%-Fe: 2.94%-V: 0.69% | Unassigned = Cu: 43.52%-Co: 18.98%-Fe: 16.64%-V: 11.65%-Ni: 9.22%,1 CoFeVNiCu : 100.00%,3.785,357.7,152.13,7161,210.997,2043,70.6
EP3076C,1_600X,1 CoFeVNiCu = Co: 31.05%-Fe: 26.63%-V: 18.53%-Ni: 13.1%-Cu: 10.69% | 2 Cu = Cu: 89.72%-Ni: 3.58%-Co: 3.09%-Fe: 2.94%-V: 0.69% | Unassigned = Cu: 43.52%-Co: 18.98%-Fe: 16.64%-V: 11.65%-Ni: 9.22%,1 CoFeVNiCu : 95.68%|Unassigned : 4.32%,5.02,474.5,177.93,7075.7,206.346,2036,70
EP3076C,1_600X,1 CoFeVNiCu = Co: 31.05%-Fe: 26.63%-V: 18.53%-Ni: 13.1%-Cu: 10.69% | 2 Cu = Cu: 89.72%-Ni: 3.58%-Co: 3.09%-Fe: 2.94%-V: 0.69% | Unassigned = Cu: 43.52%-Co: 18.98%-Fe: 16.64%-V: 11.65%-Ni: 9.22%,,4.358,411.9,170.3,7561.4,213.302,2032,69.9
EP3076C,1_600X,1 CoFeVNiCu = Co: 31.05%-Fe: 26.63%-V: 18.53%-Ni: 13.1%-Cu: 10.69% | 2 Cu = Cu: 89.72%-Ni: 3.58%-Co: 3.09%-Fe: 2.94%-V: 0.69% | Unassigned = Cu: 43.52%-Co: 18.98%-Fe: 16.64%-V: 11.65%-Ni: 9.22%,1 CoFeVNiCu : 100.00%,4.238,400.6,165.71,7417.2,216.911,2056,70.4
EP3076C,1_600X,1 CoFeVNiCu = Co: 31.05%-Fe: 26.63%-V: 18.53%-Ni: 13.1%-Cu: 10.69% | 2 Cu = Cu: 89.72%-Ni: 3.58%-Co: 3.09%-Fe: 2.94%-V: 0.69% | Unassigned = Cu: 43.52%-Co: 18.98%-Fe: 16.64%-V: 11.65%-Ni: 9.22%,2 Cu : 2.13%|Unassigned : 18.84%|1 CoFeVNiCu : 79.03%,5.524,522.1,191.98,7317.6,210.257,2032,70.3
EP3076C,1_600X,1 CoFeVNiCu = Co: 31.05%-Fe: 26.63%-V: 18.53%-Ni: 13.1%-Cu: 10.69% | 2 Cu = Cu: 89.72%-Ni: 3.58%-Co: 3.09%-Fe: 2.94%-V: 0.69% | Unassigned = Cu: 43.52%-Co: 18.98%-Fe: 16.64%-V: 11.65%-Ni: 9.22%,1 CoFeVNiCu : 99.52%|Unassigned : 0.48%,5.52,521.8,197.99,7712.5,205.721,2036,69.6
EP3076C,1_600X,1 CoFeVNiCu = Co: 31.05%-Fe: 26.63%-V: 18.53%-Ni: 13.1%-Cu: 10.69% | 2 Cu = Cu: 89.72%-Ni: 3.58%-Co: 3.09%-Fe: 2.94%-V: 0.69% | Unassigned = Cu: 43.52%-Co: 18.98%-Fe: 16.64%-V: 11.65%-Ni: 9.22%,2 Cu : 79.49%|Unassigned : 18.35%|1 CoFeVNiCu : 2.16%,2.489,235.2,122.96,7475.1,99.475,2008,70.9
EP3076C,1_600X,1 CoFeVNiCu = Co: 31.05%-Fe: 26.63%-V: 18.53%-Ni: 13.1%-Cu: 10.69% | 2 Cu = Cu: 89.72%-Ni: 3.58%-Co: 3.09%-Fe: 2.94%-V: 0.69% | Unassigned = Cu: 43.52%-Co: 18.98%-Fe: 16.64%-V: 11.65%-Ni: 9.22%,1 CoFeVNiCu : 90.70%|Unassigned : 9.30%,0.511,48.3,30.4,2627.8,205.958,2043,69.6
EP3076C,1_600X,1 CoFeVNiCu = Co: 31.05%-Fe: 26.63%-V: 18.53%-Ni: 13.1%-Cu: 10.69% | 2 Cu = Cu: 89.72%-Ni: 3.58%-Co: 3.09%-Fe: 2.94%-V: 0.69% | Unassigned = Cu: 43.52%-Co: 18.98%-Fe: 16.64%-V: 11.65%-Ni: 9.22%,1 CoFeVNiCu : 91.68%|Unassigned : 7.85%|2 Cu : 0.48%,5.713,540,201.07,7647.6,211.207,2029,70.1
EP3076C,1_600X,1 CoFeVNiCu = Co: 31.05%-Fe: 26.63%-V: 18.53%-Ni: 13.1%-Cu: 10.69% | 2 Cu = Cu: 89.72%-Ni: 3.58%-Co: 3.09%-Fe: 2.94%-V: 0.69% | Unassigned = Cu: 43.52%-Co: 18.98%-Fe: 16.64%-V: 11.65%-Ni: 9.22%,1 CoFeVNiCu : 99.01%|Unassigned : 0.99%,6.046,571.5,203.74,7389.4,217.543,2031,69.8
EP3076C,1_600X,1 CoFeVNiCu = Co: 31.05%-Fe: 26.63%-V: 18.53%-Ni: 13.1%-Cu: 10.69% | 2 Cu = Cu: 89.72%-Ni: 3.58%-Co: 3.09%-Fe: 2.94%-V: 0.69% | Unassigned = Cu: 43.52%-Co: 18.98%-Fe: 16.64%-V: 11.65%-Ni: 9.22%,1 CoFeVNiCu : 98.82%|Unassigned : 1.18%,3.115,294.4,135.32,7081.3,211.886,2039,70.2
EP3076C,1_600X,1 CoFeVNiCu = Co: 31.05%-Fe: 26.63%-V: 18.53%-Ni: 13.1%-Cu: 10.69% | 2 Cu = Cu: 89.72%-Ni: 3.58%-Co: 3.09%-Fe: 2.94%-V: 0.69% | Unassigned = Cu: 43.52%-Co: 18.98%-Fe: 16.64%-V: 11.65%-Ni: 9.22%,1 CoFeVNiCu : 96.00%|Unassigned : 4.00%,6.063,573.1,207.22,7578.3,214.436,2034,69.9
EP3076C,1_600X,1 CoFeVNiCu = Co: 31.05%-Fe: 26.63%-V: 18.53%-Ni: 13.1%-Cu: 10.69% | 2 Cu = Cu: 89.72%-Ni: 3.58%-Co: 3.09%-Fe: 2.94%-V: 0.69% | Unassigned = Cu: 43.52%-Co: 18.98%-Fe: 16.64%-V: 11.65%-Ni: 9.22%,,5.72,540.6,202.23,7711.5,210.412,2030,70
EP3076C,1_600X,1 CoFeVNiCu = Co: 31.05%-Fe: 26.63%-V: 18.53%-Ni: 13.1%-Cu: 10.69% | 2 Cu = Cu: 89.72%-Ni: 3.58%-Co: 3.09%-Fe: 2.94%-V: 0.69% | Unassigned = Cu: 43.52%-Co: 18.98%-Fe: 16.64%-V: 11.65%-Ni: 9.22%,1 CoFeVNiCu : 69.32%|Unassigned : 26.28%|2 Cu : 4.39%,4.894,462.6,179.64,7378.2,210.494,2023,69.9
EP3076C,1_600X,1 CoFeVNiCu = Co: 31.05%-Fe: 26.63%-V: 18.53%-Ni: 13.1%-Cu: 10.69% | 2 Cu = Cu: 89.72%-Ni: 3.58%-Co: 3.09%-Fe: 2.94%-V: 0.69% | Unassigned = Cu: 43.52%-Co: 18.98%-Fe: 16.64%-V: 11.65%-Ni: 9.22%,1 CoFeVNiCu : 99.75%|Unassigned : 0.25%,5.337,504.5,187.18,7254.9,212.642,2029,70
EP3076C,1_600X,1 CoFeVNiCu = Co: 31.05%-Fe: 26.63%-V: 18.53%-Ni: 13.1%-Cu: 10.69% | 2 Cu = Cu: 89.72%-Ni: 3.58%-Co: 3.09%-Fe: 2.94%-V: 0.69% | Unassigned = Cu: 43.52%-Co: 18.98%-Fe: 16.64%-V: 11.65%-Ni: 9.22%,1 CoFeVNiCu : 30.90%|Unassigned : 17.20%|2 Cu : 51.90%,1.862,176,115.25,8898.1,126.169,2031,69.7
EP3076C,1_600X,1 CoFeVNiCu = Co: 31.05%-Fe: 26.63%-V: 18.53%-Ni: 13.1%-Cu: 10.69% | 2 Cu = Cu: 89.72%-Ni: 3.58%-Co: 3.09%-Fe: 2.94%-V: 0.69% | Unassigned = Cu: 43.52%-Co: 18.98%-Fe: 16.64%-V: 11.65%-Ni: 9.22%,2 Cu : 16.15%|Unassigned : 11.15%|1 CoFeVNiCu : 72.71%,5.846,552.5,200.96,7467,158.047,2030,69.7
EP3076C,1_600X,1 CoFeVNiCu = Co: 31.05%-Fe: 26.63%-V: 18.53%-Ni: 13.1%-Cu: 10.69% | 2 Cu = Cu: 89.72%-Ni: 3.58%-Co: 3.09%-Fe: 2.94%-V: 0.69% | Unassigned = Cu: 43.52%-Co: 18.98%-Fe: 16.64%-V: 11.65%-Ni: 9.22%,1 CoFeVNiCu : 70.11%|Unassigned : 25.03%|2 Cu : 4.86%,2.766,261.4,142.72,8766.4,193.486,2029,69.5
EP3076C,1_600X,1 CoFeVNiCu = Co: 31.05%-Fe: 26.63%-V: 18.53%-Ni: 13.1%-Cu: 10.69% | 2 Cu = Cu: 89.72%-Ni: 3.58%-Co: 3.09%-Fe: 2.94%-V: 0.69% | Unassigned = Cu: 43.52%-Co: 18.98%-Fe: 16.64%-V: 11.65%-Ni: 9.22%,1 CoFeVNiCu : 100.00%,4.338,410,168.82,7482.8,213.572,2032,70.9
EP3076C,1_600X,1 CoFeVNiCu = Co: 31.05%-Fe: 26.63%-V: 18.53%-Ni: 13.1%-Cu: 10.69% | 2 Cu = Cu: 89.72%-Ni: 3.58%-Co: 3.09%-Fe: 2.94%-V: 0.69% | Unassigned = Cu: 43.52%-Co: 18.98%-Fe: 16.64%-V: 11.65%-Ni: 9.22%,1 CoFeVNiCu : 84.23%|Unassigned : 12.84%|2 Cu : 2.93%,5.894,557.1,196.14,7110,214.358,2024,69.7
EP3076C,1_600X,1 CoFeVNiCu = Co: 31.05%-Fe: 26.63%-V: 18.53%-Ni: 13.1%-Cu: 10.69% | 2 Cu = Cu: 89.72%-Ni: 3.58%-Co: 3.09%-Fe: 2.94%-V: 0.69% | Unassigned = Cu: 43.52%-Co: 18.98%-Fe: 16.64%-V: 11.65%-Ni: 9.22%,1 CoFeVNiCu : 92.44%|Unassigned : 7.56%,3.769,356.3,157.76,7662,215.532,2058,69.8
EP3076C,1_600X,1 CoFeVNiCu = Co: 31.05%-Fe: 26.63%-V: 18.53%-Ni: 13.1%-Cu: 10.69% | 2 Cu = Cu: 89.72%-Ni: 3.58%-Co: 3.09%-Fe: 2.94%-V: 0.69% | Unassigned = Cu: 43.52%-Co: 18.98%-Fe: 16.64%-V: 11.65%-Ni: 9.22%,1 CoFeVNiCu : 100.00%,nan,nan,nan,nan,nan,nan,nan
EP3076C,1_600X,1 CoFeVNiCu = Co: 31.05%-Fe: 26.63%-V: 18.53%-Ni: 13.1%-Cu: 10.69% | 2 Cu = Cu: 89.72%-Ni: 3.58%-Co: 3.09%-Fe: 2.94%-V: 0.69% | Unassigned = Cu: 43.52%-Co: 18.98%-Fe: 16.64%-V: 11.65%-Ni: 9.22%,,3.183,300.8,140.7,7425,179.656,2027,70.2
EP3076C,1_600X,1 CoFeVNiCu = Co: 31.05%-Fe: 26.63%-V: 18.53%-Ni: 13.1%-Cu: 10.69% | 2 Cu = Cu: 89.72%-Ni: 3.58%-Co: 3.09%-Fe: 2.94%-V: 0.69% | Unassigned = Cu: 43.52%-Co: 18.98%-Fe: 16.64%-V: 11.65%-Ni: 9.22%,1 CoFeVNiCu : 93.28%|Unassigned : 6.22%|2 Cu : 0.49%,5.376,508.2,190.17,7397.4,219.988,2045,69.8
EP3076C,1_600X,1 CoFeVNiCu = Co: 31.05%-Fe: 26.63%-V: 18.53%-Ni: 13.1%-Cu: 10.69% | 2 Cu = Cu: 89.72%-Ni: 3.58%-Co: 3.09%-Fe: 2.94%-V: 0.69% | Unassigned = Cu: 43.52%-Co: 18.98%-Fe: 16.64%-V: 11.65%-Ni: 9.22%,1 CoFeVNiCu : 81.35%|Unassigned : 18.25%|2 Cu : 0.40%,4.594,434.2,173.28,7390.3,208.37,2034,70
EP3076C,1_600X,1 CoFeVNiCu = Co: 31.05%-Fe: 26.63%-V: 18.53%-Ni: 13.1%-Cu: 10.69% | 2 Cu = Cu: 89.72%-Ni: 3.58%-Co: 3.09%-Fe: 2.94%-V: 0.69% | Unassigned = Cu: 43.52%-Co: 18.98%-Fe: 16.64%-V: 11.65%-Ni: 9.22%,1 CoFeVNiCu : 95.27%|Unassigned : 4.04%|2 Cu : 0.69%,5.242,495.5,185.5,7274.9,195.055,2035,70.3
EP3076C,1_600X,1 CoFeVNiCu = Co: 31.05%-Fe: 26.63%-V: 18.53%-Ni: 13.1%-Cu: 10.69% | 2 Cu = Cu: 89.72%-Ni: 3.58%-Co: 3.09%-Fe: 2.94%-V: 0.69% | Unassigned = Cu: 43.52%-Co: 18.98%-Fe: 16.64%-V: 11.65%-Ni: 9.22%,1 CoFeVNiCu : 92.39%|Unassigned : 7.61%,4.603,435.1,170.43,7168,168.92,2030,70.5
EP3076C,1_600X,1 CoFeVNiCu = Co: 31.05%-Fe: 26.63%-V: 18.53%-Ni: 13.1%-Cu: 10.69% | 2 Cu = Cu: 89.72%-Ni: 3.58%-Co: 3.09%-Fe: 2.94%-V: 0.69% | Unassigned = Cu: 43.52%-Co: 18.98%-Fe: 16.64%-V: 11.65%-Ni: 9.22%,1 CoFeVNiCu : 99.47%|Unassigned : 0.53%,6.173,583.5,206.73,7413.8,210.59,2038,70.3
EP3076C,1_600X,1 CoFeVNiCu = Co: 31.05%-Fe: 26.63%-V: 18.53%-Ni: 13.1%-Cu: 10.69% | 2 Cu = Cu: 89.72%-Ni: 3.58%-Co: 3.09%-Fe: 2.94%-V: 0.69% | Unassigned = Cu: 43.52%-Co: 18.98%-Fe: 16.64%-V: 11.65%-Ni: 9.22%,1 CoFeVNiCu : 99.52%|Unassigned : 0.48%,5.426,512.9,187.72,7173.1,216.194,2029,68.8
EP3076C,1_600X,1 CoFeVNiCu = Co: 31.05%-Fe: 26.63%-V: 18.53%-Ni: 13.1%-Cu: 10.69% | 2 Cu = Cu: 89.72%-Ni: 3.58%-Co: 3.09%-Fe: 2.94%-V: 0.69% | Unassigned = Cu: 43.52%-Co: 18.98%-Fe: 16.64%-V: 11.65%-Ni: 9.22%,1 CoFeVNiCu : 99.84%|Unassigned : 0.16%,3.488,329.7,146.6,7281.2,209.09,2027,69.7
EP3076C,1_600X,1 CoFeVNiCu = Co: 31.05%-Fe: 26.63%-V: 18.53%-Ni: 13.1%-Cu: 10.69% | 2 Cu = Cu: 89.72%-Ni: 3.58%-Co: 3.09%-Fe: 2.94%-V: 0.69% | Unassigned = Cu: 43.52%-Co: 18.98%-Fe: 16.64%-V: 11.65%-Ni: 9.22%,1 CoFeVNiCu : 80.38%|Unassigned : 18.21%|2 Cu : 1.41%,4.748,448.8,172.2,7075.6,214.172,2031,70.2
EP3076C,1_600X,1 CoFeVNiCu = Co: 31.05%-Fe: 26.63%-V: 18.53%-Ni: 13.1%-Cu: 10.69% | 2 Cu = Cu: 89.72%-Ni: 3.58%-Co: 3.09%-Fe: 2.94%-V: 0.69% | Unassigned = Cu: 43.52%-Co: 18.98%-Fe: 16.64%-V: 11.65%-Ni: 9.22%,1 CoFeVNiCu : 100.00%,5.269,498,192.03,7674.3,212.408,2028,69.9
EP3076C,1_600X,1 CoFeVNiCu = Co: 31.05%-Fe: 26.63%-V: 18.53%-Ni: 13.1%-Cu: 10.69% | 2 Cu = Cu: 89.72%-Ni: 3.58%-Co: 3.09%-Fe: 2.94%-V: 0.69% | Unassigned = Cu: 43.52%-Co: 18.98%-Fe: 16.64%-V: 11.65%-Ni: 9.22%,,3.246,306.8,143.21,7509.7,205.567,2032,69.8
EP3076C,1_600X,1 CoFeVNiCu = Co: 31.05%-Fe: 26.63%-V: 18.53%-Ni: 13.1%-Cu: 10.69% | 2 Cu = Cu: 89.72%-Ni: 3.58%-Co: 3.09%-Fe: 2.94%-V: 0.69% | Unassigned = Cu: 43.52%-Co: 18.98%-Fe: 16.64%-V: 11.65%-Ni: 9.22%,1 CoFeVNiCu : 84.45%|Unassigned : 15.55%,3.556,336.1,148.56,7312,214.933,2033,69.5
EP3076C,1_600X,1 CoFeVNiCu = Co: 31.05%-Fe: 26.63%-V: 18.53%-Ni: 13.1%-Cu: 10.69% | 2 Cu = Cu: 89.72%-Ni: 3.58%-Co: 3.09%-Fe: 2.94%-V: 0.69% | Unassigned = Cu: 43.52%-Co: 18.98%-Fe: 16.64%-V: 11.65%-Ni: 9.22%,1 CoFeVNiCu : 99.68%|Unassigned : 0.32%,2.279,215.4,111.16,6812.3,203.872,2036,69.9
EP3076C,1_600X,1 CoFeVNiCu = Co: 31.05%-Fe: 26.63%-V: 18.53%-Ni: 13.1%-Cu: 10.69% | 2 Cu = Cu: 89.72%-Ni: 3.58%-Co: 3.09%-Fe: 2.94%-V: 0.69% | Unassigned = Cu: 43.52%-Co: 18.98%-Fe: 16.64%-V: 11.65%-Ni: 9.22%,1 CoFeVNiCu : 81.60%|Unassigned : 17.21%|2 Cu : 1.19%,5.46,516.1,192.6,7442.9,220.703,2028,69.9
EP3076C,1_600X,1 CoFeVNiCu = Co: 31.05%-Fe: 26.63%-V: 18.53%-Ni: 13.1%-Cu: 10.69% | 2 Cu = Cu: 89.72%-Ni: 3.58%-Co: 3.09%-Fe: 2.94%-V: 0.69% | Unassigned = Cu: 43.52%-Co: 18.98%-Fe: 16.64%-V: 11.65%-Ni: 9.22%,Unassigned : 1.43%|1 CoFeVNiCu : 98.57%,4.847,458.2,181.94,7612,175.62,2033,70.7
EP3076C,1_600X,1 CoFeVNiCu = Co: 31.05%-Fe: 26.63%-V: 18.53%-Ni: 13.1%-Cu: 10.69% | 2 Cu = Cu: 89.72%-Ni: 3.58%-Co: 3.09%-Fe: 2.94%-V: 0.69% | Unassigned = Cu: 43.52%-Co: 18.98%-Fe: 16.64%-V: 11.65%-Ni: 9.22%,1 CoFeVNiCu : 88.45%|Unassigned : 10.58%|2 Cu : 0.97%,5.588,528.1,193.57,7335.1,149.069,2036,71.1
EP3076C,1_600X,1 CoFeVNiCu = Co: 31.05%-Fe: 26.63%-V: 18.53%-Ni: 13.1%-Cu: 10.69% | 2 Cu = Cu: 89.72%-Ni: 3.58%-Co: 3.09%-Fe: 2.94%-V: 0.69% | Unassigned = Cu: 43.52%-Co: 18.98%-Fe: 16.64%-V: 11.65%-Ni: 9.22%,1 CoFeVNiCu : 100.00%,4.548,429.9,170.38,7250.8,200.019,2039,69.9
EP3076C,1_600X,1 CoFeVNiCu = Co: 31.05%-Fe: 26.63%-V: 18.53%-Ni: 13.1%-Cu: 10.69% | 2 Cu = Cu: 89.72%-Ni: 3.58%-Co: 3.09%-Fe: 2.94%-V: 0.69% | Unassigned = Cu: 43.52%-Co: 18.98%-Fe: 16.64%-V: 11.65%-Ni: 9.22%,1 CoFeVNiCu : 90.64%|Unassigned : 9.36%,5.799,548.1,202.66,7634.4,219.747,2039,69.8
EP3076C,1_600X,1 CoFeVNiCu = Co: 31.05%-Fe: 26.63%-V: 18.53%-Ni: 13.1%-Cu: 10.69% | 2 Cu = Cu: 89.72%-Ni: 3.58%-Co: 3.09%-Fe: 2.94%-V: 0.69% | Unassigned = Cu: 43.52%-Co: 18.98%-Fe: 16.64%-V: 11.65%-Ni: 9.22%,1 CoFeVNiCu : 83.07%|Unassigned : 16.92%|2 Cu : 0.01%,4.272,403.8,164.98,7302.6,212.498,2031,69.7
EP3076C,1_600X,1 CoFeVNiCu = Co: 31.05%-Fe: 26.63%-V: 18.53%-Ni: 13.1%-Cu: 10.69% | 2 Cu = Cu: 89.72%-Ni: 3.58%-Co: 3.09%-Fe: 2.94%-V: 0.69% | Unassigned = Cu: 43.52%-Co: 18.98%-Fe: 16.64%-V: 11.65%-Ni: 9.22%,1 CoFeVNiCu : 99.77%|Unassigned : 0.23%,5.138,485.6,184.06,7328.9,209.305,2028,70.5
EP3076C,1_600X,1 CoFeVNiCu = Co: 31.05%-Fe: 26.63%-V: 18.53%-Ni: 13.1%-Cu: 10.69% | 2 Cu = Cu: 89.72%-Ni: 3.58%-Co: 3.09%-Fe: 2.94%-V: 0.69% | Unassigned = Cu: 43.52%-Co: 18.98%-Fe: 16.64%-V: 11.65%-Ni: 9.22%,,5.259,497.1,188.42,7448.8,212.901,2025,69.7
EP3076C,1_600X,1 CoFeVNiCu = Co: 31.05%-Fe: 26.63%-V: 18.53%-Ni: 13.1%-Cu: 10.69% | 2 Cu = Cu: 89.72%-Ni: 3.58%-Co: 3.09%-Fe: 2.94%-V: 0.69% | Unassigned = Cu: 43.52%-Co: 18.98%-Fe: 16.64%-V: 11.65%-Ni: 9.22%,1 CoFeVNiCu : 92.86%|Unassigned : 7.14%,4.354,411.6,169.48,7505,216.186,2054,69.8
EP3076C,1_600X,1 CoFeVNiCu = Co: 31.05%-Fe: 26.63%-V: 18.53%-Ni: 13.1%-Cu: 10.69% | 2 Cu = Cu: 89.72%-Ni: 3.58%-Co: 3.09%-Fe: 2.94%-V: 0.69% | Unassigned = Cu: 43.52%-Co: 18.98%-Fe: 16.64%-V: 11.65%-Ni: 9.22%,1 CoFeVNiCu : 95.67%|Unassigned : 4.33%,5.767,545.1,205.93,7884,210.139,2032,70.2
EP3076C,1_600X,1 CoFeVNiCu = Co: 31.05%-Fe: 26.63%-V: 18.53%-Ni: 13.1%-Cu: 10.69% | 2 Cu = Cu: 89.72%-Ni: 3.58%-Co: 3.09%-Fe: 2.94%-V: 0.69% | Unassigned = Cu: 43.52%-Co: 18.98%-Fe: 16.64%-V: 11.65%-Ni: 9.22%,1 CoFeVNiCu : 70.09%|Unassigned : 13.46%|2 Cu : 16.45%,6.247,590.5,208.05,7404,198.13,2031,70.2
EP3076C,1_600X,1 CoFeVNiCu = Co: 31.05%-Fe: 26.63%-V: 18.53%-Ni: 13.1%-Cu: 10.69% | 2 Cu = Cu: 89.72%-Ni: 3.58%-Co: 3.09%-Fe: 2.94%-V: 0.69% | Unassigned = Cu: 43.52%-Co: 18.98%-Fe: 16.64%-V: 11.65%-Ni: 9.22%,1 CoFeVNiCu : 99.91%|Unassigned : 0.09%,1.478,139.7,92.16,7462.7,196.734,2033,69.4
EP3076C,1_600X,1 CoFeVNiCu = Co: 31.05%-Fe: 26.63%-V: 18.53%-Ni: 13.1%-Cu: 10.69% | 2 Cu = Cu: 89.72%-Ni: 3.58%-Co: 3.09%-Fe: 2.94%-V: 0.69% | Unassigned = Cu: 43.52%-Co: 18.98%-Fe: 16.64%-V: 11.65%-Ni: 9.22%,1 CoFeVNiCu : 98.29%|Unassigned : 1.71%,4.976,470.3,180.8,7337.9,155.357,2044,70.4
EP3076C,1_600X,1 CoFeVNiCu = Co: 31.05%-Fe: 26.63%-V: 18.53%-Ni: 13.1%-Cu: 10.69% | 2 Cu = Cu: 89.72%-Ni: 3.58%-Co: 3.09%-Fe: 2.94%-V: 0.69% | Unassigned = Cu: 43.52%-Co: 18.98%-Fe: 16.64%-V: 11.65%-Ni: 9.22%,1 CoFeVNiCu : 79.13%|Unassigned : 20.39%|2 Cu : 0.48%,6.328,598.1,208.68,7346.7,185.315,2034,69.9
EP3076C,1_600X,1 CoFeVNiCu = Co: 31.05%-Fe: 26.63%-V: 18.53%-Ni: 13.1%-Cu: 10.69% | 2 Cu = Cu: 89.72%-Ni: 3.58%-Co: 3.09%-Fe: 2.94%-V: 0.69% | Unassigned = Cu: 43.52%-Co: 18.98%-Fe: 16.64%-V: 11.65%-Ni: 9.22%,1 CoFeVNiCu : 100.00%,3.57,337.5,148.34,7264.3,207.504,2032,70.1
EP3076C,1_600X,1 CoFeVNiCu = Co: 31.05%-Fe: 26.63%-V: 18.53%-Ni: 13.1%-Cu: 10.69% | 2 Cu = Cu: 89.72%-Ni: 3.58%-Co: 3.09%-Fe: 2.94%-V: 0.69% | Unassigned = Cu: 43.52%-Co: 18.98%-Fe: 16.64%-V: 11.65%-Ni: 9.22%,1 CoFeVNiCu : 88.48%|Unassigned : 10.19%|2 Cu : 1.33%,4.572,432.2,173.1,7410.3,214.006,2023,69.6
EP3076C,1_600X,1 CoFeVNiCu = Co: 31.05%-Fe: 26.63%-V: 18.53%-Ni: 13.1%-Cu: 10.69% | 2 Cu = Cu: 89.72%-Ni: 3.58%-Co: 3.09%-Fe: 2.94%-V: 0.69% | Unassigned = Cu: 43.52%-Co: 18.98%-Fe: 16.64%-V: 11.65%-Ni: 9.22%,1 CoFeVNiCu : 86.32%|Unassigned : 13.68%,5.059,478.1,181.75,7280.9,209.613,2024,69.6
EP3076C,2_1750X,1 CoFeVCuNi = Cu: 39.5%-Co: 23.16%-Fe: 17.36%-V: 10.85%-Ni: 9.13% | 2 Cu = Cu: 90.14%-Ni: 3.84%-Co: 2.95%-Fe: 2.63%-V: 0.44% | Unassigned = Cu: 39.5%-Co: 23.16%-Fe: 17.36%-V: 10.85%-Ni: 9.13%,,4.294,405.8,167.95,7492.9,18.813,509,70.2
EP3076C,2_1750X,1 CoFeVCuNi = Cu: 39.5%-Co: 23.16%-Fe: 17.36%-V: 10.85%-Ni: 9.13% | 2 Cu = Cu: 90.14%-Ni: 3.84%-Co: 2.95%-Fe: 2.63%-V: 0.44% | Unassigned = Cu: 39.5%-Co: 23.16%-Fe: 17.36%-V: 10.85%-Ni: 9.13%,,6.03,569.9,206.52,7578.2,19.432,509,70.3
EP3076C,2_1750X,1 CoFeVCuNi = Cu: 39.5%-Co: 23.16%-Fe: 17.36%-V: 10.85%-Ni: 9.13% | 2 Cu = Cu: 90.14%-Ni: 3.84%-Co: 2.95%-Fe: 2.63%-V: 0.44% | Unassigned = Cu: 39.5%-Co: 23.16%-Fe: 17.36%-V: 10.85%-Ni: 9.13%,,3.747,354.2,152.73,7284.5,18.476,509,70.3
EP3076C,2_1750X,1 CoFeVCuNi = Cu: 39.5%-Co: 23.16%-Fe: 17.36%-V: 10.85%-Ni: 9.13% | 2 Cu = Cu: 90.14%-Ni: 3.84%-Co: 2.95%-Fe: 2.63%-V: 0.44% | Unassigned = Cu: 39.5%-Co: 23.16%-Fe: 17.36%-V: 10.85%-Ni: 9.13%,1 CoFeVCuNi : 100.00%,5.211,492.5,189.19,7566.9,19.426,512,70.1
EP3076C,2_1750X,1 CoFeVCuNi = Cu: 39.5%-Co: 23.16%-Fe: 17.36%-V: 10.85%-Ni: 9.13% | 2 Cu = Cu: 90.14%-Ni: 3.84%-Co: 2.95%-Fe: 2.63%-V: 0.44% | Unassigned = Cu: 39.5%-Co: 23.16%-Fe: 17.36%-V: 10.85%-Ni: 9.13%,1 CoFeVCuNi : 100.00%,5.401,510.5,194.87,7674.7,19.478,507,70.2
EP3076C,2_1750X,1 CoFeVCuNi = Cu: 39.5%-Co: 23.16%-Fe: 17.36%-V: 10.85%-Ni: 9.13% | 2 Cu = Cu: 90.14%-Ni: 3.84%-Co: 2.95%-Fe: 2.63%-V: 0.44% | Unassigned = Cu: 39.5%-Co: 23.16%-Fe: 17.36%-V: 10.85%-Ni: 9.13%,1 CoFeVCuNi : 79.84%|Unassigned : 14.58%|2 Cu : 5.58%,1.599,151.1,103.36,8506.6,16.219,511,70.7
EP3076C,2_1750X,1 CoFeVCuNi = Cu: 39.5%-Co: 23.16%-Fe: 17.36%-V: 10.85%-Ni: 9.13% | 2 Cu = Cu: 90.14%-Ni: 3.84%-Co: 2.95%-Fe: 2.63%-V: 0.44% | Unassigned = Cu: 39.5%-Co: 23.16%-Fe: 17.36%-V: 10.85%-Ni: 9.13%,1 CoFeVCuNi : 100.00%,5.86,553.9,202.27,7530.7,20.601,513,69.8
EP3076C,2_1750X,1 CoFeVCuNi = Cu: 39.5%-Co: 23.16%-Fe: 17.36%-V: 10.85%-Ni: 9.13% | 2 Cu = Cu: 90.14%-Ni: 3.84%-Co: 2.95%-Fe: 2.63%-V: 0.44% | Unassigned = Cu: 39.5%-Co: 23.16%-Fe: 17.36%-V: 10.85%-Ni: 9.13%,1 CoFeVCuNi : 100.00%,5.914,559,200.5,7351.4,20.824,511,70.3
EP3076C,2_1750X,1 CoFeVCuNi = Cu: 39.5%-Co: 23.16%-Fe: 17.36%-V: 10.85%-Ni: 9.13% | 2 Cu = Cu: 90.14%-Ni: 3.84%-Co: 2.95%-Fe: 2.63%-V: 0.44% | Unassigned = Cu: 39.5%-Co: 23.16%-Fe: 17.36%-V: 10.85%-Ni: 9.13%,1 CoFeVCuNi : 92.15%|Unassigned : 7.85%,2.777,262.4,137.96,8230.7,18.256,511,70.3
EP3076C,2_1750X,1 CoFeVCuNi = Cu: 39.5%-Co: 23.16%-Fe: 17.36%-V: 10.85%-Ni: 9.13% | 2 Cu = Cu: 90.14%-Ni: 3.84%-Co: 2.95%-Fe: 2.63%-V: 0.44% | Unassigned = Cu: 39.5%-Co: 23.16%-Fe: 17.36%-V: 10.85%-Ni: 9.13%,1 CoFeVCuNi : 100.00%,5.166,488.2,187.41,7512.6,19.692,513,69.7
EP3076C,2_1750X,1 CoFeVCuNi = Cu: 39.5%-Co: 23.16%-Fe: 17.36%-V: 10.85%-Ni: 9.13% | 2 Cu = Cu: 90.14%-Ni: 3.84%-Co: 2.95%-Fe: 2.63%-V: 0.44% | Unassigned = Cu: 39.5%-Co: 23.16%-Fe: 17.36%-V: 10.85%-Ni: 9.13%,1 CoFeVCuNi : 100.00%,5.444,514.5,194.48,7588.9,19.618,512,70.1
EP3076C,2_1750X,1 CoFeVCuNi = Cu: 39.5%-Co: 23.16%-Fe: 17.36%-V: 10.85%-Ni: 9.13% | 2 Cu = Cu: 90.14%-Ni: 3.84%-Co: 2.95%-Fe: 2.63%-V: 0.44% | Unassigned = Cu: 39.5%-Co: 23.16%-Fe: 17.36%-V: 10.85%-Ni: 9.13%,1 CoFeVCuNi : 100.00%,1.705,161.2,102.13,7808.6,16.847,508,69.8
EP3076C,2_1750X,1 CoFeVCuNi = Cu: 39.5%-Co: 23.16%-Fe: 17.36%-V: 10.85%-Ni: 9.13% | 2 Cu = Cu: 90.14%-Ni: 3.84%-Co: 2.95%-Fe: 2.63%-V: 0.44% | Unassigned = Cu: 39.5%-Co: 23.16%-Fe: 17.36%-V: 10.85%-Ni: 9.13%,1 CoFeVCuNi : 100.00%,5.571,526.5,199.2,7721.5,20.084,508,69.9
EP3076C,2_1750X,1 CoFeVCuNi = Cu: 39.5%-Co: 23.16%-Fe: 17.36%-V: 10.85%-Ni: 9.13% | 2 Cu = Cu: 90.14%-Ni: 3.84%-Co: 2.95%-Fe: 2.63%-V: 0.44% | Unassigned = Cu: 39.5%-Co: 23.16%-Fe: 17.36%-V: 10.85%-Ni: 9.13%,1 CoFeVCuNi : 100.00%,4.282,404.8,166.42,7398.1,16.287,468,70.4
EP3076C,2_1750X,1 CoFeVCuNi = Cu: 39.5%-Co: 23.16%-Fe: 17.36%-V: 10.85%-Ni: 9.13% | 2 Cu = Cu: 90.14%-Ni: 3.84%-Co: 2.95%-Fe: 2.63%-V: 0.44% | Unassigned = Cu: 39.5%-Co: 23.16%-Fe: 17.36%-V: 10.85%-Ni: 9.13%,1 CoFeVCuNi : 98.04%|Unassigned : 1.96%,nan,nan,nan,nan,nan,nan,nan
EP3076C,2_1750X,1 CoFeVCuNi = Cu: 39.5%-Co: 23.16%-Fe: 17.36%-V: 10.85%-Ni: 9.13% | 2 Cu = Cu: 90.14%-Ni: 3.84%-Co: 2.95%-Fe: 2.63%-V: 0.44% | Unassigned = Cu: 39.5%-Co: 23.16%-Fe: 17.36%-V: 10.85%-Ni: 9.13%,,2.843,268.8,131.43,7366.5,17.876,512,69.7
EP3076C,2_1750X,1 CoFeVCuNi = Cu: 39.5%-Co: 23.16%-Fe: 17.36%-V: 10.85%-Ni: 9.13% | 2 Cu = Cu: 90.14%-Ni: 3.84%-Co: 2.95%-Fe: 2.63%-V: 0.44% | Unassigned = Cu: 39.5%-Co: 23.16%-Fe: 17.36%-V: 10.85%-Ni: 9.13%,,5.808,549,203.56,7678.8,20.21,513,70
EP3076C,2_1750X,1 CoFeVCuNi = Cu: 39.5%-Co: 23.16%-Fe: 17.36%-V: 10.85%-Ni: 9.13% | 2 Cu = Cu: 90.14%-Ni: 3.84%-Co: 2.95%-Fe: 2.63%-V: 0.44% | Unassigned = Cu: 39.5%-Co: 23.16%-Fe: 17.36%-V: 10.85%-Ni: 9.13%,,4.575,432.4,175.51,7584.3,19.853,510,68.9
EP3076C,2_1750X,1 CoFeVCuNi = Cu: 39.5%-Co: 23.16%-Fe: 17.36%-V: 10.85%-Ni: 9.13% | 2 Cu = Cu: 90.14%-Ni: 3.84%-Co: 2.95%-Fe: 2.63%-V: 0.44% | Unassigned = Cu: 39.5%-Co: 23.16%-Fe: 17.36%-V: 10.85%-Ni: 9.13%,1 CoFeVCuNi : 88.53%|Unassigned : 11.47%,4.627,437.3,202.03,9518.1,19.88,513,69.7
EP3076C,2_1750X,1 CoFeVCuNi = Cu: 39.5%-Co: 23.16%-Fe: 17.36%-V: 10.85%-Ni: 9.13% | 2 Cu = Cu: 90.14%-Ni: 3.84%-Co: 2.95%-Fe: 2.63%-V: 0.44% | Unassigned = Cu: 39.5%-Co: 23.16%-Fe: 17.36%-V: 10.85%-Ni: 9.13%,1 CoFeVCuNi : 85.69%|Unassigned : 12.79%|2 Cu : 1.53%,4.554,430.4,165.59,6894.3,19.196,511,69.2
EP3076C,2_1750X,1 CoFeVCuNi = Cu: 39.5%-Co: 23.16%-Fe: 17.36%-V: 10.85%-Ni: 9.13% | 2 Cu = Cu: 90.14%-Ni: 3.84%-Co: 2.95%-Fe: 2.63%-V: 0.44% | Unassigned = Cu: 39.5%-Co: 23.16%-Fe: 17.36%-V: 10.85%-Ni: 9.13%,1 CoFeVCuNi : 100.00%,4.063,384.1,163.1,7526.9,19.015,511,71
EP3076C,2_1750X,1 CoFeVCuNi = Cu: 39.5%-Co: 23.16%-Fe: 17.36%-V: 10.85%-Ni: 9.13% | 2 Cu = Cu: 90.14%-Ni: 3.84%-Co: 2.95%-Fe: 2.63%-V: 0.44% | Unassigned = Cu: 39.5%-Co: 23.16%-Fe: 17.36%-V: 10.85%-Ni: 9.13%,1 CoFeVCuNi : 100.00%,5.165,488.2,184.62,7323.9,19.984,512,69.8
EP3076C,2_1750X,1 CoFeVCuNi = Cu: 39.5%-Co: 23.16%-Fe: 17.36%-V: 10.85%-Ni: 9.13% | 2 Cu = Cu: 90.14%-Ni: 3.84%-Co: 2.95%-Fe: 2.63%-V: 0.44% | Unassigned = Cu: 39.5%-Co: 23.16%-Fe: 17.36%-V: 10.85%-Ni: 9.13%,1 CoFeVCuNi : 100.00%,4.498,425.1,175.62,7721.9,19.419,509,69.9
EP3076C,2_1750X,1 CoFeVCuNi = Cu: 39.5%-Co: 23.16%-Fe: 17.36%-V: 10.85%-Ni: 9.13% | 2 Cu = Cu: 90.14%-Ni: 3.84%-Co: 2.95%-Fe: 2.63%-V: 0.44% | Unassigned = Cu: 39.5%-Co: 23.16%-Fe: 17.36%-V: 10.85%-Ni: 9.13%,1 CoFeVCuNi : 100.00%,4.048,382.6,160.24,7327.6,19.035,514,70.2
EP3076C,2_1750X,1 CoFeVCuNi = Cu: 39.5%-Co: 23.16%-Fe: 17.36%-V: 10.85%-Ni: 9.13% | 2 Cu = Cu: 90.14%-Ni: 3.84%-Co: 2.95%-Fe: 2.63%-V: 0.44% | Unassigned = Cu: 39.5%-Co: 23.16%-Fe: 17.36%-V: 10.85%-Ni: 9.13%,1 CoFeVCuNi : 83.15%|Unassigned : 15.95%|2 Cu : 0.90%,5.13,484.8,188.93,7668.8,18.928,506,69.5
EP3076C,2_1750X,1 CoFeVCuNi = Cu: 39.5%-Co: 23.16%-Fe: 17.36%-V: 10.85%-Ni: 9.13% | 2 Cu = Cu: 90.14%-Ni: 3.84%-Co: 2.95%-Fe: 2.63%-V: 0.44% | Unassigned = Cu: 39.5%-Co: 23.16%-Fe: 17.36%-V: 10.85%-Ni: 9.13%,1 CoFeVCuNi : 38.00%|Unassigned : 27.56%|2 Cu : 34.44%,2.441,230.7,126.06,7968.8,12.949,503,70.1
EP3076C,2_1750X,1 CoFeVCuNi = Cu: 39.5%-Co: 23.16%-Fe: 17.36%-V: 10.85%-Ni: 9.13% | 2 Cu = Cu: 90.14%-Ni: 3.84%-Co: 2.95%-Fe: 2.63%-V: 0.44% | Unassigned = Cu: 39.5%-Co: 23.16%-Fe: 17.36%-V: 10.85%-Ni: 9.13%,Unassigned : 0.89%|1 CoFeVCuNi : 99.11%,5.238,495.1,186.29,7333.6,20.675,514,70.5
EP3076C,2_1750X,1 CoFeVCuNi = Cu: 39.5%-Co: 23.16%-Fe: 17.36%-V: 10.85%-Ni: 9.13% | 2 Cu = Cu: 90.14%-Ni: 3.84%-Co: 2.95%-Fe: 2.63%-V: 0.44% | Unassigned = Cu: 39.5%-Co: 23.16%-Fe: 17.36%-V: 10.85%-Ni: 9.13%,1 CoFeVCuNi : 100.00%,5.893,557,206.43,7746.6,20.504,509,70.6
EP3076C,2_1750X,1 CoFeVCuNi = Cu: 39.5%-Co: 23.16%-Fe: 17.36%-V: 10.85%-Ni: 9.13% | 2 Cu = Cu: 90.14%-Ni: 3.84%-Co: 2.95%-Fe: 2.63%-V: 0.44% | Unassigned = Cu: 39.5%-Co: 23.16%-Fe: 17.36%-V: 10.85%-Ni: 9.13%,1 CoFeVCuNi : 100.00%,5.813,549.5,201.3,7530.2,20.886,511,69.9
EP3076C,2_1750X,1 CoFeVCuNi = Cu: 39.5%-Co: 23.16%-Fe: 17.36%-V: 10.85%-Ni: 9.13% | 2 Cu = Cu: 90.14%-Ni: 3.84%-Co: 2.95%-Fe: 2.63%-V: 0.44% | Unassigned = Cu: 39.5%-Co: 23.16%-Fe: 17.36%-V: 10.85%-Ni: 9.13%,1 CoFeVCuNi : 100.00%,5.444,514.6,191.45,7389.7,20.126,510,69.7
EP3076C,2_1750X,1 CoFeVCuNi = Cu: 39.5%-Co: 23.16%-Fe: 17.36%-V: 10.85%-Ni: 9.13% | 2 Cu = Cu: 90.14%-Ni: 3.84%-Co: 2.95%-Fe: 2.63%-V: 0.44% | Unassigned = Cu: 39.5%-Co: 23.16%-Fe: 17.36%-V: 10.85%-Ni: 9.13%,,4.149,392.1,183.53,9028.5,17.659,509,71
EP3076C,2_1750X,1 CoFeVCuNi = Cu: 39.5%-Co: 23.16%-Fe: 17.36%-V: 10.85%-Ni: 9.13% | 2 Cu = Cu: 90.14%-Ni: 3.84%-Co: 2.95%-Fe: 2.63%-V: 0.44% | Unassigned = Cu: 39.5%-Co: 23.16%-Fe: 17.36%-V: 10.85%-Ni: 9.13%,,4.077,385.4,165.68,7708.2,19.431,509,69.6
EP3076C,2_1750X,1 CoFeVCuNi = Cu: 39.5%-Co: 23.16%-Fe: 17.36%-V: 10.85%-Ni: 9.13% | 2 Cu = Cu: 90.14%-Ni: 3.84%-Co: 2.95%-Fe: 2.63%-V: 0.44% | Unassigned = Cu: 39.5%-Co: 23.16%-Fe: 17.36%-V: 10.85%-Ni: 9.13%,,5.607,530,198.77,7643.7,19.933,508,70.8
EP3076C,2_1750X,1 CoFeVCuNi = Cu: 39.5%-Co: 23.16%-Fe: 17.36%-V: 10.85%-Ni: 9.13% | 2 Cu = Cu: 90.14%-Ni: 3.84%-Co: 2.95%-Fe: 2.63%-V: 0.44% | Unassigned = Cu: 39.5%-Co: 23.16%-Fe: 17.36%-V: 10.85%-Ni: 9.13%,1 CoFeVCuNi : 100.00%,5.294,500.4,193.12,7711.2,19.925,510,69.7
EP3076C,2_1750X,1 CoFeVCuNi = Cu: 39.5%-Co: 23.16%-Fe: 17.36%-V: 10.85%-Ni: 9.13% | 2 Cu = Cu: 90.14%-Ni: 3.84%-Co: 2.95%-Fe: 2.63%-V: 0.44% | Unassigned = Cu: 39.5%-Co: 23.16%-Fe: 17.36%-V: 10.85%-Ni: 9.13%,1 CoFeVCuNi : 100.00%,6.263,592,210.19,7512.2,21.049,511,69.7
EP3076C,2_1750X,1 CoFeVCuNi = Cu: 39.5%-Co: 23.16%-Fe: 17.36%-V: 10.85%-Ni: 9.13% | 2 Cu = Cu: 90.14%-Ni: 3.84%-Co: 2.95%-Fe: 2.63%-V: 0.44% | Unassigned = Cu: 39.5%-Co: 23.16%-Fe: 17.36%-V: 10.85%-Ni: 9.13%,1 CoFeVCuNi : 100.00%,5.549,524.5,195.34,7499.5,21.068,509,69.4
EP3076C,2_1750X,1 CoFeVCuNi = Cu: 39.5%-Co: 23.16%-Fe: 17.36%-V: 10.85%-Ni: 9.13% | 2 Cu = Cu: 90.14%-Ni: 3.84%-Co: 2.95%-Fe: 2.63%-V: 0.44% | Unassigned = Cu: 39.5%-Co: 23.16%-Fe: 17.36%-V: 10.85%-Ni: 9.13%,1 CoFeVCuNi : 100.00%,4.983,471,186.19,7702.1,20.366,508,69.7
EP3076C,2_1750X,1 CoFeVCuNi = Cu: 39.5%-Co: 23.16%-Fe: 17.36%-V: 10.85%-Ni: 9.13% | 2 Cu = Cu: 90.14%-Ni: 3.84%-Co: 2.95%-Fe: 2.63%-V: 0.44% | Unassigned = Cu: 39.5%-Co: 23.16%-Fe: 17.36%-V: 10.85%-Ni: 9.13%,1 CoFeVCuNi : 100.00%,4.74,448,175.96,7356,19.522,508,70.3
EP3076C,2_1750X,1 CoFeVCuNi = Cu: 39.5%-Co: 23.16%-Fe: 17.36%-V: 10.85%-Ni: 9.13% | 2 Cu = Cu: 90.14%-Ni: 3.84%-Co: 2.95%-Fe: 2.63%-V: 0.44% | Unassigned = Cu: 39.5%-Co: 23.16%-Fe: 17.36%-V: 10.85%-Ni: 9.13%,1 CoFeVCuNi : 100.00%,4.411,416.9,170.4,7477.5,19.326,508,69.4
EP3076C,2_1750X,1 CoFeVCuNi = Cu: 39.5%-Co: 23.16%-Fe: 17.36%-V: 10.85%-Ni: 9.13% | 2 Cu = Cu: 90.14%-Ni: 3.84%-Co: 2.95%-Fe: 2.63%-V: 0.44% | Unassigned = Cu: 39.5%-Co: 23.16%-Fe: 17.36%-V: 10.85%-Ni: 9.13%,1 CoFeVCuNi : 100.00%,4.992,471.8,186.24,7690.9,19.79,508,70.4
EP3076C,2_1750X,1 CoFeVCuNi = Cu: 39.5%-Co: 23.16%-Fe: 17.36%-V: 10.85%-Ni: 9.13% | 2 Cu = Cu: 90.14%-Ni: 3.84%-Co: 2.95%-Fe: 2.63%-V: 0.44% | Unassigned = Cu: 39.5%-Co: 23.16%-Fe: 17.36%-V: 10.85%-Ni: 9.13%,1 CoFeVCuNi : 96.41%|Unassigned : 3.59%,4.72,446.1,174.93,7310,19.757,509,70.4
EP3076C,2_1750X,1 CoFeVCuNi = Cu: 39.5%-Co: 23.16%-Fe: 17.36%-V: 10.85%-Ni: 9.13% | 2 Cu = Cu: 90.14%-Ni: 3.84%-Co: 2.95%-Fe: 2.63%-V: 0.44% | Unassigned = Cu: 39.5%-Co: 23.16%-Fe: 17.36%-V: 10.85%-Ni: 9.13%,1 CoFeVCuNi : 80.64%|Unassigned : 11.02%|2 Cu : 8.34%,3.366,318.1,145.55,7451.6,16.958,507,69.7
EP3076C,2_1750X,1 CoFeVCuNi = Cu: 39.5%-Co: 23.16%-Fe: 17.36%-V: 10.85%-Ni: 9.13% | 2 Cu = Cu: 90.14%-Ni: 3.84%-Co: 2.95%-Fe: 2.63%-V: 0.44% | Unassigned = Cu: 39.5%-Co: 23.16%-Fe: 17.36%-V: 10.85%-Ni: 9.13%,1 CoFeVCuNi : 100.00%,4.991,471.7,186.72,7725,20.517,512,69.6
EP3076C,2_1750X,1 CoFeVCuNi = Cu: 39.5%-Co: 23.16%-Fe: 17.36%-V: 10.85%-Ni: 9.13% | 2 Cu = Cu: 90.14%-Ni: 3.84%-Co: 2.95%-Fe: 2.63%-V: 0.44% | Unassigned = Cu: 39.5%-Co: 23.16%-Fe: 17.36%-V: 10.85%-Ni: 9.13%,1 CoFeVCuNi : 100.00%,3.389,320.3,140.41,6948,16.825,526,69.9
EP3076C,2_1750X,1 CoFeVCuNi = Cu: 39.5%-Co: 23.16%-Fe: 17.36%-V: 10.85%-Ni: 9.13% | 2 Cu = Cu: 90.14%-Ni: 3.84%-Co: 2.95%-Fe: 2.63%-V: 0.44% | Unassigned = Cu: 39.5%-Co: 23.16%-Fe: 17.36%-V: 10.85%-Ni: 9.13%,1 CoFeVCuNi : 100.00%,4.665,440.9,175.46,7434.6,18.788,489,69.9
