Repository: giengeb1/ADAMaNT-HEA-indents

File: Indentation Results.csv (part 44 of 64)
Sample,Magnification,Compound Compositions,Indent Composition,Hardness,Hv,Modulus,Stiffness^2 / Load,Pmax,Hmax,Reporting Depth
EP3076C,2_1750X,1 CoFeVCuNi = Cu: 39.5%-Co: 23.16%-Fe: 17.36%-V: 10.85%-Ni: 9.13% | 2 Cu = Cu: 90.14%-Ni: 3.84%-Co: 2.95%-Fe: 2.63%-V: 0.44% | Unassigned = Cu: 39.5%-Co: 23.16%-Fe: 17.36%-V: 10.85%-Ni: 9.13%,,6.127,579.1,200.69,7108.5,20.053,508,70
EP3076C,2_1750X,1 CoFeVCuNi = Cu: 39.5%-Co: 23.16%-Fe: 17.36%-V: 10.85%-Ni: 9.13% | 2 Cu = Cu: 90.14%-Ni: 3.84%-Co: 2.95%-Fe: 2.63%-V: 0.44% | Unassigned = Cu: 39.5%-Co: 23.16%-Fe: 17.36%-V: 10.85%-Ni: 9.13%,,6.135,579.9,208.63,7574.7,21.23,509,69.8
EP3076C,2_1750X,1 CoFeVCuNi = Cu: 39.5%-Co: 23.16%-Fe: 17.36%-V: 10.85%-Ni: 9.13% | 2 Cu = Cu: 90.14%-Ni: 3.84%-Co: 2.95%-Fe: 2.63%-V: 0.44% | Unassigned = Cu: 39.5%-Co: 23.16%-Fe: 17.36%-V: 10.85%-Ni: 9.13%,,5.369,507.4,191.36,7487.3,19.891,509,70.6
EP3076C,2_1750X,1 CoFeVCuNi = Cu: 39.5%-Co: 23.16%-Fe: 17.36%-V: 10.85%-Ni: 9.13% | 2 Cu = Cu: 90.14%-Ni: 3.84%-Co: 2.95%-Fe: 2.63%-V: 0.44% | Unassigned = Cu: 39.5%-Co: 23.16%-Fe: 17.36%-V: 10.85%-Ni: 9.13%,1 CoFeVCuNi : 100.00%,5.847,552.6,205.07,7722.9,20.164,513,69.6
EP3076C,2_1750X,1 CoFeVCuNi = Cu: 39.5%-Co: 23.16%-Fe: 17.36%-V: 10.85%-Ni: 9.13% | 2 Cu = Cu: 90.14%-Ni: 3.84%-Co: 2.95%-Fe: 2.63%-V: 0.44% | Unassigned = Cu: 39.5%-Co: 23.16%-Fe: 17.36%-V: 10.85%-Ni: 9.13%,1 CoFeVCuNi : 100.00%,5.693,538.1,202.54,7769.1,20.12,508,69.8
EP3076C,2_1750X,1 CoFeVCuNi = Cu: 39.5%-Co: 23.16%-Fe: 17.36%-V: 10.85%-Ni: 9.13% | 2 Cu = Cu: 90.14%-Ni: 3.84%-Co: 2.95%-Fe: 2.63%-V: 0.44% | Unassigned = Cu: 39.5%-Co: 23.16%-Fe: 17.36%-V: 10.85%-Ni: 9.13%,1 CoFeVCuNi : 100.00%,5.253,496.5,187.27,7380.5,19.933,508,70
EP3076C,2_1750X,1 CoFeVCuNi = Cu: 39.5%-Co: 23.16%-Fe: 17.36%-V: 10.85%-Ni: 9.13% | 2 Cu = Cu: 90.14%-Ni: 3.84%-Co: 2.95%-Fe: 2.63%-V: 0.44% | Unassigned = Cu: 39.5%-Co: 23.16%-Fe: 17.36%-V: 10.85%-Ni: 9.13%,1 CoFeVCuNi : 100.00%,4.365,412.6,169.21,7466.4,19.769,508,70.3
EP3076C,2_1750X,1 CoFeVCuNi = Cu: 39.5%-Co: 23.16%-Fe: 17.36%-V: 10.85%-Ni: 9.13% | 2 Cu = Cu: 90.14%-Ni: 3.84%-Co: 2.95%-Fe: 2.63%-V: 0.44% | Unassigned = Cu: 39.5%-Co: 23.16%-Fe: 17.36%-V: 10.85%-Ni: 9.13%,1 CoFeVCuNi : 89.74%|Unassigned : 10.26%,5.242,495.5,190.89,7635.9,19.109,508,69.8
EP3076C,2_1750X,1 CoFeVCuNi = Cu: 39.5%-Co: 23.16%-Fe: 17.36%-V: 10.85%-Ni: 9.13% | 2 Cu = Cu: 90.14%-Ni: 3.84%-Co: 2.95%-Fe: 2.63%-V: 0.44% | Unassigned = Cu: 39.5%-Co: 23.16%-Fe: 17.36%-V: 10.85%-Ni: 9.13%,1 CoFeVCuNi : 100.00%,4.057,383.4,162.62,7501.2,20.102,513,70.1
EP3076C,2_1750X,1 CoFeVCuNi = Cu: 39.5%-Co: 23.16%-Fe: 17.36%-V: 10.85%-Ni: 9.13% | 2 Cu = Cu: 90.14%-Ni: 3.84%-Co: 2.95%-Fe: 2.63%-V: 0.44% | Unassigned = Cu: 39.5%-Co: 23.16%-Fe: 17.36%-V: 10.85%-Ni: 9.13%,1 CoFeVCuNi : 100.00%,5.15,486.8,190.94,7776,20.145,511,69.9
EP3076C,2_1750X,1 CoFeVCuNi = Cu: 39.5%-Co: 23.16%-Fe: 17.36%-V: 10.85%-Ni: 9.13% | 2 Cu = Cu: 90.14%-Ni: 3.84%-Co: 2.95%-Fe: 2.63%-V: 0.44% | Unassigned = Cu: 39.5%-Co: 23.16%-Fe: 17.36%-V: 10.85%-Ni: 9.13%,1 CoFeVCuNi : 87.64%|Unassigned : 9.36%|2 Cu : 3.00%,3.19,301.5,139.67,7312.9,18.437,511,69.3
EP3076C,2_1750X,1 CoFeVCuNi = Cu: 39.5%-Co: 23.16%-Fe: 17.36%-V: 10.85%-Ni: 9.13% | 2 Cu = Cu: 90.14%-Ni: 3.84%-Co: 2.95%-Fe: 2.63%-V: 0.44% | Unassigned = Cu: 39.5%-Co: 23.16%-Fe: 17.36%-V: 10.85%-Ni: 9.13%,1 CoFeVCuNi : 100.00%,3.641,344.1,154,7604,18.862,510,70.1
EP3076C,2_1750X,1 CoFeVCuNi = Cu: 39.5%-Co: 23.16%-Fe: 17.36%-V: 10.85%-Ni: 9.13% | 2 Cu = Cu: 90.14%-Ni: 3.84%-Co: 2.95%-Fe: 2.63%-V: 0.44% | Unassigned = Cu: 39.5%-Co: 23.16%-Fe: 17.36%-V: 10.85%-Ni: 9.13%,1 CoFeVCuNi : 98.50%|Unassigned : 1.50%,4.37,413,168.14,7376.2,19.037,509,70.3
EP3076C,2_1750X,1 CoFeVCuNi = Cu: 39.5%-Co: 23.16%-Fe: 17.36%-V: 10.85%-Ni: 9.13% | 2 Cu = Cu: 90.14%-Ni: 3.84%-Co: 2.95%-Fe: 2.63%-V: 0.44% | Unassigned = Cu: 39.5%-Co: 23.16%-Fe: 17.36%-V: 10.85%-Ni: 9.13%,1 CoFeVCuNi : 100.00%,5.989,566,208.67,7762.5,20.412,510,69.8
EP3076C,2_1750X,1 CoFeVCuNi = Cu: 39.5%-Co: 23.16%-Fe: 17.36%-V: 10.85%-Ni: 9.13% | 2 Cu = Cu: 90.14%-Ni: 3.84%-Co: 2.95%-Fe: 2.63%-V: 0.44% | Unassigned = Cu: 39.5%-Co: 23.16%-Fe: 17.36%-V: 10.85%-Ni: 9.13%,1 CoFeVCuNi : 78.85%|Unassigned : 10.35%|2 Cu : 10.80%,2.462,232.7,120.84,7322.3,14.648,507,70.3
EP3076C,2_1750X,1 CoFeVCuNi = Cu: 39.5%-Co: 23.16%-Fe: 17.36%-V: 10.85%-Ni: 9.13% | 2 Cu = Cu: 90.14%-Ni: 3.84%-Co: 2.95%-Fe: 2.63%-V: 0.44% | Unassigned = Cu: 39.5%-Co: 23.16%-Fe: 17.36%-V: 10.85%-Ni: 9.13%,,4.931,466,179.16,7289.9,19.918,507,69.8
EP3076C,2_1750X,1 CoFeVCuNi = Cu: 39.5%-Co: 23.16%-Fe: 17.36%-V: 10.85%-Ni: 9.13% | 2 Cu = Cu: 90.14%-Ni: 3.84%-Co: 2.95%-Fe: 2.63%-V: 0.44% | Unassigned = Cu: 39.5%-Co: 23.16%-Fe: 17.36%-V: 10.85%-Ni: 9.13%,,5.029,475.3,177.57,7039.7,20.604,511,70.2
EP3076C,2_1750X,1 CoFeVCuNi = Cu: 39.5%-Co: 23.16%-Fe: 17.36%-V: 10.85%-Ni: 9.13% | 2 Cu = Cu: 90.14%-Ni: 3.84%-Co: 2.95%-Fe: 2.63%-V: 0.44% | Unassigned = Cu: 39.5%-Co: 23.16%-Fe: 17.36%-V: 10.85%-Ni: 9.13%,,6.062,573,210.24,7765.3,20.822,508,70.5
EP3076C,2_1750X,1 CoFeVCuNi = Cu: 39.5%-Co: 23.16%-Fe: 17.36%-V: 10.85%-Ni: 9.13% | 2 Cu = Cu: 90.14%-Ni: 3.84%-Co: 2.95%-Fe: 2.63%-V: 0.44% | Unassigned = Cu: 39.5%-Co: 23.16%-Fe: 17.36%-V: 10.85%-Ni: 9.13%,1 CoFeVCuNi : 100.00%,5.28,499.1,190.8,7574.6,19.911,510,70.3
EP3076C,2_1750X,1 CoFeVCuNi = Cu: 39.5%-Co: 23.16%-Fe: 17.36%-V: 10.85%-Ni: 9.13% | 2 Cu = Cu: 90.14%-Ni: 3.84%-Co: 2.95%-Fe: 2.63%-V: 0.44% | Unassigned = Cu: 39.5%-Co: 23.16%-Fe: 17.36%-V: 10.85%-Ni: 9.13%,1 CoFeVCuNi : 100.00%,4.621,436.8,176.55,7589.3,19.733,509,70.6
EP3076C,2_1750X,1 CoFeVCuNi = Cu: 39.5%-Co: 23.16%-Fe: 17.36%-V: 10.85%-Ni: 9.13% | 2 Cu = Cu: 90.14%-Ni: 3.84%-Co: 2.95%-Fe: 2.63%-V: 0.44% | Unassigned = Cu: 39.5%-Co: 23.16%-Fe: 17.36%-V: 10.85%-Ni: 9.13%,1 CoFeVCuNi : 100.00%,5.937,561.2,202.91,7472,20.456,510,69.8
EP3076C,2_1750X,1 CoFeVCuNi = Cu: 39.5%-Co: 23.16%-Fe: 17.36%-V: 10.85%-Ni: 9.13% | 2 Cu = Cu: 90.14%-Ni: 3.84%-Co: 2.95%-Fe: 2.63%-V: 0.44% | Unassigned = Cu: 39.5%-Co: 23.16%-Fe: 17.36%-V: 10.85%-Ni: 9.13%,1 CoFeVCuNi : 100.00%,5.714,540.1,200.07,7585.1,20.647,510,71.3
EP3076C,2_1750X,1 CoFeVCuNi = Cu: 39.5%-Co: 23.16%-Fe: 17.36%-V: 10.85%-Ni: 9.13% | 2 Cu = Cu: 90.14%-Ni: 3.84%-Co: 2.95%-Fe: 2.63%-V: 0.44% | Unassigned = Cu: 39.5%-Co: 23.16%-Fe: 17.36%-V: 10.85%-Ni: 9.13%,1 CoFeVCuNi : 100.00%,6.609,624.7,220.19,7689.4,21.705,508,70.3
EP3076C,2_1750X,1 CoFeVCuNi = Cu: 39.5%-Co: 23.16%-Fe: 17.36%-V: 10.85%-Ni: 9.13% | 2 Cu = Cu: 90.14%-Ni: 3.84%-Co: 2.95%-Fe: 2.63%-V: 0.44% | Unassigned = Cu: 39.5%-Co: 23.16%-Fe: 17.36%-V: 10.85%-Ni: 9.13%,1 CoFeVCuNi : 100.00%,6.085,575.1,208.77,7645.6,20.698,509,69.7
EP3076C,2_1750X,1 CoFeVCuNi = Cu: 39.5%-Co: 23.16%-Fe: 17.36%-V: 10.85%-Ni: 9.13% | 2 Cu = Cu: 90.14%-Ni: 3.84%-Co: 2.95%-Fe: 2.63%-V: 0.44% | Unassigned = Cu: 39.5%-Co: 23.16%-Fe: 17.36%-V: 10.85%-Ni: 9.13%,1 CoFeVCuNi : 100.00%,5.978,565.1,205.57,7587.7,20.786,509,70.2
EP3076C,2_1750X,1 CoFeVCuNi = Cu: 39.5%-Co: 23.16%-Fe: 17.36%-V: 10.85%-Ni: 9.13% | 2 Cu = Cu: 90.14%-Ni: 3.84%-Co: 2.95%-Fe: 2.63%-V: 0.44% | Unassigned = Cu: 39.5%-Co: 23.16%-Fe: 17.36%-V: 10.85%-Ni: 9.13%,1 CoFeVCuNi : 100.00%,5.865,554.4,198.74,7306.5,20.999,508,70.4
EP3076C,2_1750X,1 CoFeVCuNi = Cu: 39.5%-Co: 23.16%-Fe: 17.36%-V: 10.85%-Ni: 9.13% | 2 Cu = Cu: 90.14%-Ni: 3.84%-Co: 2.95%-Fe: 2.63%-V: 0.44% | Unassigned = Cu: 39.5%-Co: 23.16%-Fe: 17.36%-V: 10.85%-Ni: 9.13%,1 CoFeVCuNi : 100.00%,5.286,499.7,188.9,7440.6,21.001,510,70.5
EP3076C,2_1750X,1 CoFeVCuNi = Cu: 39.5%-Co: 23.16%-Fe: 17.36%-V: 10.85%-Ni: 9.13% | 2 Cu = Cu: 90.14%-Ni: 3.84%-Co: 2.95%-Fe: 2.63%-V: 0.44% | Unassigned = Cu: 39.5%-Co: 23.16%-Fe: 17.36%-V: 10.85%-Ni: 9.13%,1 CoFeVCuNi : 100.00%,4.506,425.9,174.95,7658.7,20.421,510,70
EP3076C,2_1750X,1 CoFeVCuNi = Cu: 39.5%-Co: 23.16%-Fe: 17.36%-V: 10.85%-Ni: 9.13% | 2 Cu = Cu: 90.14%-Ni: 3.84%-Co: 2.95%-Fe: 2.63%-V: 0.44% | Unassigned = Cu: 39.5%-Co: 23.16%-Fe: 17.36%-V: 10.85%-Ni: 9.13%,1 CoFeVCuNi : 100.00%,5.661,535,196.35,7416.1,20.175,512,70.4
EP3076C,2_1750X,1 CoFeVCuNi = Cu: 39.5%-Co: 23.16%-Fe: 17.36%-V: 10.85%-Ni: 9.13% | 2 Cu = Cu: 90.14%-Ni: 3.84%-Co: 2.95%-Fe: 2.63%-V: 0.44% | Unassigned = Cu: 39.5%-Co: 23.16%-Fe: 17.36%-V: 10.85%-Ni: 9.13%,1 CoFeVCuNi : 92.50%|Unassigned : 6.16%|2 Cu : 1.34%,3.902,368.8,152.77,6997.2,16.92,509,70.1
EP3076C,2_1750X,1 CoFeVCuNi = Cu: 39.5%-Co: 23.16%-Fe: 17.36%-V: 10.85%-Ni: 9.13% | 2 Cu = Cu: 90.14%-Ni: 3.84%-Co: 2.95%-Fe: 2.63%-V: 0.44% | Unassigned = Cu: 39.5%-Co: 23.16%-Fe: 17.36%-V: 10.85%-Ni: 9.13%,,4.621,436.8,177.07,7625,19.485,512,69.6
EP3076C,2_1750X,1 CoFeVCuNi = Cu: 39.5%-Co: 23.16%-Fe: 17.36%-V: 10.85%-Ni: 9.13% | 2 Cu = Cu: 90.14%-Ni: 3.84%-Co: 2.95%-Fe: 2.63%-V: 0.44% | Unassigned = Cu: 39.5%-Co: 23.16%-Fe: 17.36%-V: 10.85%-Ni: 9.13%,,5.302,501.1,192.16,7634.9,20.002,507,70.1
EP3076C,2_1750X,1 CoFeVCuNi = Cu: 39.5%-Co: 23.16%-Fe: 17.36%-V: 10.85%-Ni: 9.13% | 2 Cu = Cu: 90.14%-Ni: 3.84%-Co: 2.95%-Fe: 2.63%-V: 0.44% | Unassigned = Cu: 39.5%-Co: 23.16%-Fe: 17.36%-V: 10.85%-Ni: 9.13%,,5.661,535.1,193.76,7251.9,19.96,509,69.7
EP3076C,2_1750X,1 CoFeVCuNi = Cu: 39.5%-Co: 23.16%-Fe: 17.36%-V: 10.85%-Ni: 9.13% | 2 Cu = Cu: 90.14%-Ni: 3.84%-Co: 2.95%-Fe: 2.63%-V: 0.44% | Unassigned = Cu: 39.5%-Co: 23.16%-Fe: 17.36%-V: 10.85%-Ni: 9.13%,1 CoFeVCuNi : 100.00%,3.072,290.4,133.56,7015.9,18.183,509,69.7
EP3076C,2_1750X,1 CoFeVCuNi = Cu: 39.5%-Co: 23.16%-Fe: 17.36%-V: 10.85%-Ni: 9.13% | 2 Cu = Cu: 90.14%-Ni: 3.84%-Co: 2.95%-Fe: 2.63%-V: 0.44% | Unassigned = Cu: 39.5%-Co: 23.16%-Fe: 17.36%-V: 10.85%-Ni: 9.13%,1 CoFeVCuNi : 100.00%,5.273,498.4,191.17,7612.5,19.796,508,70.2
EP3076C,2_1750X,1 CoFeVCuNi = Cu: 39.5%-Co: 23.16%-Fe: 17.36%-V: 10.85%-Ni: 9.13% | 2 Cu = Cu: 90.14%-Ni: 3.84%-Co: 2.95%-Fe: 2.63%-V: 0.44% | Unassigned = Cu: 39.5%-Co: 23.16%-Fe: 17.36%-V: 10.85%-Ni: 9.13%,1 CoFeVCuNi : 100.00%,5.902,557.8,205.47,7676.9,19.74,510,69.9
EP3076C,2_1750X,1 CoFeVCuNi = Cu: 39.5%-Co: 23.16%-Fe: 17.36%-V: 10.85%-Ni: 9.13% | 2 Cu = Cu: 90.14%-Ni: 3.84%-Co: 2.95%-Fe: 2.63%-V: 0.44% | Unassigned = Cu: 39.5%-Co: 23.16%-Fe: 17.36%-V: 10.85%-Ni: 9.13%,1 CoFeVCuNi : 100.00%,5.348,505.5,192.59,7598.3,19.973,510,70
EP3076C,2_1750X,1 CoFeVCuNi = Cu: 39.5%-Co: 23.16%-Fe: 17.36%-V: 10.85%-Ni: 9.13% | 2 Cu = Cu: 90.14%-Ni: 3.84%-Co: 2.95%-Fe: 2.63%-V: 0.44% | Unassigned = Cu: 39.5%-Co: 23.16%-Fe: 17.36%-V: 10.85%-Ni: 9.13%,1 CoFeVCuNi : 100.00%,4.746,448.6,177.8,7475.5,19.849,514,70.4
EP3076C,2_1750X,1 CoFeVCuNi = Cu: 39.5%-Co: 23.16%-Fe: 17.36%-V: 10.85%-Ni: 9.13% | 2 Cu = Cu: 90.14%-Ni: 3.84%-Co: 2.95%-Fe: 2.63%-V: 0.44% | Unassigned = Cu: 39.5%-Co: 23.16%-Fe: 17.36%-V: 10.85%-Ni: 9.13%,1 CoFeVCuNi : 100.00%,5.538,523.4,195.47,7522.6,20.897,511,70
EP3076C,2_1750X,1 CoFeVCuNi = Cu: 39.5%-Co: 23.16%-Fe: 17.36%-V: 10.85%-Ni: 9.13% | 2 Cu = Cu: 90.14%-Ni: 3.84%-Co: 2.95%-Fe: 2.63%-V: 0.44% | Unassigned = Cu: 39.5%-Co: 23.16%-Fe: 17.36%-V: 10.85%-Ni: 9.13%,1 CoFeVCuNi : 100.00%,5.564,525.9,199.68,7765.6,20.628,513,70
EP3076C,2_1750X,1 CoFeVCuNi = Cu: 39.5%-Co: 23.16%-Fe: 17.36%-V: 10.85%-Ni: 9.13% | 2 Cu = Cu: 90.14%-Ni: 3.84%-Co: 2.95%-Fe: 2.63%-V: 0.44% | Unassigned = Cu: 39.5%-Co: 23.16%-Fe: 17.36%-V: 10.85%-Ni: 9.13%,1 CoFeVCuNi : 98.20%|Unassigned : 1.80%,5.852,553.1,202.23,7539.7,21.415,509,70.1
EP3076C,2_1750X,1 CoFeVCuNi = Cu: 39.5%-Co: 23.16%-Fe: 17.36%-V: 10.85%-Ni: 9.13% | 2 Cu = Cu: 90.14%-Ni: 3.84%-Co: 2.95%-Fe: 2.63%-V: 0.44% | Unassigned = Cu: 39.5%-Co: 23.16%-Fe: 17.36%-V: 10.85%-Ni: 9.13%,Unassigned : 1.26%|1 CoFeVCuNi : 98.74%,3.799,359.1,151.4,7074,19.849,512,69.9
EP3076C,2_1750X,1 CoFeVCuNi = Cu: 39.5%-Co: 23.16%-Fe: 17.36%-V: 10.85%-Ni: 9.13% | 2 Cu = Cu: 90.14%-Ni: 3.84%-Co: 2.95%-Fe: 2.63%-V: 0.44% | Unassigned = Cu: 39.5%-Co: 23.16%-Fe: 17.36%-V: 10.85%-Ni: 9.13%,1 CoFeVCuNi : 66.84%|Unassigned : 20.94%|2 Cu : 12.21%,1.857,175.5,104.29,7446.5,16.727,509,69.6
EP3076C,2_1750X,1 CoFeVCuNi = Cu: 39.5%-Co: 23.16%-Fe: 17.36%-V: 10.85%-Ni: 9.13% | 2 Cu = Cu: 90.14%-Ni: 3.84%-Co: 2.95%-Fe: 2.63%-V: 0.44% | Unassigned = Cu: 39.5%-Co: 23.16%-Fe: 17.36%-V: 10.85%-Ni: 9.13%,1 CoFeVCuNi : 100.00%,4.8,453.7,182.75,7745.2,20.151,510,69.6
EP3076C,2_1750X,1 CoFeVCuNi = Cu: 39.5%-Co: 23.16%-Fe: 17.36%-V: 10.85%-Ni: 9.13% | 2 Cu = Cu: 90.14%-Ni: 3.84%-Co: 2.95%-Fe: 2.63%-V: 0.44% | Unassigned = Cu: 39.5%-Co: 23.16%-Fe: 17.36%-V: 10.85%-Ni: 9.13%,1 CoFeVCuNi : 100.00%,4.165,393.6,169.41,7842.3,19.408,507,70
EP3076C,2_1750X,1 CoFeVCuNi = Cu: 39.5%-Co: 23.16%-Fe: 17.36%-V: 10.85%-Ni: 9.13% | 2 Cu = Cu: 90.14%-Ni: 3.84%-Co: 2.95%-Fe: 2.63%-V: 0.44% | Unassigned = Cu: 39.5%-Co: 23.16%-Fe: 17.36%-V: 10.85%-Ni: 9.13%,,5.453,515.5,195.26,7626.5,19.957,507,70.2
EP3076C,2_1750X,1 CoFeVCuNi = Cu: 39.5%-Co: 23.16%-Fe: 17.36%-V: 10.85%-Ni: 9.13% | 2 Cu = Cu: 90.14%-Ni: 3.84%-Co: 2.95%-Fe: 2.63%-V: 0.44% | Unassigned = Cu: 39.5%-Co: 23.16%-Fe: 17.36%-V: 10.85%-Ni: 9.13%,,5.82,550.1,208.43,7972.2,20.577,511,70.1
EP3076C,2_1750X,1 CoFeVCuNi = Cu: 39.5%-Co: 23.16%-Fe: 17.36%-V: 10.85%-Ni: 9.13% | 2 Cu = Cu: 90.14%-Ni: 3.84%-Co: 2.95%-Fe: 2.63%-V: 0.44% | Unassigned = Cu: 39.5%-Co: 23.16%-Fe: 17.36%-V: 10.85%-Ni: 9.13%,,5.739,542.4,202.22,7687.3,20.546,509,70.4
EP3076C,2_1750X,1 CoFeVCuNi = Cu: 39.5%-Co: 23.16%-Fe: 17.36%-V: 10.85%-Ni: 9.13% | 2 Cu = Cu: 90.14%-Ni: 3.84%-Co: 2.95%-Fe: 2.63%-V: 0.44% | Unassigned = Cu: 39.5%-Co: 23.16%-Fe: 17.36%-V: 10.85%-Ni: 9.13%,1 CoFeVCuNi : 100.00%,4.962,469,180.51,7336.4,20.476,508,70
EP3076C,2_1750X,1 CoFeVCuNi = Cu: 39.5%-Co: 23.16%-Fe: 17.36%-V: 10.85%-Ni: 9.13% | 2 Cu = Cu: 90.14%-Ni: 3.84%-Co: 2.95%-Fe: 2.63%-V: 0.44% | Unassigned = Cu: 39.5%-Co: 23.16%-Fe: 17.36%-V: 10.85%-Ni: 9.13%,1 CoFeVCuNi : 100.00%,3.426,323.8,144.72,7250.4,19.571,508,70.3
EP3076C,2_1750X,1 CoFeVCuNi = Cu: 39.5%-Co: 23.16%-Fe: 17.36%-V: 10.85%-Ni: 9.13% | 2 Cu = Cu: 90.14%-Ni: 3.84%-Co: 2.95%-Fe: 2.63%-V: 0.44% | Unassigned = Cu: 39.5%-Co: 23.16%-Fe: 17.36%-V: 10.85%-Ni: 9.13%,1 CoFeVCuNi : 100.00%,5.927,560.2,203.59,7526.8,20.544,509,70
EP3076C,2_1750X,1 CoFeVCuNi = Cu: 39.5%-Co: 23.16%-Fe: 17.36%-V: 10.85%-Ni: 9.13% | 2 Cu = Cu: 90.14%-Ni: 3.84%-Co: 2.95%-Fe: 2.63%-V: 0.44% | Unassigned = Cu: 39.5%-Co: 23.16%-Fe: 17.36%-V: 10.85%-Ni: 9.13%,1 CoFeVCuNi : 99.27%|Unassigned : 0.73%,5.775,545.9,197.86,7364.9,20.71,511,70.3
EP3076C,2_1750X,1 CoFeVCuNi = Cu: 39.5%-Co: 23.16%-Fe: 17.36%-V: 10.85%-Ni: 9.13% | 2 Cu = Cu: 90.14%-Ni: 3.84%-Co: 2.95%-Fe: 2.63%-V: 0.44% | Unassigned = Cu: 39.5%-Co: 23.16%-Fe: 17.36%-V: 10.85%-Ni: 9.13%,1 CoFeVCuNi : 100.00%,5.501,520,195.63,7584.1,20.447,511,70.8
EP3076C,2_1750X,1 CoFeVCuNi = Cu: 39.5%-Co: 23.16%-Fe: 17.36%-V: 10.85%-Ni: 9.13% | 2 Cu = Cu: 90.14%-Ni: 3.84%-Co: 2.95%-Fe: 2.63%-V: 0.44% | Unassigned = Cu: 39.5%-Co: 23.16%-Fe: 17.36%-V: 10.85%-Ni: 9.13%,1 CoFeVCuNi : 100.00%,5.844,552.4,200.5,7439.7,16.864,451,69.7
EP3076C,2_1750X,1 CoFeVCuNi = Cu: 39.5%-Co: 23.16%-Fe: 17.36%-V: 10.85%-Ni: 9.13% | 2 Cu = Cu: 90.14%-Ni: 3.84%-Co: 2.95%-Fe: 2.63%-V: 0.44% | Unassigned = Cu: 39.5%-Co: 23.16%-Fe: 17.36%-V: 10.85%-Ni: 9.13%,1 CoFeVCuNi : 100.00%,5.096,481.7,183.09,7318.4,20.654,510,70.4
EP3076C,2_1750X,1 CoFeVCuNi = Cu: 39.5%-Co: 23.16%-Fe: 17.36%-V: 10.85%-Ni: 9.13% | 2 Cu = Cu: 90.14%-Ni: 3.84%-Co: 2.95%-Fe: 2.63%-V: 0.44% | Unassigned = Cu: 39.5%-Co: 23.16%-Fe: 17.36%-V: 10.85%-Ni: 9.13%,1 CoFeVCuNi : 100.00%,4.29,405.5,166.14,7361.3,20.27,509,69.8
EP3076C,2_1750X,1 CoFeVCuNi = Cu: 39.5%-Co: 23.16%-Fe: 17.36%-V: 10.85%-Ni: 9.13% | 2 Cu = Cu: 90.14%-Ni: 3.84%-Co: 2.95%-Fe: 2.63%-V: 0.44% | Unassigned = Cu: 39.5%-Co: 23.16%-Fe: 17.36%-V: 10.85%-Ni: 9.13%,1 CoFeVCuNi : 81.79%|Unassigned : 10.77%|2 Cu : 7.44%,4.765,450.3,180.69,7653.7,18.793,509,70
EP3076C,2_1750X,1 CoFeVCuNi = Cu: 39.5%-Co: 23.16%-Fe: 17.36%-V: 10.85%-Ni: 9.13% | 2 Cu = Cu: 90.14%-Ni: 3.84%-Co: 2.95%-Fe: 2.63%-V: 0.44% | Unassigned = Cu: 39.5%-Co: 23.16%-Fe: 17.36%-V: 10.85%-Ni: 9.13%,1 CoFeVCuNi : 100.00%,5.766,545,202.08,7640.6,21.264,510,69.7
EP3076C,2_1750X,1 CoFeVCuNi = Cu: 39.5%-Co: 23.16%-Fe: 17.36%-V: 10.85%-Ni: 9.13% | 2 Cu = Cu: 90.14%-Ni: 3.84%-Co: 2.95%-Fe: 2.63%-V: 0.44% | Unassigned = Cu: 39.5%-Co: 23.16%-Fe: 17.36%-V: 10.85%-Ni: 9.13%,1 CoFeVCuNi : 100.00%,4.516,426.8,173.27,7517.2,20.336,510,69.9
EP3076C,2_1750X,1 CoFeVCuNi = Cu: 39.5%-Co: 23.16%-Fe: 17.36%-V: 10.85%-Ni: 9.13% | 2 Cu = Cu: 90.14%-Ni: 3.84%-Co: 2.95%-Fe: 2.63%-V: 0.44% | Unassigned = Cu: 39.5%-Co: 23.16%-Fe: 17.36%-V: 10.85%-Ni: 9.13%,1 CoFeVCuNi : 100.00%,3.986,376.8,161.1,7511.4,16.918,477,69.9
EP3076C,2_1750X,1 CoFeVCuNi = Cu: 39.5%-Co: 23.16%-Fe: 17.36%-V: 10.85%-Ni: 9.13% | 2 Cu = Cu: 90.14%-Ni: 3.84%-Co: 2.95%-Fe: 2.63%-V: 0.44% | Unassigned = Cu: 39.5%-Co: 23.16%-Fe: 17.36%-V: 10.85%-Ni: 9.13%,,4.183,395.4,162.74,7283.8,19.45,502,70.4
EP3076C,2_1750X,1 CoFeVCuNi = Cu: 39.5%-Co: 23.16%-Fe: 17.36%-V: 10.85%-Ni: 9.13% | 2 Cu = Cu: 90.14%-Ni: 3.84%-Co: 2.95%-Fe: 2.63%-V: 0.44% | Unassigned = Cu: 39.5%-Co: 23.16%-Fe: 17.36%-V: 10.85%-Ni: 9.13%,,6.055,572.3,209.18,7708.2,20.515,512,70
EP3076C,2_1750X,1 CoFeVCuNi = Cu: 39.5%-Co: 23.16%-Fe: 17.36%-V: 10.85%-Ni: 9.13% | 2 Cu = Cu: 90.14%-Ni: 3.84%-Co: 2.95%-Fe: 2.63%-V: 0.44% | Unassigned = Cu: 39.5%-Co: 23.16%-Fe: 17.36%-V: 10.85%-Ni: 9.13%,,4.371,413.2,163.66,7038.9,19.119,508,69.5
EP3076C,2_1750X,1 CoFeVCuNi = Cu: 39.5%-Co: 23.16%-Fe: 17.36%-V: 10.85%-Ni: 9.13% | 2 Cu = Cu: 90.14%-Ni: 3.84%-Co: 2.95%-Fe: 2.63%-V: 0.44% | Unassigned = Cu: 39.5%-Co: 23.16%-Fe: 17.36%-V: 10.85%-Ni: 9.13%,1 CoFeVCuNi : 100.00%,5.084,480.5,187.4,7631.9,20.206,511,70.2
EP3076C,2_1750X,1 CoFeVCuNi = Cu: 39.5%-Co: 23.16%-Fe: 17.36%-V: 10.85%-Ni: 9.13% | 2 Cu = Cu: 90.14%-Ni: 3.84%-Co: 2.95%-Fe: 2.63%-V: 0.44% | Unassigned = Cu: 39.5%-Co: 23.16%-Fe: 17.36%-V: 10.85%-Ni: 9.13%,1 CoFeVCuNi : 100.00%,4.197,396.7,165.23,7456,19.595,511,70.3
EP3076C,2_1750X,1 CoFeVCuNi = Cu: 39.5%-Co: 23.16%-Fe: 17.36%-V: 10.85%-Ni: 9.13% | 2 Cu = Cu: 90.14%-Ni: 3.84%-Co: 2.95%-Fe: 2.63%-V: 0.44% | Unassigned = Cu: 39.5%-Co: 23.16%-Fe: 17.36%-V: 10.85%-Ni: 9.13%,1 CoFeVCuNi : 100.00%,5.558,525.4,196.66,7573.5,20.583,509,70.3
EP3076C,2_1750X,1 CoFeVCuNi = Cu: 39.5%-Co: 23.16%-Fe: 17.36%-V: 10.85%-Ni: 9.13% | 2 Cu = Cu: 90.14%-Ni: 3.84%-Co: 2.95%-Fe: 2.63%-V: 0.44% | Unassigned = Cu: 39.5%-Co: 23.16%-Fe: 17.36%-V: 10.85%-Ni: 9.13%,1 CoFeVCuNi : 100.00%,4.048,382.6,161.6,7437.2,19.744,512,69.6
EP3076C,2_1750X,1 CoFeVCuNi = Cu: 39.5%-Co: 23.16%-Fe: 17.36%-V: 10.85%-Ni: 9.13% | 2 Cu = Cu: 90.14%-Ni: 3.84%-Co: 2.95%-Fe: 2.63%-V: 0.44% | Unassigned = Cu: 39.5%-Co: 23.16%-Fe: 17.36%-V: 10.85%-Ni: 9.13%,1 CoFeVCuNi : 100.00%,5.795,547.7,208.77,8028.4,20.964,511,70.2
EP3076C,2_1750X,1 CoFeVCuNi = Cu: 39.5%-Co: 23.16%-Fe: 17.36%-V: 10.85%-Ni: 9.13% | 2 Cu = Cu: 90.14%-Ni: 3.84%-Co: 2.95%-Fe: 2.63%-V: 0.44% | Unassigned = Cu: 39.5%-Co: 23.16%-Fe: 17.36%-V: 10.85%-Ni: 9.13%,1 CoFeVCuNi : 100.00%,5.352,505.9,193.67,7664.3,20.335,508,69.8
EP3076C,2_1750X,1 CoFeVCuNi = Cu: 39.5%-Co: 23.16%-Fe: 17.36%-V: 10.85%-Ni: 9.13% | 2 Cu = Cu: 90.14%-Ni: 3.84%-Co: 2.95%-Fe: 2.63%-V: 0.44% | Unassigned = Cu: 39.5%-Co: 23.16%-Fe: 17.36%-V: 10.85%-Ni: 9.13%,1 CoFeVCuNi : 100.00%,4.884,461.7,181.89,7550.3,20.261,512,70.2
EP3076C,2_1750X,1 CoFeVCuNi = Cu: 39.5%-Co: 23.16%-Fe: 17.36%-V: 10.85%-Ni: 9.13% | 2 Cu = Cu: 90.14%-Ni: 3.84%-Co: 2.95%-Fe: 2.63%-V: 0.44% | Unassigned = Cu: 39.5%-Co: 23.16%-Fe: 17.36%-V: 10.85%-Ni: 9.13%,1 CoFeVCuNi : 100.00%,5.847,552.7,200.48,7436.4,20.355,507,70.2
EP3076C,2_1750X,1 CoFeVCuNi = Cu: 39.5%-Co: 23.16%-Fe: 17.36%-V: 10.85%-Ni: 9.13% | 2 Cu = Cu: 90.14%-Ni: 3.84%-Co: 2.95%-Fe: 2.63%-V: 0.44% | Unassigned = Cu: 39.5%-Co: 23.16%-Fe: 17.36%-V: 10.85%-Ni: 9.13%,1 CoFeVCuNi : 99.97%|Unassigned : 0.03%,4.635,438.1,171.72,7209.8,20.729,511,70.2
EP3076C,2_1750X,1 CoFeVCuNi = Cu: 39.5%-Co: 23.16%-Fe: 17.36%-V: 10.85%-Ni: 9.13% | 2 Cu = Cu: 90.14%-Ni: 3.84%-Co: 2.95%-Fe: 2.63%-V: 0.44% | Unassigned = Cu: 39.5%-Co: 23.16%-Fe: 17.36%-V: 10.85%-Ni: 9.13%,1 CoFeVCuNi : 78.38%|Unassigned : 16.40%|2 Cu : 5.22%,4.646,439.1,178.06,7654.9,19.885,513,70.3
EP3076C,2_1750X,1 CoFeVCuNi = Cu: 39.5%-Co: 23.16%-Fe: 17.36%-V: 10.85%-Ni: 9.13% | 2 Cu = Cu: 90.14%-Ni: 3.84%-Co: 2.95%-Fe: 2.63%-V: 0.44% | Unassigned = Cu: 39.5%-Co: 23.16%-Fe: 17.36%-V: 10.85%-Ni: 9.13%,1 CoFeVCuNi : 93.96%|Unassigned : 5.59%|2 Cu : 0.45%,5.115,483.5,182.89,7278.3,19.294,509,69.2
EP3076C,2_1750X,1 CoFeVCuNi = Cu: 39.5%-Co: 23.16%-Fe: 17.36%-V: 10.85%-Ni: 9.13% | 2 Cu = Cu: 90.14%-Ni: 3.84%-Co: 2.95%-Fe: 2.63%-V: 0.44% | Unassigned = Cu: 39.5%-Co: 23.16%-Fe: 17.36%-V: 10.85%-Ni: 9.13%,1 CoFeVCuNi : 100.00%,4.868,460.1,181.92,7578.6,19.714,508,70
EP3076C,2_1750X,1 CoFeVCuNi = Cu: 39.5%-Co: 23.16%-Fe: 17.36%-V: 10.85%-Ni: 9.13% | 2 Cu = Cu: 90.14%-Ni: 3.84%-Co: 2.95%-Fe: 2.63%-V: 0.44% | Unassigned = Cu: 39.5%-Co: 23.16%-Fe: 17.36%-V: 10.85%-Ni: 9.13%,,4.362,412.3,165.18,7167.6,20.564,509,70.1
EP3076C,2_1750X,1 CoFeVCuNi = Cu: 39.5%-Co: 23.16%-Fe: 17.36%-V: 10.85%-Ni: 9.13% | 2 Cu = Cu: 90.14%-Ni: 3.84%-Co: 2.95%-Fe: 2.63%-V: 0.44% | Unassigned = Cu: 39.5%-Co: 23.16%-Fe: 17.36%-V: 10.85%-Ni: 9.13%,,5.966,563.9,203.71,7484.6,20.749,509,70.5
EP3076C,2_1750X,1 CoFeVCuNi = Cu: 39.5%-Co: 23.16%-Fe: 17.36%-V: 10.85%-Ni: 9.13% | 2 Cu = Cu: 90.14%-Ni: 3.84%-Co: 2.95%-Fe: 2.63%-V: 0.44% | Unassigned = Cu: 39.5%-Co: 23.16%-Fe: 17.36%-V: 10.85%-Ni: 9.13%,,3.959,374.2,157.56,7277.1,19.281,511,69.7
EP3076C,2_1750X,1 CoFeVCuNi = Cu: 39.5%-Co: 23.16%-Fe: 17.36%-V: 10.85%-Ni: 9.13% | 2 Cu = Cu: 90.14%-Ni: 3.84%-Co: 2.95%-Fe: 2.63%-V: 0.44% | Unassigned = Cu: 39.5%-Co: 23.16%-Fe: 17.36%-V: 10.85%-Ni: 9.13%,1 CoFeVCuNi : 100.00%,4.077,385.3,161.66,7388.1,19.261,507,69.9
EP3076C,2_1750X,1 CoFeVCuNi = Cu: 39.5%-Co: 23.16%-Fe: 17.36%-V: 10.85%-Ni: 9.13% | 2 Cu = Cu: 90.14%-Ni: 3.84%-Co: 2.95%-Fe: 2.63%-V: 0.44% | Unassigned = Cu: 39.5%-Co: 23.16%-Fe: 17.36%-V: 10.85%-Ni: 9.13%,1 CoFeVCuNi : 100.00%,2.957,279.5,134.35,7368.5,18.325,507,70.3
EP3076C,2_1750X,1 CoFeVCuNi = Cu: 39.5%-Co: 23.16%-Fe: 17.36%-V: 10.85%-Ni: 9.13% | 2 Cu = Cu: 90.14%-Ni: 3.84%-Co: 2.95%-Fe: 2.63%-V: 0.44% | Unassigned = Cu: 39.5%-Co: 23.16%-Fe: 17.36%-V: 10.85%-Ni: 9.13%,1 CoFeVCuNi : 100.00%,5.703,539,198.74,7512.3,20.671,509,70
EP3076C,2_1750X,1 CoFeVCuNi = Cu: 39.5%-Co: 23.16%-Fe: 17.36%-V: 10.85%-Ni: 9.13% | 2 Cu = Cu: 90.14%-Ni: 3.84%-Co: 2.95%-Fe: 2.63%-V: 0.44% | Unassigned = Cu: 39.5%-Co: 23.16%-Fe: 17.36%-V: 10.85%-Ni: 9.13%,1 CoFeVCuNi : 100.00%,5.072,479.4,182.78,7331.9,20.459,510,71.1
EP3076C,2_1750X,1 CoFeVCuNi = Cu: 39.5%-Co: 23.16%-Fe: 17.36%-V: 10.85%-Ni: 9.13% | 2 Cu = Cu: 90.14%-Ni: 3.84%-Co: 2.95%-Fe: 2.63%-V: 0.44% | Unassigned = Cu: 39.5%-Co: 23.16%-Fe: 17.36%-V: 10.85%-Ni: 9.13%,1 CoFeVCuNi : 100.00%,5.241,495.4,189.06,7518.3,20.324,508,70.5
EP3076C,2_1750X,1 CoFeVCuNi = Cu: 39.5%-Co: 23.16%-Fe: 17.36%-V: 10.85%-Ni: 9.13% | 2 Cu = Cu: 90.14%-Ni: 3.84%-Co: 2.95%-Fe: 2.63%-V: 0.44% | Unassigned = Cu: 39.5%-Co: 23.16%-Fe: 17.36%-V: 10.85%-Ni: 9.13%,1 CoFeVCuNi : 100.00%,4.132,390.6,162.25,7334.1,19.616,508,70.2
EP3076C,2_1750X,1 CoFeVCuNi = Cu: 39.5%-Co: 23.16%-Fe: 17.36%-V: 10.85%-Ni: 9.13% | 2 Cu = Cu: 90.14%-Ni: 3.84%-Co: 2.95%-Fe: 2.63%-V: 0.44% | Unassigned = Cu: 39.5%-Co: 23.16%-Fe: 17.36%-V: 10.85%-Ni: 9.13%,1 CoFeVCuNi : 100.00%,4.694,443.7,173.52,7249.3,19.672,508,69.7
EP3076C,2_1750X,1 CoFeVCuNi = Cu: 39.5%-Co: 23.16%-Fe: 17.36%-V: 10.85%-Ni: 9.13% | 2 Cu = Cu: 90.14%-Ni: 3.84%-Co: 2.95%-Fe: 2.63%-V: 0.44% | Unassigned = Cu: 39.5%-Co: 23.16%-Fe: 17.36%-V: 10.85%-Ni: 9.13%,1 CoFeVCuNi : 100.00%,5.218,493.2,184.64,7250.1,20.657,509,70.1
EP3076C,2_1750X,1 CoFeVCuNi = Cu: 39.5%-Co: 23.16%-Fe: 17.36%-V: 10.85%-Ni: 9.13% | 2 Cu = Cu: 90.14%-Ni: 3.84%-Co: 2.95%-Fe: 2.63%-V: 0.44% | Unassigned = Cu: 39.5%-Co: 23.16%-Fe: 17.36%-V: 10.85%-Ni: 9.13%,1 CoFeVCuNi : 100.00%,5.64,533.1,195.93,7417.3,21.268,510,69.6
EP3076C,2_1750X,1 CoFeVCuNi = Cu: 39.5%-Co: 23.16%-Fe: 17.36%-V: 10.85%-Ni: 9.13% | 2 Cu = Cu: 90.14%-Ni: 3.84%-Co: 2.95%-Fe: 2.63%-V: 0.44% | Unassigned = Cu: 39.5%-Co: 23.16%-Fe: 17.36%-V: 10.85%-Ni: 9.13%,1 CoFeVCuNi : 98.24%|Unassigned : 1.76%,6.07,573.7,206.19,7507.9,21.568,509,69.8
EP3076C,2_1750X,1 CoFeVCuNi = Cu: 39.5%-Co: 23.16%-Fe: 17.36%-V: 10.85%-Ni: 9.13% | 2 Cu = Cu: 90.14%-Ni: 3.84%-Co: 2.95%-Fe: 2.63%-V: 0.44% | Unassigned = Cu: 39.5%-Co: 23.16%-Fe: 17.36%-V: 10.85%-Ni: 9.13%,1 CoFeVCuNi : 100.00%,5.499,519.7,190.22,7238.7,19.624,515,70.1
EP3076C,2_1750X,1 CoFeVCuNi = Cu: 39.5%-Co: 23.16%-Fe: 17.36%-V: 10.85%-Ni: 9.13% | 2 Cu = Cu: 90.14%-Ni: 3.84%-Co: 2.95%-Fe: 2.63%-V: 0.44% | Unassigned = Cu: 39.5%-Co: 23.16%-Fe: 17.36%-V: 10.85%-Ni: 9.13%,1 CoFeVCuNi : 100.00%,5.414,511.7,190.01,7336,20.716,509,70.3
EP3076C,2_1750X,1 CoFeVCuNi = Cu: 39.5%-Co: 23.16%-Fe: 17.36%-V: 10.85%-Ni: 9.13% | 2 Cu = Cu: 90.14%-Ni: 3.84%-Co: 2.95%-Fe: 2.63%-V: 0.44% | Unassigned = Cu: 39.5%-Co: 23.16%-Fe: 17.36%-V: 10.85%-Ni: 9.13%,,6.158,582.1,206.54,7418.7,21.417,511,69.9
EP3076C,2_1750X,1 CoFeVCuNi = Cu: 39.5%-Co: 23.16%-Fe: 17.36%-V: 10.85%-Ni: 9.13% | 2 Cu = Cu: 90.14%-Ni: 3.84%-Co: 2.95%-Fe: 2.63%-V: 0.44% | Unassigned = Cu: 39.5%-Co: 23.16%-Fe: 17.36%-V: 10.85%-Ni: 9.13%,,5.928,560.3,201.74,7413,22.027,514,70.1
EP3076C,2_1750X,1 CoFeVCuNi = Cu: 39.5%-Co: 23.16%-Fe: 17.36%-V: 10.85%-Ni: 9.13% | 2 Cu = Cu: 90.14%-Ni: 3.84%-Co: 2.95%-Fe: 2.63%-V: 0.44% | Unassigned = Cu: 39.5%-Co: 23.16%-Fe: 17.36%-V: 10.85%-Ni: 9.13%,,6.047,571.6,202.04,7280.4,21.416,517,70.1
EP3076C,2_1750X,1 CoFeVCuNi = Cu: 39.5%-Co: 23.16%-Fe: 17.36%-V: 10.85%-Ni: 9.13% | 2 Cu = Cu: 90.14%-Ni: 3.84%-Co: 2.95%-Fe: 2.63%-V: 0.44% | Unassigned = Cu: 39.5%-Co: 23.16%-Fe: 17.36%-V: 10.85%-Ni: 9.13%,1 CoFeVCuNi : 100.00%,4.63,437.6,176.23,7548.2,19.415,509,69.8
EP3076C,2_1750X,1 CoFeVCuNi = Cu: 39.5%-Co: 23.16%-Fe: 17.36%-V: 10.85%-Ni: 9.13% | 2 Cu = Cu: 90.14%-Ni: 3.84%-Co: 2.95%-Fe: 2.63%-V: 0.44% | Unassigned = Cu: 39.5%-Co: 23.16%-Fe: 17.36%-V: 10.85%-Ni: 9.13%,1 CoFeVCuNi : 100.00%,5.159,487.6,189.91,7691.3,19.961,509,70.5
EP3076C,2_1750X,1 CoFeVCuNi = Cu: 39.5%-Co: 23.16%-Fe: 17.36%-V: 10.85%-Ni: 9.13% | 2 Cu = Cu: 90.14%-Ni: 3.84%-Co: 2.95%-Fe: 2.63%-V: 0.44% | Unassigned = Cu: 39.5%-Co: 23.16%-Fe: 17.36%-V: 10.85%-Ni: 9.13%,1 CoFeVCuNi : 100.00%,4.755,449.5,184.03,7910.9,19.981,510,69.9
EP3076C,2_1750X,1 CoFeVCuNi = Cu: 39.5%-Co: 23.16%-Fe: 17.36%-V: 10.85%-Ni: 9.13% | 2 Cu = Cu: 90.14%-Ni: 3.84%-Co: 2.95%-Fe: 2.63%-V: 0.44% | Unassigned = Cu: 39.5%-Co: 23.16%-Fe: 17.36%-V: 10.85%-Ni: 9.13%,1 CoFeVCuNi : 100.00%,3.487,329.6,146.63,7286.6,18.696,507,70.3
EP3076C,2_1750X,1 CoFeVCuNi = Cu: 39.5%-Co: 23.16%-Fe: 17.36%-V: 10.85%-Ni: 9.13% | 2 Cu = Cu: 90.14%-Ni: 3.84%-Co: 2.95%-Fe: 2.63%-V: 0.44% | Unassigned = Cu: 39.5%-Co: 23.16%-Fe: 17.36%-V: 10.85%-Ni: 9.13%,1 CoFeVCuNi : 99.20%|Unassigned : 0.80%,5.524,522.1,196.52,7611.4,19.863,509,70.1
EP3076C,2_1750X,1 CoFeVCuNi = Cu: 39.5%-Co: 23.16%-Fe: 17.36%-V: 10.85%-Ni: 9.13% | 2 Cu = Cu: 90.14%-Ni: 3.84%-Co: 2.95%-Fe: 2.63%-V: 0.44% | Unassigned = Cu: 39.5%-Co: 23.16%-Fe: 17.36%-V: 10.85%-Ni: 9.13%,1 CoFeVCuNi : 98.34%|Unassigned : 1.66%,6.045,571.4,207.83,7637.7,20.75,508,69.6
EP3076C,2_1750X,1 CoFeVCuNi = Cu: 39.5%-Co: 23.16%-Fe: 17.36%-V: 10.85%-Ni: 9.13% | 2 Cu = Cu: 90.14%-Ni: 3.84%-Co: 2.95%-Fe: 2.63%-V: 0.44% | Unassigned = Cu: 39.5%-Co: 23.16%-Fe: 17.36%-V: 10.85%-Ni: 9.13%,1 CoFeVCuNi : 100.00%,5.015,474,178.67,7135.5,20.101,512,70.9
EP3076C,2_1750X,1 CoFeVCuNi = Cu: 39.5%-Co: 23.16%-Fe: 17.36%-V: 10.85%-Ni: 9.13% | 2 Cu = Cu: 90.14%-Ni: 3.84%-Co: 2.95%-Fe: 2.63%-V: 0.44% | Unassigned = Cu: 39.5%-Co: 23.16%-Fe: 17.36%-V: 10.85%-Ni: 9.13%,1 CoFeVCuNi : 100.00%,4.008,378.9,163.02,7626.7,19.728,511,71
EP3076C,2_1750X,1 CoFeVCuNi = Cu: 39.5%-Co: 23.16%-Fe: 17.36%-V: 10.85%-Ni: 9.13% | 2 Cu = Cu: 90.14%-Ni: 3.84%-Co: 2.95%-Fe: 2.63%-V: 0.44% | Unassigned = Cu: 39.5%-Co: 23.16%-Fe: 17.36%-V: 10.85%-Ni: 9.13%,1 CoFeVCuNi : 100.00%,5.82,550.1,200,7442.3,20.324,509,69.5
EP3076C,2_1750X,1 CoFeVCuNi = Cu: 39.5%-Co: 23.16%-Fe: 17.36%-V: 10.85%-Ni: 9.13% | 2 Cu = Cu: 90.14%-Ni: 3.84%-Co: 2.95%-Fe: 2.63%-V: 0.44% | Unassigned = Cu: 39.5%-Co: 23.16%-Fe: 17.36%-V: 10.85%-Ni: 9.13%,1 CoFeVCuNi : 100.00%,5.693,538.1,198.64,7521.8,20.55,511,69.9
EP3076C,2_1750X,1 CoFeVCuNi = Cu: 39.5%-Co: 23.16%-Fe: 17.36%-V: 10.85%-Ni: 9.13% | 2 Cu = Cu: 90.14%-Ni: 3.84%-Co: 2.95%-Fe: 2.63%-V: 0.44% | Unassigned = Cu: 39.5%-Co: 23.16%-Fe: 17.36%-V: 10.85%-Ni: 9.13%,1 CoFeVCuNi : 93.87%|Unassigned : 6.13%,4.844,457.8,180.7,7529.1,18.949,508,69.6
EP3076C,2_1750X,1 CoFeVCuNi = Cu: 39.5%-Co: 23.16%-Fe: 17.36%-V: 10.85%-Ni: 9.13% | 2 Cu = Cu: 90.14%-Ni: 3.84%-Co: 2.95%-Fe: 2.63%-V: 0.44% | Unassigned = Cu: 39.5%-Co: 23.16%-Fe: 17.36%-V: 10.85%-Ni: 9.13%,2 Cu : 9.09%|Unassigned : 9.89%|1 CoFeVCuNi : 81.01%,5.11,483,184.85,7419.3,19.093,508,69.8
EP3076C,2_1750X,1 CoFeVCuNi = Cu: 39.5%-Co: 23.16%-Fe: 17.36%-V: 10.85%-Ni: 9.13% | 2 Cu = Cu: 90.14%-Ni: 3.84%-Co: 2.95%-Fe: 2.63%-V: 0.44% | Unassigned = Cu: 39.5%-Co: 23.16%-Fe: 17.36%-V: 10.85%-Ni: 9.13%,,3.338,315.5,158.07,8679.5,18.311,509,70.9
EP3076C,2_1750X,1 CoFeVCuNi = Cu: 39.5%-Co: 23.16%-Fe: 17.36%-V: 10.85%-Ni: 9.13% | 2 Cu = Cu: 90.14%-Ni: 3.84%-Co: 2.95%-Fe: 2.63%-V: 0.44% | Unassigned = Cu: 39.5%-Co: 23.16%-Fe: 17.36%-V: 10.85%-Ni: 9.13%,,4.086,386.2,156.11,6937.2,19.448,509,70
EP3076C,2_1750X,1 CoFeVCuNi = Cu: 39.5%-Co: 23.16%-Fe: 17.36%-V: 10.85%-Ni: 9.13% | 2 Cu = Cu: 90.14%-Ni: 3.84%-Co: 2.95%-Fe: 2.63%-V: 0.44% | Unassigned = Cu: 39.5%-Co: 23.16%-Fe: 17.36%-V: 10.85%-Ni: 9.13%,,6,567.2,201.27,7292.4,21.038,508,69.9
EP3076C,2_1750X,1 CoFeVCuNi = Cu: 39.5%-Co: 23.16%-Fe: 17.36%-V: 10.85%-Ni: 9.13% | 2 Cu = Cu: 90.14%-Ni: 3.84%-Co: 2.95%-Fe: 2.63%-V: 0.44% | Unassigned = Cu: 39.5%-Co: 23.16%-Fe: 17.36%-V: 10.85%-Ni: 9.13%,1 CoFeVCuNi : 100.00%,3.861,365,155.05,7255.2,19.681,509,69.8
EP3076C,2_1750X,1 CoFeVCuNi = Cu: 39.5%-Co: 23.16%-Fe: 17.36%-V: 10.85%-Ni: 9.13% | 2 Cu = Cu: 90.14%-Ni: 3.84%-Co: 2.95%-Fe: 2.63%-V: 0.44% | Unassigned = Cu: 39.5%-Co: 23.16%-Fe: 17.36%-V: 10.85%-Ni: 9.13%,1 CoFeVCuNi : 100.00%,5.389,509.3,189.42,7332.4,20.71,508,69.9
EP3076C,2_1750X,1 CoFeVCuNi = Cu: 39.5%-Co: 23.16%-Fe: 17.36%-V: 10.85%-Ni: 9.13% | 2 Cu = Cu: 90.14%-Ni: 3.84%-Co: 2.95%-Fe: 2.63%-V: 0.44% | Unassigned = Cu: 39.5%-Co: 23.16%-Fe: 17.36%-V: 10.85%-Ni: 9.13%,1 CoFeVCuNi : 91.61%|Unassigned : 8.11%|2 Cu : 0.28%,4.845,457.9,176.97,7266.1,20.109,507,70.2
EP3076C,2_1750X,1 CoFeVCuNi = Cu: 39.5%-Co: 23.16%-Fe: 17.36%-V: 10.85%-Ni: 9.13% | 2 Cu = Cu: 90.14%-Ni: 3.84%-Co: 2.95%-Fe: 2.63%-V: 0.44% | Unassigned = Cu: 39.5%-Co: 23.16%-Fe: 17.36%-V: 10.85%-Ni: 9.13%,1 CoFeVCuNi : 99.82%|Unassigned : 0.18%,3.992,377.3,161.14,7505.2,19.199,508,70.5
EP3076C,2_1750X,1 CoFeVCuNi = Cu: 39.5%-Co: 23.16%-Fe: 17.36%-V: 10.85%-Ni: 9.13% | 2 Cu = Cu: 90.14%-Ni: 3.84%-Co: 2.95%-Fe: 2.63%-V: 0.44% | Unassigned = Cu: 39.5%-Co: 23.16%-Fe: 17.36%-V: 10.85%-Ni: 9.13%,1 CoFeVCuNi : 100.00%,4.612,435.9,171.78,7254.5,19.526,513,69.9
EP3076C,2_1750X,1 CoFeVCuNi = Cu: 39.5%-Co: 23.16%-Fe: 17.36%-V: 10.85%-Ni: 9.13% | 2 Cu = Cu: 90.14%-Ni: 3.84%-Co: 2.95%-Fe: 2.63%-V: 0.44% | Unassigned = Cu: 39.5%-Co: 23.16%-Fe: 17.36%-V: 10.85%-Ni: 9.13%,1 CoFeVCuNi : 100.00%,5.762,544.6,200.53,7548.6,21.076,508,70.8
EP3076C,2_1750X,1 CoFeVCuNi = Cu: 39.5%-Co: 23.16%-Fe: 17.36%-V: 10.85%-Ni: 9.13% | 2 Cu = Cu: 90.14%-Ni: 3.84%-Co: 2.95%-Fe: 2.63%-V: 0.44% | Unassigned = Cu: 39.5%-Co: 23.16%-Fe: 17.36%-V: 10.85%-Ni: 9.13%,1 CoFeVCuNi : 100.00%,6.107,577.3,203.74,7314.1,20.959,510,69.5
EP3076C,2_1750X,1 CoFeVCuNi = Cu: 39.5%-Co: 23.16%-Fe: 17.36%-V: 10.85%-Ni: 9.13% | 2 Cu = Cu: 90.14%-Ni: 3.84%-Co: 2.95%-Fe: 2.63%-V: 0.44% | Unassigned = Cu: 39.5%-Co: 23.16%-Fe: 17.36%-V: 10.85%-Ni: 9.13%,1 CoFeVCuNi : 98.76%|Unassigned : 1.24%,3.963,374.6,162.02,7629.8,19.47,508,70.4
EP3076C,2_1750X,1 CoFeVCuNi = Cu: 39.5%-Co: 23.16%-Fe: 17.36%-V: 10.85%-Ni: 9.13% | 2 Cu = Cu: 90.14%-Ni: 3.84%-Co: 2.95%-Fe: 2.63%-V: 0.44% | Unassigned = Cu: 39.5%-Co: 23.16%-Fe: 17.36%-V: 10.85%-Ni: 9.13%,1 CoFeVCuNi : 100.00%,4.53,428.2,175.62,7668.9,20.038,511,70.7
EP3076C,2_1750X,1 CoFeVCuNi = Cu: 39.5%-Co: 23.16%-Fe: 17.36%-V: 10.85%-Ni: 9.13% | 2 Cu = Cu: 90.14%-Ni: 3.84%-Co: 2.95%-Fe: 2.63%-V: 0.44% | Unassigned = Cu: 39.5%-Co: 23.16%-Fe: 17.36%-V: 10.85%-Ni: 9.13%,1 CoFeVCuNi : 100.00%,3.366,318.2,147.09,7589.2,19.376,511,70.6
EP3076C,2_1750X,1 CoFeVCuNi = Cu: 39.5%-Co: 23.16%-Fe: 17.36%-V: 10.85%-Ni: 9.13% | 2 Cu = Cu: 90.14%-Ni: 3.84%-Co: 2.95%-Fe: 2.63%-V: 0.44% | Unassigned = Cu: 39.5%-Co: 23.16%-Fe: 17.36%-V: 10.85%-Ni: 9.13%,1 CoFeVCuNi : 100.00%,4.428,418.6,169.68,7396.9,20.596,520,69.6
EP3076C,2_1750X,1 CoFeVCuNi = Cu: 39.5%-Co: 23.16%-Fe: 17.36%-V: 10.85%-Ni: 9.13% | 2 Cu = Cu: 90.14%-Ni: 3.84%-Co: 2.95%-Fe: 2.63%-V: 0.44% | Unassigned = Cu: 39.5%-Co: 23.16%-Fe: 17.36%-V: 10.85%-Ni: 9.13%,1 CoFeVCuNi : 100.00%,4.792,453,177.53,7386,18.169,512,70.4
EP3076C,2_1750X,1 CoFeVCuNi = Cu: 39.5%-Co: 23.16%-Fe: 17.36%-V: 10.85%-Ni: 9.13% | 2 Cu = Cu: 90.14%-Ni: 3.84%-Co: 2.95%-Fe: 2.63%-V: 0.44% | Unassigned = Cu: 39.5%-Co: 23.16%-Fe: 17.36%-V: 10.85%-Ni: 9.13%,,5.829,550.9,204.64,7719.5,19.905,511,69.9
EP3076C,2_1750X,1 CoFeVCuNi = Cu: 39.5%-Co: 23.16%-Fe: 17.36%-V: 10.85%-Ni: 9.13% | 2 Cu = Cu: 90.14%-Ni: 3.84%-Co: 2.95%-Fe: 2.63%-V: 0.44% | Unassigned = Cu: 39.5%-Co: 23.16%-Fe: 17.36%-V: 10.85%-Ni: 9.13%,,5.693,538.1,198.87,7533.3,20.133,509,69.5
EP3076C,2_1750X,1 CoFeVCuNi = Cu: 39.5%-Co: 23.16%-Fe: 17.36%-V: 10.85%-Ni: 9.13% | 2 Cu = Cu: 90.14%-Ni: 3.84%-Co: 2.95%-Fe: 2.63%-V: 0.44% | Unassigned = Cu: 39.5%-Co: 23.16%-Fe: 17.36%-V: 10.85%-Ni: 9.13%,,5.963,563.6,201.77,7371.2,20.749,509,69.8
EP3076C,2_1750X,1 CoFeVCuNi = Cu: 39.5%-Co: 23.16%-Fe: 17.36%-V: 10.85%-Ni: 9.13% | 2 Cu = Cu: 90.14%-Ni: 3.84%-Co: 2.95%-Fe: 2.63%-V: 0.44% | Unassigned = Cu: 39.5%-Co: 23.16%-Fe: 17.36%-V: 10.85%-Ni: 9.13%,1 CoFeVCuNi : 100.00%,5.768,545.2,199.11,7450.9,21.668,516,70.4
EP3076C,2_1750X,1 CoFeVCuNi = Cu: 39.5%-Co: 23.16%-Fe: 17.36%-V: 10.85%-Ni: 9.13% | 2 Cu = Cu: 90.14%-Ni: 3.84%-Co: 2.95%-Fe: 2.63%-V: 0.44% | Unassigned = Cu: 39.5%-Co: 23.16%-Fe: 17.36%-V: 10.85%-Ni: 9.13%,1 CoFeVCuNi : 100.00%,4.32,408.3,167.84,7439.4,19.916,512,70.8
EP3076C,2_1750X,1 CoFeVCuNi = Cu: 39.5%-Co: 23.16%-Fe: 17.36%-V: 10.85%-Ni: 9.13% | 2 Cu = Cu: 90.14%-Ni: 3.84%-Co: 2.95%-Fe: 2.63%-V: 0.44% | Unassigned = Cu: 39.5%-Co: 23.16%-Fe: 17.36%-V: 10.85%-Ni: 9.13%,1 CoFeVCuNi : 100.00%,1.264,119.5,89.56,8305.2,17.127,508,69.6
EP3076C,2_1750X,1 CoFeVCuNi = Cu: 39.5%-Co: 23.16%-Fe: 17.36%-V: 10.85%-Ni: 9.13% | 2 Cu = Cu: 90.14%-Ni: 3.84%-Co: 2.95%-Fe: 2.63%-V: 0.44% | Unassigned = Cu: 39.5%-Co: 23.16%-Fe: 17.36%-V: 10.85%-Ni: 9.13%,1 CoFeVCuNi : 100.00%,5.946,562,205.57,7625.9,20.059,508,69.6
EP3076C,2_1750X,1 CoFeVCuNi = Cu: 39.5%-Co: 23.16%-Fe: 17.36%-V: 10.85%-Ni: 9.13% | 2 Cu = Cu: 90.14%-Ni: 3.84%-Co: 2.95%-Fe: 2.63%-V: 0.44% | Unassigned = Cu: 39.5%-Co: 23.16%-Fe: 17.36%-V: 10.85%-Ni: 9.13%,1 CoFeVCuNi : 96.42%|Unassigned : 3.00%|2 Cu : 0.58%,3.817,360.8,155.34,7365.5,18.674,508,70.3
EP3076C,2_1750X,1 CoFeVCuNi = Cu: 39.5%-Co: 23.16%-Fe: 17.36%-V: 10.85%-Ni: 9.13% | 2 Cu = Cu: 90.14%-Ni: 3.84%-Co: 2.95%-Fe: 2.63%-V: 0.44% | Unassigned = Cu: 39.5%-Co: 23.16%-Fe: 17.36%-V: 10.85%-Ni: 9.13%,1 CoFeVCuNi : 90.83%|Unassigned : 9.04%|2 Cu : 0.13%,5.509,520.7,194.17,7477.8,20.1,512,70.1
EP3076C,2_1750X,1 CoFeVCuNi = Cu: 39.5%-Co: 23.16%-Fe: 17.36%-V: 10.85%-Ni: 9.13% | 2 Cu = Cu: 90.14%-Ni: 3.84%-Co: 2.95%-Fe: 2.63%-V: 0.44% | Unassigned = Cu: 39.5%-Co: 23.16%-Fe: 17.36%-V: 10.85%-Ni: 9.13%,1 CoFeVCuNi : 100.00%,4.608,435.5,179.87,7853.6,19.773,507,70
EP3076C,2_1750X,1 CoFeVCuNi = Cu: 39.5%-Co: 23.16%-Fe: 17.36%-V: 10.85%-Ni: 9.13% | 2 Cu = Cu: 90.14%-Ni: 3.84%-Co: 2.95%-Fe: 2.63%-V: 0.44% | Unassigned = Cu: 39.5%-Co: 23.16%-Fe: 17.36%-V: 10.85%-Ni: 9.13%,1 CoFeVCuNi : 100.00%,4.689,443.2,177.19,7520.3,19.64,510,69.9
EP3076C,2_1750X,1 CoFeVCuNi = Cu: 39.5%-Co: 23.16%-Fe: 17.36%-V: 10.85%-Ni: 9.13% | 2 Cu = Cu: 90.14%-Ni: 3.84%-Co: 2.95%-Fe: 2.63%-V: 0.44% | Unassigned = Cu: 39.5%-Co: 23.16%-Fe: 17.36%-V: 10.85%-Ni: 9.13%,1 CoFeVCuNi : 100.00%,4.071,384.8,156.5,6995.2,19.383,515,70.3
EP3076C,2_1750X,1 CoFeVCuNi = Cu: 39.5%-Co: 23.16%-Fe: 17.36%-V: 10.85%-Ni: 9.13% | 2 Cu = Cu: 90.14%-Ni: 3.84%-Co: 2.95%-Fe: 2.63%-V: 0.44% | Unassigned = Cu: 39.5%-Co: 23.16%-Fe: 17.36%-V: 10.85%-Ni: 9.13%,1 CoFeVCuNi : 100.00%,4.725,446.6,179.72,7646.5,20.172,512,70
EP3076C,2_1750X,1 CoFeVCuNi = Cu: 39.5%-Co: 23.16%-Fe: 17.36%-V: 10.85%-Ni: 9.13% | 2 Cu = Cu: 90.14%-Ni: 3.84%-Co: 2.95%-Fe: 2.63%-V: 0.44% | Unassigned = Cu: 39.5%-Co: 23.16%-Fe: 17.36%-V: 10.85%-Ni: 9.13%,1 CoFeVCuNi : 100.00%,5.358,506.5,189.15,7355.2,19.881,511,70
EP3076C,2_1750X,1 CoFeVCuNi = Cu: 39.5%-Co: 23.16%-Fe: 17.36%-V: 10.85%-Ni: 9.13% | 2 Cu = Cu: 90.14%-Ni: 3.84%-Co: 2.95%-Fe: 2.63%-V: 0.44% | Unassigned = Cu: 39.5%-Co: 23.16%-Fe: 17.36%-V: 10.85%-Ni: 9.13%,1 CoFeVCuNi : 62.83%|Unassigned : 22.15%|2 Cu : 15.02%,4.898,463,179.4,7354.7,18.934,507,69.9
EP3076C,2_1750X,1 CoFeVCuNi = Cu: 39.5%-Co: 23.16%-Fe: 17.36%-V: 10.85%-Ni: 9.13% | 2 Cu = Cu: 90.14%-Ni: 3.84%-Co: 2.95%-Fe: 2.63%-V: 0.44% | Unassigned = Cu: 39.5%-Co: 23.16%-Fe: 17.36%-V: 10.85%-Ni: 9.13%,,4.633,437.9,177.14,7609.7,19.271,507,69.9
EP3076C,2_1750X,1 CoFeVCuNi = Cu: 39.5%-Co: 23.16%-Fe: 17.36%-V: 10.85%-Ni: 9.13% | 2 Cu = Cu: 90.14%-Ni: 3.84%-Co: 2.95%-Fe: 2.63%-V: 0.44% | Unassigned = Cu: 39.5%-Co: 23.16%-Fe: 17.36%-V: 10.85%-Ni: 9.13%,,5.701,538.9,198.5,7499.2,20.708,507,69.9
EP3076C,2_1750X,1 CoFeVCuNi = Cu: 39.5%-Co: 23.16%-Fe: 17.36%-V: 10.85%-Ni: 9.13% | 2 Cu = Cu: 90.14%-Ni: 3.84%-Co: 2.95%-Fe: 2.63%-V: 0.44% | Unassigned = Cu: 39.5%-Co: 23.16%-Fe: 17.36%-V: 10.85%-Ni: 9.13%,,5.031,475.5,182.66,7383.7,20.422,513,70.4
EP3076C,2_1750X,1 CoFeVCuNi = Cu: 39.5%-Co: 23.16%-Fe: 17.36%-V: 10.85%-Ni: 9.13% | 2 Cu = Cu: 90.14%-Ni: 3.84%-Co: 2.95%-Fe: 2.63%-V: 0.44% | Unassigned = Cu: 39.5%-Co: 23.16%-Fe: 17.36%-V: 10.85%-Ni: 9.13%,1 CoFeVCuNi : 100.00%,6.004,567.5,203.72,7439.1,21.493,508,70.2
EP3076C,2_1750X,1 CoFeVCuNi = Cu: 39.5%-Co: 23.16%-Fe: 17.36%-V: 10.85%-Ni: 9.13% | 2 Cu = Cu: 90.14%-Ni: 3.84%-Co: 2.95%-Fe: 2.63%-V: 0.44% | Unassigned = Cu: 39.5%-Co: 23.16%-Fe: 17.36%-V: 10.85%-Ni: 9.13%,1 CoFeVCuNi : 100.00%,5.89,556.8,206.05,7727.1,20.656,509,70
EP3076C,2_1750X,1 CoFeVCuNi = Cu: 39.5%-Co: 23.16%-Fe: 17.36%-V: 10.85%-Ni: 9.13% | 2 Cu = Cu: 90.14%-Ni: 3.84%-Co: 2.95%-Fe: 2.63%-V: 0.44% | Unassigned = Cu: 39.5%-Co: 23.16%-Fe: 17.36%-V: 10.85%-Ni: 9.13%,1 CoFeVCuNi : 100.00%,4.89,462.2,180.21,7423.7,19.951,510,69.6
EP3076C,2_1750X,1 CoFeVCuNi = Cu: 39.5%-Co: 23.16%-Fe: 17.36%-V: 10.85%-Ni: 9.13% | 2 Cu = Cu: 90.14%-Ni: 3.84%-Co: 2.95%-Fe: 2.63%-V: 0.44% | Unassigned = Cu: 39.5%-Co: 23.16%-Fe: 17.36%-V: 10.85%-Ni: 9.13%,1 CoFeVCuNi : 100.00%,5.043,476.6,188.97,7803.7,19.417,508,70.1
EP3076C,2_1750X,1 CoFeVCuNi = Cu: 39.5%-Co: 23.16%-Fe: 17.36%-V: 10.85%-Ni: 9.13% | 2 Cu = Cu: 90.14%-Ni: 3.84%-Co: 2.95%-Fe: 2.63%-V: 0.44% | Unassigned = Cu: 39.5%-Co: 23.16%-Fe: 17.36%-V: 10.85%-Ni: 9.13%,1 CoFeVCuNi : 95.48%|Unassigned : 4.32%|2 Cu : 0.20%,5.775,545.9,200.7,7542.1,19.226,508,70.3
EP3076C,2_1750X,1 CoFeVCuNi = Cu: 39.5%-Co: 23.16%-Fe: 17.36%-V: 10.85%-Ni: 9.13% | 2 Cu = Cu: 90.14%-Ni: 3.84%-Co: 2.95%-Fe: 2.63%-V: 0.44% | Unassigned = Cu: 39.5%-Co: 23.16%-Fe: 17.36%-V: 10.85%-Ni: 9.13%,1 CoFeVCuNi : 100.00%,5.505,520.4,193.63,7447.4,19.951,511,70.1
EP3076C,2_1750X,1 CoFeVCuNi = Cu: 39.5%-Co: 23.16%-Fe: 17.36%-V: 10.85%-Ni: 9.13% | 2 Cu = Cu: 90.14%-Ni: 3.84%-Co: 2.95%-Fe: 2.63%-V: 0.44% | Unassigned = Cu: 39.5%-Co: 23.16%-Fe: 17.36%-V: 10.85%-Ni: 9.13%,1 CoFeVCuNi : 100.00%,4.184,395.5,162.74,7282.1,19.432,509,70.7
EP3076C,2_1750X,1 CoFeVCuNi = Cu: 39.5%-Co: 23.16%-Fe: 17.36%-V: 10.85%-Ni: 9.13% | 2 Cu = Cu: 90.14%-Ni: 3.84%-Co: 2.95%-Fe: 2.63%-V: 0.44% | Unassigned = Cu: 39.5%-Co: 23.16%-Fe: 17.36%-V: 10.85%-Ni: 9.13%,1 CoFeVCuNi : 100.00%,5.303,501.3,193.4,7716.9,20.163,510,70.1
EP3076C,2_1750X,1 CoFeVCuNi = Cu: 39.5%-Co: 23.16%-Fe: 17.36%-V: 10.85%-Ni: 9.13% | 2 Cu = Cu: 90.14%-Ni: 3.84%-Co: 2.95%-Fe: 2.63%-V: 0.44% | Unassigned = Cu: 39.5%-Co: 23.16%-Fe: 17.36%-V: 10.85%-Ni: 9.13%,1 CoFeVCuNi : 100.00%,5.99,566.1,208.78,7769.9,21.142,510,70.1
