Repository: giengeb1/ADAMaNT-HEA-indents

File: Indentation Results.csv (part 45 of 64)
Sample,Magnification,Compound Compositions,Indent Composition,Hardness,Hv,Modulus,Stiffness^2 / Load,Pmax,Hmax,Reporting Depth
EP3076C,2_1750X,1 CoFeVCuNi = Cu: 39.5%-Co: 23.16%-Fe: 17.36%-V: 10.85%-Ni: 9.13% | 2 Cu = Cu: 90.14%-Ni: 3.84%-Co: 2.95%-Fe: 2.63%-V: 0.44% | Unassigned = Cu: 39.5%-Co: 23.16%-Fe: 17.36%-V: 10.85%-Ni: 9.13%,1 CoFeVCuNi : 100.00%,4.926,465.6,183.63,7608.6,20.189,509,70.4
EP3076C,2_1750X,1 CoFeVCuNi = Cu: 39.5%-Co: 23.16%-Fe: 17.36%-V: 10.85%-Ni: 9.13% | 2 Cu = Cu: 90.14%-Ni: 3.84%-Co: 2.95%-Fe: 2.63%-V: 0.44% | Unassigned = Cu: 39.5%-Co: 23.16%-Fe: 17.36%-V: 10.85%-Ni: 9.13%,1 CoFeVCuNi : 100.00%,3.71,350.7,152.1,7302.7,18.861,506,69.9
EP3076C,2_1750X,1 CoFeVCuNi = Cu: 39.5%-Co: 23.16%-Fe: 17.36%-V: 10.85%-Ni: 9.13% | 2 Cu = Cu: 90.14%-Ni: 3.84%-Co: 2.95%-Fe: 2.63%-V: 0.44% | Unassigned = Cu: 39.5%-Co: 23.16%-Fe: 17.36%-V: 10.85%-Ni: 9.13%,1 CoFeVCuNi : 100.00%,5.642,533.3,197.21,7495.6,19.759,503,70.2
EP3076C,2_1750X,1 CoFeVCuNi = Cu: 39.5%-Co: 23.16%-Fe: 17.36%-V: 10.85%-Ni: 9.13% | 2 Cu = Cu: 90.14%-Ni: 3.84%-Co: 2.95%-Fe: 2.63%-V: 0.44% | Unassigned = Cu: 39.5%-Co: 23.16%-Fe: 17.36%-V: 10.85%-Ni: 9.13%,,5.856,553.5,205.48,7737.7,20.574,512,70.1
EP3076C,2_1750X,1 CoFeVCuNi = Cu: 39.5%-Co: 23.16%-Fe: 17.36%-V: 10.85%-Ni: 9.13% | 2 Cu = Cu: 90.14%-Ni: 3.84%-Co: 2.95%-Fe: 2.63%-V: 0.44% | Unassigned = Cu: 39.5%-Co: 23.16%-Fe: 17.36%-V: 10.85%-Ni: 9.13%,,6.246,590.3,209.99,7521.9,21.265,510,69.9
EP3076C,2_1750X,1 CoFeVCuNi = Cu: 39.5%-Co: 23.16%-Fe: 17.36%-V: 10.85%-Ni: 9.13% | 2 Cu = Cu: 90.14%-Ni: 3.84%-Co: 2.95%-Fe: 2.63%-V: 0.44% | Unassigned = Cu: 39.5%-Co: 23.16%-Fe: 17.36%-V: 10.85%-Ni: 9.13%,,5.515,521.3,190.29,7221.2,20.963,510,69.1
EP3076C,2_1750X,1 CoFeVCuNi = Cu: 39.5%-Co: 23.16%-Fe: 17.36%-V: 10.85%-Ni: 9.13% | 2 Cu = Cu: 90.14%-Ni: 3.84%-Co: 2.95%-Fe: 2.63%-V: 0.44% | Unassigned = Cu: 39.5%-Co: 23.16%-Fe: 17.36%-V: 10.85%-Ni: 9.13%,1 CoFeVCuNi : 100.00%,3.051,288.4,135.44,7247.9,18.54,510,69.8
EP3076C,2_1750X,1 CoFeVCuNi = Cu: 39.5%-Co: 23.16%-Fe: 17.36%-V: 10.85%-Ni: 9.13% | 2 Cu = Cu: 90.14%-Ni: 3.84%-Co: 2.95%-Fe: 2.63%-V: 0.44% | Unassigned = Cu: 39.5%-Co: 23.16%-Fe: 17.36%-V: 10.85%-Ni: 9.13%,1 CoFeVCuNi : 100.00%,5.676,536.5,201.04,7694.7,21.085,511,69.4
EP3076C,2_1750X,1 CoFeVCuNi = Cu: 39.5%-Co: 23.16%-Fe: 17.36%-V: 10.85%-Ni: 9.13% | 2 Cu = Cu: 90.14%-Ni: 3.84%-Co: 2.95%-Fe: 2.63%-V: 0.44% | Unassigned = Cu: 39.5%-Co: 23.16%-Fe: 17.36%-V: 10.85%-Ni: 9.13%,1 CoFeVCuNi : 87.21%|Unassigned : 11.83%|2 Cu : 0.96%,4.86,459.4,179.26,7403.2,20.05,510,70.4
EP3076C,2_1750X,1 CoFeVCuNi = Cu: 39.5%-Co: 23.16%-Fe: 17.36%-V: 10.85%-Ni: 9.13% | 2 Cu = Cu: 90.14%-Ni: 3.84%-Co: 2.95%-Fe: 2.63%-V: 0.44% | Unassigned = Cu: 39.5%-Co: 23.16%-Fe: 17.36%-V: 10.85%-Ni: 9.13%,1 CoFeVCuNi : 100.00%,5.13,484.9,192.94,7945.2,20.225,510,69.6
EP3076C,2_1750X,1 CoFeVCuNi = Cu: 39.5%-Co: 23.16%-Fe: 17.36%-V: 10.85%-Ni: 9.13% | 2 Cu = Cu: 90.14%-Ni: 3.84%-Co: 2.95%-Fe: 2.63%-V: 0.44% | Unassigned = Cu: 39.5%-Co: 23.16%-Fe: 17.36%-V: 10.85%-Ni: 9.13%,1 CoFeVCuNi : 100.00%,5.643,533.4,199.35,7630.6,20.365,512,69.8
EP3076C,2_1750X,1 CoFeVCuNi = Cu: 39.5%-Co: 23.16%-Fe: 17.36%-V: 10.85%-Ni: 9.13% | 2 Cu = Cu: 90.14%-Ni: 3.84%-Co: 2.95%-Fe: 2.63%-V: 0.44% | Unassigned = Cu: 39.5%-Co: 23.16%-Fe: 17.36%-V: 10.85%-Ni: 9.13%,1 CoFeVCuNi : 100.00%,4.394,415.4,167.55,7297.1,19.654,509,70.2
EP3076C,2_1750X,1 CoFeVCuNi = Cu: 39.5%-Co: 23.16%-Fe: 17.36%-V: 10.85%-Ni: 9.13% | 2 Cu = Cu: 90.14%-Ni: 3.84%-Co: 2.95%-Fe: 2.63%-V: 0.44% | Unassigned = Cu: 39.5%-Co: 23.16%-Fe: 17.36%-V: 10.85%-Ni: 9.13%,Unassigned : 11.51%|2 Cu : 8.21%|1 CoFeVCuNi : 80.28%,5.724,541,201.46,7658.4,20.625,509,70.1
EP3076C,2_1750X,1 CoFeVCuNi = Cu: 39.5%-Co: 23.16%-Fe: 17.36%-V: 10.85%-Ni: 9.13% | 2 Cu = Cu: 90.14%-Ni: 3.84%-Co: 2.95%-Fe: 2.63%-V: 0.44% | Unassigned = Cu: 39.5%-Co: 23.16%-Fe: 17.36%-V: 10.85%-Ni: 9.13%,1 CoFeVCuNi : 100.00%,5.888,556.5,206.53,7759.8,20.733,508,70.5
EP3076C,2_1750X,1 CoFeVCuNi = Cu: 39.5%-Co: 23.16%-Fe: 17.36%-V: 10.85%-Ni: 9.13% | 2 Cu = Cu: 90.14%-Ni: 3.84%-Co: 2.95%-Fe: 2.63%-V: 0.44% | Unassigned = Cu: 39.5%-Co: 23.16%-Fe: 17.36%-V: 10.85%-Ni: 9.13%,1 CoFeVCuNi : 100.00%,4.713,445.5,177.13,7479,19.201,511,70.3
EP3076C,2_1750X,1 CoFeVCuNi = Cu: 39.5%-Co: 23.16%-Fe: 17.36%-V: 10.85%-Ni: 9.13% | 2 Cu = Cu: 90.14%-Ni: 3.84%-Co: 2.95%-Fe: 2.63%-V: 0.44% | Unassigned = Cu: 39.5%-Co: 23.16%-Fe: 17.36%-V: 10.85%-Ni: 9.13%,1 CoFeVCuNi : 100.00%,5.126,484.5,186.32,7497.5,19.943,508,70.3
EP3076C,2_1750X,1 CoFeVCuNi = Cu: 39.5%-Co: 23.16%-Fe: 17.36%-V: 10.85%-Ni: 9.13% | 2 Cu = Cu: 90.14%-Ni: 3.84%-Co: 2.95%-Fe: 2.63%-V: 0.44% | Unassigned = Cu: 39.5%-Co: 23.16%-Fe: 17.36%-V: 10.85%-Ni: 9.13%,1 CoFeVCuNi : 97.29%|Unassigned : 2.71%,5.518,521.5,193.94,7454.9,19.926,507,70.7
EP3076C,2_1750X,1 CoFeVCuNi = Cu: 39.5%-Co: 23.16%-Fe: 17.36%-V: 10.85%-Ni: 9.13% | 2 Cu = Cu: 90.14%-Ni: 3.84%-Co: 2.95%-Fe: 2.63%-V: 0.44% | Unassigned = Cu: 39.5%-Co: 23.16%-Fe: 17.36%-V: 10.85%-Ni: 9.13%,1 CoFeVCuNi : 100.00%,4.012,379.2,164.84,7764.4,18.953,508,70.5
EP3076C,2_1750X,1 CoFeVCuNi = Cu: 39.5%-Co: 23.16%-Fe: 17.36%-V: 10.85%-Ni: 9.13% | 2 Cu = Cu: 90.14%-Ni: 3.84%-Co: 2.95%-Fe: 2.63%-V: 0.44% | Unassigned = Cu: 39.5%-Co: 23.16%-Fe: 17.36%-V: 10.85%-Ni: 9.13%,,5.959,563.2,200.95,7326,21.398,513,70.7
EP3076C,2_1750X,1 CoFeVCuNi = Cu: 39.5%-Co: 23.16%-Fe: 17.36%-V: 10.85%-Ni: 9.13% | 2 Cu = Cu: 90.14%-Ni: 3.84%-Co: 2.95%-Fe: 2.63%-V: 0.44% | Unassigned = Cu: 39.5%-Co: 23.16%-Fe: 17.36%-V: 10.85%-Ni: 9.13%,,6.165,582.7,205.78,7366.9,20.566,511,70.6
EP3076C,2_1750X,1 CoFeVCuNi = Cu: 39.5%-Co: 23.16%-Fe: 17.36%-V: 10.85%-Ni: 9.13% | 2 Cu = Cu: 90.14%-Ni: 3.84%-Co: 2.95%-Fe: 2.63%-V: 0.44% | Unassigned = Cu: 39.5%-Co: 23.16%-Fe: 17.36%-V: 10.85%-Ni: 9.13%,,5.807,548.9,199.82,7446.3,20.254,508,70.1
EP3076C,2_1750X,1 CoFeVCuNi = Cu: 39.5%-Co: 23.16%-Fe: 17.36%-V: 10.85%-Ni: 9.13% | 2 Cu = Cu: 90.14%-Ni: 3.84%-Co: 2.95%-Fe: 2.63%-V: 0.44% | Unassigned = Cu: 39.5%-Co: 23.16%-Fe: 17.36%-V: 10.85%-Ni: 9.13%,1 CoFeVCuNi : 100.00%,5.697,538.5,198.67,7515.9,20.749,510,69.9
EP3076C,2_1750X,1 CoFeVCuNi = Cu: 39.5%-Co: 23.16%-Fe: 17.36%-V: 10.85%-Ni: 9.13% | 2 Cu = Cu: 90.14%-Ni: 3.84%-Co: 2.95%-Fe: 2.63%-V: 0.44% | Unassigned = Cu: 39.5%-Co: 23.16%-Fe: 17.36%-V: 10.85%-Ni: 9.13%,1 CoFeVCuNi : 100.00%,3.68,347.8,159.37,7985.5,19.183,508,70.2
EP3076C,2_1750X,1 CoFeVCuNi = Cu: 39.5%-Co: 23.16%-Fe: 17.36%-V: 10.85%-Ni: 9.13% | 2 Cu = Cu: 90.14%-Ni: 3.84%-Co: 2.95%-Fe: 2.63%-V: 0.44% | Unassigned = Cu: 39.5%-Co: 23.16%-Fe: 17.36%-V: 10.85%-Ni: 9.13%,1 CoFeVCuNi : 100.00%,5.85,552.9,205.95,7774.1,20.395,511,70.7
EP3076C,2_1750X,1 CoFeVCuNi = Cu: 39.5%-Co: 23.16%-Fe: 17.36%-V: 10.85%-Ni: 9.13% | 2 Cu = Cu: 90.14%-Ni: 3.84%-Co: 2.95%-Fe: 2.63%-V: 0.44% | Unassigned = Cu: 39.5%-Co: 23.16%-Fe: 17.36%-V: 10.85%-Ni: 9.13%,1 CoFeVCuNi : 100.00%,5.024,474.9,183.53,7453.7,19.607,507,69.8
EP3076C,2_1750X,1 CoFeVCuNi = Cu: 39.5%-Co: 23.16%-Fe: 17.36%-V: 10.85%-Ni: 9.13% | 2 Cu = Cu: 90.14%-Ni: 3.84%-Co: 2.95%-Fe: 2.63%-V: 0.44% | Unassigned = Cu: 39.5%-Co: 23.16%-Fe: 17.36%-V: 10.85%-Ni: 9.13%,1 CoFeVCuNi : 100.00%,4.13,390.4,164.94,7551.2,19.256,508,69.7
EP3076C,2_1750X,1 CoFeVCuNi = Cu: 39.5%-Co: 23.16%-Fe: 17.36%-V: 10.85%-Ni: 9.13% | 2 Cu = Cu: 90.14%-Ni: 3.84%-Co: 2.95%-Fe: 2.63%-V: 0.44% | Unassigned = Cu: 39.5%-Co: 23.16%-Fe: 17.36%-V: 10.85%-Ni: 9.13%,1 CoFeVCuNi : 100.00%,5.985,565.7,201.56,7334.1,21.448,509,70.4
EP3076C,2_1750X,1 CoFeVCuNi = Cu: 39.5%-Co: 23.16%-Fe: 17.36%-V: 10.85%-Ni: 9.13% | 2 Cu = Cu: 90.14%-Ni: 3.84%-Co: 2.95%-Fe: 2.63%-V: 0.44% | Unassigned = Cu: 39.5%-Co: 23.16%-Fe: 17.36%-V: 10.85%-Ni: 9.13%,1 CoFeVCuNi : 100.00%,5.501,520,192.65,7391.1,20.755,512,69.6
EP3076C,2_1750X,1 CoFeVCuNi = Cu: 39.5%-Co: 23.16%-Fe: 17.36%-V: 10.85%-Ni: 9.13% | 2 Cu = Cu: 90.14%-Ni: 3.84%-Co: 2.95%-Fe: 2.63%-V: 0.44% | Unassigned = Cu: 39.5%-Co: 23.16%-Fe: 17.36%-V: 10.85%-Ni: 9.13%,1 CoFeVCuNi : 100.00%,5.257,496.9,191.06,7625.9,20.081,509,69.8
EP3076C,2_1750X,1 CoFeVCuNi = Cu: 39.5%-Co: 23.16%-Fe: 17.36%-V: 10.85%-Ni: 9.13% | 2 Cu = Cu: 90.14%-Ni: 3.84%-Co: 2.95%-Fe: 2.63%-V: 0.44% | Unassigned = Cu: 39.5%-Co: 23.16%-Fe: 17.36%-V: 10.85%-Ni: 9.13%,1 CoFeVCuNi : 100.00%,4.712,445.3,177.44,7504.1,20.091,513,69.7
EP3076C,2_1750X,1 CoFeVCuNi = Cu: 39.5%-Co: 23.16%-Fe: 17.36%-V: 10.85%-Ni: 9.13% | 2 Cu = Cu: 90.14%-Ni: 3.84%-Co: 2.95%-Fe: 2.63%-V: 0.44% | Unassigned = Cu: 39.5%-Co: 23.16%-Fe: 17.36%-V: 10.85%-Ni: 9.13%,1 CoFeVCuNi : 100.00%,5.581,527.5,198.6,7668.2,20.66,509,69.6
EP3076C,2_1750X,1 CoFeVCuNi = Cu: 39.5%-Co: 23.16%-Fe: 17.36%-V: 10.85%-Ni: 9.13% | 2 Cu = Cu: 90.14%-Ni: 3.84%-Co: 2.95%-Fe: 2.63%-V: 0.44% | Unassigned = Cu: 39.5%-Co: 23.16%-Fe: 17.36%-V: 10.85%-Ni: 9.13%,1 CoFeVCuNi : 100.00%,5.767,545.1,200.8,7558.7,20.693,513,70
EP3076C,2_1750X,1 CoFeVCuNi = Cu: 39.5%-Co: 23.16%-Fe: 17.36%-V: 10.85%-Ni: 9.13% | 2 Cu = Cu: 90.14%-Ni: 3.84%-Co: 2.95%-Fe: 2.63%-V: 0.44% | Unassigned = Cu: 39.5%-Co: 23.16%-Fe: 17.36%-V: 10.85%-Ni: 9.13%,1 CoFeVCuNi : 100.00%,4.892,462.4,179.05,7339.3,19.108,508,70.3
EP3076C,2_1750X,1 CoFeVCuNi = Cu: 39.5%-Co: 23.16%-Fe: 17.36%-V: 10.85%-Ni: 9.13% | 2 Cu = Cu: 90.14%-Ni: 3.84%-Co: 2.95%-Fe: 2.63%-V: 0.44% | Unassigned = Cu: 39.5%-Co: 23.16%-Fe: 17.36%-V: 10.85%-Ni: 9.13%,,5.255,496.7,190.73,7606.8,19.757,500,70
EP3076C,2_1750X,1 CoFeVCuNi = Cu: 39.5%-Co: 23.16%-Fe: 17.36%-V: 10.85%-Ni: 9.13% | 2 Cu = Cu: 90.14%-Ni: 3.84%-Co: 2.95%-Fe: 2.63%-V: 0.44% | Unassigned = Cu: 39.5%-Co: 23.16%-Fe: 17.36%-V: 10.85%-Ni: 9.13%,,6.097,576.3,201.32,7180.2,18.865,509,70.9
EP3076C,2_1750X,1 CoFeVCuNi = Cu: 39.5%-Co: 23.16%-Fe: 17.36%-V: 10.85%-Ni: 9.13% | 2 Cu = Cu: 90.14%-Ni: 3.84%-Co: 2.95%-Fe: 2.63%-V: 0.44% | Unassigned = Cu: 39.5%-Co: 23.16%-Fe: 17.36%-V: 10.85%-Ni: 9.13%,,4.892,462.4,175.25,7075.4,19.704,509,70
EP3076C,2_1750X,1 CoFeVCuNi = Cu: 39.5%-Co: 23.16%-Fe: 17.36%-V: 10.85%-Ni: 9.13% | 2 Cu = Cu: 90.14%-Ni: 3.84%-Co: 2.95%-Fe: 2.63%-V: 0.44% | Unassigned = Cu: 39.5%-Co: 23.16%-Fe: 17.36%-V: 10.85%-Ni: 9.13%,1 CoFeVCuNi : 100.00%,4.435,419.2,166.31,7132.1,20.601,510,70.5
EP3076C,2_1750X,1 CoFeVCuNi = Cu: 39.5%-Co: 23.16%-Fe: 17.36%-V: 10.85%-Ni: 9.13% | 2 Cu = Cu: 90.14%-Ni: 3.84%-Co: 2.95%-Fe: 2.63%-V: 0.44% | Unassigned = Cu: 39.5%-Co: 23.16%-Fe: 17.36%-V: 10.85%-Ni: 9.13%,1 CoFeVCuNi : 100.00%,4.436,419.3,173.82,7693.1,19.521,508,70.2
EP3076C,2_1750X,1 CoFeVCuNi = Cu: 39.5%-Co: 23.16%-Fe: 17.36%-V: 10.85%-Ni: 9.13% | 2 Cu = Cu: 90.14%-Ni: 3.84%-Co: 2.95%-Fe: 2.63%-V: 0.44% | Unassigned = Cu: 39.5%-Co: 23.16%-Fe: 17.36%-V: 10.85%-Ni: 9.13%,1 CoFeVCuNi : 100.00%,5.375,508,191.92,7515.5,19.747,506,70
EP3076C,2_1750X,1 CoFeVCuNi = Cu: 39.5%-Co: 23.16%-Fe: 17.36%-V: 10.85%-Ni: 9.13% | 2 Cu = Cu: 90.14%-Ni: 3.84%-Co: 2.95%-Fe: 2.63%-V: 0.44% | Unassigned = Cu: 39.5%-Co: 23.16%-Fe: 17.36%-V: 10.85%-Ni: 9.13%,1 CoFeVCuNi : 100.00%,4.779,451.7,180.57,7624.6,19.688,509,70
EP3076C,2_1750X,1 CoFeVCuNi = Cu: 39.5%-Co: 23.16%-Fe: 17.36%-V: 10.85%-Ni: 9.13% | 2 Cu = Cu: 90.14%-Ni: 3.84%-Co: 2.95%-Fe: 2.63%-V: 0.44% | Unassigned = Cu: 39.5%-Co: 23.16%-Fe: 17.36%-V: 10.85%-Ni: 9.13%,1 CoFeVCuNi : 100.00%,5.496,519.5,189.4,7187.6,20.005,513,69.8
EP3076C,2_1750X,1 CoFeVCuNi = Cu: 39.5%-Co: 23.16%-Fe: 17.36%-V: 10.85%-Ni: 9.13% | 2 Cu = Cu: 90.14%-Ni: 3.84%-Co: 2.95%-Fe: 2.63%-V: 0.44% | Unassigned = Cu: 39.5%-Co: 23.16%-Fe: 17.36%-V: 10.85%-Ni: 9.13%,1 CoFeVCuNi : 57.06%|Unassigned : 26.62%|2 Cu : 16.32%,1.665,157.4,112.05,9467.2,16.869,508,70.1
EP3076C,2_1750X,1 CoFeVCuNi = Cu: 39.5%-Co: 23.16%-Fe: 17.36%-V: 10.85%-Ni: 9.13% | 2 Cu = Cu: 90.14%-Ni: 3.84%-Co: 2.95%-Fe: 2.63%-V: 0.44% | Unassigned = Cu: 39.5%-Co: 23.16%-Fe: 17.36%-V: 10.85%-Ni: 9.13%,1 CoFeVCuNi : 100.00%,6.108,577.3,209.55,7667,21.079,510,70.6
EP3076C,2_1750X,1 CoFeVCuNi = Cu: 39.5%-Co: 23.16%-Fe: 17.36%-V: 10.85%-Ni: 9.13% | 2 Cu = Cu: 90.14%-Ni: 3.84%-Co: 2.95%-Fe: 2.63%-V: 0.44% | Unassigned = Cu: 39.5%-Co: 23.16%-Fe: 17.36%-V: 10.85%-Ni: 9.13%,1 CoFeVCuNi : 97.42%|Unassigned : 2.58%,5.466,516.6,195.1,7598.2,20.46,512,69.6
EP3076C,2_1750X,1 CoFeVCuNi = Cu: 39.5%-Co: 23.16%-Fe: 17.36%-V: 10.85%-Ni: 9.13% | 2 Cu = Cu: 90.14%-Ni: 3.84%-Co: 2.95%-Fe: 2.63%-V: 0.44% | Unassigned = Cu: 39.5%-Co: 23.16%-Fe: 17.36%-V: 10.85%-Ni: 9.13%,1 CoFeVCuNi : 91.54%|Unassigned : 8.46%,5.688,537.6,198.65,7526.3,19.811,507,70.1
EP3076C,2_1750X,1 CoFeVCuNi = Cu: 39.5%-Co: 23.16%-Fe: 17.36%-V: 10.85%-Ni: 9.13% | 2 Cu = Cu: 90.14%-Ni: 3.84%-Co: 2.95%-Fe: 2.63%-V: 0.44% | Unassigned = Cu: 39.5%-Co: 23.16%-Fe: 17.36%-V: 10.85%-Ni: 9.13%,1 CoFeVCuNi : 100.00%,5.4,510.4,195.33,7710.8,20.326,509,70
EP3076C,2_1750X,1 CoFeVCuNi = Cu: 39.5%-Co: 23.16%-Fe: 17.36%-V: 10.85%-Ni: 9.13% | 2 Cu = Cu: 90.14%-Ni: 3.84%-Co: 2.95%-Fe: 2.63%-V: 0.44% | Unassigned = Cu: 39.5%-Co: 23.16%-Fe: 17.36%-V: 10.85%-Ni: 9.13%,1 CoFeVCuNi : 100.00%,4.746,448.6,180.23,7650.5,19.282,509,69.9
EP3076C,2_1750X,1 CoFeVCuNi = Cu: 39.5%-Co: 23.16%-Fe: 17.36%-V: 10.85%-Ni: 9.13% | 2 Cu = Cu: 90.14%-Ni: 3.84%-Co: 2.95%-Fe: 2.63%-V: 0.44% | Unassigned = Cu: 39.5%-Co: 23.16%-Fe: 17.36%-V: 10.85%-Ni: 9.13%,1 CoFeVCuNi : 100.00%,5.458,515.9,196.83,7722.8,19.81,507,69.8
EP3076C,2_1750X,1 CoFeVCuNi = Cu: 39.5%-Co: 23.16%-Fe: 17.36%-V: 10.85%-Ni: 9.13% | 2 Cu = Cu: 90.14%-Ni: 3.84%-Co: 2.95%-Fe: 2.63%-V: 0.44% | Unassigned = Cu: 39.5%-Co: 23.16%-Fe: 17.36%-V: 10.85%-Ni: 9.13%,,nan,nan,nan,nan,nan,nan,nan
EP3076C,2_1750X,1 CoFeVCuNi = Cu: 39.5%-Co: 23.16%-Fe: 17.36%-V: 10.85%-Ni: 9.13% | 2 Cu = Cu: 90.14%-Ni: 3.84%-Co: 2.95%-Fe: 2.63%-V: 0.44% | Unassigned = Cu: 39.5%-Co: 23.16%-Fe: 17.36%-V: 10.85%-Ni: 9.13%,,5.815,549.6,200.13,7455.4,20.295,507,70.3
EP3076C,2_1750X,1 CoFeVCuNi = Cu: 39.5%-Co: 23.16%-Fe: 17.36%-V: 10.85%-Ni: 9.13% | 2 Cu = Cu: 90.14%-Ni: 3.84%-Co: 2.95%-Fe: 2.63%-V: 0.44% | Unassigned = Cu: 39.5%-Co: 23.16%-Fe: 17.36%-V: 10.85%-Ni: 9.13%,,4.318,408.1,168.69,7508.4,19.005,507,70.3
EP3076C,2_1750X,1 CoFeVCuNi = Cu: 39.5%-Co: 23.16%-Fe: 17.36%-V: 10.85%-Ni: 9.13% | 2 Cu = Cu: 90.14%-Ni: 3.84%-Co: 2.95%-Fe: 2.63%-V: 0.44% | Unassigned = Cu: 39.5%-Co: 23.16%-Fe: 17.36%-V: 10.85%-Ni: 9.13%,1 CoFeVCuNi : 100.00%,6.288,594.4,211.47,7559.2,21.202,510,69.8
EP3076C,2_1750X,1 CoFeVCuNi = Cu: 39.5%-Co: 23.16%-Fe: 17.36%-V: 10.85%-Ni: 9.13% | 2 Cu = Cu: 90.14%-Ni: 3.84%-Co: 2.95%-Fe: 2.63%-V: 0.44% | Unassigned = Cu: 39.5%-Co: 23.16%-Fe: 17.36%-V: 10.85%-Ni: 9.13%,2 Cu : 1.28%|Unassigned : 7.63%|1 CoFeVCuNi : 91.09%,5.435,513.8,180.95,6726.2,20.154,508,70
EP3076C,2_1750X,1 CoFeVCuNi = Cu: 39.5%-Co: 23.16%-Fe: 17.36%-V: 10.85%-Ni: 9.13% | 2 Cu = Cu: 90.14%-Ni: 3.84%-Co: 2.95%-Fe: 2.63%-V: 0.44% | Unassigned = Cu: 39.5%-Co: 23.16%-Fe: 17.36%-V: 10.85%-Ni: 9.13%,1 CoFeVCuNi : 100.00%,4.032,381.1,156.39,7055.2,20.28,528,70
EP3076C,2_1750X,1 CoFeVCuNi = Cu: 39.5%-Co: 23.16%-Fe: 17.36%-V: 10.85%-Ni: 9.13% | 2 Cu = Cu: 90.14%-Ni: 3.84%-Co: 2.95%-Fe: 2.63%-V: 0.44% | Unassigned = Cu: 39.5%-Co: 23.16%-Fe: 17.36%-V: 10.85%-Ni: 9.13%,1 CoFeVCuNi : 100.00%,4.843,457.8,178.61,7382.9,19.424,512,70.1
EP3076C,2_1750X,1 CoFeVCuNi = Cu: 39.5%-Co: 23.16%-Fe: 17.36%-V: 10.85%-Ni: 9.13% | 2 Cu = Cu: 90.14%-Ni: 3.84%-Co: 2.95%-Fe: 2.63%-V: 0.44% | Unassigned = Cu: 39.5%-Co: 23.16%-Fe: 17.36%-V: 10.85%-Ni: 9.13%,1 CoFeVCuNi : 100.00%,5.323,503.2,186.75,7249.3,19.618,508,70.6
EP3076C,2_1750X,1 CoFeVCuNi = Cu: 39.5%-Co: 23.16%-Fe: 17.36%-V: 10.85%-Ni: 9.13% | 2 Cu = Cu: 90.14%-Ni: 3.84%-Co: 2.95%-Fe: 2.63%-V: 0.44% | Unassigned = Cu: 39.5%-Co: 23.16%-Fe: 17.36%-V: 10.85%-Ni: 9.13%,1 CoFeVCuNi : 100.00%,2.547,240.7,122.65,7271.8,18.254,509,70.2
EP3076C,2_1750X,1 CoFeVCuNi = Cu: 39.5%-Co: 23.16%-Fe: 17.36%-V: 10.85%-Ni: 9.13% | 2 Cu = Cu: 90.14%-Ni: 3.84%-Co: 2.95%-Fe: 2.63%-V: 0.44% | Unassigned = Cu: 39.5%-Co: 23.16%-Fe: 17.36%-V: 10.85%-Ni: 9.13%,1 CoFeVCuNi : 100.00%,6.079,574.6,209.92,7724.6,20.652,507,70.5
EP3076C,2_1750X,1 CoFeVCuNi = Cu: 39.5%-Co: 23.16%-Fe: 17.36%-V: 10.85%-Ni: 9.13% | 2 Cu = Cu: 90.14%-Ni: 3.84%-Co: 2.95%-Fe: 2.63%-V: 0.44% | Unassigned = Cu: 39.5%-Co: 23.16%-Fe: 17.36%-V: 10.85%-Ni: 9.13%,1 CoFeVCuNi : 90.63%|Unassigned : 8.99%|2 Cu : 0.38%,5.296,500.6,186.98,7297.7,19.443,510,70.1
EP3076C,2_1750X,1 CoFeVCuNi = Cu: 39.5%-Co: 23.16%-Fe: 17.36%-V: 10.85%-Ni: 9.13% | 2 Cu = Cu: 90.14%-Ni: 3.84%-Co: 2.95%-Fe: 2.63%-V: 0.44% | Unassigned = Cu: 39.5%-Co: 23.16%-Fe: 17.36%-V: 10.85%-Ni: 9.13%,1 CoFeVCuNi : 100.00%,3.532,333.8,148.21,7330.8,18.75,506,70.1
EP3076C,2_1750X,1 CoFeVCuNi = Cu: 39.5%-Co: 23.16%-Fe: 17.36%-V: 10.85%-Ni: 9.13% | 2 Cu = Cu: 90.14%-Ni: 3.84%-Co: 2.95%-Fe: 2.63%-V: 0.44% | Unassigned = Cu: 39.5%-Co: 23.16%-Fe: 17.36%-V: 10.85%-Ni: 9.13%,1 CoFeVCuNi : 100.00%,5.017,474.2,182.24,7374.7,20.355,510,70.5
EP3076C,2_1750X,1 CoFeVCuNi = Cu: 39.5%-Co: 23.16%-Fe: 17.36%-V: 10.85%-Ni: 9.13% | 2 Cu = Cu: 90.14%-Ni: 3.84%-Co: 2.95%-Fe: 2.63%-V: 0.44% | Unassigned = Cu: 39.5%-Co: 23.16%-Fe: 17.36%-V: 10.85%-Ni: 9.13%,1 CoFeVCuNi : 100.00%,5.451,515.2,192.61,7456.4,20.39,507,69.7
EP3076C,2_1750X,1 CoFeVCuNi = Cu: 39.5%-Co: 23.16%-Fe: 17.36%-V: 10.85%-Ni: 9.13% | 2 Cu = Cu: 90.14%-Ni: 3.84%-Co: 2.95%-Fe: 2.63%-V: 0.44% | Unassigned = Cu: 39.5%-Co: 23.16%-Fe: 17.36%-V: 10.85%-Ni: 9.13%,1 CoFeVCuNi : 100.00%,5.528,522.5,190.49,7217.1,18.514,508,69.4
EP3076C,2_1750X,1 CoFeVCuNi = Cu: 39.5%-Co: 23.16%-Fe: 17.36%-V: 10.85%-Ni: 9.13% | 2 Cu = Cu: 90.14%-Ni: 3.84%-Co: 2.95%-Fe: 2.63%-V: 0.44% | Unassigned = Cu: 39.5%-Co: 23.16%-Fe: 17.36%-V: 10.85%-Ni: 9.13%,,5.82,550.1,198.58,7349.9,20.382,511,69.2
EP3076C,2_1750X,1 CoFeVCuNi = Cu: 39.5%-Co: 23.16%-Fe: 17.36%-V: 10.85%-Ni: 9.13% | 2 Cu = Cu: 90.14%-Ni: 3.84%-Co: 2.95%-Fe: 2.63%-V: 0.44% | Unassigned = Cu: 39.5%-Co: 23.16%-Fe: 17.36%-V: 10.85%-Ni: 9.13%,,5.126,484.5,187.02,7545.4,19.871,507,70
EP3076C,2_1750X,1 CoFeVCuNi = Cu: 39.5%-Co: 23.16%-Fe: 17.36%-V: 10.85%-Ni: 9.13% | 2 Cu = Cu: 90.14%-Ni: 3.84%-Co: 2.95%-Fe: 2.63%-V: 0.44% | Unassigned = Cu: 39.5%-Co: 23.16%-Fe: 17.36%-V: 10.85%-Ni: 9.13%,,2.074,196.1,113.35,7753.3,17.507,508,70
EP3076C,2_1750X,1 CoFeVCuNi = Cu: 39.5%-Co: 23.16%-Fe: 17.36%-V: 10.85%-Ni: 9.13% | 2 Cu = Cu: 90.14%-Ni: 3.84%-Co: 2.95%-Fe: 2.63%-V: 0.44% | Unassigned = Cu: 39.5%-Co: 23.16%-Fe: 17.36%-V: 10.85%-Ni: 9.13%,1 CoFeVCuNi : 100.00%,3.996,377.7,167.16,7986.7,19.332,510,69.7
EP3076C,2_1750X,1 CoFeVCuNi = Cu: 39.5%-Co: 23.16%-Fe: 17.36%-V: 10.85%-Ni: 9.13% | 2 Cu = Cu: 90.14%-Ni: 3.84%-Co: 2.95%-Fe: 2.63%-V: 0.44% | Unassigned = Cu: 39.5%-Co: 23.16%-Fe: 17.36%-V: 10.85%-Ni: 9.13%,1 CoFeVCuNi : 100.00%,5.805,548.7,205.83,7829.8,20.487,510,70.3
EP3076C,2_1750X,1 CoFeVCuNi = Cu: 39.5%-Co: 23.16%-Fe: 17.36%-V: 10.85%-Ni: 9.13% | 2 Cu = Cu: 90.14%-Ni: 3.84%-Co: 2.95%-Fe: 2.63%-V: 0.44% | Unassigned = Cu: 39.5%-Co: 23.16%-Fe: 17.36%-V: 10.85%-Ni: 9.13%,1 CoFeVCuNi : 100.00%,4.233,400.1,163.89,7288.7,18.531,509,70.4
EP3076C,2_1750X,1 CoFeVCuNi = Cu: 39.5%-Co: 23.16%-Fe: 17.36%-V: 10.85%-Ni: 9.13% | 2 Cu = Cu: 90.14%-Ni: 3.84%-Co: 2.95%-Fe: 2.63%-V: 0.44% | Unassigned = Cu: 39.5%-Co: 23.16%-Fe: 17.36%-V: 10.85%-Ni: 9.13%,1 CoFeVCuNi : 100.00%,4.727,446.8,180.83,7725.9,19.564,511,70.2
EP3076C,2_1750X,1 CoFeVCuNi = Cu: 39.5%-Co: 23.16%-Fe: 17.36%-V: 10.85%-Ni: 9.13% | 2 Cu = Cu: 90.14%-Ni: 3.84%-Co: 2.95%-Fe: 2.63%-V: 0.44% | Unassigned = Cu: 39.5%-Co: 23.16%-Fe: 17.36%-V: 10.85%-Ni: 9.13%,1 CoFeVCuNi : 100.00%,5.348,505.5,191.89,7552.1,19.515,511,69.4
EP3076C,2_1750X,1 CoFeVCuNi = Cu: 39.5%-Co: 23.16%-Fe: 17.36%-V: 10.85%-Ni: 9.13% | 2 Cu = Cu: 90.14%-Ni: 3.84%-Co: 2.95%-Fe: 2.63%-V: 0.44% | Unassigned = Cu: 39.5%-Co: 23.16%-Fe: 17.36%-V: 10.85%-Ni: 9.13%,1 CoFeVCuNi : 100.00%,5.639,533,201.2,7756.8,19.859,512,70.1
EP3076C,2_1750X,1 CoFeVCuNi = Cu: 39.5%-Co: 23.16%-Fe: 17.36%-V: 10.85%-Ni: 9.13% | 2 Cu = Cu: 90.14%-Ni: 3.84%-Co: 2.95%-Fe: 2.63%-V: 0.44% | Unassigned = Cu: 39.5%-Co: 23.16%-Fe: 17.36%-V: 10.85%-Ni: 9.13%,1 CoFeVCuNi : 100.00%,5.316,502.4,195.77,7857.4,19.777,508,69.9
EP3076C,2_1750X,1 CoFeVCuNi = Cu: 39.5%-Co: 23.16%-Fe: 17.36%-V: 10.85%-Ni: 9.13% | 2 Cu = Cu: 90.14%-Ni: 3.84%-Co: 2.95%-Fe: 2.63%-V: 0.44% | Unassigned = Cu: 39.5%-Co: 23.16%-Fe: 17.36%-V: 10.85%-Ni: 9.13%,1 CoFeVCuNi : 100.00%,5.887,556.4,201.77,7465.1,20.125,509,69.7
EP3076C,2_1750X,1 CoFeVCuNi = Cu: 39.5%-Co: 23.16%-Fe: 17.36%-V: 10.85%-Ni: 9.13% | 2 Cu = Cu: 90.14%-Ni: 3.84%-Co: 2.95%-Fe: 2.63%-V: 0.44% | Unassigned = Cu: 39.5%-Co: 23.16%-Fe: 17.36%-V: 10.85%-Ni: 9.13%,1 CoFeVCuNi : 100.00%,4.413,417.1,174.66,7797.8,19.49,509,69.7
EP3076C,2_1750X,1 CoFeVCuNi = Cu: 39.5%-Co: 23.16%-Fe: 17.36%-V: 10.85%-Ni: 9.13% | 2 Cu = Cu: 90.14%-Ni: 3.84%-Co: 2.95%-Fe: 2.63%-V: 0.44% | Unassigned = Cu: 39.5%-Co: 23.16%-Fe: 17.36%-V: 10.85%-Ni: 9.13%,1 CoFeVCuNi : 80.65%|Unassigned : 12.23%|2 Cu : 7.12%,5.111,483.1,180.81,7142.7,19.685,511,69.9
EP3076C,2_1750X,1 CoFeVCuNi = Cu: 39.5%-Co: 23.16%-Fe: 17.36%-V: 10.85%-Ni: 9.13% | 2 Cu = Cu: 90.14%-Ni: 3.84%-Co: 2.95%-Fe: 2.63%-V: 0.44% | Unassigned = Cu: 39.5%-Co: 23.16%-Fe: 17.36%-V: 10.85%-Ni: 9.13%,1 CoFeVCuNi : 100.00%,4.981,470.8,183.24,7497.6,19.514,508,70.3
EP3076C,2_1750X,1 CoFeVCuNi = Cu: 39.5%-Co: 23.16%-Fe: 17.36%-V: 10.85%-Ni: 9.13% | 2 Cu = Cu: 90.14%-Ni: 3.84%-Co: 2.95%-Fe: 2.63%-V: 0.44% | Unassigned = Cu: 39.5%-Co: 23.16%-Fe: 17.36%-V: 10.85%-Ni: 9.13%,1 CoFeVCuNi : 73.05%|Unassigned : 13.74%|2 Cu : 13.21%,5.841,552.1,202.9,7593.4,18.658,509,70.2
EP3076C,2_1750X,1 CoFeVCuNi = Cu: 39.5%-Co: 23.16%-Fe: 17.36%-V: 10.85%-Ni: 9.13% | 2 Cu = Cu: 90.14%-Ni: 3.84%-Co: 2.95%-Fe: 2.63%-V: 0.44% | Unassigned = Cu: 39.5%-Co: 23.16%-Fe: 17.36%-V: 10.85%-Ni: 9.13%,,3.352,316.9,143.01,7256.9,18.469,508,70.1
EP3076C,2_1750X,1 CoFeVCuNi = Cu: 39.5%-Co: 23.16%-Fe: 17.36%-V: 10.85%-Ni: 9.13% | 2 Cu = Cu: 90.14%-Ni: 3.84%-Co: 2.95%-Fe: 2.63%-V: 0.44% | Unassigned = Cu: 39.5%-Co: 23.16%-Fe: 17.36%-V: 10.85%-Ni: 9.13%,,5.908,558.4,204,7577.5,20.263,509,70.3
EP3076C,2_1750X,1 CoFeVCuNi = Cu: 39.5%-Co: 23.16%-Fe: 17.36%-V: 10.85%-Ni: 9.13% | 2 Cu = Cu: 90.14%-Ni: 3.84%-Co: 2.95%-Fe: 2.63%-V: 0.44% | Unassigned = Cu: 39.5%-Co: 23.16%-Fe: 17.36%-V: 10.85%-Ni: 9.13%,,4.645,439,171.18,7156.5,19.442,511,70
EP3076C,2_1750X,1 CoFeVCuNi = Cu: 39.5%-Co: 23.16%-Fe: 17.36%-V: 10.85%-Ni: 9.13% | 2 Cu = Cu: 90.14%-Ni: 3.84%-Co: 2.95%-Fe: 2.63%-V: 0.44% | Unassigned = Cu: 39.5%-Co: 23.16%-Fe: 17.36%-V: 10.85%-Ni: 9.13%,1 CoFeVCuNi : 99.37%|Unassigned : 0.63%,5.993,566.5,200.53,7257.4,20.87,512,69.8
EP3076C,2_1750X,1 CoFeVCuNi = Cu: 39.5%-Co: 23.16%-Fe: 17.36%-V: 10.85%-Ni: 9.13% | 2 Cu = Cu: 90.14%-Ni: 3.84%-Co: 2.95%-Fe: 2.63%-V: 0.44% | Unassigned = Cu: 39.5%-Co: 23.16%-Fe: 17.36%-V: 10.85%-Ni: 9.13%,1 CoFeVCuNi : 100.00%,6.643,627.9,212.04,7187.3,20.701,507,70.1
EP3076C,2_1750X,1 CoFeVCuNi = Cu: 39.5%-Co: 23.16%-Fe: 17.36%-V: 10.85%-Ni: 9.13% | 2 Cu = Cu: 90.14%-Ni: 3.84%-Co: 2.95%-Fe: 2.63%-V: 0.44% | Unassigned = Cu: 39.5%-Co: 23.16%-Fe: 17.36%-V: 10.85%-Ni: 9.13%,1 CoFeVCuNi : 100.00%,4.509,426.2,174.43,7613.5,20.35,510,70.2
EP3076C,2_1750X,1 CoFeVCuNi = Cu: 39.5%-Co: 23.16%-Fe: 17.36%-V: 10.85%-Ni: 9.13% | 2 Cu = Cu: 90.14%-Ni: 3.84%-Co: 2.95%-Fe: 2.63%-V: 0.44% | Unassigned = Cu: 39.5%-Co: 23.16%-Fe: 17.36%-V: 10.85%-Ni: 9.13%,1 CoFeVCuNi : 94.73%|Unassigned : 4.67%|2 Cu : 0.60%,5.245,495.7,186.3,7324,20.049,509,69.9
EP3076C,2_1750X,1 CoFeVCuNi = Cu: 39.5%-Co: 23.16%-Fe: 17.36%-V: 10.85%-Ni: 9.13% | 2 Cu = Cu: 90.14%-Ni: 3.84%-Co: 2.95%-Fe: 2.63%-V: 0.44% | Unassigned = Cu: 39.5%-Co: 23.16%-Fe: 17.36%-V: 10.85%-Ni: 9.13%,1 CoFeVCuNi : 100.00%,4.003,378.4,159.07,7316.9,19.383,509,69.8
EP3076C,2_1750X,1 CoFeVCuNi = Cu: 39.5%-Co: 23.16%-Fe: 17.36%-V: 10.85%-Ni: 9.13% | 2 Cu = Cu: 90.14%-Ni: 3.84%-Co: 2.95%-Fe: 2.63%-V: 0.44% | Unassigned = Cu: 39.5%-Co: 23.16%-Fe: 17.36%-V: 10.85%-Ni: 9.13%,1 CoFeVCuNi : 100.00%,5.558,525.4,192.62,7313.5,20.499,512,70.2
EP3076C,2_1750X,1 CoFeVCuNi = Cu: 39.5%-Co: 23.16%-Fe: 17.36%-V: 10.85%-Ni: 9.13% | 2 Cu = Cu: 90.14%-Ni: 3.84%-Co: 2.95%-Fe: 2.63%-V: 0.44% | Unassigned = Cu: 39.5%-Co: 23.16%-Fe: 17.36%-V: 10.85%-Ni: 9.13%,1 CoFeVCuNi : 100.00%,5.99,566.2,211.07,7909.2,20.183,514,70.1
EP3076C,2_1750X,1 CoFeVCuNi = Cu: 39.5%-Co: 23.16%-Fe: 17.36%-V: 10.85%-Ni: 9.13% | 2 Cu = Cu: 90.14%-Ni: 3.84%-Co: 2.95%-Fe: 2.63%-V: 0.44% | Unassigned = Cu: 39.5%-Co: 23.16%-Fe: 17.36%-V: 10.85%-Ni: 9.13%,1 CoFeVCuNi : 100.00%,3.2,302.5,138.9,7219.2,17.809,506,70.2
EP3076C,2_1750X,1 CoFeVCuNi = Cu: 39.5%-Co: 23.16%-Fe: 17.36%-V: 10.85%-Ni: 9.13% | 2 Cu = Cu: 90.14%-Ni: 3.84%-Co: 2.95%-Fe: 2.63%-V: 0.44% | Unassigned = Cu: 39.5%-Co: 23.16%-Fe: 17.36%-V: 10.85%-Ni: 9.13%,1 CoFeVCuNi : 100.00%,5.274,498.5,191.22,7612.9,19.786,509,69.8
EP3076C,2_1750X,1 CoFeVCuNi = Cu: 39.5%-Co: 23.16%-Fe: 17.36%-V: 10.85%-Ni: 9.13% | 2 Cu = Cu: 90.14%-Ni: 3.84%-Co: 2.95%-Fe: 2.63%-V: 0.44% | Unassigned = Cu: 39.5%-Co: 23.16%-Fe: 17.36%-V: 10.85%-Ni: 9.13%,1 CoFeVCuNi : 99.85%|Unassigned : 0.15%,6.123,578.7,211.97,7792.9,20.795,508,69.9
EP3076C,2_1750X,1 CoFeVCuNi = Cu: 39.5%-Co: 23.16%-Fe: 17.36%-V: 10.85%-Ni: 9.13% | 2 Cu = Cu: 90.14%-Ni: 3.84%-Co: 2.95%-Fe: 2.63%-V: 0.44% | Unassigned = Cu: 39.5%-Co: 23.16%-Fe: 17.36%-V: 10.85%-Ni: 9.13%,1 CoFeVCuNi : 100.00%,5.888,556.5,204.45,7630.9,20.814,510,70.1
EP3076C,2_1750X,1 CoFeVCuNi = Cu: 39.5%-Co: 23.16%-Fe: 17.36%-V: 10.85%-Ni: 9.13% | 2 Cu = Cu: 90.14%-Ni: 3.84%-Co: 2.95%-Fe: 2.63%-V: 0.44% | Unassigned = Cu: 39.5%-Co: 23.16%-Fe: 17.36%-V: 10.85%-Ni: 9.13%,1 CoFeVCuNi : 100.00%,4.678,442.1,173.44,7271.1,19.013,509,70.7
EP3076C,2_1750X,1 CoFeVCuNi = Cu: 39.5%-Co: 23.16%-Fe: 17.36%-V: 10.85%-Ni: 9.13% | 2 Cu = Cu: 90.14%-Ni: 3.84%-Co: 2.95%-Fe: 2.63%-V: 0.44% | Unassigned = Cu: 39.5%-Co: 23.16%-Fe: 17.36%-V: 10.85%-Ni: 9.13%,,4.533,428.5,176.4,7722.3,19.1,509,70.5
EP3076C,2_1750X,1 CoFeVCuNi = Cu: 39.5%-Co: 23.16%-Fe: 17.36%-V: 10.85%-Ni: 9.13% | 2 Cu = Cu: 90.14%-Ni: 3.84%-Co: 2.95%-Fe: 2.63%-V: 0.44% | Unassigned = Cu: 39.5%-Co: 23.16%-Fe: 17.36%-V: 10.85%-Ni: 9.13%,,4.988,471.5,187.14,7759.9,19.862,510,69.6
EP3076C,2_1750X,1 CoFeVCuNi = Cu: 39.5%-Co: 23.16%-Fe: 17.36%-V: 10.85%-Ni: 9.13% | 2 Cu = Cu: 90.14%-Ni: 3.84%-Co: 2.95%-Fe: 2.63%-V: 0.44% | Unassigned = Cu: 39.5%-Co: 23.16%-Fe: 17.36%-V: 10.85%-Ni: 9.13%,,3.499,330.7,141.92,6858,19.193,507,70
EP3076C,2_1750X,1 CoFeVCuNi = Cu: 39.5%-Co: 23.16%-Fe: 17.36%-V: 10.85%-Ni: 9.13% | 2 Cu = Cu: 90.14%-Ni: 3.84%-Co: 2.95%-Fe: 2.63%-V: 0.44% | Unassigned = Cu: 39.5%-Co: 23.16%-Fe: 17.36%-V: 10.85%-Ni: 9.13%,1 CoFeVCuNi : 100.00%,5.117,483.6,185.04,7421.2,20.571,510,70.2
EP3076C,2_1750X,1 CoFeVCuNi = Cu: 39.5%-Co: 23.16%-Fe: 17.36%-V: 10.85%-Ni: 9.13% | 2 Cu = Cu: 90.14%-Ni: 3.84%-Co: 2.95%-Fe: 2.63%-V: 0.44% | Unassigned = Cu: 39.5%-Co: 23.16%-Fe: 17.36%-V: 10.85%-Ni: 9.13%,1 CoFeVCuNi : 100.00%,5.567,526.2,190.93,7194.4,20.621,510,70.2
EP3076C,2_1750X,1 CoFeVCuNi = Cu: 39.5%-Co: 23.16%-Fe: 17.36%-V: 10.85%-Ni: 9.13% | 2 Cu = Cu: 90.14%-Ni: 3.84%-Co: 2.95%-Fe: 2.63%-V: 0.44% | Unassigned = Cu: 39.5%-Co: 23.16%-Fe: 17.36%-V: 10.85%-Ni: 9.13%,1 CoFeVCuNi : 100.00%,5.125,484.4,187.39,7570.2,21.046,509,69.7
EP3076C,2_1750X,1 CoFeVCuNi = Cu: 39.5%-Co: 23.16%-Fe: 17.36%-V: 10.85%-Ni: 9.13% | 2 Cu = Cu: 90.14%-Ni: 3.84%-Co: 2.95%-Fe: 2.63%-V: 0.44% | Unassigned = Cu: 39.5%-Co: 23.16%-Fe: 17.36%-V: 10.85%-Ni: 9.13%,1 CoFeVCuNi : 100.00%,5.072,479.4,182.53,7315.3,20.843,510,69.8
EP3076C,2_1750X,1 CoFeVCuNi = Cu: 39.5%-Co: 23.16%-Fe: 17.36%-V: 10.85%-Ni: 9.13% | 2 Cu = Cu: 90.14%-Ni: 3.84%-Co: 2.95%-Fe: 2.63%-V: 0.44% | Unassigned = Cu: 39.5%-Co: 23.16%-Fe: 17.36%-V: 10.85%-Ni: 9.13%,1 CoFeVCuNi : 75.97%|Unassigned : 12.08%|2 Cu : 11.95%,4.359,412,165.78,7216.3,19.278,508,70.9
EP3076C,2_1750X,1 CoFeVCuNi = Cu: 39.5%-Co: 23.16%-Fe: 17.36%-V: 10.85%-Ni: 9.13% | 2 Cu = Cu: 90.14%-Ni: 3.84%-Co: 2.95%-Fe: 2.63%-V: 0.44% | Unassigned = Cu: 39.5%-Co: 23.16%-Fe: 17.36%-V: 10.85%-Ni: 9.13%,1 CoFeVCuNi : 100.00%,5.817,549.8,205.3,7777.4,20.105,508,69.3
EP3076C,2_1750X,1 CoFeVCuNi = Cu: 39.5%-Co: 23.16%-Fe: 17.36%-V: 10.85%-Ni: 9.13% | 2 Cu = Cu: 90.14%-Ni: 3.84%-Co: 2.95%-Fe: 2.63%-V: 0.44% | Unassigned = Cu: 39.5%-Co: 23.16%-Fe: 17.36%-V: 10.85%-Ni: 9.13%,1 CoFeVCuNi : 96.29%|Unassigned : 3.71%,5.165,488.2,185.41,7378.7,19.012,508,70
EP3076C,2_1750X,1 CoFeVCuNi = Cu: 39.5%-Co: 23.16%-Fe: 17.36%-V: 10.85%-Ni: 9.13% | 2 Cu = Cu: 90.14%-Ni: 3.84%-Co: 2.95%-Fe: 2.63%-V: 0.44% | Unassigned = Cu: 39.5%-Co: 23.16%-Fe: 17.36%-V: 10.85%-Ni: 9.13%,1 CoFeVCuNi : 100.00%,4.421,417.9,172.36,7609.8,19.41,518,69.9
EP3076C,2_1750X,1 CoFeVCuNi = Cu: 39.5%-Co: 23.16%-Fe: 17.36%-V: 10.85%-Ni: 9.13% | 2 Cu = Cu: 90.14%-Ni: 3.84%-Co: 2.95%-Fe: 2.63%-V: 0.44% | Unassigned = Cu: 39.5%-Co: 23.16%-Fe: 17.36%-V: 10.85%-Ni: 9.13%,1 CoFeVCuNi : 100.00%,4.313,407.7,167.18,7403.3,18.731,508,69.3
EP3076C,2_1750X,1 CoFeVCuNi = Cu: 39.5%-Co: 23.16%-Fe: 17.36%-V: 10.85%-Ni: 9.13% | 2 Cu = Cu: 90.14%-Ni: 3.84%-Co: 2.95%-Fe: 2.63%-V: 0.44% | Unassigned = Cu: 39.5%-Co: 23.16%-Fe: 17.36%-V: 10.85%-Ni: 9.13%,1 CoFeVCuNi : 100.00%,4.835,457,184.88,7842.9,19.034,508,69.7
EP3076C,2_1750X,1 CoFeVCuNi = Cu: 39.5%-Co: 23.16%-Fe: 17.36%-V: 10.85%-Ni: 9.13% | 2 Cu = Cu: 90.14%-Ni: 3.84%-Co: 2.95%-Fe: 2.63%-V: 0.44% | Unassigned = Cu: 39.5%-Co: 23.16%-Fe: 17.36%-V: 10.85%-Ni: 9.13%,1 CoFeVCuNi : 100.00%,5.89,556.7,205.01,7663.3,20.603,511,70.3
EP3076C,2_1750X,1 CoFeVCuNi = Cu: 39.5%-Co: 23.16%-Fe: 17.36%-V: 10.85%-Ni: 9.13% | 2 Cu = Cu: 90.14%-Ni: 3.84%-Co: 2.95%-Fe: 2.63%-V: 0.44% | Unassigned = Cu: 39.5%-Co: 23.16%-Fe: 17.36%-V: 10.85%-Ni: 9.13%,1 CoFeVCuNi : 100.00%,5.467,516.8,192.68,7437.4,20.326,508,69.9
EP3076C,2_1750X,1 CoFeVCuNi = Cu: 39.5%-Co: 23.16%-Fe: 17.36%-V: 10.85%-Ni: 9.13% | 2 Cu = Cu: 90.14%-Ni: 3.84%-Co: 2.95%-Fe: 2.63%-V: 0.44% | Unassigned = Cu: 39.5%-Co: 23.16%-Fe: 17.36%-V: 10.85%-Ni: 9.13%,,4.548,429.9,174.41,7550.4,19.516,512,69.8
EP3076C,2_1750X,1 CoFeVCuNi = Cu: 39.5%-Co: 23.16%-Fe: 17.36%-V: 10.85%-Ni: 9.13% | 2 Cu = Cu: 90.14%-Ni: 3.84%-Co: 2.95%-Fe: 2.63%-V: 0.44% | Unassigned = Cu: 39.5%-Co: 23.16%-Fe: 17.36%-V: 10.85%-Ni: 9.13%,,1.886,178.3,104.63,7373.8,16.659,507,70.2
EP3076C,2_1750X,1 CoFeVCuNi = Cu: 39.5%-Co: 23.16%-Fe: 17.36%-V: 10.85%-Ni: 9.13% | 2 Cu = Cu: 90.14%-Ni: 3.84%-Co: 2.95%-Fe: 2.63%-V: 0.44% | Unassigned = Cu: 39.5%-Co: 23.16%-Fe: 17.36%-V: 10.85%-Ni: 9.13%,,5.983,565.5,202.38,7382.4,21.217,508,70.4
EP3076C,2_1750X,1 CoFeVCuNi = Cu: 39.5%-Co: 23.16%-Fe: 17.36%-V: 10.85%-Ni: 9.13% | 2 Cu = Cu: 90.14%-Ni: 3.84%-Co: 2.95%-Fe: 2.63%-V: 0.44% | Unassigned = Cu: 39.5%-Co: 23.16%-Fe: 17.36%-V: 10.85%-Ni: 9.13%,,6.2,586,209.35,7538.8,20.957,509,70.1
EP3076C,2_1750X,1 CoFeVCuNi = Cu: 39.5%-Co: 23.16%-Fe: 17.36%-V: 10.85%-Ni: 9.13% | 2 Cu = Cu: 90.14%-Ni: 3.84%-Co: 2.95%-Fe: 2.63%-V: 0.44% | Unassigned = Cu: 39.5%-Co: 23.16%-Fe: 17.36%-V: 10.85%-Ni: 9.13%,,4.978,470.5,181.21,7361.4,20.091,507,70.3
EP3076C,2_1750X,1 CoFeVCuNi = Cu: 39.5%-Co: 23.16%-Fe: 17.36%-V: 10.85%-Ni: 9.13% | 2 Cu = Cu: 90.14%-Ni: 3.84%-Co: 2.95%-Fe: 2.63%-V: 0.44% | Unassigned = Cu: 39.5%-Co: 23.16%-Fe: 17.36%-V: 10.85%-Ni: 9.13%,,5.552,524.8,194.87,7465.3,20.488,510,70
EP3076C,2_1750X,1 CoFeVCuNi = Cu: 39.5%-Co: 23.16%-Fe: 17.36%-V: 10.85%-Ni: 9.13% | 2 Cu = Cu: 90.14%-Ni: 3.84%-Co: 2.95%-Fe: 2.63%-V: 0.44% | Unassigned = Cu: 39.5%-Co: 23.16%-Fe: 17.36%-V: 10.85%-Ni: 9.13%,,5.876,555.4,202.92,7550.6,20.611,508,70
EP3076C,2_1750X,1 CoFeVCuNi = Cu: 39.5%-Co: 23.16%-Fe: 17.36%-V: 10.85%-Ni: 9.13% | 2 Cu = Cu: 90.14%-Ni: 3.84%-Co: 2.95%-Fe: 2.63%-V: 0.44% | Unassigned = Cu: 39.5%-Co: 23.16%-Fe: 17.36%-V: 10.85%-Ni: 9.13%,,4.208,397.8,166.84,7558.2,19.591,514,70.1
EP3076C,2_1750X,1 CoFeVCuNi = Cu: 39.5%-Co: 23.16%-Fe: 17.36%-V: 10.85%-Ni: 9.13% | 2 Cu = Cu: 90.14%-Ni: 3.84%-Co: 2.95%-Fe: 2.63%-V: 0.44% | Unassigned = Cu: 39.5%-Co: 23.16%-Fe: 17.36%-V: 10.85%-Ni: 9.13%,,5.581,527.5,199.24,7711.6,20.255,510,70.2
EP3076C,2_1750X,1 CoFeVCuNi = Cu: 39.5%-Co: 23.16%-Fe: 17.36%-V: 10.85%-Ni: 9.13% | 2 Cu = Cu: 90.14%-Ni: 3.84%-Co: 2.95%-Fe: 2.63%-V: 0.44% | Unassigned = Cu: 39.5%-Co: 23.16%-Fe: 17.36%-V: 10.85%-Ni: 9.13%,,nan,nan,nan,nan,nan,nan,nan
EP3076C,2_1750X,1 CoFeVCuNi = Cu: 39.5%-Co: 23.16%-Fe: 17.36%-V: 10.85%-Ni: 9.13% | 2 Cu = Cu: 90.14%-Ni: 3.84%-Co: 2.95%-Fe: 2.63%-V: 0.44% | Unassigned = Cu: 39.5%-Co: 23.16%-Fe: 17.36%-V: 10.85%-Ni: 9.13%,,5.26,497.2,189.24,7501.7,20.295,509,69.9
EP3076C,2_1750X,1 CoFeVCuNi = Cu: 39.5%-Co: 23.16%-Fe: 17.36%-V: 10.85%-Ni: 9.13% | 2 Cu = Cu: 90.14%-Ni: 3.84%-Co: 2.95%-Fe: 2.63%-V: 0.44% | Unassigned = Cu: 39.5%-Co: 23.16%-Fe: 17.36%-V: 10.85%-Ni: 9.13%,,5.779,546.2,201.87,7609.2,20.207,510,69.6
EP3076C,2_1750X,1 CoFeVCuNi = Cu: 39.5%-Co: 23.16%-Fe: 17.36%-V: 10.85%-Ni: 9.13% | 2 Cu = Cu: 90.14%-Ni: 3.84%-Co: 2.95%-Fe: 2.63%-V: 0.44% | Unassigned = Cu: 39.5%-Co: 23.16%-Fe: 17.36%-V: 10.85%-Ni: 9.13%,,4.877,460.9,182.75,7622.9,19.504,510,69.5
EP3076C,2_1750X,1 CoFeVCuNi = Cu: 39.5%-Co: 23.16%-Fe: 17.36%-V: 10.85%-Ni: 9.13% | 2 Cu = Cu: 90.14%-Ni: 3.84%-Co: 2.95%-Fe: 2.63%-V: 0.44% | Unassigned = Cu: 39.5%-Co: 23.16%-Fe: 17.36%-V: 10.85%-Ni: 9.13%,,5.652,534.3,196.85,7458.9,19.871,509,70
EP3076C,2_1750X,1 CoFeVCuNi = Cu: 39.5%-Co: 23.16%-Fe: 17.36%-V: 10.85%-Ni: 9.13% | 2 Cu = Cu: 90.14%-Ni: 3.84%-Co: 2.95%-Fe: 2.63%-V: 0.44% | Unassigned = Cu: 39.5%-Co: 23.16%-Fe: 17.36%-V: 10.85%-Ni: 9.13%,,4.301,406.5,169.62,7608.9,19.288,508,69.9
EP3076C,2_1750X,1 CoFeVCuNi = Cu: 39.5%-Co: 23.16%-Fe: 17.36%-V: 10.85%-Ni: 9.13% | 2 Cu = Cu: 90.14%-Ni: 3.84%-Co: 2.95%-Fe: 2.63%-V: 0.44% | Unassigned = Cu: 39.5%-Co: 23.16%-Fe: 17.36%-V: 10.85%-Ni: 9.13%,,4.834,456.9,177.09,7288.9,20.272,511,69.5
EP3076C,2_1750X,1 CoFeVCuNi = Cu: 39.5%-Co: 23.16%-Fe: 17.36%-V: 10.85%-Ni: 9.13% | 2 Cu = Cu: 90.14%-Ni: 3.84%-Co: 2.95%-Fe: 2.63%-V: 0.44% | Unassigned = Cu: 39.5%-Co: 23.16%-Fe: 17.36%-V: 10.85%-Ni: 9.13%,,6.278,593.4,212.92,7659.9,21.177,512,70.4
EP3076C,2_1750X,1 CoFeVCuNi = Cu: 39.5%-Co: 23.16%-Fe: 17.36%-V: 10.85%-Ni: 9.13% | 2 Cu = Cu: 90.14%-Ni: 3.84%-Co: 2.95%-Fe: 2.63%-V: 0.44% | Unassigned = Cu: 39.5%-Co: 23.16%-Fe: 17.36%-V: 10.85%-Ni: 9.13%,,2.749,259.8,127.07,7180.6,18.679,512,69.9
EP3076C,2_1750X,1 CoFeVCuNi = Cu: 39.5%-Co: 23.16%-Fe: 17.36%-V: 10.85%-Ni: 9.13% | 2 Cu = Cu: 90.14%-Ni: 3.84%-Co: 2.95%-Fe: 2.63%-V: 0.44% | Unassigned = Cu: 39.5%-Co: 23.16%-Fe: 17.36%-V: 10.85%-Ni: 9.13%,,5.616,530.8,201.44,7802.9,19.82,510,69.8
EP3076C,2_1750X,1 CoFeVCuNi = Cu: 39.5%-Co: 23.16%-Fe: 17.36%-V: 10.85%-Ni: 9.13% | 2 Cu = Cu: 90.14%-Ni: 3.84%-Co: 2.95%-Fe: 2.63%-V: 0.44% | Unassigned = Cu: 39.5%-Co: 23.16%-Fe: 17.36%-V: 10.85%-Ni: 9.13%,,4.888,462,189.03,8056.2,19.398,509,70.6
EP3076C,2_1750X,1 CoFeVCuNi = Cu: 39.5%-Co: 23.16%-Fe: 17.36%-V: 10.85%-Ni: 9.13% | 2 Cu = Cu: 90.14%-Ni: 3.84%-Co: 2.95%-Fe: 2.63%-V: 0.44% | Unassigned = Cu: 39.5%-Co: 23.16%-Fe: 17.36%-V: 10.85%-Ni: 9.13%,,3.67,346.9,149.13,7131.2,18.969,510,69.7
EP3076C,2_1750X,1 CoFeVCuNi = Cu: 39.5%-Co: 23.16%-Fe: 17.36%-V: 10.85%-Ni: 9.13% | 2 Cu = Cu: 90.14%-Ni: 3.84%-Co: 2.95%-Fe: 2.63%-V: 0.44% | Unassigned = Cu: 39.5%-Co: 23.16%-Fe: 17.36%-V: 10.85%-Ni: 9.13%,,5.641,533.2,198.55,7582.3,22.016,508,70.4
EP3076C,2_1750X,1 CoFeVCuNi = Cu: 39.5%-Co: 23.16%-Fe: 17.36%-V: 10.85%-Ni: 9.13% | 2 Cu = Cu: 90.14%-Ni: 3.84%-Co: 2.95%-Fe: 2.63%-V: 0.44% | Unassigned = Cu: 39.5%-Co: 23.16%-Fe: 17.36%-V: 10.85%-Ni: 9.13%,,5.399,510.3,195.55,7722.9,20.219,509,69.2
EP3076C,2_1750X,1 CoFeVCuNi = Cu: 39.5%-Co: 23.16%-Fe: 17.36%-V: 10.85%-Ni: 9.13% | 2 Cu = Cu: 90.14%-Ni: 3.84%-Co: 2.95%-Fe: 2.63%-V: 0.44% | Unassigned = Cu: 39.5%-Co: 23.16%-Fe: 17.36%-V: 10.85%-Ni: 9.13%,,4.788,452.6,183.23,7803.6,19.868,509,70.7
EP3076C,2_1750X,1 CoFeVCuNi = Cu: 39.5%-Co: 23.16%-Fe: 17.36%-V: 10.85%-Ni: 9.13% | 2 Cu = Cu: 90.14%-Ni: 3.84%-Co: 2.95%-Fe: 2.63%-V: 0.44% | Unassigned = Cu: 39.5%-Co: 23.16%-Fe: 17.36%-V: 10.85%-Ni: 9.13%,,5.224,493.8,194.16,7885.4,20.688,514,70.5
EP3076C,2_1750X,1 CoFeVCuNi = Cu: 39.5%-Co: 23.16%-Fe: 17.36%-V: 10.85%-Ni: 9.13% | 2 Cu = Cu: 90.14%-Ni: 3.84%-Co: 2.95%-Fe: 2.63%-V: 0.44% | Unassigned = Cu: 39.5%-Co: 23.16%-Fe: 17.36%-V: 10.85%-Ni: 9.13%,,6.083,575,207.61,7576.9,20.161,509,69.8
EP3076C,2_1750X,1 CoFeVCuNi = Cu: 39.5%-Co: 23.16%-Fe: 17.36%-V: 10.85%-Ni: 9.13% | 2 Cu = Cu: 90.14%-Ni: 3.84%-Co: 2.95%-Fe: 2.63%-V: 0.44% | Unassigned = Cu: 39.5%-Co: 23.16%-Fe: 17.36%-V: 10.85%-Ni: 9.13%,,5.315,502.4,193.93,7734.9,18.732,509,69.6
EP3076C,2_1750X,1 CoFeVCuNi = Cu: 39.5%-Co: 23.16%-Fe: 17.36%-V: 10.85%-Ni: 9.13% | 2 Cu = Cu: 90.14%-Ni: 3.84%-Co: 2.95%-Fe: 2.63%-V: 0.44% | Unassigned = Cu: 39.5%-Co: 23.16%-Fe: 17.36%-V: 10.85%-Ni: 9.13%,,4.85,458.5,182.18,7627.4,20.028,507,70.2
EP3076C,2_1750X,1 CoFeVCuNi = Cu: 39.5%-Co: 23.16%-Fe: 17.36%-V: 10.85%-Ni: 9.13% | 2 Cu = Cu: 90.14%-Ni: 3.84%-Co: 2.95%-Fe: 2.63%-V: 0.44% | Unassigned = Cu: 39.5%-Co: 23.16%-Fe: 17.36%-V: 10.85%-Ni: 9.13%,,5.574,526.9,199.92,7763.2,20.128,509,70.1
EP3076C,2_1750X,1 CoFeVCuNi = Cu: 39.5%-Co: 23.16%-Fe: 17.36%-V: 10.85%-Ni: 9.13% | 2 Cu = Cu: 90.14%-Ni: 3.84%-Co: 2.95%-Fe: 2.63%-V: 0.44% | Unassigned = Cu: 39.5%-Co: 23.16%-Fe: 17.36%-V: 10.85%-Ni: 9.13%,,5.404,510.8,187.94,7214.5,20.068,509,69.8
EP3076C,2_1750X,1 CoFeVCuNi = Cu: 39.5%-Co: 23.16%-Fe: 17.36%-V: 10.85%-Ni: 9.13% | 2 Cu = Cu: 90.14%-Ni: 3.84%-Co: 2.95%-Fe: 2.63%-V: 0.44% | Unassigned = Cu: 39.5%-Co: 23.16%-Fe: 17.36%-V: 10.85%-Ni: 9.13%,,5.322,503,188.41,7358,19.698,511,69.7
EP3076C,2_1750X,1 CoFeVCuNi = Cu: 39.5%-Co: 23.16%-Fe: 17.36%-V: 10.85%-Ni: 9.13% | 2 Cu = Cu: 90.14%-Ni: 3.84%-Co: 2.95%-Fe: 2.63%-V: 0.44% | Unassigned = Cu: 39.5%-Co: 23.16%-Fe: 17.36%-V: 10.85%-Ni: 9.13%,,5.17,488.7,187.93,7542.9,19.344,508,70.6
EP3076C,2_1750X,1 CoFeVCuNi = Cu: 39.5%-Co: 23.16%-Fe: 17.36%-V: 10.85%-Ni: 9.13% | 2 Cu = Cu: 90.14%-Ni: 3.84%-Co: 2.95%-Fe: 2.63%-V: 0.44% | Unassigned = Cu: 39.5%-Co: 23.16%-Fe: 17.36%-V: 10.85%-Ni: 9.13%,,5.522,521.9,194.66,7491.8,20.063,510,69.9
EP3076C,2_1750X,1 CoFeVCuNi = Cu: 39.5%-Co: 23.16%-Fe: 17.36%-V: 10.85%-Ni: 9.13% | 2 Cu = Cu: 90.14%-Ni: 3.84%-Co: 2.95%-Fe: 2.63%-V: 0.44% | Unassigned = Cu: 39.5%-Co: 23.16%-Fe: 17.36%-V: 10.85%-Ni: 9.13%,,4.764,450.3,175.53,7284.9,19.408,511,69.6
EP3076C,2_1750X,1 CoFeVCuNi = Cu: 39.5%-Co: 23.16%-Fe: 17.36%-V: 10.85%-Ni: 9.13% | 2 Cu = Cu: 90.14%-Ni: 3.84%-Co: 2.95%-Fe: 2.63%-V: 0.44% | Unassigned = Cu: 39.5%-Co: 23.16%-Fe: 17.36%-V: 10.85%-Ni: 9.13%,,5.27,498.1,191.77,7655.5,20.02,508,70.1
EP3076C,2_1750X,1 CoFeVCuNi = Cu: 39.5%-Co: 23.16%-Fe: 17.36%-V: 10.85%-Ni: 9.13% | 2 Cu = Cu: 90.14%-Ni: 3.84%-Co: 2.95%-Fe: 2.63%-V: 0.44% | Unassigned = Cu: 39.5%-Co: 23.16%-Fe: 17.36%-V: 10.85%-Ni: 9.13%,,4.812,454.9,179.35,7481.9,20.263,512,70.1
EP3076C,2_1750X,1 CoFeVCuNi = Cu: 39.5%-Co: 23.16%-Fe: 17.36%-V: 10.85%-Ni: 9.13% | 2 Cu = Cu: 90.14%-Ni: 3.84%-Co: 2.95%-Fe: 2.63%-V: 0.44% | Unassigned = Cu: 39.5%-Co: 23.16%-Fe: 17.36%-V: 10.85%-Ni: 9.13%,,6.334,598.7,211.59,7513.4,21.014,507,69.7
EP3076C,2_1750X,1 CoFeVCuNi = Cu: 39.5%-Co: 23.16%-Fe: 17.36%-V: 10.85%-Ni: 9.13% | 2 Cu = Cu: 90.14%-Ni: 3.84%-Co: 2.95%-Fe: 2.63%-V: 0.44% | Unassigned = Cu: 39.5%-Co: 23.16%-Fe: 17.36%-V: 10.85%-Ni: 9.13%,,6.003,567.4,198.19,7105.5,20.589,507,70.1
EP3076C,2_1750X,1 CoFeVCuNi = Cu: 39.5%-Co: 23.16%-Fe: 17.36%-V: 10.85%-Ni: 9.13% | 2 Cu = Cu: 90.14%-Ni: 3.84%-Co: 2.95%-Fe: 2.63%-V: 0.44% | Unassigned = Cu: 39.5%-Co: 23.16%-Fe: 17.36%-V: 10.85%-Ni: 9.13%,,5.489,518.8,193.56,7465.1,20.062,510,69.8
EP3076C,2_1750X,1 CoFeVCuNi = Cu: 39.5%-Co: 23.16%-Fe: 17.36%-V: 10.85%-Ni: 9.13% | 2 Cu = Cu: 90.14%-Ni: 3.84%-Co: 2.95%-Fe: 2.63%-V: 0.44% | Unassigned = Cu: 39.5%-Co: 23.16%-Fe: 17.36%-V: 10.85%-Ni: 9.13%,,3.352,316.8,149.12,7808.7,19.143,512,70.2
EP3076C,2_1750X,1 CoFeVCuNi = Cu: 39.5%-Co: 23.16%-Fe: 17.36%-V: 10.85%-Ni: 9.13% | 2 Cu = Cu: 90.14%-Ni: 3.84%-Co: 2.95%-Fe: 2.63%-V: 0.44% | Unassigned = Cu: 39.5%-Co: 23.16%-Fe: 17.36%-V: 10.85%-Ni: 9.13%,,6.052,572.1,207.93,7635.4,20.604,511,69.7
EP3076C,2_1750X,1 CoFeVCuNi = Cu: 39.5%-Co: 23.16%-Fe: 17.36%-V: 10.85%-Ni: 9.13% | 2 Cu = Cu: 90.14%-Ni: 3.84%-Co: 2.95%-Fe: 2.63%-V: 0.44% | Unassigned = Cu: 39.5%-Co: 23.16%-Fe: 17.36%-V: 10.85%-Ni: 9.13%,,5.421,512.4,195.88,7712.6,20.009,508,69.7
EP3076C,2_1750X,1 CoFeVCuNi = Cu: 39.5%-Co: 23.16%-Fe: 17.36%-V: 10.85%-Ni: 9.13% | 2 Cu = Cu: 90.14%-Ni: 3.84%-Co: 2.95%-Fe: 2.63%-V: 0.44% | Unassigned = Cu: 39.5%-Co: 23.16%-Fe: 17.36%-V: 10.85%-Ni: 9.13%,,4.273,403.9,166.14,7390,19.434,508,70.2
