Repository: giengeb1/ADAMaNT-HEA-indents

File: Indentation Results.csv (part 46 of 64)
Sample,Magnification,Compound Compositions,Indent Composition,Hardness,Hv,Modulus,Stiffness^2 / Load,Pmax,Hmax,Reporting Depth
EP3076C,2_1750X,1 CoFeVCuNi = Cu: 39.5%-Co: 23.16%-Fe: 17.36%-V: 10.85%-Ni: 9.13% | 2 Cu = Cu: 90.14%-Ni: 3.84%-Co: 2.95%-Fe: 2.63%-V: 0.44% | Unassigned = Cu: 39.5%-Co: 23.16%-Fe: 17.36%-V: 10.85%-Ni: 9.13%,,6.047,571.6,209.46,7734.4,20.505,510,69.9
EP3076C,2_1750X,1 CoFeVCuNi = Cu: 39.5%-Co: 23.16%-Fe: 17.36%-V: 10.85%-Ni: 9.13% | 2 Cu = Cu: 90.14%-Ni: 3.84%-Co: 2.95%-Fe: 2.63%-V: 0.44% | Unassigned = Cu: 39.5%-Co: 23.16%-Fe: 17.36%-V: 10.85%-Ni: 9.13%,,5.528,522.5,200.36,7856.6,17.092,464,69.8
EP3076D,1_1750X,1 FeMnCoNiCu = Fe: 27.74%-Mn: 21.88%-Co: 19.35%-Ni: 17.88%-Cu: 13.15% | 2 CuMnNi = Cu: 38.65%-Mn: 28.42%-Ni: 16.68%-Fe: 8.64%-Co: 7.6% | Unassigned = Mn: 26.9%-Cu: 23.5%-Fe: 18.57%-Ni: 17.45%-Co: 13.58%,,1.748,165.2,109,8569.9,13.457,524,70.2
EP3076D,1_1750X,1 FeMnCoNiCu = Fe: 27.74%-Mn: 21.88%-Co: 19.35%-Ni: 17.88%-Cu: 13.15% | 2 CuMnNi = Cu: 38.65%-Mn: 28.42%-Ni: 16.68%-Fe: 8.64%-Co: 7.6% | Unassigned = Mn: 26.9%-Cu: 23.5%-Fe: 18.57%-Ni: 17.45%-Co: 13.58%,,3.929,371.4,145.06,6346.7,15.09,511,69.1
EP3076D,1_1750X,1 FeMnCoNiCu = Fe: 27.74%-Mn: 21.88%-Co: 19.35%-Ni: 17.88%-Cu: 13.15% | 2 CuMnNi = Cu: 38.65%-Mn: 28.42%-Ni: 16.68%-Fe: 8.64%-Co: 7.6% | Unassigned = Mn: 26.9%-Cu: 23.5%-Fe: 18.57%-Ni: 17.45%-Co: 13.58%,,4.032,381.1,181.32,9098.1,16.043,510,70.4
EP3076D,1_1750X,1 FeMnCoNiCu = Fe: 27.74%-Mn: 21.88%-Co: 19.35%-Ni: 17.88%-Cu: 13.15% | 2 CuMnNi = Cu: 38.65%-Mn: 28.42%-Ni: 16.68%-Fe: 8.64%-Co: 7.6% | Unassigned = Mn: 26.9%-Cu: 23.5%-Fe: 18.57%-Ni: 17.45%-Co: 13.58%,,2.75,259.9,137.91,8297.9,14.431,510,69.6
EP3076D,1_1750X,1 FeMnCoNiCu = Fe: 27.74%-Mn: 21.88%-Co: 19.35%-Ni: 17.88%-Cu: 13.15% | 2 CuMnNi = Cu: 38.65%-Mn: 28.42%-Ni: 16.68%-Fe: 8.64%-Co: 7.6% | Unassigned = Mn: 26.9%-Cu: 23.5%-Fe: 18.57%-Ni: 17.45%-Co: 13.58%,,4.439,419.6,164.29,6979,16.029,509,69.6
EP3076D,1_1750X,1 FeMnCoNiCu = Fe: 27.74%-Mn: 21.88%-Co: 19.35%-Ni: 17.88%-Cu: 13.15% | 2 CuMnNi = Cu: 38.65%-Mn: 28.42%-Ni: 16.68%-Fe: 8.64%-Co: 7.6% | Unassigned = Mn: 26.9%-Cu: 23.5%-Fe: 18.57%-Ni: 17.45%-Co: 13.58%,2 CuMnNi : 89.09%|1 FeMnCoNiCu : 10.91%,2.008,189.8,99.93,6370.2,13.973,510,69.6
EP3076D,1_1750X,1 FeMnCoNiCu = Fe: 27.74%-Mn: 21.88%-Co: 19.35%-Ni: 17.88%-Cu: 13.15% | 2 CuMnNi = Cu: 38.65%-Mn: 28.42%-Ni: 16.68%-Fe: 8.64%-Co: 7.6% | Unassigned = Mn: 26.9%-Cu: 23.5%-Fe: 18.57%-Ni: 17.45%-Co: 13.58%,1 FeMnCoNiCu : 96.16%|Unassigned : 3.30%|2 CuMnNi : 0.55%,4.197,396.7,181.13,8725.3,14.927,511,69.6
EP3076D,1_1750X,1 FeMnCoNiCu = Fe: 27.74%-Mn: 21.88%-Co: 19.35%-Ni: 17.88%-Cu: 13.15% | 2 CuMnNi = Cu: 38.65%-Mn: 28.42%-Ni: 16.68%-Fe: 8.64%-Co: 7.6% | Unassigned = Mn: 26.9%-Cu: 23.5%-Fe: 18.57%-Ni: 17.45%-Co: 13.58%,1 FeMnCoNiCu : 6.84%|2 CuMnNi : 92.19%|Unassigned : 0.97%,2.354,222.5,109.1,6373.5,13.759,509,70
EP3076D,1_1750X,1 FeMnCoNiCu = Fe: 27.74%-Mn: 21.88%-Co: 19.35%-Ni: 17.88%-Cu: 13.15% | 2 CuMnNi = Cu: 38.65%-Mn: 28.42%-Ni: 16.68%-Fe: 8.64%-Co: 7.6% | Unassigned = Mn: 26.9%-Cu: 23.5%-Fe: 18.57%-Ni: 17.45%-Co: 13.58%,2 CuMnNi : 99.11%|Unassigned : 0.89%,1.915,181,94.44,6035.1,13.34,513,70.4
EP3076D,1_1750X,1 FeMnCoNiCu = Fe: 27.74%-Mn: 21.88%-Co: 19.35%-Ni: 17.88%-Cu: 13.15% | 2 CuMnNi = Cu: 38.65%-Mn: 28.42%-Ni: 16.68%-Fe: 8.64%-Co: 7.6% | Unassigned = Mn: 26.9%-Cu: 23.5%-Fe: 18.57%-Ni: 17.45%-Co: 13.58%,2 CuMnNi : 63.77%|Unassigned : 3.56%|1 FeMnCoNiCu : 32.68%,3.868,365.6,147.16,6610.8,15.215,512,70.2
EP3076D,1_1750X,1 FeMnCoNiCu = Fe: 27.74%-Mn: 21.88%-Co: 19.35%-Ni: 17.88%-Cu: 13.15% | 2 CuMnNi = Cu: 38.65%-Mn: 28.42%-Ni: 16.68%-Fe: 8.64%-Co: 7.6% | Unassigned = Mn: 26.9%-Cu: 23.5%-Fe: 18.57%-Ni: 17.45%-Co: 13.58%,1 FeMnCoNiCu : 93.08%|Unassigned : 6.90%|2 CuMnNi : 0.03%,3.809,360,172.23,8818.9,14.404,509,69.8
EP3076D,1_1750X,1 FeMnCoNiCu = Fe: 27.74%-Mn: 21.88%-Co: 19.35%-Ni: 17.88%-Cu: 13.15% | 2 CuMnNi = Cu: 38.65%-Mn: 28.42%-Ni: 16.68%-Fe: 8.64%-Co: 7.6% | Unassigned = Mn: 26.9%-Cu: 23.5%-Fe: 18.57%-Ni: 17.45%-Co: 13.58%,1 FeMnCoNiCu : 82.32%|2 CuMnNi : 17.68%,2.868,271.1,129.28,7092.8,14.65,513,69.6
EP3076D,1_1750X,1 FeMnCoNiCu = Fe: 27.74%-Mn: 21.88%-Co: 19.35%-Ni: 17.88%-Cu: 13.15% | 2 CuMnNi = Cu: 38.65%-Mn: 28.42%-Ni: 16.68%-Fe: 8.64%-Co: 7.6% | Unassigned = Mn: 26.9%-Cu: 23.5%-Fe: 18.57%-Ni: 17.45%-Co: 13.58%,1 FeMnCoNiCu : 100.00%,3.042,287.6,153.9,9091.6,13.578,511,69.6
EP3076D,1_1750X,1 FeMnCoNiCu = Fe: 27.74%-Mn: 21.88%-Co: 19.35%-Ni: 17.88%-Cu: 13.15% | 2 CuMnNi = Cu: 38.65%-Mn: 28.42%-Ni: 16.68%-Fe: 8.64%-Co: 7.6% | Unassigned = Mn: 26.9%-Cu: 23.5%-Fe: 18.57%-Ni: 17.45%-Co: 13.58%,1 FeMnCoNiCu : 99.02%|Unassigned : 0.98%,4.53,428.2,186.23,8474.9,15.463,506,69.4
EP3076D,1_1750X,1 FeMnCoNiCu = Fe: 27.74%-Mn: 21.88%-Co: 19.35%-Ni: 17.88%-Cu: 13.15% | 2 CuMnNi = Cu: 38.65%-Mn: 28.42%-Ni: 16.68%-Fe: 8.64%-Co: 7.6% | Unassigned = Mn: 26.9%-Cu: 23.5%-Fe: 18.57%-Ni: 17.45%-Co: 13.58%,1 FeMnCoNiCu : 59.69%|2 CuMnNi : 40.31%,nan,nan,nan,nan,nan,nan,nan
EP3076D,1_1750X,1 FeMnCoNiCu = Fe: 27.74%-Mn: 21.88%-Co: 19.35%-Ni: 17.88%-Cu: 13.15% | 2 CuMnNi = Cu: 38.65%-Mn: 28.42%-Ni: 16.68%-Fe: 8.64%-Co: 7.6% | Unassigned = Mn: 26.9%-Cu: 23.5%-Fe: 18.57%-Ni: 17.45%-Co: 13.58%,,4.085,386.1,186.54,9426.1,14.97,512,70.1
EP3076D,1_1750X,1 FeMnCoNiCu = Fe: 27.74%-Mn: 21.88%-Co: 19.35%-Ni: 17.88%-Cu: 13.15% | 2 CuMnNi = Cu: 38.65%-Mn: 28.42%-Ni: 16.68%-Fe: 8.64%-Co: 7.6% | Unassigned = Mn: 26.9%-Cu: 23.5%-Fe: 18.57%-Ni: 17.45%-Co: 13.58%,,2.776,262.4,137.95,8223.1,14.733,511,70.2
EP3076D,1_1750X,1 FeMnCoNiCu = Fe: 27.74%-Mn: 21.88%-Co: 19.35%-Ni: 17.88%-Cu: 13.15% | 2 CuMnNi = Cu: 38.65%-Mn: 28.42%-Ni: 16.68%-Fe: 8.64%-Co: 7.6% | Unassigned = Mn: 26.9%-Cu: 23.5%-Fe: 18.57%-Ni: 17.45%-Co: 13.58%,,3.157,298.4,126.97,6239.9,15.334,509,70.8
EP3076D,1_1750X,1 FeMnCoNiCu = Fe: 27.74%-Mn: 21.88%-Co: 19.35%-Ni: 17.88%-Cu: 13.15% | 2 CuMnNi = Cu: 38.65%-Mn: 28.42%-Ni: 16.68%-Fe: 8.64%-Co: 7.6% | Unassigned = Mn: 26.9%-Cu: 23.5%-Fe: 18.57%-Ni: 17.45%-Co: 13.58%,,4.225,399.4,182.2,8757.8,15.345,510,69.8
EP3076D,1_1750X,1 FeMnCoNiCu = Fe: 27.74%-Mn: 21.88%-Co: 19.35%-Ni: 17.88%-Cu: 13.15% | 2 CuMnNi = Cu: 38.65%-Mn: 28.42%-Ni: 16.68%-Fe: 8.64%-Co: 7.6% | Unassigned = Mn: 26.9%-Cu: 23.5%-Fe: 18.57%-Ni: 17.45%-Co: 13.58%,,4.307,407.1,179.72,8390.1,16.935,510,69.6
EP3076D,1_1750X,1 FeMnCoNiCu = Fe: 27.74%-Mn: 21.88%-Co: 19.35%-Ni: 17.88%-Cu: 13.15% | 2 CuMnNi = Cu: 38.65%-Mn: 28.42%-Ni: 16.68%-Fe: 8.64%-Co: 7.6% | Unassigned = Mn: 26.9%-Cu: 23.5%-Fe: 18.57%-Ni: 17.45%-Co: 13.58%,2 CuMnNi : 47.55%|Unassigned : 9.46%|1 FeMnCoNiCu : 43.00%,3.785,357.8,149.3,6927.9,15.624,511,70
EP3076D,1_1750X,1 FeMnCoNiCu = Fe: 27.74%-Mn: 21.88%-Co: 19.35%-Ni: 17.88%-Cu: 13.15% | 2 CuMnNi = Cu: 38.65%-Mn: 28.42%-Ni: 16.68%-Fe: 8.64%-Co: 7.6% | Unassigned = Mn: 26.9%-Cu: 23.5%-Fe: 18.57%-Ni: 17.45%-Co: 13.58%,1 FeMnCoNiCu : 100.00%,3.676,347.5,174.02,9305.6,15.521,510,70.5
EP3076D,1_1750X,1 FeMnCoNiCu = Fe: 27.74%-Mn: 21.88%-Co: 19.35%-Ni: 17.88%-Cu: 13.15% | 2 CuMnNi = Cu: 38.65%-Mn: 28.42%-Ni: 16.68%-Fe: 8.64%-Co: 7.6% | Unassigned = Mn: 26.9%-Cu: 23.5%-Fe: 18.57%-Ni: 17.45%-Co: 13.58%,2 CuMnNi : 74.14%|1 FeMnCoNiCu : 23.92%|Unassigned : 1.94%,5.023,474.7,171.22,6621.3,15.944,510,69.9
EP3076D,1_1750X,1 FeMnCoNiCu = Fe: 27.74%-Mn: 21.88%-Co: 19.35%-Ni: 17.88%-Cu: 13.15% | 2 CuMnNi = Cu: 38.65%-Mn: 28.42%-Ni: 16.68%-Fe: 8.64%-Co: 7.6% | Unassigned = Mn: 26.9%-Cu: 23.5%-Fe: 18.57%-Ni: 17.45%-Co: 13.58%,1 FeMnCoNiCu : 100.00%,4.257,402.4,181.99,8670.6,15.024,510,70.2
EP3076D,1_1750X,1 FeMnCoNiCu = Fe: 27.74%-Mn: 21.88%-Co: 19.35%-Ni: 17.88%-Cu: 13.15% | 2 CuMnNi = Cu: 38.65%-Mn: 28.42%-Ni: 16.68%-Fe: 8.64%-Co: 7.6% | Unassigned = Mn: 26.9%-Cu: 23.5%-Fe: 18.57%-Ni: 17.45%-Co: 13.58%,1 FeMnCoNiCu : 98.53%|Unassigned : 1.47%,4.319,408.2,186.65,8923.6,15.081,511,69.7
EP3076D,1_1750X,1 FeMnCoNiCu = Fe: 27.74%-Mn: 21.88%-Co: 19.35%-Ni: 17.88%-Cu: 13.15% | 2 CuMnNi = Cu: 38.65%-Mn: 28.42%-Ni: 16.68%-Fe: 8.64%-Co: 7.6% | Unassigned = Mn: 26.9%-Cu: 23.5%-Fe: 18.57%-Ni: 17.45%-Co: 13.58%,1 FeMnCoNiCu : 96.04%|2 CuMnNi : 3.96%,3.432,324.4,160.62,8678.5,15.287,500,69.7
EP3076D,1_1750X,1 FeMnCoNiCu = Fe: 27.74%-Mn: 21.88%-Co: 19.35%-Ni: 17.88%-Cu: 13.15% | 2 CuMnNi = Cu: 38.65%-Mn: 28.42%-Ni: 16.68%-Fe: 8.64%-Co: 7.6% | Unassigned = Mn: 26.9%-Cu: 23.5%-Fe: 18.57%-Ni: 17.45%-Co: 13.58%,1 FeMnCoNiCu : 98.69%|Unassigned : 1.23%|2 CuMnNi : 0.08%,3.245,306.7,158.3,8950.1,14.949,509,70
EP3076D,1_1750X,1 FeMnCoNiCu = Fe: 27.74%-Mn: 21.88%-Co: 19.35%-Ni: 17.88%-Cu: 13.15% | 2 CuMnNi = Cu: 38.65%-Mn: 28.42%-Ni: 16.68%-Fe: 8.64%-Co: 7.6% | Unassigned = Mn: 26.9%-Cu: 23.5%-Fe: 18.57%-Ni: 17.45%-Co: 13.58%,1 FeMnCoNiCu : 99.70%|2 CuMnNi : 0.30%,3.656,345.6,156.98,7829.1,15.905,513,69.6
EP3076D,1_1750X,1 FeMnCoNiCu = Fe: 27.74%-Mn: 21.88%-Co: 19.35%-Ni: 17.88%-Cu: 13.15% | 2 CuMnNi = Cu: 38.65%-Mn: 28.42%-Ni: 16.68%-Fe: 8.64%-Co: 7.6% | Unassigned = Mn: 26.9%-Cu: 23.5%-Fe: 18.57%-Ni: 17.45%-Co: 13.58%,1 FeMnCoNiCu : 99.25%|2 CuMnNi : 0.75%,3.148,297.6,146.55,8063.6,14.674,510,70
EP3076D,1_1750X,1 FeMnCoNiCu = Fe: 27.74%-Mn: 21.88%-Co: 19.35%-Ni: 17.88%-Cu: 13.15% | 2 CuMnNi = Cu: 38.65%-Mn: 28.42%-Ni: 16.68%-Fe: 8.64%-Co: 7.6% | Unassigned = Mn: 26.9%-Cu: 23.5%-Fe: 18.57%-Ni: 17.45%-Co: 13.58%,2 CuMnNi : 100.00%,4.053,383.1,143.18,6012.2,13.702,510,70.1
EP3076D,1_1750X,1 FeMnCoNiCu = Fe: 27.74%-Mn: 21.88%-Co: 19.35%-Ni: 17.88%-Cu: 13.15% | 2 CuMnNi = Cu: 38.65%-Mn: 28.42%-Ni: 16.68%-Fe: 8.64%-Co: 7.6% | Unassigned = Mn: 26.9%-Cu: 23.5%-Fe: 18.57%-Ni: 17.45%-Co: 13.58%,,3.669,346.8,170.88,9034.3,15.562,510,69.6
EP3076D,1_1750X,1 FeMnCoNiCu = Fe: 27.74%-Mn: 21.88%-Co: 19.35%-Ni: 17.88%-Cu: 13.15% | 2 CuMnNi = Cu: 38.65%-Mn: 28.42%-Ni: 16.68%-Fe: 8.64%-Co: 7.6% | Unassigned = Mn: 26.9%-Cu: 23.5%-Fe: 18.57%-Ni: 17.45%-Co: 13.58%,,4.009,378.9,174.82,8598.5,14.997,510,70.3
EP3076D,1_1750X,1 FeMnCoNiCu = Fe: 27.74%-Mn: 21.88%-Co: 19.35%-Ni: 17.88%-Cu: 13.15% | 2 CuMnNi = Cu: 38.65%-Mn: 28.42%-Ni: 16.68%-Fe: 8.64%-Co: 7.6% | Unassigned = Mn: 26.9%-Cu: 23.5%-Fe: 18.57%-Ni: 17.45%-Co: 13.58%,,3.799,359.1,142.37,6355.1,14.767,508,70.3
EP3076D,1_1750X,1 FeMnCoNiCu = Fe: 27.74%-Mn: 21.88%-Co: 19.35%-Ni: 17.88%-Cu: 13.15% | 2 CuMnNi = Cu: 38.65%-Mn: 28.42%-Ni: 16.68%-Fe: 8.64%-Co: 7.6% | Unassigned = Mn: 26.9%-Cu: 23.5%-Fe: 18.57%-Ni: 17.45%-Co: 13.58%,,1.74,164.5,100.57,7475.3,14.332,510,69.8
EP3076D,1_1750X,1 FeMnCoNiCu = Fe: 27.74%-Mn: 21.88%-Co: 19.35%-Ni: 17.88%-Cu: 13.15% | 2 CuMnNi = Cu: 38.65%-Mn: 28.42%-Ni: 16.68%-Fe: 8.64%-Co: 7.6% | Unassigned = Mn: 26.9%-Cu: 23.5%-Fe: 18.57%-Ni: 17.45%-Co: 13.58%,,0.856,80.9,76.91,9214.1,13.108,510,69.9
EP3076D,1_1750X,1 FeMnCoNiCu = Fe: 27.74%-Mn: 21.88%-Co: 19.35%-Ni: 17.88%-Cu: 13.15% | 2 CuMnNi = Cu: 38.65%-Mn: 28.42%-Ni: 16.68%-Fe: 8.64%-Co: 7.6% | Unassigned = Mn: 26.9%-Cu: 23.5%-Fe: 18.57%-Ni: 17.45%-Co: 13.58%,1 FeMnCoNiCu : 28.32%|2 CuMnNi : 70.67%|Unassigned : 1.01%,4.271,403.7,151.53,6301.3,14.185,510,69.9
EP3076D,1_1750X,1 FeMnCoNiCu = Fe: 27.74%-Mn: 21.88%-Co: 19.35%-Ni: 17.88%-Cu: 13.15% | 2 CuMnNi = Cu: 38.65%-Mn: 28.42%-Ni: 16.68%-Fe: 8.64%-Co: 7.6% | Unassigned = Mn: 26.9%-Cu: 23.5%-Fe: 18.57%-Ni: 17.45%-Co: 13.58%,2 CuMnNi : 20.26%|1 FeMnCoNiCu : 77.80%|Unassigned : 1.94%,4.483,423.7,176.63,7828.6,15.688,511,70.4
EP3076D,1_1750X,1 FeMnCoNiCu = Fe: 27.74%-Mn: 21.88%-Co: 19.35%-Ni: 17.88%-Cu: 13.15% | 2 CuMnNi = Cu: 38.65%-Mn: 28.42%-Ni: 16.68%-Fe: 8.64%-Co: 7.6% | Unassigned = Mn: 26.9%-Cu: 23.5%-Fe: 18.57%-Ni: 17.45%-Co: 13.58%,1 FeMnCoNiCu : 99.54%|Unassigned : 0.46%,3.719,351.5,173.92,9190.3,14.219,511,70.9
EP3076D,1_1750X,1 FeMnCoNiCu = Fe: 27.74%-Mn: 21.88%-Co: 19.35%-Ni: 17.88%-Cu: 13.15% | 2 CuMnNi = Cu: 38.65%-Mn: 28.42%-Ni: 16.68%-Fe: 8.64%-Co: 7.6% | Unassigned = Mn: 26.9%-Cu: 23.5%-Fe: 18.57%-Ni: 17.45%-Co: 13.58%,1 FeMnCoNiCu : 38.58%|2 CuMnNi : 52.80%|Unassigned : 8.62%,4.509,426.2,155.56,6247,15.839,510,69.5
EP3076D,1_1750X,1 FeMnCoNiCu = Fe: 27.74%-Mn: 21.88%-Co: 19.35%-Ni: 17.88%-Cu: 13.15% | 2 CuMnNi = Cu: 38.65%-Mn: 28.42%-Ni: 16.68%-Fe: 8.64%-Co: 7.6% | Unassigned = Mn: 26.9%-Cu: 23.5%-Fe: 18.57%-Ni: 17.45%-Co: 13.58%,2 CuMnNi : 83.32%|Unassigned : 3.76%|1 FeMnCoNiCu : 12.92%,3.292,311.2,127.95,6069.2,15.049,511,70.2
EP3076D,1_1750X,1 FeMnCoNiCu = Fe: 27.74%-Mn: 21.88%-Co: 19.35%-Ni: 17.88%-Cu: 13.15% | 2 CuMnNi = Cu: 38.65%-Mn: 28.42%-Ni: 16.68%-Fe: 8.64%-Co: 7.6% | Unassigned = Mn: 26.9%-Cu: 23.5%-Fe: 18.57%-Ni: 17.45%-Co: 13.58%,2 CuMnNi : 95.23%|1 FeMnCoNiCu : 4.77%,4.669,441.3,166.26,6772,16.786,509,69.8
EP3076D,1_1750X,1 FeMnCoNiCu = Fe: 27.74%-Mn: 21.88%-Co: 19.35%-Ni: 17.88%-Cu: 13.15% | 2 CuMnNi = Cu: 38.65%-Mn: 28.42%-Ni: 16.68%-Fe: 8.64%-Co: 7.6% | Unassigned = Mn: 26.9%-Cu: 23.5%-Fe: 18.57%-Ni: 17.45%-Co: 13.58%,1 FeMnCoNiCu : 100.00%,2.292,216.7,119.4,7703,15.674,521,70.2
EP3076D,1_1750X,1 FeMnCoNiCu = Fe: 27.74%-Mn: 21.88%-Co: 19.35%-Ni: 17.88%-Cu: 13.15% | 2 CuMnNi = Cu: 38.65%-Mn: 28.42%-Ni: 16.68%-Fe: 8.64%-Co: 7.6% | Unassigned = Mn: 26.9%-Cu: 23.5%-Fe: 18.57%-Ni: 17.45%-Co: 13.58%,2 CuMnNi : 96.27%|Unassigned : 3.73%,2.963,280.1,115.08,5573.7,13.861,509,70.5
EP3076D,1_1750X,1 FeMnCoNiCu = Fe: 27.74%-Mn: 21.88%-Co: 19.35%-Ni: 17.88%-Cu: 13.15% | 2 CuMnNi = Cu: 38.65%-Mn: 28.42%-Ni: 16.68%-Fe: 8.64%-Co: 7.6% | Unassigned = Mn: 26.9%-Cu: 23.5%-Fe: 18.57%-Ni: 17.45%-Co: 13.58%,1 FeMnCoNiCu : 99.03%|Unassigned : 0.97%,3.307,312.6,155.4,8503.9,14.983,509,69.8
EP3076D,1_1750X,1 FeMnCoNiCu = Fe: 27.74%-Mn: 21.88%-Co: 19.35%-Ni: 17.88%-Cu: 13.15% | 2 CuMnNi = Cu: 38.65%-Mn: 28.42%-Ni: 16.68%-Fe: 8.64%-Co: 7.6% | Unassigned = Mn: 26.9%-Cu: 23.5%-Fe: 18.57%-Ni: 17.45%-Co: 13.58%,1 FeMnCoNiCu : 97.76%|2 CuMnNi : 2.24%,4.526,427.8,194.35,9116.5,15.008,511,70.1
EP3076D,1_1750X,1 FeMnCoNiCu = Fe: 27.74%-Mn: 21.88%-Co: 19.35%-Ni: 17.88%-Cu: 13.15% | 2 CuMnNi = Cu: 38.65%-Mn: 28.42%-Ni: 16.68%-Fe: 8.64%-Co: 7.6% | Unassigned = Mn: 26.9%-Cu: 23.5%-Fe: 18.57%-Ni: 17.45%-Co: 13.58%,,1.679,158.7,96.54,7155.6,13.656,512,69.8
EP3076D,1_1750X,1 FeMnCoNiCu = Fe: 27.74%-Mn: 21.88%-Co: 19.35%-Ni: 17.88%-Cu: 13.15% | 2 CuMnNi = Cu: 38.65%-Mn: 28.42%-Ni: 16.68%-Fe: 8.64%-Co: 7.6% | Unassigned = Mn: 26.9%-Cu: 23.5%-Fe: 18.57%-Ni: 17.45%-Co: 13.58%,,3.581,338.4,159.59,8226.5,15.41,523,70.2
EP3076D,1_1750X,1 FeMnCoNiCu = Fe: 27.74%-Mn: 21.88%-Co: 19.35%-Ni: 17.88%-Cu: 13.15% | 2 CuMnNi = Cu: 38.65%-Mn: 28.42%-Ni: 16.68%-Fe: 8.64%-Co: 7.6% | Unassigned = Mn: 26.9%-Cu: 23.5%-Fe: 18.57%-Ni: 17.45%-Co: 13.58%,,4.427,418.5,166.29,7143,16.288,510,69.4
EP3076D,1_1750X,1 FeMnCoNiCu = Fe: 27.74%-Mn: 21.88%-Co: 19.35%-Ni: 17.88%-Cu: 13.15% | 2 CuMnNi = Cu: 38.65%-Mn: 28.42%-Ni: 16.68%-Fe: 8.64%-Co: 7.6% | Unassigned = Mn: 26.9%-Cu: 23.5%-Fe: 18.57%-Ni: 17.45%-Co: 13.58%,,4.275,404.1,184.61,8848.3,16.161,511,70.2
EP3076D,1_1750X,1 FeMnCoNiCu = Fe: 27.74%-Mn: 21.88%-Co: 19.35%-Ni: 17.88%-Cu: 13.15% | 2 CuMnNi = Cu: 38.65%-Mn: 28.42%-Ni: 16.68%-Fe: 8.64%-Co: 7.6% | Unassigned = Mn: 26.9%-Cu: 23.5%-Fe: 18.57%-Ni: 17.45%-Co: 13.58%,,4.233,400.1,186.62,9101.5,15.492,511,70.4
EP3076D,1_1750X,1 FeMnCoNiCu = Fe: 27.74%-Mn: 21.88%-Co: 19.35%-Ni: 17.88%-Cu: 13.15% | 2 CuMnNi = Cu: 38.65%-Mn: 28.42%-Ni: 16.68%-Fe: 8.64%-Co: 7.6% | Unassigned = Mn: 26.9%-Cu: 23.5%-Fe: 18.57%-Ni: 17.45%-Co: 13.58%,1 FeMnCoNiCu : 14.66%|2 CuMnNi : 81.58%|Unassigned : 3.76%,3.523,333,140.12,6665.9,15.488,510,70.1
EP3076D,1_1750X,1 FeMnCoNiCu = Fe: 27.74%-Mn: 21.88%-Co: 19.35%-Ni: 17.88%-Cu: 13.15% | 2 CuMnNi = Cu: 38.65%-Mn: 28.42%-Ni: 16.68%-Fe: 8.64%-Co: 7.6% | Unassigned = Mn: 26.9%-Cu: 23.5%-Fe: 18.57%-Ni: 17.45%-Co: 13.58%,Unassigned : 0.30%|1 FeMnCoNiCu : 99.70%,4.536,428.8,188.43,8632.2,16.181,510,70
EP3076D,1_1750X,1 FeMnCoNiCu = Fe: 27.74%-Mn: 21.88%-Co: 19.35%-Ni: 17.88%-Cu: 13.15% | 2 CuMnNi = Cu: 38.65%-Mn: 28.42%-Ni: 16.68%-Fe: 8.64%-Co: 7.6% | Unassigned = Mn: 26.9%-Cu: 23.5%-Fe: 18.57%-Ni: 17.45%-Co: 13.58%,1 FeMnCoNiCu : 100.00%,3.733,352.8,165.56,8410.9,15.555,510,69.4
EP3076D,1_1750X,1 FeMnCoNiCu = Fe: 27.74%-Mn: 21.88%-Co: 19.35%-Ni: 17.88%-Cu: 13.15% | 2 CuMnNi = Cu: 38.65%-Mn: 28.42%-Ni: 16.68%-Fe: 8.64%-Co: 7.6% | Unassigned = Mn: 26.9%-Cu: 23.5%-Fe: 18.57%-Ni: 17.45%-Co: 13.58%,1 FeMnCoNiCu : 73.09%|Unassigned : 10.88%|2 CuMnNi : 16.03%,4.136,390.9,169.24,7886.1,16.062,513,70
EP3076D,1_1750X,1 FeMnCoNiCu = Fe: 27.74%-Mn: 21.88%-Co: 19.35%-Ni: 17.88%-Cu: 13.15% | 2 CuMnNi = Cu: 38.65%-Mn: 28.42%-Ni: 16.68%-Fe: 8.64%-Co: 7.6% | Unassigned = Mn: 26.9%-Cu: 23.5%-Fe: 18.57%-Ni: 17.45%-Co: 13.58%,2 CuMnNi : 61.76%|1 FeMnCoNiCu : 32.38%|Unassigned : 5.86%,4.62,436.7,166.38,6852.8,15.284,510,68.9
EP3076D,1_1750X,1 FeMnCoNiCu = Fe: 27.74%-Mn: 21.88%-Co: 19.35%-Ni: 17.88%-Cu: 13.15% | 2 CuMnNi = Cu: 38.65%-Mn: 28.42%-Ni: 16.68%-Fe: 8.64%-Co: 7.6% | Unassigned = Mn: 26.9%-Cu: 23.5%-Fe: 18.57%-Ni: 17.45%-Co: 13.58%,1 FeMnCoNiCu : 100.00%,3.65,345,163.15,8383.1,15.236,510,70.1
EP3076D,1_1750X,1 FeMnCoNiCu = Fe: 27.74%-Mn: 21.88%-Co: 19.35%-Ni: 17.88%-Cu: 13.15% | 2 CuMnNi = Cu: 38.65%-Mn: 28.42%-Ni: 16.68%-Fe: 8.64%-Co: 7.6% | Unassigned = Mn: 26.9%-Cu: 23.5%-Fe: 18.57%-Ni: 17.45%-Co: 13.58%,2 CuMnNi : 94.33%|Unassigned : 3.76%|1 FeMnCoNiCu : 1.91%,4.052,383,144.96,6146.8,15.719,510,70.1
EP3076D,1_1750X,1 FeMnCoNiCu = Fe: 27.74%-Mn: 21.88%-Co: 19.35%-Ni: 17.88%-Cu: 13.15% | 2 CuMnNi = Cu: 38.65%-Mn: 28.42%-Ni: 16.68%-Fe: 8.64%-Co: 7.6% | Unassigned = Mn: 26.9%-Cu: 23.5%-Fe: 18.57%-Ni: 17.45%-Co: 13.58%,1 FeMnCoNiCu : 54.09%|2 CuMnNi : 43.02%|Unassigned : 2.88%,5.116,483.6,185.87,7477.4,16.254,509,70
EP3076D,1_1750X,1 FeMnCoNiCu = Fe: 27.74%-Mn: 21.88%-Co: 19.35%-Ni: 17.88%-Cu: 13.15% | 2 CuMnNi = Cu: 38.65%-Mn: 28.42%-Ni: 16.68%-Fe: 8.64%-Co: 7.6% | Unassigned = Mn: 26.9%-Cu: 23.5%-Fe: 18.57%-Ni: 17.45%-Co: 13.58%,1 FeMnCoNiCu : 100.00%,4.206,397.6,177.52,8412,15.495,511,70.1
EP3076D,1_1750X,1 FeMnCoNiCu = Fe: 27.74%-Mn: 21.88%-Co: 19.35%-Ni: 17.88%-Cu: 13.15% | 2 CuMnNi = Cu: 38.65%-Mn: 28.42%-Ni: 16.68%-Fe: 8.64%-Co: 7.6% | Unassigned = Mn: 26.9%-Cu: 23.5%-Fe: 18.57%-Ni: 17.45%-Co: 13.58%,1 FeMnCoNiCu : 100.00%,3.335,315.2,161.72,9036.7,14.69,511,70
EP3076D,1_1750X,1 FeMnCoNiCu = Fe: 27.74%-Mn: 21.88%-Co: 19.35%-Ni: 17.88%-Cu: 13.15% | 2 CuMnNi = Cu: 38.65%-Mn: 28.42%-Ni: 16.68%-Fe: 8.64%-Co: 7.6% | Unassigned = Mn: 26.9%-Cu: 23.5%-Fe: 18.57%-Ni: 17.45%-Co: 13.58%,,2.985,282.1,124.28,6353.6,15.254,510,69.8
EP3076D,1_1750X,1 FeMnCoNiCu = Fe: 27.74%-Mn: 21.88%-Co: 19.35%-Ni: 17.88%-Cu: 13.15% | 2 CuMnNi = Cu: 38.65%-Mn: 28.42%-Ni: 16.68%-Fe: 8.64%-Co: 7.6% | Unassigned = Mn: 26.9%-Cu: 23.5%-Fe: 18.57%-Ni: 17.45%-Co: 13.58%,,3.951,373.4,175.53,8793.4,15.186,510,70.2
EP3076D,1_1750X,1 FeMnCoNiCu = Fe: 27.74%-Mn: 21.88%-Co: 19.35%-Ni: 17.88%-Cu: 13.15% | 2 CuMnNi = Cu: 38.65%-Mn: 28.42%-Ni: 16.68%-Fe: 8.64%-Co: 7.6% | Unassigned = Mn: 26.9%-Cu: 23.5%-Fe: 18.57%-Ni: 17.45%-Co: 13.58%,,4.137,391.1,148.08,6248.7,15.803,510,69.9
EP3076D,1_1750X,1 FeMnCoNiCu = Fe: 27.74%-Mn: 21.88%-Co: 19.35%-Ni: 17.88%-Cu: 13.15% | 2 CuMnNi = Cu: 38.65%-Mn: 28.42%-Ni: 16.68%-Fe: 8.64%-Co: 7.6% | Unassigned = Mn: 26.9%-Cu: 23.5%-Fe: 18.57%-Ni: 17.45%-Co: 13.58%,,2.868,271.1,115.05,5756.9,14.74,511,69.8
EP3076D,1_1750X,1 FeMnCoNiCu = Fe: 27.74%-Mn: 21.88%-Co: 19.35%-Ni: 17.88%-Cu: 13.15% | 2 CuMnNi = Cu: 38.65%-Mn: 28.42%-Ni: 16.68%-Fe: 8.64%-Co: 7.6% | Unassigned = Mn: 26.9%-Cu: 23.5%-Fe: 18.57%-Ni: 17.45%-Co: 13.58%,,4.226,399.4,186.62,9114.8,16.321,511,70.2
EP3076D,1_1750X,1 FeMnCoNiCu = Fe: 27.74%-Mn: 21.88%-Co: 19.35%-Ni: 17.88%-Cu: 13.15% | 2 CuMnNi = Cu: 38.65%-Mn: 28.42%-Ni: 16.68%-Fe: 8.64%-Co: 7.6% | Unassigned = Mn: 26.9%-Cu: 23.5%-Fe: 18.57%-Ni: 17.45%-Co: 13.58%,1 FeMnCoNiCu : 4.77%|2 CuMnNi : 95.23%,4.698,444.1,165.52,6677.3,15.958,510,70.1
EP3076D,1_1750X,1 FeMnCoNiCu = Fe: 27.74%-Mn: 21.88%-Co: 19.35%-Ni: 17.88%-Cu: 13.15% | 2 CuMnNi = Cu: 38.65%-Mn: 28.42%-Ni: 16.68%-Fe: 8.64%-Co: 7.6% | Unassigned = Mn: 26.9%-Cu: 23.5%-Fe: 18.57%-Ni: 17.45%-Co: 13.58%,2 CuMnNi : 28.20%|1 FeMnCoNiCu : 71.50%|Unassigned : 0.30%,4.169,394,164.71,7462.1,17.043,519,69.7
EP3076D,1_1750X,1 FeMnCoNiCu = Fe: 27.74%-Mn: 21.88%-Co: 19.35%-Ni: 17.88%-Cu: 13.15% | 2 CuMnNi = Cu: 38.65%-Mn: 28.42%-Ni: 16.68%-Fe: 8.64%-Co: 7.6% | Unassigned = Mn: 26.9%-Cu: 23.5%-Fe: 18.57%-Ni: 17.45%-Co: 13.58%,2 CuMnNi : 94.06%|Unassigned : 3.92%|1 FeMnCoNiCu : 2.02%,3.377,319.2,134.29,6447.7,15.232,511,69.5
EP3076D,1_1750X,1 FeMnCoNiCu = Fe: 27.74%-Mn: 21.88%-Co: 19.35%-Ni: 17.88%-Cu: 13.15% | 2 CuMnNi = Cu: 38.65%-Mn: 28.42%-Ni: 16.68%-Fe: 8.64%-Co: 7.6% | Unassigned = Mn: 26.9%-Cu: 23.5%-Fe: 18.57%-Ni: 17.45%-Co: 13.58%,1 FeMnCoNiCu : 100.00%,3.843,363.2,177.72,9224.4,14.457,511,70.8
EP3076D,1_1750X,1 FeMnCoNiCu = Fe: 27.74%-Mn: 21.88%-Co: 19.35%-Ni: 17.88%-Cu: 13.15% | 2 CuMnNi = Cu: 38.65%-Mn: 28.42%-Ni: 16.68%-Fe: 8.64%-Co: 7.6% | Unassigned = Mn: 26.9%-Cu: 23.5%-Fe: 18.57%-Ni: 17.45%-Co: 13.58%,1 FeMnCoNiCu : 99.44%|Unassigned : 0.56%,3.733,352.8,165.16,8373.1,15.44,510,69.9
EP3076D,1_1750X,1 FeMnCoNiCu = Fe: 27.74%-Mn: 21.88%-Co: 19.35%-Ni: 17.88%-Cu: 13.15% | 2 CuMnNi = Cu: 38.65%-Mn: 28.42%-Ni: 16.68%-Fe: 8.64%-Co: 7.6% | Unassigned = Mn: 26.9%-Cu: 23.5%-Fe: 18.57%-Ni: 17.45%-Co: 13.58%,1 FeMnCoNiCu : 5.38%|Unassigned : 1.09%|2 CuMnNi : 93.53%,4.12,389.4,146.84,6183,15.417,509,69.1
EP3076D,1_1750X,1 FeMnCoNiCu = Fe: 27.74%-Mn: 21.88%-Co: 19.35%-Ni: 17.88%-Cu: 13.15% | 2 CuMnNi = Cu: 38.65%-Mn: 28.42%-Ni: 16.68%-Fe: 8.64%-Co: 7.6% | Unassigned = Mn: 26.9%-Cu: 23.5%-Fe: 18.57%-Ni: 17.45%-Co: 13.58%,1 FeMnCoNiCu : 96.16%|2 CuMnNi : 0.11%|Unassigned : 3.73%,3.451,326.2,161.37,8701.3,15.181,510,69.8
EP3076D,1_1750X,1 FeMnCoNiCu = Fe: 27.74%-Mn: 21.88%-Co: 19.35%-Ni: 17.88%-Cu: 13.15% | 2 CuMnNi = Cu: 38.65%-Mn: 28.42%-Ni: 16.68%-Fe: 8.64%-Co: 7.6% | Unassigned = Mn: 26.9%-Cu: 23.5%-Fe: 18.57%-Ni: 17.45%-Co: 13.58%,1 FeMnCoNiCu : 95.07%|Unassigned : 4.93%,3.972,375.5,174.08,8614.5,15.099,510,69.8
EP3076D,1_1750X,1 FeMnCoNiCu = Fe: 27.74%-Mn: 21.88%-Co: 19.35%-Ni: 17.88%-Cu: 13.15% | 2 CuMnNi = Cu: 38.65%-Mn: 28.42%-Ni: 16.68%-Fe: 8.64%-Co: 7.6% | Unassigned = Mn: 26.9%-Cu: 23.5%-Fe: 18.57%-Ni: 17.45%-Co: 13.58%,1 FeMnCoNiCu : 98.17%|Unassigned : 0.97%|2 CuMnNi : 0.86%,1.721,162.7,114.37,9501.3,14.008,511,69.6
EP3076D,1_1750X,1 FeMnCoNiCu = Fe: 27.74%-Mn: 21.88%-Co: 19.35%-Ni: 17.88%-Cu: 13.15% | 2 CuMnNi = Cu: 38.65%-Mn: 28.42%-Ni: 16.68%-Fe: 8.64%-Co: 7.6% | Unassigned = Mn: 26.9%-Cu: 23.5%-Fe: 18.57%-Ni: 17.45%-Co: 13.58%,2 CuMnNi : 33.00%|1 FeMnCoNiCu : 60.21%|Unassigned : 6.79%,5.19,490.5,176.55,6754.4,16.613,509,70
EP3076D,1_1750X,1 FeMnCoNiCu = Fe: 27.74%-Mn: 21.88%-Co: 19.35%-Ni: 17.88%-Cu: 13.15% | 2 CuMnNi = Cu: 38.65%-Mn: 28.42%-Ni: 16.68%-Fe: 8.64%-Co: 7.6% | Unassigned = Mn: 26.9%-Cu: 23.5%-Fe: 18.57%-Ni: 17.45%-Co: 13.58%,,4.39,414.9,154.14,6316.5,15.51,512,69.5
EP3076D,1_1750X,1 FeMnCoNiCu = Fe: 27.74%-Mn: 21.88%-Co: 19.35%-Ni: 17.88%-Cu: 13.15% | 2 CuMnNi = Cu: 38.65%-Mn: 28.42%-Ni: 16.68%-Fe: 8.64%-Co: 7.6% | Unassigned = Mn: 26.9%-Cu: 23.5%-Fe: 18.57%-Ni: 17.45%-Co: 13.58%,,3.513,332,165.67,8945.5,16.166,510,70.1
EP3076D,1_1750X,1 FeMnCoNiCu = Fe: 27.74%-Mn: 21.88%-Co: 19.35%-Ni: 17.88%-Cu: 13.15% | 2 CuMnNi = Cu: 38.65%-Mn: 28.42%-Ni: 16.68%-Fe: 8.64%-Co: 7.6% | Unassigned = Mn: 26.9%-Cu: 23.5%-Fe: 18.57%-Ni: 17.45%-Co: 13.58%,,4.159,393.1,189.21,9483.2,15.766,511,69.7
EP3076D,1_1750X,1 FeMnCoNiCu = Fe: 27.74%-Mn: 21.88%-Co: 19.35%-Ni: 17.88%-Cu: 13.15% | 2 CuMnNi = Cu: 38.65%-Mn: 28.42%-Ni: 16.68%-Fe: 8.64%-Co: 7.6% | Unassigned = Mn: 26.9%-Cu: 23.5%-Fe: 18.57%-Ni: 17.45%-Co: 13.58%,,3.54,334.6,146.39,7156.8,16.024,510,69.6
EP3076D,1_1750X,1 FeMnCoNiCu = Fe: 27.74%-Mn: 21.88%-Co: 19.35%-Ni: 17.88%-Cu: 13.15% | 2 CuMnNi = Cu: 38.65%-Mn: 28.42%-Ni: 16.68%-Fe: 8.64%-Co: 7.6% | Unassigned = Mn: 26.9%-Cu: 23.5%-Fe: 18.57%-Ni: 17.45%-Co: 13.58%,,4.727,446.8,166.91,6734.7,17.099,511,70.1
EP3076D,1_1750X,1 FeMnCoNiCu = Fe: 27.74%-Mn: 21.88%-Co: 19.35%-Ni: 17.88%-Cu: 13.15% | 2 CuMnNi = Cu: 38.65%-Mn: 28.42%-Ni: 16.68%-Fe: 8.64%-Co: 7.6% | Unassigned = Mn: 26.9%-Cu: 23.5%-Fe: 18.57%-Ni: 17.45%-Co: 13.58%,1 FeMnCoNiCu : 94.60%|2 CuMnNi : 5.40%,3.212,303.6,154.37,8655.6,15.359,511,69.8
EP3076D,1_1750X,1 FeMnCoNiCu = Fe: 27.74%-Mn: 21.88%-Co: 19.35%-Ni: 17.88%-Cu: 13.15% | 2 CuMnNi = Cu: 38.65%-Mn: 28.42%-Ni: 16.68%-Fe: 8.64%-Co: 7.6% | Unassigned = Mn: 26.9%-Cu: 23.5%-Fe: 18.57%-Ni: 17.45%-Co: 13.58%,2 CuMnNi : 96.71%|Unassigned : 0.59%|1 FeMnCoNiCu : 2.69%,2.955,279.3,117.28,5783.8,14.431,510,69.5
EP3076D,1_1750X,1 FeMnCoNiCu = Fe: 27.74%-Mn: 21.88%-Co: 19.35%-Ni: 17.88%-Cu: 13.15% | 2 CuMnNi = Cu: 38.65%-Mn: 28.42%-Ni: 16.68%-Fe: 8.64%-Co: 7.6% | Unassigned = Mn: 26.9%-Cu: 23.5%-Fe: 18.57%-Ni: 17.45%-Co: 13.58%,1 FeMnCoNiCu : 99.35%|Unassigned : 0.65%,3.086,291.7,154.26,8997.5,14.562,511,69.8
EP3076D,1_1750X,1 FeMnCoNiCu = Fe: 27.74%-Mn: 21.88%-Co: 19.35%-Ni: 17.88%-Cu: 13.15% | 2 CuMnNi = Cu: 38.65%-Mn: 28.42%-Ni: 16.68%-Fe: 8.64%-Co: 7.6% | Unassigned = Mn: 26.9%-Cu: 23.5%-Fe: 18.57%-Ni: 17.45%-Co: 13.58%,1 FeMnCoNiCu : 100.00%,3.615,341.7,171.23,9199.1,15.756,510,69.9
EP3076D,1_1750X,1 FeMnCoNiCu = Fe: 27.74%-Mn: 21.88%-Co: 19.35%-Ni: 17.88%-Cu: 13.15% | 2 CuMnNi = Cu: 38.65%-Mn: 28.42%-Ni: 16.68%-Fe: 8.64%-Co: 7.6% | Unassigned = Mn: 26.9%-Cu: 23.5%-Fe: 18.57%-Ni: 17.45%-Co: 13.58%,1 FeMnCoNiCu : 100.00%,4.093,386.9,181.47,8975.3,15.672,511,69.6
EP3076D,1_1750X,1 FeMnCoNiCu = Fe: 27.74%-Mn: 21.88%-Co: 19.35%-Ni: 17.88%-Cu: 13.15% | 2 CuMnNi = Cu: 38.65%-Mn: 28.42%-Ni: 16.68%-Fe: 8.64%-Co: 7.6% | Unassigned = Mn: 26.9%-Cu: 23.5%-Fe: 18.57%-Ni: 17.45%-Co: 13.58%,1 FeMnCoNiCu : 3.88%|2 CuMnNi : 96.12%,3.779,357.2,139.4,6152.8,15.855,511,69.7
EP3076D,1_1750X,1 FeMnCoNiCu = Fe: 27.74%-Mn: 21.88%-Co: 19.35%-Ni: 17.88%-Cu: 13.15% | 2 CuMnNi = Cu: 38.65%-Mn: 28.42%-Ni: 16.68%-Fe: 8.64%-Co: 7.6% | Unassigned = Mn: 26.9%-Cu: 23.5%-Fe: 18.57%-Ni: 17.45%-Co: 13.58%,2 CuMnNi : 48.63%|1 FeMnCoNiCu : 49.36%|Unassigned : 2.02%,4.607,435.4,168.13,6996.7,16.074,511,70
EP3076D,1_1750X,1 FeMnCoNiCu = Fe: 27.74%-Mn: 21.88%-Co: 19.35%-Ni: 17.88%-Cu: 13.15% | 2 CuMnNi = Cu: 38.65%-Mn: 28.42%-Ni: 16.68%-Fe: 8.64%-Co: 7.6% | Unassigned = Mn: 26.9%-Cu: 23.5%-Fe: 18.57%-Ni: 17.45%-Co: 13.58%,1 FeMnCoNiCu : 92.86%|2 CuMnNi : 7.14%,4.195,396.5,171.81,7978.1,15.733,511,69.4
EP3076D,1_1750X,1 FeMnCoNiCu = Fe: 27.74%-Mn: 21.88%-Co: 19.35%-Ni: 17.88%-Cu: 13.15% | 2 CuMnNi = Cu: 38.65%-Mn: 28.42%-Ni: 16.68%-Fe: 8.64%-Co: 7.6% | Unassigned = Mn: 26.9%-Cu: 23.5%-Fe: 18.57%-Ni: 17.45%-Co: 13.58%,2 CuMnNi : 99.06%|Unassigned : 0.94%,2.954,279.2,123.19,6319.4,15.255,509,69.9
EP3076D,1_1750X,1 FeMnCoNiCu = Fe: 27.74%-Mn: 21.88%-Co: 19.35%-Ni: 17.88%-Cu: 13.15% | 2 CuMnNi = Cu: 38.65%-Mn: 28.42%-Ni: 16.68%-Fe: 8.64%-Co: 7.6% | Unassigned = Mn: 26.9%-Cu: 23.5%-Fe: 18.57%-Ni: 17.45%-Co: 13.58%,2 CuMnNi : 83.73%|Unassigned : 4.71%|1 FeMnCoNiCu : 11.56%,5.144,486.3,172.65,6559.6,17.249,509,69.5
EP3076D,1_1750X,1 FeMnCoNiCu = Fe: 27.74%-Mn: 21.88%-Co: 19.35%-Ni: 17.88%-Cu: 13.15% | 2 CuMnNi = Cu: 38.65%-Mn: 28.42%-Ni: 16.68%-Fe: 8.64%-Co: 7.6% | Unassigned = Mn: 26.9%-Cu: 23.5%-Fe: 18.57%-Ni: 17.45%-Co: 13.58%,,3.896,368.2,143.66,6292.3,15.594,509,70.2
EP3076D,1_1750X,1 FeMnCoNiCu = Fe: 27.74%-Mn: 21.88%-Co: 19.35%-Ni: 17.88%-Cu: 13.15% | 2 CuMnNi = Cu: 38.65%-Mn: 28.42%-Ni: 16.68%-Fe: 8.64%-Co: 7.6% | Unassigned = Mn: 26.9%-Cu: 23.5%-Fe: 18.57%-Ni: 17.45%-Co: 13.58%,,1.901,179.7,117.19,8998.7,14.517,508,69.4
EP3076D,1_1750X,1 FeMnCoNiCu = Fe: 27.74%-Mn: 21.88%-Co: 19.35%-Ni: 17.88%-Cu: 13.15% | 2 CuMnNi = Cu: 38.65%-Mn: 28.42%-Ni: 16.68%-Fe: 8.64%-Co: 7.6% | Unassigned = Mn: 26.9%-Cu: 23.5%-Fe: 18.57%-Ni: 17.45%-Co: 13.58%,,2.732,258.3,142.09,8801,16.092,511,69.9
EP3076D,1_1750X,1 FeMnCoNiCu = Fe: 27.74%-Mn: 21.88%-Co: 19.35%-Ni: 17.88%-Cu: 13.15% | 2 CuMnNi = Cu: 38.65%-Mn: 28.42%-Ni: 16.68%-Fe: 8.64%-Co: 7.6% | Unassigned = Mn: 26.9%-Cu: 23.5%-Fe: 18.57%-Ni: 17.45%-Co: 13.58%,,3.978,376,146.58,6384.1,15.3,511,69.7
EP3076D,1_1750X,1 FeMnCoNiCu = Fe: 27.74%-Mn: 21.88%-Co: 19.35%-Ni: 17.88%-Cu: 13.15% | 2 CuMnNi = Cu: 38.65%-Mn: 28.42%-Ni: 16.68%-Fe: 8.64%-Co: 7.6% | Unassigned = Mn: 26.9%-Cu: 23.5%-Fe: 18.57%-Ni: 17.45%-Co: 13.58%,,2.079,196.5,109.99,7333.5,15.558,509,69.2
EP3076D,1_1750X,1 FeMnCoNiCu = Fe: 27.74%-Mn: 21.88%-Co: 19.35%-Ni: 17.88%-Cu: 13.15% | 2 CuMnNi = Cu: 38.65%-Mn: 28.42%-Ni: 16.68%-Fe: 8.64%-Co: 7.6% | Unassigned = Mn: 26.9%-Cu: 23.5%-Fe: 18.57%-Ni: 17.45%-Co: 13.58%,1 FeMnCoNiCu : 97.28%|Unassigned : 2.13%|2 CuMnNi : 0.59%,3.135,296.3,154.8,8910.6,15.213,510,70.1
EP3076D,1_1750X,1 FeMnCoNiCu = Fe: 27.74%-Mn: 21.88%-Co: 19.35%-Ni: 17.88%-Cu: 13.15% | 2 CuMnNi = Cu: 38.65%-Mn: 28.42%-Ni: 16.68%-Fe: 8.64%-Co: 7.6% | Unassigned = Mn: 26.9%-Cu: 23.5%-Fe: 18.57%-Ni: 17.45%-Co: 13.58%,2 CuMnNi : 26.59%|1 FeMnCoNiCu : 73.41%,3.16,298.6,141.07,7513.4,16.353,511,70.5
EP3076D,1_1750X,1 FeMnCoNiCu = Fe: 27.74%-Mn: 21.88%-Co: 19.35%-Ni: 17.88%-Cu: 13.15% | 2 CuMnNi = Cu: 38.65%-Mn: 28.42%-Ni: 16.68%-Fe: 8.64%-Co: 7.6% | Unassigned = Mn: 26.9%-Cu: 23.5%-Fe: 18.57%-Ni: 17.45%-Co: 13.58%,1 FeMnCoNiCu : 100.00%,3.804,359.6,165.77,8269.1,15.069,509,70
EP3076D,1_1750X,1 FeMnCoNiCu = Fe: 27.74%-Mn: 21.88%-Co: 19.35%-Ni: 17.88%-Cu: 13.15% | 2 CuMnNi = Cu: 38.65%-Mn: 28.42%-Ni: 16.68%-Fe: 8.64%-Co: 7.6% | Unassigned = Mn: 26.9%-Cu: 23.5%-Fe: 18.57%-Ni: 17.45%-Co: 13.58%,1 FeMnCoNiCu : 14.52%|2 CuMnNi : 85.48%,4.253,402,149.76,6198.4,15.297,509,69.4
EP3076D,1_1750X,1 FeMnCoNiCu = Fe: 27.74%-Mn: 21.88%-Co: 19.35%-Ni: 17.88%-Cu: 13.15% | 2 CuMnNi = Cu: 38.65%-Mn: 28.42%-Ni: 16.68%-Fe: 8.64%-Co: 7.6% | Unassigned = Mn: 26.9%-Cu: 23.5%-Fe: 18.57%-Ni: 17.45%-Co: 13.58%,2 CuMnNi : 56.68%|1 FeMnCoNiCu : 43.29%|Unassigned : 0.03%,4.844,457.8,166.95,6574.8,15.327,503,70.1
EP3076D,1_1750X,1 FeMnCoNiCu = Fe: 27.74%-Mn: 21.88%-Co: 19.35%-Ni: 17.88%-Cu: 13.15% | 2 CuMnNi = Cu: 38.65%-Mn: 28.42%-Ni: 16.68%-Fe: 8.64%-Co: 7.6% | Unassigned = Mn: 26.9%-Cu: 23.5%-Fe: 18.57%-Ni: 17.45%-Co: 13.58%,1 FeMnCoNiCu : 97.09%|Unassigned : 2.91%,3.824,361.5,168.04,8422,14.364,512,69.5
EP3076D,1_1750X,1 FeMnCoNiCu = Fe: 27.74%-Mn: 21.88%-Co: 19.35%-Ni: 17.88%-Cu: 13.15% | 2 CuMnNi = Cu: 38.65%-Mn: 28.42%-Ni: 16.68%-Fe: 8.64%-Co: 7.6% | Unassigned = Mn: 26.9%-Cu: 23.5%-Fe: 18.57%-Ni: 17.45%-Co: 13.58%,1 FeMnCoNiCu : 51.72%|Unassigned : 6.28%|2 CuMnNi : 42.00%,5.074,479.6,178.9,7067.3,17.065,513,70.3
EP3076D,1_1750X,1 FeMnCoNiCu = Fe: 27.74%-Mn: 21.88%-Co: 19.35%-Ni: 17.88%-Cu: 13.15% | 2 CuMnNi = Cu: 38.65%-Mn: 28.42%-Ni: 16.68%-Fe: 8.64%-Co: 7.6% | Unassigned = Mn: 26.9%-Cu: 23.5%-Fe: 18.57%-Ni: 17.45%-Co: 13.58%,2 CuMnNi : 100.00%,4.748,448.8,163.45,6466.1,16.643,512,69.7
EP3076D,1_1750X,1 FeMnCoNiCu = Fe: 27.74%-Mn: 21.88%-Co: 19.35%-Ni: 17.88%-Cu: 13.15% | 2 CuMnNi = Cu: 38.65%-Mn: 28.42%-Ni: 16.68%-Fe: 8.64%-Co: 7.6% | Unassigned = Mn: 26.9%-Cu: 23.5%-Fe: 18.57%-Ni: 17.45%-Co: 13.58%,2 CuMnNi : 100.00%,3.619,342,136.57,6195.7,15.458,510,71.3
EP3076D,1_1750X,1 FeMnCoNiCu = Fe: 27.74%-Mn: 21.88%-Co: 19.35%-Ni: 17.88%-Cu: 13.15% | 2 CuMnNi = Cu: 38.65%-Mn: 28.42%-Ni: 16.68%-Fe: 8.64%-Co: 7.6% | Unassigned = Mn: 26.9%-Cu: 23.5%-Fe: 18.57%-Ni: 17.45%-Co: 13.58%,2 CuMnNi : 77.29%|Unassigned : 2.79%|1 FeMnCoNiCu : 19.91%,4.476,423.1,160,6609.5,15.642,510,69.9
EP3076D,1_1750X,1 FeMnCoNiCu = Fe: 27.74%-Mn: 21.88%-Co: 19.35%-Ni: 17.88%-Cu: 13.15% | 2 CuMnNi = Cu: 38.65%-Mn: 28.42%-Ni: 16.68%-Fe: 8.64%-Co: 7.6% | Unassigned = Mn: 26.9%-Cu: 23.5%-Fe: 18.57%-Ni: 17.45%-Co: 13.58%,,4.609,435.6,170.47,7161.8,16.783,510,70
EP3076D,1_1750X,1 FeMnCoNiCu = Fe: 27.74%-Mn: 21.88%-Co: 19.35%-Ni: 17.88%-Cu: 13.15% | 2 CuMnNi = Cu: 38.65%-Mn: 28.42%-Ni: 16.68%-Fe: 8.64%-Co: 7.6% | Unassigned = Mn: 26.9%-Cu: 23.5%-Fe: 18.57%-Ni: 17.45%-Co: 13.58%,,2.705,255.7,93.03,4149.2,14.927,508,70.2
EP3076D,1_1750X,1 FeMnCoNiCu = Fe: 27.74%-Mn: 21.88%-Co: 19.35%-Ni: 17.88%-Cu: 13.15% | 2 CuMnNi = Cu: 38.65%-Mn: 28.42%-Ni: 16.68%-Fe: 8.64%-Co: 7.6% | Unassigned = Mn: 26.9%-Cu: 23.5%-Fe: 18.57%-Ni: 17.45%-Co: 13.58%,,4.227,399.5,144.85,5884.1,16.72,510,70.4
EP3076D,1_1750X,1 FeMnCoNiCu = Fe: 27.74%-Mn: 21.88%-Co: 19.35%-Ni: 17.88%-Cu: 13.15% | 2 CuMnNi = Cu: 38.65%-Mn: 28.42%-Ni: 16.68%-Fe: 8.64%-Co: 7.6% | Unassigned = Mn: 26.9%-Cu: 23.5%-Fe: 18.57%-Ni: 17.45%-Co: 13.58%,,3.837,362.7,160.95,7790.1,16.695,510,70.3
EP3076D,1_1750X,1 FeMnCoNiCu = Fe: 27.74%-Mn: 21.88%-Co: 19.35%-Ni: 17.88%-Cu: 13.15% | 2 CuMnNi = Cu: 38.65%-Mn: 28.42%-Ni: 16.68%-Fe: 8.64%-Co: 7.6% | Unassigned = Mn: 26.9%-Cu: 23.5%-Fe: 18.57%-Ni: 17.45%-Co: 13.58%,,4.9,463.1,179.15,7335.2,17.344,512,70.2
EP3076D,1_1750X,1 FeMnCoNiCu = Fe: 27.74%-Mn: 21.88%-Co: 19.35%-Ni: 17.88%-Cu: 13.15% | 2 CuMnNi = Cu: 38.65%-Mn: 28.42%-Ni: 16.68%-Fe: 8.64%-Co: 7.6% | Unassigned = Mn: 26.9%-Cu: 23.5%-Fe: 18.57%-Ni: 17.45%-Co: 13.58%,1 FeMnCoNiCu : 94.28%|2 CuMnNi : 5.72%,3.639,344,150.81,7336.6,15.11,501,69.8
EP3076D,1_1750X,1 FeMnCoNiCu = Fe: 27.74%-Mn: 21.88%-Co: 19.35%-Ni: 17.88%-Cu: 13.15% | 2 CuMnNi = Cu: 38.65%-Mn: 28.42%-Ni: 16.68%-Fe: 8.64%-Co: 7.6% | Unassigned = Mn: 26.9%-Cu: 23.5%-Fe: 18.57%-Ni: 17.45%-Co: 13.58%,2 CuMnNi : 97.49%|1 FeMnCoNiCu : 1.53%|Unassigned : 0.98%,4.8,453.7,166.4,6597.5,18.383,509,70.1
EP3076D,1_1750X,1 FeMnCoNiCu = Fe: 27.74%-Mn: 21.88%-Co: 19.35%-Ni: 17.88%-Cu: 13.15% | 2 CuMnNi = Cu: 38.65%-Mn: 28.42%-Ni: 16.68%-Fe: 8.64%-Co: 7.6% | Unassigned = Mn: 26.9%-Cu: 23.5%-Fe: 18.57%-Ni: 17.45%-Co: 13.58%,2 CuMnNi : 97.79%|1 FeMnCoNiCu : 2.21%,4.815,455.1,163.07,6350.1,17.752,510,70.1
EP3076D,1_1750X,1 FeMnCoNiCu = Fe: 27.74%-Mn: 21.88%-Co: 19.35%-Ni: 17.88%-Cu: 13.15% | 2 CuMnNi = Cu: 38.65%-Mn: 28.42%-Ni: 16.68%-Fe: 8.64%-Co: 7.6% | Unassigned = Mn: 26.9%-Cu: 23.5%-Fe: 18.57%-Ni: 17.45%-Co: 13.58%,2 CuMnNi : 39.36%|1 FeMnCoNiCu : 60.64%,4.128,390.2,165.12,7568.7,15.981,512,70.2
EP3076D,1_1750X,1 FeMnCoNiCu = Fe: 27.74%-Mn: 21.88%-Co: 19.35%-Ni: 17.88%-Cu: 13.15% | 2 CuMnNi = Cu: 38.65%-Mn: 28.42%-Ni: 16.68%-Fe: 8.64%-Co: 7.6% | Unassigned = Mn: 26.9%-Cu: 23.5%-Fe: 18.57%-Ni: 17.45%-Co: 13.58%,1 FeMnCoNiCu : 100.00%,3.609,341.1,166.73,8804.6,14.971,510,69.6
EP3076D,1_1750X,1 FeMnCoNiCu = Fe: 27.74%-Mn: 21.88%-Co: 19.35%-Ni: 17.88%-Cu: 13.15% | 2 CuMnNi = Cu: 38.65%-Mn: 28.42%-Ni: 16.68%-Fe: 8.64%-Co: 7.6% | Unassigned = Mn: 26.9%-Cu: 23.5%-Fe: 18.57%-Ni: 17.45%-Co: 13.58%,1 FeMnCoNiCu : 100.00%,4.044,382.3,183.21,9232.6,15.908,510,70.1
EP3076D,1_1750X,1 FeMnCoNiCu = Fe: 27.74%-Mn: 21.88%-Co: 19.35%-Ni: 17.88%-Cu: 13.15% | 2 CuMnNi = Cu: 38.65%-Mn: 28.42%-Ni: 16.68%-Fe: 8.64%-Co: 7.6% | Unassigned = Mn: 26.9%-Cu: 23.5%-Fe: 18.57%-Ni: 17.45%-Co: 13.58%,1 FeMnCoNiCu : 85.86%|2 CuMnNi : 14.14%,3.68,347.9,161.72,8191.7,16.578,514,69.8
EP3076D,1_1750X,1 FeMnCoNiCu = Fe: 27.74%-Mn: 21.88%-Co: 19.35%-Ni: 17.88%-Cu: 13.15% | 2 CuMnNi = Cu: 38.65%-Mn: 28.42%-Ni: 16.68%-Fe: 8.64%-Co: 7.6% | Unassigned = Mn: 26.9%-Cu: 23.5%-Fe: 18.57%-Ni: 17.45%-Co: 13.58%,2 CuMnNi : 55.30%|1 FeMnCoNiCu : 43.36%|Unassigned : 1.34%,4.228,399.7,156.3,6718.8,15.749,511,70.3
EP3076D,1_1750X,1 FeMnCoNiCu = Fe: 27.74%-Mn: 21.88%-Co: 19.35%-Ni: 17.88%-Cu: 13.15% | 2 CuMnNi = Cu: 38.65%-Mn: 28.42%-Ni: 16.68%-Fe: 8.64%-Co: 7.6% | Unassigned = Mn: 26.9%-Cu: 23.5%-Fe: 18.57%-Ni: 17.45%-Co: 13.58%,1 FeMnCoNiCu : 91.84%|2 CuMnNi : 7.84%|Unassigned : 0.32%,5.035,475.9,185.23,7556.9,16.617,511,70.2
EP3076D,1_1750X,1 FeMnCoNiCu = Fe: 27.74%-Mn: 21.88%-Co: 19.35%-Ni: 17.88%-Cu: 13.15% | 2 CuMnNi = Cu: 38.65%-Mn: 28.42%-Ni: 16.68%-Fe: 8.64%-Co: 7.6% | Unassigned = Mn: 26.9%-Cu: 23.5%-Fe: 18.57%-Ni: 17.45%-Co: 13.58%,1 FeMnCoNiCu : 100.00%,4.323,408.6,183.88,8693.3,15.254,509,69.9
EP3076D,1_1750X,1 FeMnCoNiCu = Fe: 27.74%-Mn: 21.88%-Co: 19.35%-Ni: 17.88%-Cu: 13.15% | 2 CuMnNi = Cu: 38.65%-Mn: 28.42%-Ni: 16.68%-Fe: 8.64%-Co: 7.6% | Unassigned = Mn: 26.9%-Cu: 23.5%-Fe: 18.57%-Ni: 17.45%-Co: 13.58%,,4.503,425.6,162.28,6732.5,16.278,511,69.7
EP3076D,1_1750X,1 FeMnCoNiCu = Fe: 27.74%-Mn: 21.88%-Co: 19.35%-Ni: 17.88%-Cu: 13.15% | 2 CuMnNi = Cu: 38.65%-Mn: 28.42%-Ni: 16.68%-Fe: 8.64%-Co: 7.6% | Unassigned = Mn: 26.9%-Cu: 23.5%-Fe: 18.57%-Ni: 17.45%-Co: 13.58%,,3.687,348.5,136.06,6040.6,15.772,508,69.9
EP3076D,1_1750X,1 FeMnCoNiCu = Fe: 27.74%-Mn: 21.88%-Co: 19.35%-Ni: 17.88%-Cu: 13.15% | 2 CuMnNi = Cu: 38.65%-Mn: 28.42%-Ni: 16.68%-Fe: 8.64%-Co: 7.6% | Unassigned = Mn: 26.9%-Cu: 23.5%-Fe: 18.57%-Ni: 17.45%-Co: 13.58%,,4.43,418.7,176.57,7916.1,16.506,510,70.7
EP3076D,1_1750X,1 FeMnCoNiCu = Fe: 27.74%-Mn: 21.88%-Co: 19.35%-Ni: 17.88%-Cu: 13.15% | 2 CuMnNi = Cu: 38.65%-Mn: 28.42%-Ni: 16.68%-Fe: 8.64%-Co: 7.6% | Unassigned = Mn: 26.9%-Cu: 23.5%-Fe: 18.57%-Ni: 17.45%-Co: 13.58%,,3.508,331.6,158.39,8288.2,14.957,513,70.1
EP3076D,1_1750X,1 FeMnCoNiCu = Fe: 27.74%-Mn: 21.88%-Co: 19.35%-Ni: 17.88%-Cu: 13.15% | 2 CuMnNi = Cu: 38.65%-Mn: 28.42%-Ni: 16.68%-Fe: 8.64%-Co: 7.6% | Unassigned = Mn: 26.9%-Cu: 23.5%-Fe: 18.57%-Ni: 17.45%-Co: 13.58%,,3.239,306.2,157.65,8907.5,14.379,510,69.9
EP3076D,1_1750X,1 FeMnCoNiCu = Fe: 27.74%-Mn: 21.88%-Co: 19.35%-Ni: 17.88%-Cu: 13.15% | 2 CuMnNi = Cu: 38.65%-Mn: 28.42%-Ni: 16.68%-Fe: 8.64%-Co: 7.6% | Unassigned = Mn: 26.9%-Cu: 23.5%-Fe: 18.57%-Ni: 17.45%-Co: 13.58%,1 FeMnCoNiCu : 91.86%|Unassigned : 2.15%|2 CuMnNi : 5.99%,4.205,397.4,177.57,8421.9,16.291,510,70
EP3076D,1_1750X,1 FeMnCoNiCu = Fe: 27.74%-Mn: 21.88%-Co: 19.35%-Ni: 17.88%-Cu: 13.15% | 2 CuMnNi = Cu: 38.65%-Mn: 28.42%-Ni: 16.68%-Fe: 8.64%-Co: 7.6% | Unassigned = Mn: 26.9%-Cu: 23.5%-Fe: 18.57%-Ni: 17.45%-Co: 13.58%,2 CuMnNi : 98.28%|Unassigned : 0.97%|1 FeMnCoNiCu : 0.75%,4.486,424,157.57,6422.7,17.027,509,70.1
EP3076D,1_1750X,1 FeMnCoNiCu = Fe: 27.74%-Mn: 21.88%-Co: 19.35%-Ni: 17.88%-Cu: 13.15% | 2 CuMnNi = Cu: 38.65%-Mn: 28.42%-Ni: 16.68%-Fe: 8.64%-Co: 7.6% | Unassigned = Mn: 26.9%-Cu: 23.5%-Fe: 18.57%-Ni: 17.45%-Co: 13.58%,1 FeMnCoNiCu : 100.00%,4.245,401.3,177.26,8314.2,14.994,511,70.4
EP3076D,1_1750X,1 FeMnCoNiCu = Fe: 27.74%-Mn: 21.88%-Co: 19.35%-Ni: 17.88%-Cu: 13.15% | 2 CuMnNi = Cu: 38.65%-Mn: 28.42%-Ni: 16.68%-Fe: 8.64%-Co: 7.6% | Unassigned = Mn: 26.9%-Cu: 23.5%-Fe: 18.57%-Ni: 17.45%-Co: 13.58%,1 FeMnCoNiCu : 98.61%|Unassigned : 1.39%,3.514,332.1,170.83,9428.5,14.582,511,71
EP3076D,1_1750X,1 FeMnCoNiCu = Fe: 27.74%-Mn: 21.88%-Co: 19.35%-Ni: 17.88%-Cu: 13.15% | 2 CuMnNi = Cu: 38.65%-Mn: 28.42%-Ni: 16.68%-Fe: 8.64%-Co: 7.6% | Unassigned = Mn: 26.9%-Cu: 23.5%-Fe: 18.57%-Ni: 17.45%-Co: 13.58%,1 FeMnCoNiCu : 100.00%,3.424,323.6,159.41,8590,15.504,511,70.2
EP3076D,1_1750X,1 FeMnCoNiCu = Fe: 27.74%-Mn: 21.88%-Co: 19.35%-Ni: 17.88%-Cu: 13.15% | 2 CuMnNi = Cu: 38.65%-Mn: 28.42%-Ni: 16.68%-Fe: 8.64%-Co: 7.6% | Unassigned = Mn: 26.9%-Cu: 23.5%-Fe: 18.57%-Ni: 17.45%-Co: 13.58%,2 CuMnNi : 99.81%|Unassigned : 0.05%|1 FeMnCoNiCu : 0.13%,1.974,186.6,97.47,6193.8,14.382,510,69.5
EP3076D,1_1750X,1 FeMnCoNiCu = Fe: 27.74%-Mn: 21.88%-Co: 19.35%-Ni: 17.88%-Cu: 13.15% | 2 CuMnNi = Cu: 38.65%-Mn: 28.42%-Ni: 16.68%-Fe: 8.64%-Co: 7.6% | Unassigned = Mn: 26.9%-Cu: 23.5%-Fe: 18.57%-Ni: 17.45%-Co: 13.58%,1 FeMnCoNiCu : 100.00%,4.652,439.7,190.04,8544.2,15.378,511,70
EP3076D,1_1750X,1 FeMnCoNiCu = Fe: 27.74%-Mn: 21.88%-Co: 19.35%-Ni: 17.88%-Cu: 13.15% | 2 CuMnNi = Cu: 38.65%-Mn: 28.42%-Ni: 16.68%-Fe: 8.64%-Co: 7.6% | Unassigned = Mn: 26.9%-Cu: 23.5%-Fe: 18.57%-Ni: 17.45%-Co: 13.58%,1 FeMnCoNiCu : 98.75%|2 CuMnNi : 1.25%,2.487,235.1,137.23,9093.4,14.384,509,70.1
EP3076D,1_1750X,1 FeMnCoNiCu = Fe: 27.74%-Mn: 21.88%-Co: 19.35%-Ni: 17.88%-Cu: 13.15% | 2 CuMnNi = Cu: 38.65%-Mn: 28.42%-Ni: 16.68%-Fe: 8.64%-Co: 7.6% | Unassigned = Mn: 26.9%-Cu: 23.5%-Fe: 18.57%-Ni: 17.45%-Co: 13.58%,2 CuMnNi : 33.89%|1 FeMnCoNiCu : 62.80%|Unassigned : 3.31%,5.049,477.3,183.74,7435.8,16.795,509,70.6
EP3076D,1_1750X,1 FeMnCoNiCu = Fe: 27.74%-Mn: 21.88%-Co: 19.35%-Ni: 17.88%-Cu: 13.15% | 2 CuMnNi = Cu: 38.65%-Mn: 28.42%-Ni: 16.68%-Fe: 8.64%-Co: 7.6% | Unassigned = Mn: 26.9%-Cu: 23.5%-Fe: 18.57%-Ni: 17.45%-Co: 13.58%,1 FeMnCoNiCu : 100.00%,2.89,273.2,150.97,9252,14.662,512,69.9
EP3076D,1_1750X,1 FeMnCoNiCu = Fe: 27.74%-Mn: 21.88%-Co: 19.35%-Ni: 17.88%-Cu: 13.15% | 2 CuMnNi = Cu: 38.65%-Mn: 28.42%-Ni: 16.68%-Fe: 8.64%-Co: 7.6% | Unassigned = Mn: 26.9%-Cu: 23.5%-Fe: 18.57%-Ni: 17.45%-Co: 13.58%,,3.84,362.9,174.69,8967.1,15.774,517,70.4
