Repository: giengeb1/ADAMaNT-HEA-indents

File: Indentation Results.csv (part 47 of 64)
Sample,Magnification,Compound Compositions,Indent Composition,Hardness,Hv,Modulus,Stiffness^2 / Load,Pmax,Hmax,Reporting Depth
EP3076D,1_1750X,1 FeMnCoNiCu = Fe: 27.74%-Mn: 21.88%-Co: 19.35%-Ni: 17.88%-Cu: 13.15% | 2 CuMnNi = Cu: 38.65%-Mn: 28.42%-Ni: 16.68%-Fe: 8.64%-Co: 7.6% | Unassigned = Mn: 26.9%-Cu: 23.5%-Fe: 18.57%-Ni: 17.45%-Co: 13.58%,,4.088,386.4,148.42,6349.8,15.487,511,70.1
EP3076D,1_1750X,1 FeMnCoNiCu = Fe: 27.74%-Mn: 21.88%-Co: 19.35%-Ni: 17.88%-Cu: 13.15% | 2 CuMnNi = Cu: 38.65%-Mn: 28.42%-Ni: 16.68%-Fe: 8.64%-Co: 7.6% | Unassigned = Mn: 26.9%-Cu: 23.5%-Fe: 18.57%-Ni: 17.45%-Co: 13.58%,,4.352,411.3,186.01,8801.5,16.06,511,69.9
EP3076D,1_1750X,1 FeMnCoNiCu = Fe: 27.74%-Mn: 21.88%-Co: 19.35%-Ni: 17.88%-Cu: 13.15% | 2 CuMnNi = Cu: 38.65%-Mn: 28.42%-Ni: 16.68%-Fe: 8.64%-Co: 7.6% | Unassigned = Mn: 26.9%-Cu: 23.5%-Fe: 18.57%-Ni: 17.45%-Co: 13.58%,,1.793,169.5,95.04,6512.8,14.686,511,70.2
EP3076D,1_1750X,1 FeMnCoNiCu = Fe: 27.74%-Mn: 21.88%-Co: 19.35%-Ni: 17.88%-Cu: 13.15% | 2 CuMnNi = Cu: 38.65%-Mn: 28.42%-Ni: 16.68%-Fe: 8.64%-Co: 7.6% | Unassigned = Mn: 26.9%-Cu: 23.5%-Fe: 18.57%-Ni: 17.45%-Co: 13.58%,,4.086,386.2,172.11,8214.4,16.14,512,69.8
EP3076D,1_1750X,1 FeMnCoNiCu = Fe: 27.74%-Mn: 21.88%-Co: 19.35%-Ni: 17.88%-Cu: 13.15% | 2 CuMnNi = Cu: 38.65%-Mn: 28.42%-Ni: 16.68%-Fe: 8.64%-Co: 7.6% | Unassigned = Mn: 26.9%-Cu: 23.5%-Fe: 18.57%-Ni: 17.45%-Co: 13.58%,1 FeMnCoNiCu : 1.55%|2 CuMnNi : 98.45%,3.854,364.3,130.85,5393.8,16.889,510,70.3
EP3076D,1_1750X,1 FeMnCoNiCu = Fe: 27.74%-Mn: 21.88%-Co: 19.35%-Ni: 17.88%-Cu: 13.15% | 2 CuMnNi = Cu: 38.65%-Mn: 28.42%-Ni: 16.68%-Fe: 8.64%-Co: 7.6% | Unassigned = Mn: 26.9%-Cu: 23.5%-Fe: 18.57%-Ni: 17.45%-Co: 13.58%,2 CuMnNi : 35.59%|1 FeMnCoNiCu : 64.41%,5.298,500.8,178.52,6742.4,16.928,511,70.5
EP3076D,1_1750X,1 FeMnCoNiCu = Fe: 27.74%-Mn: 21.88%-Co: 19.35%-Ni: 17.88%-Cu: 13.15% | 2 CuMnNi = Cu: 38.65%-Mn: 28.42%-Ni: 16.68%-Fe: 8.64%-Co: 7.6% | Unassigned = Mn: 26.9%-Cu: 23.5%-Fe: 18.57%-Ni: 17.45%-Co: 13.58%,1 FeMnCoNiCu : 91.97%|2 CuMnNi : 8.03%,4.623,437,182.43,8018.5,15.987,511,70.1
EP3076D,1_1750X,1 FeMnCoNiCu = Fe: 27.74%-Mn: 21.88%-Co: 19.35%-Ni: 17.88%-Cu: 13.15% | 2 CuMnNi = Cu: 38.65%-Mn: 28.42%-Ni: 16.68%-Fe: 8.64%-Co: 7.6% | Unassigned = Mn: 26.9%-Cu: 23.5%-Fe: 18.57%-Ni: 17.45%-Co: 13.58%,1 FeMnCoNiCu : 82.57%|Unassigned : 0.11%|2 CuMnNi : 17.32%,4.926,465.6,193.54,8316.8,16.714,513,70.1
EP3076D,1_1750X,1 FeMnCoNiCu = Fe: 27.74%-Mn: 21.88%-Co: 19.35%-Ni: 17.88%-Cu: 13.15% | 2 CuMnNi = Cu: 38.65%-Mn: 28.42%-Ni: 16.68%-Fe: 8.64%-Co: 7.6% | Unassigned = Mn: 26.9%-Cu: 23.5%-Fe: 18.57%-Ni: 17.45%-Co: 13.58%,2 CuMnNi : 100.00%,3.855,364.3,143.68,6360.6,15.64,510,69.9
EP3076D,1_1750X,1 FeMnCoNiCu = Fe: 27.74%-Mn: 21.88%-Co: 19.35%-Ni: 17.88%-Cu: 13.15% | 2 CuMnNi = Cu: 38.65%-Mn: 28.42%-Ni: 16.68%-Fe: 8.64%-Co: 7.6% | Unassigned = Mn: 26.9%-Cu: 23.5%-Fe: 18.57%-Ni: 17.45%-Co: 13.58%,2 CuMnNi : 8.59%|1 FeMnCoNiCu : 85.83%|Unassigned : 5.59%,4.318,408.1,177.01,8154.7,16.196,512,69.8
EP3076D,1_1750X,1 FeMnCoNiCu = Fe: 27.74%-Mn: 21.88%-Co: 19.35%-Ni: 17.88%-Cu: 13.15% | 2 CuMnNi = Cu: 38.65%-Mn: 28.42%-Ni: 16.68%-Fe: 8.64%-Co: 7.6% | Unassigned = Mn: 26.9%-Cu: 23.5%-Fe: 18.57%-Ni: 17.45%-Co: 13.58%,1 FeMnCoNiCu : 99.27%|2 CuMnNi : 0.73%,3.88,366.7,177.49,9116.1,16.044,512,70.4
EP3076D,1_1750X,1 FeMnCoNiCu = Fe: 27.74%-Mn: 21.88%-Co: 19.35%-Ni: 17.88%-Cu: 13.15% | 2 CuMnNi = Cu: 38.65%-Mn: 28.42%-Ni: 16.68%-Fe: 8.64%-Co: 7.6% | Unassigned = Mn: 26.9%-Cu: 23.5%-Fe: 18.57%-Ni: 17.45%-Co: 13.58%,1 FeMnCoNiCu : 79.88%|Unassigned : 4.42%|2 CuMnNi : 15.71%,4.078,385.4,154.37,6818.4,15.456,512,70.5
EP3076D,1_1750X,1 FeMnCoNiCu = Fe: 27.74%-Mn: 21.88%-Co: 19.35%-Ni: 17.88%-Cu: 13.15% | 2 CuMnNi = Cu: 38.65%-Mn: 28.42%-Ni: 16.68%-Fe: 8.64%-Co: 7.6% | Unassigned = Mn: 26.9%-Cu: 23.5%-Fe: 18.57%-Ni: 17.45%-Co: 13.58%,1 FeMnCoNiCu : 95.50%|Unassigned : 4.42%|2 CuMnNi : 0.08%,4.552,430.2,191.48,8840.8,16.497,509,69.9
EP3076D,1_1750X,1 FeMnCoNiCu = Fe: 27.74%-Mn: 21.88%-Co: 19.35%-Ni: 17.88%-Cu: 13.15% | 2 CuMnNi = Cu: 38.65%-Mn: 28.42%-Ni: 16.68%-Fe: 8.64%-Co: 7.6% | Unassigned = Mn: 26.9%-Cu: 23.5%-Fe: 18.57%-Ni: 17.45%-Co: 13.58%,2 CuMnNi : 98.33%|1 FeMnCoNiCu : 1.67%,3.822,361.3,139.25,6070.8,15.309,508,69.9
EP3076D,1_1750X,1 FeMnCoNiCu = Fe: 27.74%-Mn: 21.88%-Co: 19.35%-Ni: 17.88%-Cu: 13.15% | 2 CuMnNi = Cu: 38.65%-Mn: 28.42%-Ni: 16.68%-Fe: 8.64%-Co: 7.6% | Unassigned = Mn: 26.9%-Cu: 23.5%-Fe: 18.57%-Ni: 17.45%-Co: 13.58%,,3.977,376,181.23,9217.6,16.002,510,70.2
EP3076D,1_1750X,1 FeMnCoNiCu = Fe: 27.74%-Mn: 21.88%-Co: 19.35%-Ni: 17.88%-Cu: 13.15% | 2 CuMnNi = Cu: 38.65%-Mn: 28.42%-Ni: 16.68%-Fe: 8.64%-Co: 7.6% | Unassigned = Mn: 26.9%-Cu: 23.5%-Fe: 18.57%-Ni: 17.45%-Co: 13.58%,,4.555,430.5,188.45,8602.5,15.014,510,70.5
EP3076D,1_1750X,1 FeMnCoNiCu = Fe: 27.74%-Mn: 21.88%-Co: 19.35%-Ni: 17.88%-Cu: 13.15% | 2 CuMnNi = Cu: 38.65%-Mn: 28.42%-Ni: 16.68%-Fe: 8.64%-Co: 7.6% | Unassigned = Mn: 26.9%-Cu: 23.5%-Fe: 18.57%-Ni: 17.45%-Co: 13.58%,,4.31,407.4,185.88,8883.2,15.361,512,70.1
EP3076D,1_1750X,1 FeMnCoNiCu = Fe: 27.74%-Mn: 21.88%-Co: 19.35%-Ni: 17.88%-Cu: 13.15% | 2 CuMnNi = Cu: 38.65%-Mn: 28.42%-Ni: 16.68%-Fe: 8.64%-Co: 7.6% | Unassigned = Mn: 26.9%-Cu: 23.5%-Fe: 18.57%-Ni: 17.45%-Co: 13.58%,,2.95,278.8,146.71,8623.3,14.052,509,69.6
EP3076D,1_1750X,1 FeMnCoNiCu = Fe: 27.74%-Mn: 21.88%-Co: 19.35%-Ni: 17.88%-Cu: 13.15% | 2 CuMnNi = Cu: 38.65%-Mn: 28.42%-Ni: 16.68%-Fe: 8.64%-Co: 7.6% | Unassigned = Mn: 26.9%-Cu: 23.5%-Fe: 18.57%-Ni: 17.45%-Co: 13.58%,,3.805,359.6,172.89,8890.6,15.766,510,69.4
EP3076D,1_1750X,1 FeMnCoNiCu = Fe: 27.74%-Mn: 21.88%-Co: 19.35%-Ni: 17.88%-Cu: 13.15% | 2 CuMnNi = Cu: 38.65%-Mn: 28.42%-Ni: 16.68%-Fe: 8.64%-Co: 7.6% | Unassigned = Mn: 26.9%-Cu: 23.5%-Fe: 18.57%-Ni: 17.45%-Co: 13.58%,2 CuMnNi : 63.04%|Unassigned : 0.98%|1 FeMnCoNiCu : 35.98%,4.65,439.5,162.74,6553.4,17.879,512,70.4
EP3076D,1_1750X,1 FeMnCoNiCu = Fe: 27.74%-Mn: 21.88%-Co: 19.35%-Ni: 17.88%-Cu: 13.15% | 2 CuMnNi = Cu: 38.65%-Mn: 28.42%-Ni: 16.68%-Fe: 8.64%-Co: 7.6% | Unassigned = Mn: 26.9%-Cu: 23.5%-Fe: 18.57%-Ni: 17.45%-Co: 13.58%,1 FeMnCoNiCu : 100.00%,4.656,440.1,171.66,7175.4,17.823,509,69.8
EP3076D,1_1750X,1 FeMnCoNiCu = Fe: 27.74%-Mn: 21.88%-Co: 19.35%-Ni: 17.88%-Cu: 13.15% | 2 CuMnNi = Cu: 38.65%-Mn: 28.42%-Ni: 16.68%-Fe: 8.64%-Co: 7.6% | Unassigned = Mn: 26.9%-Cu: 23.5%-Fe: 18.57%-Ni: 17.45%-Co: 13.58%,2 CuMnNi : 96.44%|Unassigned : 3.56%,4.819,455.5,163.22,6354.9,16.698,511,70.7
EP3076D,1_1750X,1 FeMnCoNiCu = Fe: 27.74%-Mn: 21.88%-Co: 19.35%-Ni: 17.88%-Cu: 13.15% | 2 CuMnNi = Cu: 38.65%-Mn: 28.42%-Ni: 16.68%-Fe: 8.64%-Co: 7.6% | Unassigned = Mn: 26.9%-Cu: 23.5%-Fe: 18.57%-Ni: 17.45%-Co: 13.58%,2 CuMnNi : 95.91%|Unassigned : 4.09%,4.434,419.1,155.39,6342.2,16.148,510,70.2
EP3076D,1_1750X,1 FeMnCoNiCu = Fe: 27.74%-Mn: 21.88%-Co: 19.35%-Ni: 17.88%-Cu: 13.15% | 2 CuMnNi = Cu: 38.65%-Mn: 28.42%-Ni: 16.68%-Fe: 8.64%-Co: 7.6% | Unassigned = Mn: 26.9%-Cu: 23.5%-Fe: 18.57%-Ni: 17.45%-Co: 13.58%,1 FeMnCoNiCu : 100.00%,3.872,366,176.32,9032.9,15.903,511,69.7
EP3076D,1_1750X,1 FeMnCoNiCu = Fe: 27.74%-Mn: 21.88%-Co: 19.35%-Ni: 17.88%-Cu: 13.15% | 2 CuMnNi = Cu: 38.65%-Mn: 28.42%-Ni: 16.68%-Fe: 8.64%-Co: 7.6% | Unassigned = Mn: 26.9%-Cu: 23.5%-Fe: 18.57%-Ni: 17.45%-Co: 13.58%,1 FeMnCoNiCu : 93.48%|Unassigned : 5.79%|2 CuMnNi : 0.73%,2.712,256.4,144.69,9153,15.726,527,69.9
EP3076D,1_1750X,1 FeMnCoNiCu = Fe: 27.74%-Mn: 21.88%-Co: 19.35%-Ni: 17.88%-Cu: 13.15% | 2 CuMnNi = Cu: 38.65%-Mn: 28.42%-Ni: 16.68%-Fe: 8.64%-Co: 7.6% | Unassigned = Mn: 26.9%-Cu: 23.5%-Fe: 18.57%-Ni: 17.45%-Co: 13.58%,Unassigned : 2.91%|2 CuMnNi : 89.72%|1 FeMnCoNiCu : 7.37%,4.081,385.7,147.57,6296.5,15.516,511,70
EP3076D,1_1750X,1 FeMnCoNiCu = Fe: 27.74%-Mn: 21.88%-Co: 19.35%-Ni: 17.88%-Cu: 13.15% | 2 CuMnNi = Cu: 38.65%-Mn: 28.42%-Ni: 16.68%-Fe: 8.64%-Co: 7.6% | Unassigned = Mn: 26.9%-Cu: 23.5%-Fe: 18.57%-Ni: 17.45%-Co: 13.58%,1 FeMnCoNiCu : 94.14%|Unassigned : 5.86%,3.793,358.6,172.75,8908.1,15.843,510,70.7
EP3076D,1_1750X,1 FeMnCoNiCu = Fe: 27.74%-Mn: 21.88%-Co: 19.35%-Ni: 17.88%-Cu: 13.15% | 2 CuMnNi = Cu: 38.65%-Mn: 28.42%-Ni: 16.68%-Fe: 8.64%-Co: 7.6% | Unassigned = Mn: 26.9%-Cu: 23.5%-Fe: 18.57%-Ni: 17.45%-Co: 13.58%,1 FeMnCoNiCu : 95.15%|Unassigned : 4.85%,3.002,283.8,147.27,8530.7,14.548,509,70.1
EP3076D,1_1750X,1 FeMnCoNiCu = Fe: 27.74%-Mn: 21.88%-Co: 19.35%-Ni: 17.88%-Cu: 13.15% | 2 CuMnNi = Cu: 38.65%-Mn: 28.42%-Ni: 16.68%-Fe: 8.64%-Co: 7.6% | Unassigned = Mn: 26.9%-Cu: 23.5%-Fe: 18.57%-Ni: 17.45%-Co: 13.58%,1 FeMnCoNiCu : 76.44%|2 CuMnNi : 23.56%,3.973,375.5,162.74,7672,16.577,511,70
EP3076D,1_1750X,1 FeMnCoNiCu = Fe: 27.74%-Mn: 21.88%-Co: 19.35%-Ni: 17.88%-Cu: 13.15% | 2 CuMnNi = Cu: 38.65%-Mn: 28.42%-Ni: 16.68%-Fe: 8.64%-Co: 7.6% | Unassigned = Mn: 26.9%-Cu: 23.5%-Fe: 18.57%-Ni: 17.45%-Co: 13.58%,,3.899,368.5,172.29,8622.1,15.9,513,70.3
EP3076D,1_1750X,1 FeMnCoNiCu = Fe: 27.74%-Mn: 21.88%-Co: 19.35%-Ni: 17.88%-Cu: 13.15% | 2 CuMnNi = Cu: 38.65%-Mn: 28.42%-Ni: 16.68%-Fe: 8.64%-Co: 7.6% | Unassigned = Mn: 26.9%-Cu: 23.5%-Fe: 18.57%-Ni: 17.45%-Co: 13.58%,,2.298,217.2,130.55,9008.3,15.036,528,70.2
EP3076D,1_1750X,1 FeMnCoNiCu = Fe: 27.74%-Mn: 21.88%-Co: 19.35%-Ni: 17.88%-Cu: 13.15% | 2 CuMnNi = Cu: 38.65%-Mn: 28.42%-Ni: 16.68%-Fe: 8.64%-Co: 7.6% | Unassigned = Mn: 26.9%-Cu: 23.5%-Fe: 18.57%-Ni: 17.45%-Co: 13.58%,,3.667,346.6,170.75,9026.6,15.711,510,70.1
EP3076D,1_1750X,1 FeMnCoNiCu = Fe: 27.74%-Mn: 21.88%-Co: 19.35%-Ni: 17.88%-Cu: 13.15% | 2 CuMnNi = Cu: 38.65%-Mn: 28.42%-Ni: 16.68%-Fe: 8.64%-Co: 7.6% | Unassigned = Mn: 26.9%-Cu: 23.5%-Fe: 18.57%-Ni: 17.45%-Co: 13.58%,,4.505,425.8,188.8,8724.7,17.118,511,70.2
EP3076D,1_1750X,1 FeMnCoNiCu = Fe: 27.74%-Mn: 21.88%-Co: 19.35%-Ni: 17.88%-Cu: 13.15% | 2 CuMnNi = Cu: 38.65%-Mn: 28.42%-Ni: 16.68%-Fe: 8.64%-Co: 7.6% | Unassigned = Mn: 26.9%-Cu: 23.5%-Fe: 18.57%-Ni: 17.45%-Co: 13.58%,,3.615,341.6,136.52,6201,15.857,510,70.3
EP3076D,1_1750X,1 FeMnCoNiCu = Fe: 27.74%-Mn: 21.88%-Co: 19.35%-Ni: 17.88%-Cu: 13.15% | 2 CuMnNi = Cu: 38.65%-Mn: 28.42%-Ni: 16.68%-Fe: 8.64%-Co: 7.6% | Unassigned = Mn: 26.9%-Cu: 23.5%-Fe: 18.57%-Ni: 17.45%-Co: 13.58%,1 FeMnCoNiCu : 100.00%,3.662,346.2,173.47,9287.1,16.708,518,70
EP3076D,1_1750X,1 FeMnCoNiCu = Fe: 27.74%-Mn: 21.88%-Co: 19.35%-Ni: 17.88%-Cu: 13.15% | 2 CuMnNi = Cu: 38.65%-Mn: 28.42%-Ni: 16.68%-Fe: 8.64%-Co: 7.6% | Unassigned = Mn: 26.9%-Cu: 23.5%-Fe: 18.57%-Ni: 17.45%-Co: 13.58%,1 FeMnCoNiCu : 100.00%,4.048,382.6,170.87,8186.3,17.36,509,69.7
EP3076D,1_1750X,1 FeMnCoNiCu = Fe: 27.74%-Mn: 21.88%-Co: 19.35%-Ni: 17.88%-Cu: 13.15% | 2 CuMnNi = Cu: 38.65%-Mn: 28.42%-Ni: 16.68%-Fe: 8.64%-Co: 7.6% | Unassigned = Mn: 26.9%-Cu: 23.5%-Fe: 18.57%-Ni: 17.45%-Co: 13.58%,1 FeMnCoNiCu : 97.84%|Unassigned : 2.10%|2 CuMnNi : 0.05%,4.432,418.9,181.49,8289.7,18.021,511,70.5
EP3076D,1_1750X,1 FeMnCoNiCu = Fe: 27.74%-Mn: 21.88%-Co: 19.35%-Ni: 17.88%-Cu: 13.15% | 2 CuMnNi = Cu: 38.65%-Mn: 28.42%-Ni: 16.68%-Fe: 8.64%-Co: 7.6% | Unassigned = Mn: 26.9%-Cu: 23.5%-Fe: 18.57%-Ni: 17.45%-Co: 13.58%,1 FeMnCoNiCu : 49.00%|2 CuMnNi : 51.00%,4.536,428.8,167.42,7055.4,17.057,509,70.5
EP3076D,1_1750X,1 FeMnCoNiCu = Fe: 27.74%-Mn: 21.88%-Co: 19.35%-Ni: 17.88%-Cu: 13.15% | 2 CuMnNi = Cu: 38.65%-Mn: 28.42%-Ni: 16.68%-Fe: 8.64%-Co: 7.6% | Unassigned = Mn: 26.9%-Cu: 23.5%-Fe: 18.57%-Ni: 17.45%-Co: 13.58%,1 FeMnCoNiCu : 92.21%|Unassigned : 1.72%|2 CuMnNi : 6.07%,3.932,371.7,172.57,8573.8,16.003,512,70
EP3076D,1_1750X,1 FeMnCoNiCu = Fe: 27.74%-Mn: 21.88%-Co: 19.35%-Ni: 17.88%-Cu: 13.15% | 2 CuMnNi = Cu: 38.65%-Mn: 28.42%-Ni: 16.68%-Fe: 8.64%-Co: 7.6% | Unassigned = Mn: 26.9%-Cu: 23.5%-Fe: 18.57%-Ni: 17.45%-Co: 13.58%,2 CuMnNi : 98.75%|Unassigned : 1.25%,2.255,213.1,105.23,6233,14.295,508,69.7
EP3076D,1_1750X,1 FeMnCoNiCu = Fe: 27.74%-Mn: 21.88%-Co: 19.35%-Ni: 17.88%-Cu: 13.15% | 2 CuMnNi = Cu: 38.65%-Mn: 28.42%-Ni: 16.68%-Fe: 8.64%-Co: 7.6% | Unassigned = Mn: 26.9%-Cu: 23.5%-Fe: 18.57%-Ni: 17.45%-Co: 13.58%,1 FeMnCoNiCu : 99.97%|Unassigned : 0.03%,4.444,420,186.74,8678.1,16.322,509,69.8
EP3076D,1_1750X,1 FeMnCoNiCu = Fe: 27.74%-Mn: 21.88%-Co: 19.35%-Ni: 17.88%-Cu: 13.15% | 2 CuMnNi = Cu: 38.65%-Mn: 28.42%-Ni: 16.68%-Fe: 8.64%-Co: 7.6% | Unassigned = Mn: 26.9%-Cu: 23.5%-Fe: 18.57%-Ni: 17.45%-Co: 13.58%,1 FeMnCoNiCu : 22.98%|2 CuMnNi : 75.57%|Unassigned : 1.45%,4.106,388.1,152.54,6630.8,16.076,511,70
EP3076D,1_1750X,1 FeMnCoNiCu = Fe: 27.74%-Mn: 21.88%-Co: 19.35%-Ni: 17.88%-Cu: 13.15% | 2 CuMnNi = Cu: 38.65%-Mn: 28.42%-Ni: 16.68%-Fe: 8.64%-Co: 7.6% | Unassigned = Mn: 26.9%-Cu: 23.5%-Fe: 18.57%-Ni: 17.45%-Co: 13.58%,1 FeMnCoNiCu : 96.12%|2 CuMnNi : 3.88%,3.065,289.7,153.91,9023.6,15.755,510,69.8
EP3076D,1_1750X,1 FeMnCoNiCu = Fe: 27.74%-Mn: 21.88%-Co: 19.35%-Ni: 17.88%-Cu: 13.15% | 2 CuMnNi = Cu: 38.65%-Mn: 28.42%-Ni: 16.68%-Fe: 8.64%-Co: 7.6% | Unassigned = Mn: 26.9%-Cu: 23.5%-Fe: 18.57%-Ni: 17.45%-Co: 13.58%,1 FeMnCoNiCu : 97.97%|Unassigned : 2.03%,5.026,475,187.94,7758.8,15.693,511,69.9
EP3076D,1_1750X,1 FeMnCoNiCu = Fe: 27.74%-Mn: 21.88%-Co: 19.35%-Ni: 17.88%-Cu: 13.15% | 2 CuMnNi = Cu: 38.65%-Mn: 28.42%-Ni: 16.68%-Fe: 8.64%-Co: 7.6% | Unassigned = Mn: 26.9%-Cu: 23.5%-Fe: 18.57%-Ni: 17.45%-Co: 13.58%,,4.134,390.7,163.93,7464.6,15.743,509,69.7
EP3076D,1_1750X,1 FeMnCoNiCu = Fe: 27.74%-Mn: 21.88%-Co: 19.35%-Ni: 17.88%-Cu: 13.15% | 2 CuMnNi = Cu: 38.65%-Mn: 28.42%-Ni: 16.68%-Fe: 8.64%-Co: 7.6% | Unassigned = Mn: 26.9%-Cu: 23.5%-Fe: 18.57%-Ni: 17.45%-Co: 13.58%,,2.289,216.3,123.91,8241.3,13.738,510,70.6
EP3076D,1_1750X,1 FeMnCoNiCu = Fe: 27.74%-Mn: 21.88%-Co: 19.35%-Ni: 17.88%-Cu: 13.15% | 2 CuMnNi = Cu: 38.65%-Mn: 28.42%-Ni: 16.68%-Fe: 8.64%-Co: 7.6% | Unassigned = Mn: 26.9%-Cu: 23.5%-Fe: 18.57%-Ni: 17.45%-Co: 13.58%,,5.285,499.5,179.29,6809.1,17.064,511,70.3
EP3076D,1_1750X,1 FeMnCoNiCu = Fe: 27.74%-Mn: 21.88%-Co: 19.35%-Ni: 17.88%-Cu: 13.15% | 2 CuMnNi = Cu: 38.65%-Mn: 28.42%-Ni: 16.68%-Fe: 8.64%-Co: 7.6% | Unassigned = Mn: 26.9%-Cu: 23.5%-Fe: 18.57%-Ni: 17.45%-Co: 13.58%,,4.45,420.6,151.02,6012.9,16.176,511,70.1
EP3076D,1_1750X,1 FeMnCoNiCu = Fe: 27.74%-Mn: 21.88%-Co: 19.35%-Ni: 17.88%-Cu: 13.15% | 2 CuMnNi = Cu: 38.65%-Mn: 28.42%-Ni: 16.68%-Fe: 8.64%-Co: 7.6% | Unassigned = Mn: 26.9%-Cu: 23.5%-Fe: 18.57%-Ni: 17.45%-Co: 13.58%,,3.727,352.2,162.62,8168.7,16.381,510,70.5
EP3076D,1_1750X,1 FeMnCoNiCu = Fe: 27.74%-Mn: 21.88%-Co: 19.35%-Ni: 17.88%-Cu: 13.15% | 2 CuMnNi = Cu: 38.65%-Mn: 28.42%-Ni: 16.68%-Fe: 8.64%-Co: 7.6% | Unassigned = Mn: 26.9%-Cu: 23.5%-Fe: 18.57%-Ni: 17.45%-Co: 13.58%,1 FeMnCoNiCu : 98.87%|Unassigned : 1.13%,3.415,322.8,142.27,7056.3,16.025,509,69.8
EP3076D,1_1750X,1 FeMnCoNiCu = Fe: 27.74%-Mn: 21.88%-Co: 19.35%-Ni: 17.88%-Cu: 13.15% | 2 CuMnNi = Cu: 38.65%-Mn: 28.42%-Ni: 16.68%-Fe: 8.64%-Co: 7.6% | Unassigned = Mn: 26.9%-Cu: 23.5%-Fe: 18.57%-Ni: 17.45%-Co: 13.58%,2 CuMnNi : 99.05%|1 FeMnCoNiCu : 0.95%,3.533,333.9,130.33,5841.6,15.355,509,70.5
EP3076D,1_1750X,1 FeMnCoNiCu = Fe: 27.74%-Mn: 21.88%-Co: 19.35%-Ni: 17.88%-Cu: 13.15% | 2 CuMnNi = Cu: 38.65%-Mn: 28.42%-Ni: 16.68%-Fe: 8.64%-Co: 7.6% | Unassigned = Mn: 26.9%-Cu: 23.5%-Fe: 18.57%-Ni: 17.45%-Co: 13.58%,2 CuMnNi : 55.25%|1 FeMnCoNiCu : 39.82%|Unassigned : 4.93%,3.463,327.3,133.58,6226.2,16.049,509,69.9
EP3076D,1_1750X,1 FeMnCoNiCu = Fe: 27.74%-Mn: 21.88%-Co: 19.35%-Ni: 17.88%-Cu: 13.15% | 2 CuMnNi = Cu: 38.65%-Mn: 28.42%-Ni: 16.68%-Fe: 8.64%-Co: 7.6% | Unassigned = Mn: 26.9%-Cu: 23.5%-Fe: 18.57%-Ni: 17.45%-Co: 13.58%,1 FeMnCoNiCu : 90.07%|2 CuMnNi : 4.94%|Unassigned : 4.99%,2.135,201.8,115.15,7744.3,14.524,510,70.3
EP3076D,1_1750X,1 FeMnCoNiCu = Fe: 27.74%-Mn: 21.88%-Co: 19.35%-Ni: 17.88%-Cu: 13.15% | 2 CuMnNi = Cu: 38.65%-Mn: 28.42%-Ni: 16.68%-Fe: 8.64%-Co: 7.6% | Unassigned = Mn: 26.9%-Cu: 23.5%-Fe: 18.57%-Ni: 17.45%-Co: 13.58%,2 CuMnNi : 97.49%|Unassigned : 2.51%,4.309,407.3,150.72,6186.8,15.922,511,69.5
EP3076D,1_1750X,1 FeMnCoNiCu = Fe: 27.74%-Mn: 21.88%-Co: 19.35%-Ni: 17.88%-Cu: 13.15% | 2 CuMnNi = Cu: 38.65%-Mn: 28.42%-Ni: 16.68%-Fe: 8.64%-Co: 7.6% | Unassigned = Mn: 26.9%-Cu: 23.5%-Fe: 18.57%-Ni: 17.45%-Co: 13.58%,1 FeMnCoNiCu : 100.00%,4.321,408.4,171.38,7711.5,17.213,509,70.1
EP3076D,1_1750X,1 FeMnCoNiCu = Fe: 27.74%-Mn: 21.88%-Co: 19.35%-Ni: 17.88%-Cu: 13.15% | 2 CuMnNi = Cu: 38.65%-Mn: 28.42%-Ni: 16.68%-Fe: 8.64%-Co: 7.6% | Unassigned = Mn: 26.9%-Cu: 23.5%-Fe: 18.57%-Ni: 17.45%-Co: 13.58%,1 FeMnCoNiCu : 55.60%|Unassigned : 3.88%|2 CuMnNi : 40.52%,4.866,460,174.06,7030.7,16.279,511,69.7
EP3076D,1_1750X,1 FeMnCoNiCu = Fe: 27.74%-Mn: 21.88%-Co: 19.35%-Ni: 17.88%-Cu: 13.15% | 2 CuMnNi = Cu: 38.65%-Mn: 28.42%-Ni: 16.68%-Fe: 8.64%-Co: 7.6% | Unassigned = Mn: 26.9%-Cu: 23.5%-Fe: 18.57%-Ni: 17.45%-Co: 13.58%,2 CuMnNi : 92.65%|1 FeMnCoNiCu : 7.35%,3.055,288.8,125.35,6302.4,15.212,511,69.5
EP3076D,1_1750X,1 FeMnCoNiCu = Fe: 27.74%-Mn: 21.88%-Co: 19.35%-Ni: 17.88%-Cu: 13.15% | 2 CuMnNi = Cu: 38.65%-Mn: 28.42%-Ni: 16.68%-Fe: 8.64%-Co: 7.6% | Unassigned = Mn: 26.9%-Cu: 23.5%-Fe: 18.57%-Ni: 17.45%-Co: 13.58%,2 CuMnNi : 9.75%|1 FeMnCoNiCu : 90.25%,4.921,465.1,185.06,7722.2,16.18,509,70.3
EP3076D,1_1750X,1 FeMnCoNiCu = Fe: 27.74%-Mn: 21.88%-Co: 19.35%-Ni: 17.88%-Cu: 13.15% | 2 CuMnNi = Cu: 38.65%-Mn: 28.42%-Ni: 16.68%-Fe: 8.64%-Co: 7.6% | Unassigned = Mn: 26.9%-Cu: 23.5%-Fe: 18.57%-Ni: 17.45%-Co: 13.58%,1 FeMnCoNiCu : 98.06%|Unassigned : 1.94%,4.017,379.7,174.95,8598,15.22,511,69.8
EP3076D,1_1750X,1 FeMnCoNiCu = Fe: 27.74%-Mn: 21.88%-Co: 19.35%-Ni: 17.88%-Cu: 13.15% | 2 CuMnNi = Cu: 38.65%-Mn: 28.42%-Ni: 16.68%-Fe: 8.64%-Co: 7.6% | Unassigned = Mn: 26.9%-Cu: 23.5%-Fe: 18.57%-Ni: 17.45%-Co: 13.58%,,4.052,383,179.73,8919.8,15.744,510,69.6
EP3076D,1_1750X,1 FeMnCoNiCu = Fe: 27.74%-Mn: 21.88%-Co: 19.35%-Ni: 17.88%-Cu: 13.15% | 2 CuMnNi = Cu: 38.65%-Mn: 28.42%-Ni: 16.68%-Fe: 8.64%-Co: 7.6% | Unassigned = Mn: 26.9%-Cu: 23.5%-Fe: 18.57%-Ni: 17.45%-Co: 13.58%,,4.227,399.6,176.57,8296.8,16.427,511,70
EP3076D,1_1750X,1 FeMnCoNiCu = Fe: 27.74%-Mn: 21.88%-Co: 19.35%-Ni: 17.88%-Cu: 13.15% | 2 CuMnNi = Cu: 38.65%-Mn: 28.42%-Ni: 16.68%-Fe: 8.64%-Co: 7.6% | Unassigned = Mn: 26.9%-Cu: 23.5%-Fe: 18.57%-Ni: 17.45%-Co: 13.58%,,5.293,500.3,177.95,6712.5,16.746,511,70.1
EP3076D,1_1750X,1 FeMnCoNiCu = Fe: 27.74%-Mn: 21.88%-Co: 19.35%-Ni: 17.88%-Cu: 13.15% | 2 CuMnNi = Cu: 38.65%-Mn: 28.42%-Ni: 16.68%-Fe: 8.64%-Co: 7.6% | Unassigned = Mn: 26.9%-Cu: 23.5%-Fe: 18.57%-Ni: 17.45%-Co: 13.58%,,4.418,417.6,196.67,9528.3,16.183,511,70.5
EP3076D,1_1750X,1 FeMnCoNiCu = Fe: 27.74%-Mn: 21.88%-Co: 19.35%-Ni: 17.88%-Cu: 13.15% | 2 CuMnNi = Cu: 38.65%-Mn: 28.42%-Ni: 16.68%-Fe: 8.64%-Co: 7.6% | Unassigned = Mn: 26.9%-Cu: 23.5%-Fe: 18.57%-Ni: 17.45%-Co: 13.58%,,3.76,355.4,168.22,8580.1,16.197,512,70
EP3076D,1_1750X,1 FeMnCoNiCu = Fe: 27.74%-Mn: 21.88%-Co: 19.35%-Ni: 17.88%-Cu: 13.15% | 2 CuMnNi = Cu: 38.65%-Mn: 28.42%-Ni: 16.68%-Fe: 8.64%-Co: 7.6% | Unassigned = Mn: 26.9%-Cu: 23.5%-Fe: 18.57%-Ni: 17.45%-Co: 13.58%,1 FeMnCoNiCu : 62.95%|Unassigned : 3.06%|2 CuMnNi : 33.99%,4.788,452.6,183.55,7821.8,17.046,511,70
EP3076D,1_1750X,1 FeMnCoNiCu = Fe: 27.74%-Mn: 21.88%-Co: 19.35%-Ni: 17.88%-Cu: 13.15% | 2 CuMnNi = Cu: 38.65%-Mn: 28.42%-Ni: 16.68%-Fe: 8.64%-Co: 7.6% | Unassigned = Mn: 26.9%-Cu: 23.5%-Fe: 18.57%-Ni: 17.45%-Co: 13.58%,2 CuMnNi : 99.08%|Unassigned : 0.92%,1.506,142.4,60.18,3304.2,14.408,511,70.3
EP3076D,1_1750X,1 FeMnCoNiCu = Fe: 27.74%-Mn: 21.88%-Co: 19.35%-Ni: 17.88%-Cu: 13.15% | 2 CuMnNi = Cu: 38.65%-Mn: 28.42%-Ni: 16.68%-Fe: 8.64%-Co: 7.6% | Unassigned = Mn: 26.9%-Cu: 23.5%-Fe: 18.57%-Ni: 17.45%-Co: 13.58%,2 CuMnNi : 38.87%|1 FeMnCoNiCu : 53.94%|Unassigned : 7.20%,3.766,356,153.41,7302,17.204,510,70.3
EP3076D,1_1750X,1 FeMnCoNiCu = Fe: 27.74%-Mn: 21.88%-Co: 19.35%-Ni: 17.88%-Cu: 13.15% | 2 CuMnNi = Cu: 38.65%-Mn: 28.42%-Ni: 16.68%-Fe: 8.64%-Co: 7.6% | Unassigned = Mn: 26.9%-Cu: 23.5%-Fe: 18.57%-Ni: 17.45%-Co: 13.58%,1 FeMnCoNiCu : 99.76%|Unassigned : 0.24%,3.882,366.9,173.82,8794.5,15.425,510,70.3
EP3076D,1_1750X,1 FeMnCoNiCu = Fe: 27.74%-Mn: 21.88%-Co: 19.35%-Ni: 17.88%-Cu: 13.15% | 2 CuMnNi = Cu: 38.65%-Mn: 28.42%-Ni: 16.68%-Fe: 8.64%-Co: 7.6% | Unassigned = Mn: 26.9%-Cu: 23.5%-Fe: 18.57%-Ni: 17.45%-Co: 13.58%,1 FeMnCoNiCu : 13.52%|Unassigned : 5.52%|2 CuMnNi : 80.95%,3.668,346.7,141.77,6528.8,15.73,507,70.3
EP3076D,1_1750X,1 FeMnCoNiCu = Fe: 27.74%-Mn: 21.88%-Co: 19.35%-Ni: 17.88%-Cu: 13.15% | 2 CuMnNi = Cu: 38.65%-Mn: 28.42%-Ni: 16.68%-Fe: 8.64%-Co: 7.6% | Unassigned = Mn: 26.9%-Cu: 23.5%-Fe: 18.57%-Ni: 17.45%-Co: 13.58%,1 FeMnCoNiCu : 84.85%|2 CuMnNi : 14.17%|Unassigned : 0.98%,4.823,455.8,179.3,7461.7,15.765,512,70.2
EP3076D,1_1750X,1 FeMnCoNiCu = Fe: 27.74%-Mn: 21.88%-Co: 19.35%-Ni: 17.88%-Cu: 13.15% | 2 CuMnNi = Cu: 38.65%-Mn: 28.42%-Ni: 16.68%-Fe: 8.64%-Co: 7.6% | Unassigned = Mn: 26.9%-Cu: 23.5%-Fe: 18.57%-Ni: 17.45%-Co: 13.58%,1 FeMnCoNiCu : 1.06%|2 CuMnNi : 96.97%|Unassigned : 1.96%,4.076,385.3,142.89,5958.5,15.91,509,70.2
EP3076D,1_1750X,1 FeMnCoNiCu = Fe: 27.74%-Mn: 21.88%-Co: 19.35%-Ni: 17.88%-Cu: 13.15% | 2 CuMnNi = Cu: 38.65%-Mn: 28.42%-Ni: 16.68%-Fe: 8.64%-Co: 7.6% | Unassigned = Mn: 26.9%-Cu: 23.5%-Fe: 18.57%-Ni: 17.45%-Co: 13.58%,1 FeMnCoNiCu : 100.00%,2.705,255.7,142.58,8943.2,14.001,512,70
EP3076D,1_1750X,1 FeMnCoNiCu = Fe: 27.74%-Mn: 21.88%-Co: 19.35%-Ni: 17.88%-Cu: 13.15% | 2 CuMnNi = Cu: 38.65%-Mn: 28.42%-Ni: 16.68%-Fe: 8.64%-Co: 7.6% | Unassigned = Mn: 26.9%-Cu: 23.5%-Fe: 18.57%-Ni: 17.45%-Co: 13.58%,1 FeMnCoNiCu : 98.06%|Unassigned : 1.94%,2.415,228.3,130.71,8589.4,14.549,499,69.8
EP3076D,1_1750X,1 FeMnCoNiCu = Fe: 27.74%-Mn: 21.88%-Co: 19.35%-Ni: 17.88%-Cu: 13.15% | 2 CuMnNi = Cu: 38.65%-Mn: 28.42%-Ni: 16.68%-Fe: 8.64%-Co: 7.6% | Unassigned = Mn: 26.9%-Cu: 23.5%-Fe: 18.57%-Ni: 17.45%-Co: 13.58%,2 CuMnNi : 98.14%|Unassigned : 1.16%|1 FeMnCoNiCu : 0.70%,3.448,325.9,132.99,6204.6,15.364,511,70.1
EP3076D,1_1750X,1 FeMnCoNiCu = Fe: 27.74%-Mn: 21.88%-Co: 19.35%-Ni: 17.88%-Cu: 13.15% | 2 CuMnNi = Cu: 38.65%-Mn: 28.42%-Ni: 16.68%-Fe: 8.64%-Co: 7.6% | Unassigned = Mn: 26.9%-Cu: 23.5%-Fe: 18.57%-Ni: 17.45%-Co: 13.58%,,3.609,341.1,163.82,8540.5,16.355,508,70.1
EP3076D,1_1750X,1 FeMnCoNiCu = Fe: 27.74%-Mn: 21.88%-Co: 19.35%-Ni: 17.88%-Cu: 13.15% | 2 CuMnNi = Cu: 38.65%-Mn: 28.42%-Ni: 16.68%-Fe: 8.64%-Co: 7.6% | Unassigned = Mn: 26.9%-Cu: 23.5%-Fe: 18.57%-Ni: 17.45%-Co: 13.58%,,4.294,405.9,167.05,7423.9,17.659,510,69.6
EP3076D,1_1750X,1 FeMnCoNiCu = Fe: 27.74%-Mn: 21.88%-Co: 19.35%-Ni: 17.88%-Cu: 13.15% | 2 CuMnNi = Cu: 38.65%-Mn: 28.42%-Ni: 16.68%-Fe: 8.64%-Co: 7.6% | Unassigned = Mn: 26.9%-Cu: 23.5%-Fe: 18.57%-Ni: 17.45%-Co: 13.58%,,4.802,453.9,170.82,6899.1,16.698,487,70.6
EP3076D,1_1750X,1 FeMnCoNiCu = Fe: 27.74%-Mn: 21.88%-Co: 19.35%-Ni: 17.88%-Cu: 13.15% | 2 CuMnNi = Cu: 38.65%-Mn: 28.42%-Ni: 16.68%-Fe: 8.64%-Co: 7.6% | Unassigned = Mn: 26.9%-Cu: 23.5%-Fe: 18.57%-Ni: 17.45%-Co: 13.58%,,2.752,260.1,131.31,7601.9,14.857,509,70.3
EP3076D,1_1750X,1 FeMnCoNiCu = Fe: 27.74%-Mn: 21.88%-Co: 19.35%-Ni: 17.88%-Cu: 13.15% | 2 CuMnNi = Cu: 38.65%-Mn: 28.42%-Ni: 16.68%-Fe: 8.64%-Co: 7.6% | Unassigned = Mn: 26.9%-Cu: 23.5%-Fe: 18.57%-Ni: 17.45%-Co: 13.58%,,3.852,364.1,170.13,8540.8,15.657,512,69.7
EP3076D,1_1750X,1 FeMnCoNiCu = Fe: 27.74%-Mn: 21.88%-Co: 19.35%-Ni: 17.88%-Cu: 13.15% | 2 CuMnNi = Cu: 38.65%-Mn: 28.42%-Ni: 16.68%-Fe: 8.64%-Co: 7.6% | Unassigned = Mn: 26.9%-Cu: 23.5%-Fe: 18.57%-Ni: 17.45%-Co: 13.58%,1 FeMnCoNiCu : 31.06%|Unassigned : 3.04%|2 CuMnNi : 65.91%,1.942,183.6,100.34,6637.9,14.026,508,69.6
EP3076D,1_1750X,1 FeMnCoNiCu = Fe: 27.74%-Mn: 21.88%-Co: 19.35%-Ni: 17.88%-Cu: 13.15% | 2 CuMnNi = Cu: 38.65%-Mn: 28.42%-Ni: 16.68%-Fe: 8.64%-Co: 7.6% | Unassigned = Mn: 26.9%-Cu: 23.5%-Fe: 18.57%-Ni: 17.45%-Co: 13.58%,2 CuMnNi : 80.55%|1 FeMnCoNiCu : 15.36%|Unassigned : 4.09%,4.19,396.1,151.76,6441.4,16.099,508,70.4
EP3076D,1_1750X,1 FeMnCoNiCu = Fe: 27.74%-Mn: 21.88%-Co: 19.35%-Ni: 17.88%-Cu: 13.15% | 2 CuMnNi = Cu: 38.65%-Mn: 28.42%-Ni: 16.68%-Fe: 8.64%-Co: 7.6% | Unassigned = Mn: 26.9%-Cu: 23.5%-Fe: 18.57%-Ni: 17.45%-Co: 13.58%,2 CuMnNi : 87.34%|1 FeMnCoNiCu : 12.34%|Unassigned : 0.32%,4.368,412.8,157.32,6578.9,17.993,507,69.8
EP3076D,1_1750X,1 FeMnCoNiCu = Fe: 27.74%-Mn: 21.88%-Co: 19.35%-Ni: 17.88%-Cu: 13.15% | 2 CuMnNi = Cu: 38.65%-Mn: 28.42%-Ni: 16.68%-Fe: 8.64%-Co: 7.6% | Unassigned = Mn: 26.9%-Cu: 23.5%-Fe: 18.57%-Ni: 17.45%-Co: 13.58%,1 FeMnCoNiCu : 64.82%|2 CuMnNi : 35.18%,4.071,384.8,155.04,6881.5,17.171,510,70
EP3076D,1_1750X,1 FeMnCoNiCu = Fe: 27.74%-Mn: 21.88%-Co: 19.35%-Ni: 17.88%-Cu: 13.15% | 2 CuMnNi = Cu: 38.65%-Mn: 28.42%-Ni: 16.68%-Fe: 8.64%-Co: 7.6% | Unassigned = Mn: 26.9%-Cu: 23.5%-Fe: 18.57%-Ni: 17.45%-Co: 13.58%,2 CuMnNi : 87.27%|Unassigned : 1.01%|1 FeMnCoNiCu : 11.72%,3.569,337.3,136.69,6292.2,15.627,509,70.4
EP3076D,1_1750X,1 FeMnCoNiCu = Fe: 27.74%-Mn: 21.88%-Co: 19.35%-Ni: 17.88%-Cu: 13.15% | 2 CuMnNi = Cu: 38.65%-Mn: 28.42%-Ni: 16.68%-Fe: 8.64%-Co: 7.6% | Unassigned = Mn: 26.9%-Cu: 23.5%-Fe: 18.57%-Ni: 17.45%-Co: 13.58%,1 FeMnCoNiCu : 98.07%|Unassigned : 1.93%,1.943,183.6,119.28,9074.2,12.989,511,70.3
EP3076D,1_1750X,1 FeMnCoNiCu = Fe: 27.74%-Mn: 21.88%-Co: 19.35%-Ni: 17.88%-Cu: 13.15% | 2 CuMnNi = Cu: 38.65%-Mn: 28.42%-Ni: 16.68%-Fe: 8.64%-Co: 7.6% | Unassigned = Mn: 26.9%-Cu: 23.5%-Fe: 18.57%-Ni: 17.45%-Co: 13.58%,1 FeMnCoNiCu : 87.23%|Unassigned : 4.93%|2 CuMnNi : 7.84%,3.687,348.5,159.45,7975.3,15.591,511,69.7
EP3076D,1_1750X,1 FeMnCoNiCu = Fe: 27.74%-Mn: 21.88%-Co: 19.35%-Ni: 17.88%-Cu: 13.15% | 2 CuMnNi = Cu: 38.65%-Mn: 28.42%-Ni: 16.68%-Fe: 8.64%-Co: 7.6% | Unassigned = Mn: 26.9%-Cu: 23.5%-Fe: 18.57%-Ni: 17.45%-Co: 13.58%,2 CuMnNi : 50.29%|1 FeMnCoNiCu : 48.74%|Unassigned : 0.98%,4.41,416.9,176.56,7948.9,16.612,509,70.6
EP3076D,1_1750X,1 FeMnCoNiCu = Fe: 27.74%-Mn: 21.88%-Co: 19.35%-Ni: 17.88%-Cu: 13.15% | 2 CuMnNi = Cu: 38.65%-Mn: 28.42%-Ni: 16.68%-Fe: 8.64%-Co: 7.6% | Unassigned = Mn: 26.9%-Cu: 23.5%-Fe: 18.57%-Ni: 17.45%-Co: 13.58%,2 CuMnNi : 100.00%,4.088,386.4,149.81,6453.1,16.149,511,70.1
EP3076D,1_1750X,1 FeMnCoNiCu = Fe: 27.74%-Mn: 21.88%-Co: 19.35%-Ni: 17.88%-Cu: 13.15% | 2 CuMnNi = Cu: 38.65%-Mn: 28.42%-Ni: 16.68%-Fe: 8.64%-Co: 7.6% | Unassigned = Mn: 26.9%-Cu: 23.5%-Fe: 18.57%-Ni: 17.45%-Co: 13.58%,1 FeMnCoNiCu : 95.82%|2 CuMnNi : 3.21%|Unassigned : 0.97%,4.709,445.1,178.13,7557.7,14.251,486,70.3
EP3076D,1_1750X,1 FeMnCoNiCu = Fe: 27.74%-Mn: 21.88%-Co: 19.35%-Ni: 17.88%-Cu: 13.15% | 2 CuMnNi = Cu: 38.65%-Mn: 28.42%-Ni: 16.68%-Fe: 8.64%-Co: 7.6% | Unassigned = Mn: 26.9%-Cu: 23.5%-Fe: 18.57%-Ni: 17.45%-Co: 13.58%,,2.679,253.3,122.58,6906.5,14.717,509,69.7
EP3076D,1_1750X,1 FeMnCoNiCu = Fe: 27.74%-Mn: 21.88%-Co: 19.35%-Ni: 17.88%-Cu: 13.15% | 2 CuMnNi = Cu: 38.65%-Mn: 28.42%-Ni: 16.68%-Fe: 8.64%-Co: 7.6% | Unassigned = Mn: 26.9%-Cu: 23.5%-Fe: 18.57%-Ni: 17.45%-Co: 13.58%,,4.289,405.4,154.94,6522.8,16.894,508,70
EP3076D,1_1750X,1 FeMnCoNiCu = Fe: 27.74%-Mn: 21.88%-Co: 19.35%-Ni: 17.88%-Cu: 13.15% | 2 CuMnNi = Cu: 38.65%-Mn: 28.42%-Ni: 16.68%-Fe: 8.64%-Co: 7.6% | Unassigned = Mn: 26.9%-Cu: 23.5%-Fe: 18.57%-Ni: 17.45%-Co: 13.58%,,4.25,401.7,176.75,8263.3,18.014,511,70.3
EP3076D,1_1750X,1 FeMnCoNiCu = Fe: 27.74%-Mn: 21.88%-Co: 19.35%-Ni: 17.88%-Cu: 13.15% | 2 CuMnNi = Cu: 38.65%-Mn: 28.42%-Ni: 16.68%-Fe: 8.64%-Co: 7.6% | Unassigned = Mn: 26.9%-Cu: 23.5%-Fe: 18.57%-Ni: 17.45%-Co: 13.58%,,4.041,381.9,177.91,8793.3,16.007,509,69.6
EP3076D,1_1750X,1 FeMnCoNiCu = Fe: 27.74%-Mn: 21.88%-Co: 19.35%-Ni: 17.88%-Cu: 13.15% | 2 CuMnNi = Cu: 38.65%-Mn: 28.42%-Ni: 16.68%-Fe: 8.64%-Co: 7.6% | Unassigned = Mn: 26.9%-Cu: 23.5%-Fe: 18.57%-Ni: 17.45%-Co: 13.58%,,3.168,299.4,159.31,9270.5,15.566,511,69.6
EP3076D,1_1750X,1 FeMnCoNiCu = Fe: 27.74%-Mn: 21.88%-Co: 19.35%-Ni: 17.88%-Cu: 13.15% | 2 CuMnNi = Cu: 38.65%-Mn: 28.42%-Ni: 16.68%-Fe: 8.64%-Co: 7.6% | Unassigned = Mn: 26.9%-Cu: 23.5%-Fe: 18.57%-Ni: 17.45%-Co: 13.58%,1 FeMnCoNiCu : 85.75%|2 CuMnNi : 14.25%,4.622,436.9,169.73,7089.2,15.594,512,69.9
EP3076D,1_1750X,1 FeMnCoNiCu = Fe: 27.74%-Mn: 21.88%-Co: 19.35%-Ni: 17.88%-Cu: 13.15% | 2 CuMnNi = Cu: 38.65%-Mn: 28.42%-Ni: 16.68%-Fe: 8.64%-Co: 7.6% | Unassigned = Mn: 26.9%-Cu: 23.5%-Fe: 18.57%-Ni: 17.45%-Co: 13.58%,1 FeMnCoNiCu : 100.00%,4.135,390.9,185.74,9241.4,15.114,511,70.2
EP3076D,1_1750X,1 FeMnCoNiCu = Fe: 27.74%-Mn: 21.88%-Co: 19.35%-Ni: 17.88%-Cu: 13.15% | 2 CuMnNi = Cu: 38.65%-Mn: 28.42%-Ni: 16.68%-Fe: 8.64%-Co: 7.6% | Unassigned = Mn: 26.9%-Cu: 23.5%-Fe: 18.57%-Ni: 17.45%-Co: 13.58%,1 FeMnCoNiCu : 87.65%|Unassigned : 2.26%|2 CuMnNi : 10.09%,4.333,409.5,181.86,8511.9,16.787,508,69.8
EP3076D,1_1750X,1 FeMnCoNiCu = Fe: 27.74%-Mn: 21.88%-Co: 19.35%-Ni: 17.88%-Cu: 13.15% | 2 CuMnNi = Cu: 38.65%-Mn: 28.42%-Ni: 16.68%-Fe: 8.64%-Co: 7.6% | Unassigned = Mn: 26.9%-Cu: 23.5%-Fe: 18.57%-Ni: 17.45%-Co: 13.58%,2 CuMnNi : 56.06%|Unassigned : 4.98%|1 FeMnCoNiCu : 38.95%,5.205,492,191.61,7741.8,16.497,505,70
EP3076D,1_1750X,1 FeMnCoNiCu = Fe: 27.74%-Mn: 21.88%-Co: 19.35%-Ni: 17.88%-Cu: 13.15% | 2 CuMnNi = Cu: 38.65%-Mn: 28.42%-Ni: 16.68%-Fe: 8.64%-Co: 7.6% | Unassigned = Mn: 26.9%-Cu: 23.5%-Fe: 18.57%-Ni: 17.45%-Co: 13.58%,1 FeMnCoNiCu : 99.03%|Unassigned : 0.97%,1.951,184.4,116.77,8694.8,14.252,528,70.4
EP3076D,1_1750X,1 FeMnCoNiCu = Fe: 27.74%-Mn: 21.88%-Co: 19.35%-Ni: 17.88%-Cu: 13.15% | 2 CuMnNi = Cu: 38.65%-Mn: 28.42%-Ni: 16.68%-Fe: 8.64%-Co: 7.6% | Unassigned = Mn: 26.9%-Cu: 23.5%-Fe: 18.57%-Ni: 17.45%-Co: 13.58%,1 FeMnCoNiCu : 94.23%|Unassigned : 5.04%|2 CuMnNi : 0.73%,2.342,221.4,125.9,8285.1,14.641,511,70.4
EP3076D,1_1750X,1 FeMnCoNiCu = Fe: 27.74%-Mn: 21.88%-Co: 19.35%-Ni: 17.88%-Cu: 13.15% | 2 CuMnNi = Cu: 38.65%-Mn: 28.42%-Ni: 16.68%-Fe: 8.64%-Co: 7.6% | Unassigned = Mn: 26.9%-Cu: 23.5%-Fe: 18.57%-Ni: 17.45%-Co: 13.58%,1 FeMnCoNiCu : 100.00%,4.616,436.3,191.51,8718.9,15.541,509,70.2
EP3076D,1_1750X,1 FeMnCoNiCu = Fe: 27.74%-Mn: 21.88%-Co: 19.35%-Ni: 17.88%-Cu: 13.15% | 2 CuMnNi = Cu: 38.65%-Mn: 28.42%-Ni: 16.68%-Fe: 8.64%-Co: 7.6% | Unassigned = Mn: 26.9%-Cu: 23.5%-Fe: 18.57%-Ni: 17.45%-Co: 13.58%,1 FeMnCoNiCu : 8.49%|2 CuMnNi : 91.51%,4.511,426.4,157.37,6372.1,15.877,511,70.5
EP3076D,1_1750X,1 FeMnCoNiCu = Fe: 27.74%-Mn: 21.88%-Co: 19.35%-Ni: 17.88%-Cu: 13.15% | 2 CuMnNi = Cu: 38.65%-Mn: 28.42%-Ni: 16.68%-Fe: 8.64%-Co: 7.6% | Unassigned = Mn: 26.9%-Cu: 23.5%-Fe: 18.57%-Ni: 17.45%-Co: 13.58%,2 CuMnNi : 86.11%|1 FeMnCoNiCu : 13.89%,4.129,390.3,149.43,6361.1,16.683,510,70.4
EP3076D,1_1750X,1 FeMnCoNiCu = Fe: 27.74%-Mn: 21.88%-Co: 19.35%-Ni: 17.88%-Cu: 13.15% | 2 CuMnNi = Cu: 38.65%-Mn: 28.42%-Ni: 16.68%-Fe: 8.64%-Co: 7.6% | Unassigned = Mn: 26.9%-Cu: 23.5%-Fe: 18.57%-Ni: 17.45%-Co: 13.58%,2 CuMnNi : 5.61%|1 FeMnCoNiCu : 94.39%,2.2,207.9,119.69,8058.1,15.034,514,70.8
EP3076D,1_1750X,1 FeMnCoNiCu = Fe: 27.74%-Mn: 21.88%-Co: 19.35%-Ni: 17.88%-Cu: 13.15% | 2 CuMnNi = Cu: 38.65%-Mn: 28.42%-Ni: 16.68%-Fe: 8.64%-Co: 7.6% | Unassigned = Mn: 26.9%-Cu: 23.5%-Fe: 18.57%-Ni: 17.45%-Co: 13.58%,,4.236,400.4,184.41,8912.2,14.995,511,69.8
EP3076D,1_1750X,1 FeMnCoNiCu = Fe: 27.74%-Mn: 21.88%-Co: 19.35%-Ni: 17.88%-Cu: 13.15% | 2 CuMnNi = Cu: 38.65%-Mn: 28.42%-Ni: 16.68%-Fe: 8.64%-Co: 7.6% | Unassigned = Mn: 26.9%-Cu: 23.5%-Fe: 18.57%-Ni: 17.45%-Co: 13.58%,,3.685,348.3,144.22,6698.2,15.904,513,69.8
EP3076D,1_1750X,1 FeMnCoNiCu = Fe: 27.74%-Mn: 21.88%-Co: 19.35%-Ni: 17.88%-Cu: 13.15% | 2 CuMnNi = Cu: 38.65%-Mn: 28.42%-Ni: 16.68%-Fe: 8.64%-Co: 7.6% | Unassigned = Mn: 26.9%-Cu: 23.5%-Fe: 18.57%-Ni: 17.45%-Co: 13.58%,,4.824,456,163.06,6338.7,17.158,512,69.7
EP3076D,1_1750X,1 FeMnCoNiCu = Fe: 27.74%-Mn: 21.88%-Co: 19.35%-Ni: 17.88%-Cu: 13.15% | 2 CuMnNi = Cu: 38.65%-Mn: 28.42%-Ni: 16.68%-Fe: 8.64%-Co: 7.6% | Unassigned = Mn: 26.9%-Cu: 23.5%-Fe: 18.57%-Ni: 17.45%-Co: 13.58%,,5.113,483.2,165.7,6147.4,16.983,509,69.9
EP3076D,1_1750X,1 FeMnCoNiCu = Fe: 27.74%-Mn: 21.88%-Co: 19.35%-Ni: 17.88%-Cu: 13.15% | 2 CuMnNi = Cu: 38.65%-Mn: 28.42%-Ni: 16.68%-Fe: 8.64%-Co: 7.6% | Unassigned = Mn: 26.9%-Cu: 23.5%-Fe: 18.57%-Ni: 17.45%-Co: 13.58%,,3.53,333.6,143.38,6921.9,15.361,511,69.9
EP3076D,1_1750X,1 FeMnCoNiCu = Fe: 27.74%-Mn: 21.88%-Co: 19.35%-Ni: 17.88%-Cu: 13.15% | 2 CuMnNi = Cu: 38.65%-Mn: 28.42%-Ni: 16.68%-Fe: 8.64%-Co: 7.6% | Unassigned = Mn: 26.9%-Cu: 23.5%-Fe: 18.57%-Ni: 17.45%-Co: 13.58%,1 FeMnCoNiCu : 99.97%|Unassigned : 0.03%,3.402,321.5,164.71,9145.7,14.145,511,70.4
EP3076D,1_1750X,1 FeMnCoNiCu = Fe: 27.74%-Mn: 21.88%-Co: 19.35%-Ni: 17.88%-Cu: 13.15% | 2 CuMnNi = Cu: 38.65%-Mn: 28.42%-Ni: 16.68%-Fe: 8.64%-Co: 7.6% | Unassigned = Mn: 26.9%-Cu: 23.5%-Fe: 18.57%-Ni: 17.45%-Co: 13.58%,1 FeMnCoNiCu : 56.66%|2 CuMnNi : 42.35%|Unassigned : 0.98%,1.98,187.2,103.68,6906,14.702,511,70.2
EP3076D,1_1750X,1 FeMnCoNiCu = Fe: 27.74%-Mn: 21.88%-Co: 19.35%-Ni: 17.88%-Cu: 13.15% | 2 CuMnNi = Cu: 38.65%-Mn: 28.42%-Ni: 16.68%-Fe: 8.64%-Co: 7.6% | Unassigned = Mn: 26.9%-Cu: 23.5%-Fe: 18.57%-Ni: 17.45%-Co: 13.58%,2 CuMnNi : 59.05%|Unassigned : 2.53%|1 FeMnCoNiCu : 38.42%,3.75,354.5,142.83,6470,15.09,510,70.1
EP3076D,1_1750X,1 FeMnCoNiCu = Fe: 27.74%-Mn: 21.88%-Co: 19.35%-Ni: 17.88%-Cu: 13.15% | 2 CuMnNi = Cu: 38.65%-Mn: 28.42%-Ni: 16.68%-Fe: 8.64%-Co: 7.6% | Unassigned = Mn: 26.9%-Cu: 23.5%-Fe: 18.57%-Ni: 17.45%-Co: 13.58%,1 FeMnCoNiCu : 100.00%,4.424,418.1,184.2,8518.7,16.385,510,70
EP3076D,1_1750X,1 FeMnCoNiCu = Fe: 27.74%-Mn: 21.88%-Co: 19.35%-Ni: 17.88%-Cu: 13.15% | 2 CuMnNi = Cu: 38.65%-Mn: 28.42%-Ni: 16.68%-Fe: 8.64%-Co: 7.6% | Unassigned = Mn: 26.9%-Cu: 23.5%-Fe: 18.57%-Ni: 17.45%-Co: 13.58%,1 FeMnCoNiCu : 100.00%,3.877,366.5,174.12,8828.1,15.512,511,70.2
EP3076D,1_1750X,1 FeMnCoNiCu = Fe: 27.74%-Mn: 21.88%-Co: 19.35%-Ni: 17.88%-Cu: 13.15% | 2 CuMnNi = Cu: 38.65%-Mn: 28.42%-Ni: 16.68%-Fe: 8.64%-Co: 7.6% | Unassigned = Mn: 26.9%-Cu: 23.5%-Fe: 18.57%-Ni: 17.45%-Co: 13.58%,1 FeMnCoNiCu : 3.02%|2 CuMnNi : 96.98%,4.088,386.4,146.2,6182.6,15.135,511,70
EP3076D,1_1750X,1 FeMnCoNiCu = Fe: 27.74%-Mn: 21.88%-Co: 19.35%-Ni: 17.88%-Cu: 13.15% | 2 CuMnNi = Cu: 38.65%-Mn: 28.42%-Ni: 16.68%-Fe: 8.64%-Co: 7.6% | Unassigned = Mn: 26.9%-Cu: 23.5%-Fe: 18.57%-Ni: 17.45%-Co: 13.58%,2 CuMnNi : 81.67%|Unassigned : 3.92%|1 FeMnCoNiCu : 14.41%,4.54,429.1,157.73,6356.4,16.494,509,69.9
EP3076D,1_1750X,1 FeMnCoNiCu = Fe: 27.74%-Mn: 21.88%-Co: 19.35%-Ni: 17.88%-Cu: 13.15% | 2 CuMnNi = Cu: 38.65%-Mn: 28.42%-Ni: 16.68%-Fe: 8.64%-Co: 7.6% | Unassigned = Mn: 26.9%-Cu: 23.5%-Fe: 18.57%-Ni: 17.45%-Co: 13.58%,Unassigned : 0.98%|1 FeMnCoNiCu : 99.02%,3.056,288.9,149.43,8596,14.351,509,70.6
EP3076D,1_1750X,1 FeMnCoNiCu = Fe: 27.74%-Mn: 21.88%-Co: 19.35%-Ni: 17.88%-Cu: 13.15% | 2 CuMnNi = Cu: 38.65%-Mn: 28.42%-Ni: 16.68%-Fe: 8.64%-Co: 7.6% | Unassigned = Mn: 26.9%-Cu: 23.5%-Fe: 18.57%-Ni: 17.45%-Co: 13.58%,1 FeMnCoNiCu : 95.58%|Unassigned : 1.94%|2 CuMnNi : 2.48%,3.499,330.8,160.65,8518.7,17.052,523,70.7
EP3076D,1_1750X,1 FeMnCoNiCu = Fe: 27.74%-Mn: 21.88%-Co: 19.35%-Ni: 17.88%-Cu: 13.15% | 2 CuMnNi = Cu: 38.65%-Mn: 28.42%-Ni: 16.68%-Fe: 8.64%-Co: 7.6% | Unassigned = Mn: 26.9%-Cu: 23.5%-Fe: 18.57%-Ni: 17.45%-Co: 13.58%,2 CuMnNi : 100.00%,2.629,248.5,106.84,5493,13.682,503,70.2
EP3076D,1_1750X,1 FeMnCoNiCu = Fe: 27.74%-Mn: 21.88%-Co: 19.35%-Ni: 17.88%-Cu: 13.15% | 2 CuMnNi = Cu: 38.65%-Mn: 28.42%-Ni: 16.68%-Fe: 8.64%-Co: 7.6% | Unassigned = Mn: 26.9%-Cu: 23.5%-Fe: 18.57%-Ni: 17.45%-Co: 13.58%,,3.716,351.2,162.72,8198.2,14.966,511,70
EP3076D,1_1750X,1 FeMnCoNiCu = Fe: 27.74%-Mn: 21.88%-Co: 19.35%-Ni: 17.88%-Cu: 13.15% | 2 CuMnNi = Cu: 38.65%-Mn: 28.42%-Ni: 16.68%-Fe: 8.64%-Co: 7.6% | Unassigned = Mn: 26.9%-Cu: 23.5%-Fe: 18.57%-Ni: 17.45%-Co: 13.58%,,1.97,186.2,114.77,8352.1,14.718,511,69.8
EP3076D,1_1750X,1 FeMnCoNiCu = Fe: 27.74%-Mn: 21.88%-Co: 19.35%-Ni: 17.88%-Cu: 13.15% | 2 CuMnNi = Cu: 38.65%-Mn: 28.42%-Ni: 16.68%-Fe: 8.64%-Co: 7.6% | Unassigned = Mn: 26.9%-Cu: 23.5%-Fe: 18.57%-Ni: 17.45%-Co: 13.58%,,3.339,315.6,129.29,6094.8,15.857,508,69.5
EP3076D,1_1750X,1 FeMnCoNiCu = Fe: 27.74%-Mn: 21.88%-Co: 19.35%-Ni: 17.88%-Cu: 13.15% | 2 CuMnNi = Cu: 38.65%-Mn: 28.42%-Ni: 16.68%-Fe: 8.64%-Co: 7.6% | Unassigned = Mn: 26.9%-Cu: 23.5%-Fe: 18.57%-Ni: 17.45%-Co: 13.58%,,4.434,419.1,161.75,6800,15.731,510,69.5
EP3076D,1_1750X,1 FeMnCoNiCu = Fe: 27.74%-Mn: 21.88%-Co: 19.35%-Ni: 17.88%-Cu: 13.15% | 2 CuMnNi = Cu: 38.65%-Mn: 28.42%-Ni: 16.68%-Fe: 8.64%-Co: 7.6% | Unassigned = Mn: 26.9%-Cu: 23.5%-Fe: 18.57%-Ni: 17.45%-Co: 13.58%,,4.029,380.8,175.89,8646.5,14.964,511,70.3
EP3076D,1_1750X,1 FeMnCoNiCu = Fe: 27.74%-Mn: 21.88%-Co: 19.35%-Ni: 17.88%-Cu: 13.15% | 2 CuMnNi = Cu: 38.65%-Mn: 28.42%-Ni: 16.68%-Fe: 8.64%-Co: 7.6% | Unassigned = Mn: 26.9%-Cu: 23.5%-Fe: 18.57%-Ni: 17.45%-Co: 13.58%,1 FeMnCoNiCu : 47.06%|2 CuMnNi : 43.53%|Unassigned : 9.40%,3.283,310.3,130.74,6320.9,15.289,510,69.8
EP3076D,1_1750X,1 FeMnCoNiCu = Fe: 27.74%-Mn: 21.88%-Co: 19.35%-Ni: 17.88%-Cu: 13.15% | 2 CuMnNi = Cu: 38.65%-Mn: 28.42%-Ni: 16.68%-Fe: 8.64%-Co: 7.6% | Unassigned = Mn: 26.9%-Cu: 23.5%-Fe: 18.57%-Ni: 17.45%-Co: 13.58%,2 CuMnNi : 32.77%|1 FeMnCoNiCu : 65.33%|Unassigned : 1.89%,3.185,301,147.93,8102.9,14.657,510,69.9
EP3076D,1_1750X,1 FeMnCoNiCu = Fe: 27.74%-Mn: 21.88%-Co: 19.35%-Ni: 17.88%-Cu: 13.15% | 2 CuMnNi = Cu: 38.65%-Mn: 28.42%-Ni: 16.68%-Fe: 8.64%-Co: 7.6% | Unassigned = Mn: 26.9%-Cu: 23.5%-Fe: 18.57%-Ni: 17.45%-Co: 13.58%,1 FeMnCoNiCu : 100.00%,4.024,380.3,183.48,9302.3,15.452,511,70.1
EP3076D,1_1750X,1 FeMnCoNiCu = Fe: 27.74%-Mn: 21.88%-Co: 19.35%-Ni: 17.88%-Cu: 13.15% | 2 CuMnNi = Cu: 38.65%-Mn: 28.42%-Ni: 16.68%-Fe: 8.64%-Co: 7.6% | Unassigned = Mn: 26.9%-Cu: 23.5%-Fe: 18.57%-Ni: 17.45%-Co: 13.58%,1 FeMnCoNiCu : 96.35%|Unassigned : 1.13%|2 CuMnNi : 2.53%,3.942,372.6,171.5,8462,16.79,511,70.1
EP3076D,1_1750X,1 FeMnCoNiCu = Fe: 27.74%-Mn: 21.88%-Co: 19.35%-Ni: 17.88%-Cu: 13.15% | 2 CuMnNi = Cu: 38.65%-Mn: 28.42%-Ni: 16.68%-Fe: 8.64%-Co: 7.6% | Unassigned = Mn: 26.9%-Cu: 23.5%-Fe: 18.57%-Ni: 17.45%-Co: 13.58%,1 FeMnCoNiCu : 8.59%|2 CuMnNi : 89.47%|Unassigned : 1.94%,3.696,349.3,138.73,6236.9,15.237,510,70.5
EP3076D,1_1750X,1 FeMnCoNiCu = Fe: 27.74%-Mn: 21.88%-Co: 19.35%-Ni: 17.88%-Cu: 13.15% | 2 CuMnNi = Cu: 38.65%-Mn: 28.42%-Ni: 16.68%-Fe: 8.64%-Co: 7.6% | Unassigned = Mn: 26.9%-Cu: 23.5%-Fe: 18.57%-Ni: 17.45%-Co: 13.58%,2 CuMnNi : 71.79%|Unassigned : 3.11%|1 FeMnCoNiCu : 25.10%,3.799,359,142.08,6329.8,15.37,510,70.1
EP3076D,1_1750X,1 FeMnCoNiCu = Fe: 27.74%-Mn: 21.88%-Co: 19.35%-Ni: 17.88%-Cu: 13.15% | 2 CuMnNi = Cu: 38.65%-Mn: 28.42%-Ni: 16.68%-Fe: 8.64%-Co: 7.6% | Unassigned = Mn: 26.9%-Cu: 23.5%-Fe: 18.57%-Ni: 17.45%-Co: 13.58%,1 FeMnCoNiCu : 100.00%,3.388,320.3,164.61,9173.6,14.82,510,70
EP3076D,1_1750X,1 FeMnCoNiCu = Fe: 27.74%-Mn: 21.88%-Co: 19.35%-Ni: 17.88%-Cu: 13.15% | 2 CuMnNi = Cu: 38.65%-Mn: 28.42%-Ni: 16.68%-Fe: 8.64%-Co: 7.6% | Unassigned = Mn: 26.9%-Cu: 23.5%-Fe: 18.57%-Ni: 17.45%-Co: 13.58%,1 FeMnCoNiCu : 100.00%,4.601,434.9,190.21,8650.1,16.181,510,70.2
EP3076D,1_1750X,1 FeMnCoNiCu = Fe: 27.74%-Mn: 21.88%-Co: 19.35%-Ni: 17.88%-Cu: 13.15% | 2 CuMnNi = Cu: 38.65%-Mn: 28.42%-Ni: 16.68%-Fe: 8.64%-Co: 7.6% | Unassigned = Mn: 26.9%-Cu: 23.5%-Fe: 18.57%-Ni: 17.45%-Co: 13.58%,1 FeMnCoNiCu : 98.62%|2 CuMnNi : 0.46%|Unassigned : 0.92%,3.831,362.1,169.57,8537.3,14.684,479,70.4
EP3076D,1_1750X,1 FeMnCoNiCu = Fe: 27.74%-Mn: 21.88%-Co: 19.35%-Ni: 17.88%-Cu: 13.15% | 2 CuMnNi = Cu: 38.65%-Mn: 28.42%-Ni: 16.68%-Fe: 8.64%-Co: 7.6% | Unassigned = Mn: 26.9%-Cu: 23.5%-Fe: 18.57%-Ni: 17.45%-Co: 13.58%,2 CuMnNi : 100.00%,3.572,337.7,137.8,6376.4,15.462,512,69.6
EP3076D,1_1750X,1 FeMnCoNiCu = Fe: 27.74%-Mn: 21.88%-Co: 19.35%-Ni: 17.88%-Cu: 13.15% | 2 CuMnNi = Cu: 38.65%-Mn: 28.42%-Ni: 16.68%-Fe: 8.64%-Co: 7.6% | Unassigned = Mn: 26.9%-Cu: 23.5%-Fe: 18.57%-Ni: 17.45%-Co: 13.58%,,3.53,333.7,162.26,8587.2,15.968,511,70.3
EP3076D,1_1750X,1 FeMnCoNiCu = Fe: 27.74%-Mn: 21.88%-Co: 19.35%-Ni: 17.88%-Cu: 13.15% | 2 CuMnNi = Cu: 38.65%-Mn: 28.42%-Ni: 16.68%-Fe: 8.64%-Co: 7.6% | Unassigned = Mn: 26.9%-Cu: 23.5%-Fe: 18.57%-Ni: 17.45%-Co: 13.58%,,3.628,342.9,167.22,8801.2,15.991,509,69.8
EP3076D,1_1750X,1 FeMnCoNiCu = Fe: 27.74%-Mn: 21.88%-Co: 19.35%-Ni: 17.88%-Cu: 13.15% | 2 CuMnNi = Cu: 38.65%-Mn: 28.42%-Ni: 16.68%-Fe: 8.64%-Co: 7.6% | Unassigned = Mn: 26.9%-Cu: 23.5%-Fe: 18.57%-Ni: 17.45%-Co: 13.58%,,4.191,396.1,150.07,6315.9,17.323,511,69.9
EP3076D,1_1750X,1 FeMnCoNiCu = Fe: 27.74%-Mn: 21.88%-Co: 19.35%-Ni: 17.88%-Cu: 13.15% | 2 CuMnNi = Cu: 38.65%-Mn: 28.42%-Ni: 16.68%-Fe: 8.64%-Co: 7.6% | Unassigned = Mn: 26.9%-Cu: 23.5%-Fe: 18.57%-Ni: 17.45%-Co: 13.58%,,4.846,458,165.33,6462.4,17.47,511,70.1
