Repository: giengeb1/ADAMaNT-HEA-indents

File: Indentation Results.csv (part 48 of 64)
Sample,Magnification,Compound Compositions,Indent Composition,Hardness,Hv,Modulus,Stiffness^2 / Load,Pmax,Hmax,Reporting Depth
EP3076D,1_1750X,1 FeMnCoNiCu = Fe: 27.74%-Mn: 21.88%-Co: 19.35%-Ni: 17.88%-Cu: 13.15% | 2 CuMnNi = Cu: 38.65%-Mn: 28.42%-Ni: 16.68%-Fe: 8.64%-Co: 7.6% | Unassigned = Mn: 26.9%-Cu: 23.5%-Fe: 18.57%-Ni: 17.45%-Co: 13.58%,,2.989,282.6,124.23,6339.4,15.46,509,70.4
EP3076D,1_1750X,1 FeMnCoNiCu = Fe: 27.74%-Mn: 21.88%-Co: 19.35%-Ni: 17.88%-Cu: 13.15% | 2 CuMnNi = Cu: 38.65%-Mn: 28.42%-Ni: 16.68%-Fe: 8.64%-Co: 7.6% | Unassigned = Mn: 26.9%-Cu: 23.5%-Fe: 18.57%-Ni: 17.45%-Co: 13.58%,2 CuMnNi : 15.32%|1 FeMnCoNiCu : 84.08%|Unassigned : 0.60%,4.63,437.6,193.15,8819.8,16.112,511,70.3
EP3076D,1_1750X,1 FeMnCoNiCu = Fe: 27.74%-Mn: 21.88%-Co: 19.35%-Ni: 17.88%-Cu: 13.15% | 2 CuMnNi = Cu: 38.65%-Mn: 28.42%-Ni: 16.68%-Fe: 8.64%-Co: 7.6% | Unassigned = Mn: 26.9%-Cu: 23.5%-Fe: 18.57%-Ni: 17.45%-Co: 13.58%,1 FeMnCoNiCu : 100.00%,4.033,381.2,177.17,8743.9,15.444,511,69.9
EP3076D,1_1750X,1 FeMnCoNiCu = Fe: 27.74%-Mn: 21.88%-Co: 19.35%-Ni: 17.88%-Cu: 13.15% | 2 CuMnNi = Cu: 38.65%-Mn: 28.42%-Ni: 16.68%-Fe: 8.64%-Co: 7.6% | Unassigned = Mn: 26.9%-Cu: 23.5%-Fe: 18.57%-Ni: 17.45%-Co: 13.58%,1 FeMnCoNiCu : 100.00%,4.548,429.9,187.99,8577.3,16.081,510,70.1
EP3076D,1_1750X,1 FeMnCoNiCu = Fe: 27.74%-Mn: 21.88%-Co: 19.35%-Ni: 17.88%-Cu: 13.15% | 2 CuMnNi = Cu: 38.65%-Mn: 28.42%-Ni: 16.68%-Fe: 8.64%-Co: 7.6% | Unassigned = Mn: 26.9%-Cu: 23.5%-Fe: 18.57%-Ni: 17.45%-Co: 13.58%,2 CuMnNi : 97.93%|1 FeMnCoNiCu : 2.07%,4.511,426.4,159.83,6546.5,15.95,511,70
EP3076D,1_1750X,1 FeMnCoNiCu = Fe: 27.74%-Mn: 21.88%-Co: 19.35%-Ni: 17.88%-Cu: 13.15% | 2 CuMnNi = Cu: 38.65%-Mn: 28.42%-Ni: 16.68%-Fe: 8.64%-Co: 7.6% | Unassigned = Mn: 26.9%-Cu: 23.5%-Fe: 18.57%-Ni: 17.45%-Co: 13.58%,1 FeMnCoNiCu : 97.31%|2 CuMnNi : 2.69%,3.479,328.9,147.44,7377.4,14.723,509,69.7
EP3076D,1_1750X,1 FeMnCoNiCu = Fe: 27.74%-Mn: 21.88%-Co: 19.35%-Ni: 17.88%-Cu: 13.15% | 2 CuMnNi = Cu: 38.65%-Mn: 28.42%-Ni: 16.68%-Fe: 8.64%-Co: 7.6% | Unassigned = Mn: 26.9%-Cu: 23.5%-Fe: 18.57%-Ni: 17.45%-Co: 13.58%,1 FeMnCoNiCu : 100.00%,3.338,315.5,160.08,8871.6,15.199,510,70.2
EP3076D,1_1750X,1 FeMnCoNiCu = Fe: 27.74%-Mn: 21.88%-Co: 19.35%-Ni: 17.88%-Cu: 13.15% | 2 CuMnNi = Cu: 38.65%-Mn: 28.42%-Ni: 16.68%-Fe: 8.64%-Co: 7.6% | Unassigned = Mn: 26.9%-Cu: 23.5%-Fe: 18.57%-Ni: 17.45%-Co: 13.58%,1 FeMnCoNiCu : 99.84%|2 CuMnNi : 0.16%,3.538,334.4,162.39,8580.4,15.637,510,70
EP3076D,1_1750X,1 FeMnCoNiCu = Fe: 27.74%-Mn: 21.88%-Co: 19.35%-Ni: 17.88%-Cu: 13.15% | 2 CuMnNi = Cu: 38.65%-Mn: 28.42%-Ni: 16.68%-Fe: 8.64%-Co: 7.6% | Unassigned = Mn: 26.9%-Cu: 23.5%-Fe: 18.57%-Ni: 17.45%-Co: 13.58%,2 CuMnNi : 76.99%|1 FeMnCoNiCu : 16.22%|Unassigned : 6.79%,3.076,290.7,128.4,6532.7,15.518,510,69.7
EP3076D,1_1750X,1 FeMnCoNiCu = Fe: 27.74%-Mn: 21.88%-Co: 19.35%-Ni: 17.88%-Cu: 13.15% | 2 CuMnNi = Cu: 38.65%-Mn: 28.42%-Ni: 16.68%-Fe: 8.64%-Co: 7.6% | Unassigned = Mn: 26.9%-Cu: 23.5%-Fe: 18.57%-Ni: 17.45%-Co: 13.58%,2 CuMnNi : 100.00%,1.73,163.5,93.55,6560.7,13.35,511,69.8
EP3076D,1_1750X,1 FeMnCoNiCu = Fe: 27.74%-Mn: 21.88%-Co: 19.35%-Ni: 17.88%-Cu: 13.15% | 2 CuMnNi = Cu: 38.65%-Mn: 28.42%-Ni: 16.68%-Fe: 8.64%-Co: 7.6% | Unassigned = Mn: 26.9%-Cu: 23.5%-Fe: 18.57%-Ni: 17.45%-Co: 13.58%,1 FeMnCoNiCu : 17.41%|2 CuMnNi : 77.45%|Unassigned : 5.14%,4.023,380.3,139.41,5778.9,15.655,514,70.1
EP3076D,1_1750X,1 FeMnCoNiCu = Fe: 27.74%-Mn: 21.88%-Co: 19.35%-Ni: 17.88%-Cu: 13.15% | 2 CuMnNi = Cu: 38.65%-Mn: 28.42%-Ni: 16.68%-Fe: 8.64%-Co: 7.6% | Unassigned = Mn: 26.9%-Cu: 23.5%-Fe: 18.57%-Ni: 17.45%-Co: 13.58%,,4.101,387.7,149.28,6392.8,16.691,511,69.8
EP3076D,1_1750X,1 FeMnCoNiCu = Fe: 27.74%-Mn: 21.88%-Co: 19.35%-Ni: 17.88%-Cu: 13.15% | 2 CuMnNi = Cu: 38.65%-Mn: 28.42%-Ni: 16.68%-Fe: 8.64%-Co: 7.6% | Unassigned = Mn: 26.9%-Cu: 23.5%-Fe: 18.57%-Ni: 17.45%-Co: 13.58%,,1.944,183.8,112.52,8160.7,18.047,539,70.9
EP3076D,1_1750X,1 FeMnCoNiCu = Fe: 27.74%-Mn: 21.88%-Co: 19.35%-Ni: 17.88%-Cu: 13.15% | 2 CuMnNi = Cu: 38.65%-Mn: 28.42%-Ni: 16.68%-Fe: 8.64%-Co: 7.6% | Unassigned = Mn: 26.9%-Cu: 23.5%-Fe: 18.57%-Ni: 17.45%-Co: 13.58%,,4.787,452.5,161.44,6276.9,17.664,509,70
EP3076D,1_1750X,1 FeMnCoNiCu = Fe: 27.74%-Mn: 21.88%-Co: 19.35%-Ni: 17.88%-Cu: 13.15% | 2 CuMnNi = Cu: 38.65%-Mn: 28.42%-Ni: 16.68%-Fe: 8.64%-Co: 7.6% | Unassigned = Mn: 26.9%-Cu: 23.5%-Fe: 18.57%-Ni: 17.45%-Co: 13.58%,,4.033,381.2,146.66,6302.6,16.599,510,70.2
EP3076D,1_1750X,1 FeMnCoNiCu = Fe: 27.74%-Mn: 21.88%-Co: 19.35%-Ni: 17.88%-Cu: 13.15% | 2 CuMnNi = Cu: 38.65%-Mn: 28.42%-Ni: 16.68%-Fe: 8.64%-Co: 7.6% | Unassigned = Mn: 26.9%-Cu: 23.5%-Fe: 18.57%-Ni: 17.45%-Co: 13.58%,,5.014,473.9,199.14,8574.1,15.037,510,69.6
EP3076D,1_1750X,1 FeMnCoNiCu = Fe: 27.74%-Mn: 21.88%-Co: 19.35%-Ni: 17.88%-Cu: 13.15% | 2 CuMnNi = Cu: 38.65%-Mn: 28.42%-Ni: 16.68%-Fe: 8.64%-Co: 7.6% | Unassigned = Mn: 26.9%-Cu: 23.5%-Fe: 18.57%-Ni: 17.45%-Co: 13.58%,1 FeMnCoNiCu : 98.46%|Unassigned : 1.54%,4.143,391.6,166.19,7626.2,15.185,512,70
EP3076D,1_1750X,1 FeMnCoNiCu = Fe: 27.74%-Mn: 21.88%-Co: 19.35%-Ni: 17.88%-Cu: 13.15% | 2 CuMnNi = Cu: 38.65%-Mn: 28.42%-Ni: 16.68%-Fe: 8.64%-Co: 7.6% | Unassigned = Mn: 26.9%-Cu: 23.5%-Fe: 18.57%-Ni: 17.45%-Co: 13.58%,1 FeMnCoNiCu : 21.09%|Unassigned : 4.04%|2 CuMnNi : 74.86%,4.877,461,163.65,6308.8,16.299,512,70.4
EP3076D,1_1750X,1 FeMnCoNiCu = Fe: 27.74%-Mn: 21.88%-Co: 19.35%-Ni: 17.88%-Cu: 13.15% | 2 CuMnNi = Cu: 38.65%-Mn: 28.42%-Ni: 16.68%-Fe: 8.64%-Co: 7.6% | Unassigned = Mn: 26.9%-Cu: 23.5%-Fe: 18.57%-Ni: 17.45%-Co: 13.58%,2 CuMnNi : 19.88%|1 FeMnCoNiCu : 75.83%|Unassigned : 4.29%,4.717,445.8,177.89,7528.1,17.025,510,70
EP3076D,1_1750X,1 FeMnCoNiCu = Fe: 27.74%-Mn: 21.88%-Co: 19.35%-Ni: 17.88%-Cu: 13.15% | 2 CuMnNi = Cu: 38.65%-Mn: 28.42%-Ni: 16.68%-Fe: 8.64%-Co: 7.6% | Unassigned = Mn: 26.9%-Cu: 23.5%-Fe: 18.57%-Ni: 17.45%-Co: 13.58%,1 FeMnCoNiCu : 94.45%|Unassigned : 5.55%,4.537,428.8,194.95,9141.6,15.265,509,70
EP3076D,1_1750X,1 FeMnCoNiCu = Fe: 27.74%-Mn: 21.88%-Co: 19.35%-Ni: 17.88%-Cu: 13.15% | 2 CuMnNi = Cu: 38.65%-Mn: 28.42%-Ni: 16.68%-Fe: 8.64%-Co: 7.6% | Unassigned = Mn: 26.9%-Cu: 23.5%-Fe: 18.57%-Ni: 17.45%-Co: 13.58%,1 FeMnCoNiCu : 92.83%|Unassigned : 7.17%,4.476,423.1,192.34,9056.9,16.403,511,69.8
EP3076D,1_1750X,1 FeMnCoNiCu = Fe: 27.74%-Mn: 21.88%-Co: 19.35%-Ni: 17.88%-Cu: 13.15% | 2 CuMnNi = Cu: 38.65%-Mn: 28.42%-Ni: 16.68%-Fe: 8.64%-Co: 7.6% | Unassigned = Mn: 26.9%-Cu: 23.5%-Fe: 18.57%-Ni: 17.45%-Co: 13.58%,,3.907,369.3,147.41,6564.9,15.156,510,70
EP3076D,1_1750X,1 FeMnCoNiCu = Fe: 27.74%-Mn: 21.88%-Co: 19.35%-Ni: 17.88%-Cu: 13.15% | 2 CuMnNi = Cu: 38.65%-Mn: 28.42%-Ni: 16.68%-Fe: 8.64%-Co: 7.6% | Unassigned = Mn: 26.9%-Cu: 23.5%-Fe: 18.57%-Ni: 17.45%-Co: 13.58%,,3.973,375.5,145.23,6289.4,15.601,513,70.3
EP3076D,1_1750X,1 FeMnCoNiCu = Fe: 27.74%-Mn: 21.88%-Co: 19.35%-Ni: 17.88%-Cu: 13.15% | 2 CuMnNi = Cu: 38.65%-Mn: 28.42%-Ni: 16.68%-Fe: 8.64%-Co: 7.6% | Unassigned = Mn: 26.9%-Cu: 23.5%-Fe: 18.57%-Ni: 17.45%-Co: 13.58%,,3.169,299.5,146.72,8029.3,14.877,511,70.1
EP3076D,1_1750X,1 FeMnCoNiCu = Fe: 27.74%-Mn: 21.88%-Co: 19.35%-Ni: 17.88%-Cu: 13.15% | 2 CuMnNi = Cu: 38.65%-Mn: 28.42%-Ni: 16.68%-Fe: 8.64%-Co: 7.6% | Unassigned = Mn: 26.9%-Cu: 23.5%-Fe: 18.57%-Ni: 17.45%-Co: 13.58%,,4.203,397.3,177.42,8411.8,16.668,511,70.2
EP3076D,1_1750X,1 FeMnCoNiCu = Fe: 27.74%-Mn: 21.88%-Co: 19.35%-Ni: 17.88%-Cu: 13.15% | 2 CuMnNi = Cu: 38.65%-Mn: 28.42%-Ni: 16.68%-Fe: 8.64%-Co: 7.6% | Unassigned = Mn: 26.9%-Cu: 23.5%-Fe: 18.57%-Ni: 17.45%-Co: 13.58%,,3.439,325,133.21,6238.9,15.093,508,70.3
EP3076D,1_1750X,1 FeMnCoNiCu = Fe: 27.74%-Mn: 21.88%-Co: 19.35%-Ni: 17.88%-Cu: 13.15% | 2 CuMnNi = Cu: 38.65%-Mn: 28.42%-Ni: 16.68%-Fe: 8.64%-Co: 7.6% | Unassigned = Mn: 26.9%-Cu: 23.5%-Fe: 18.57%-Ni: 17.45%-Co: 13.58%,,5.018,474.3,173.55,6783.8,15.42,511,70.4
EP3076D,1_1750X,1 FeMnCoNiCu = Fe: 27.74%-Mn: 21.88%-Co: 19.35%-Ni: 17.88%-Cu: 13.15% | 2 CuMnNi = Cu: 38.65%-Mn: 28.42%-Ni: 16.68%-Fe: 8.64%-Co: 7.6% | Unassigned = Mn: 26.9%-Cu: 23.5%-Fe: 18.57%-Ni: 17.45%-Co: 13.58%,,5.303,501.3,169.4,6157.6,16.113,509,70.3
EP3076D,1_1750X,1 FeMnCoNiCu = Fe: 27.74%-Mn: 21.88%-Co: 19.35%-Ni: 17.88%-Cu: 13.15% | 2 CuMnNi = Cu: 38.65%-Mn: 28.42%-Ni: 16.68%-Fe: 8.64%-Co: 7.6% | Unassigned = Mn: 26.9%-Cu: 23.5%-Fe: 18.57%-Ni: 17.45%-Co: 13.58%,,2.027,191.6,118.54,8601.4,13.342,511,69.1
EP3076D,1_1750X,1 FeMnCoNiCu = Fe: 27.74%-Mn: 21.88%-Co: 19.35%-Ni: 17.88%-Cu: 13.15% | 2 CuMnNi = Cu: 38.65%-Mn: 28.42%-Ni: 16.68%-Fe: 8.64%-Co: 7.6% | Unassigned = Mn: 26.9%-Cu: 23.5%-Fe: 18.57%-Ni: 17.45%-Co: 13.58%,,0.788,74.5,67.41,7871.3,12.398,511,69.9
EP3076D,1_1750X,1 FeMnCoNiCu = Fe: 27.74%-Mn: 21.88%-Co: 19.35%-Ni: 17.88%-Cu: 13.15% | 2 CuMnNi = Cu: 38.65%-Mn: 28.42%-Ni: 16.68%-Fe: 8.64%-Co: 7.6% | Unassigned = Mn: 26.9%-Cu: 23.5%-Fe: 18.57%-Ni: 17.45%-Co: 13.58%,,4.453,420.9,184.56,8491.1,15.995,509,70.2
EP3076D,1_1750X,1 FeMnCoNiCu = Fe: 27.74%-Mn: 21.88%-Co: 19.35%-Ni: 17.88%-Cu: 13.15% | 2 CuMnNi = Cu: 38.65%-Mn: 28.42%-Ni: 16.68%-Fe: 8.64%-Co: 7.6% | Unassigned = Mn: 26.9%-Cu: 23.5%-Fe: 18.57%-Ni: 17.45%-Co: 13.58%,,2.739,258.9,113,5835.4,15.602,531,69.9
EP3076D,1_1750X,1 FeMnCoNiCu = Fe: 27.74%-Mn: 21.88%-Co: 19.35%-Ni: 17.88%-Cu: 13.15% | 2 CuMnNi = Cu: 38.65%-Mn: 28.42%-Ni: 16.68%-Fe: 8.64%-Co: 7.6% | Unassigned = Mn: 26.9%-Cu: 23.5%-Fe: 18.57%-Ni: 17.45%-Co: 13.58%,,3.712,350.9,136.48,6034.3,15.03,509,70.3
EP3076D,1_1750X,1 FeMnCoNiCu = Fe: 27.74%-Mn: 21.88%-Co: 19.35%-Ni: 17.88%-Cu: 13.15% | 2 CuMnNi = Cu: 38.65%-Mn: 28.42%-Ni: 16.68%-Fe: 8.64%-Co: 7.6% | Unassigned = Mn: 26.9%-Cu: 23.5%-Fe: 18.57%-Ni: 17.45%-Co: 13.58%,,2.241,211.8,129.42,9097.9,14.023,510,70.2
EP3076D,1_1750X,1 FeMnCoNiCu = Fe: 27.74%-Mn: 21.88%-Co: 19.35%-Ni: 17.88%-Cu: 13.15% | 2 CuMnNi = Cu: 38.65%-Mn: 28.42%-Ni: 16.68%-Fe: 8.64%-Co: 7.6% | Unassigned = Mn: 26.9%-Cu: 23.5%-Fe: 18.57%-Ni: 17.45%-Co: 13.58%,,4.377,413.7,191.28,9179.3,16.565,511,70
EP3076D,1_1750X,1 FeMnCoNiCu = Fe: 27.74%-Mn: 21.88%-Co: 19.35%-Ni: 17.88%-Cu: 13.15% | 2 CuMnNi = Cu: 38.65%-Mn: 28.42%-Ni: 16.68%-Fe: 8.64%-Co: 7.6% | Unassigned = Mn: 26.9%-Cu: 23.5%-Fe: 18.57%-Ni: 17.45%-Co: 13.58%,,4.696,443.9,167,6785.6,15.554,510,70.3
EP3076D,1_1750X,1 FeMnCoNiCu = Fe: 27.74%-Mn: 21.88%-Co: 19.35%-Ni: 17.88%-Cu: 13.15% | 2 CuMnNi = Cu: 38.65%-Mn: 28.42%-Ni: 16.68%-Fe: 8.64%-Co: 7.6% | Unassigned = Mn: 26.9%-Cu: 23.5%-Fe: 18.57%-Ni: 17.45%-Co: 13.58%,,3.333,315,128.42,6032,14.676,509,69.9
EP3076D,1_1750X,1 FeMnCoNiCu = Fe: 27.74%-Mn: 21.88%-Co: 19.35%-Ni: 17.88%-Cu: 13.15% | 2 CuMnNi = Cu: 38.65%-Mn: 28.42%-Ni: 16.68%-Fe: 8.64%-Co: 7.6% | Unassigned = Mn: 26.9%-Cu: 23.5%-Fe: 18.57%-Ni: 17.45%-Co: 13.58%,,3.793,358.6,143.81,6476.9,15.201,499,70.3
EP3076D,1_1750X,1 FeMnCoNiCu = Fe: 27.74%-Mn: 21.88%-Co: 19.35%-Ni: 17.88%-Cu: 13.15% | 2 CuMnNi = Cu: 38.65%-Mn: 28.42%-Ni: 16.68%-Fe: 8.64%-Co: 7.6% | Unassigned = Mn: 26.9%-Cu: 23.5%-Fe: 18.57%-Ni: 17.45%-Co: 13.58%,,2.675,252.9,130.1,7692,16.533,525,70.1
EP3076D,1_1750X,1 FeMnCoNiCu = Fe: 27.74%-Mn: 21.88%-Co: 19.35%-Ni: 17.88%-Cu: 13.15% | 2 CuMnNi = Cu: 38.65%-Mn: 28.42%-Ni: 16.68%-Fe: 8.64%-Co: 7.6% | Unassigned = Mn: 26.9%-Cu: 23.5%-Fe: 18.57%-Ni: 17.45%-Co: 13.58%,,4.398,415.7,153.33,6248,15.497,510,69.8
EP3076D,1_1750X,1 FeMnCoNiCu = Fe: 27.74%-Mn: 21.88%-Co: 19.35%-Ni: 17.88%-Cu: 13.15% | 2 CuMnNi = Cu: 38.65%-Mn: 28.42%-Ni: 16.68%-Fe: 8.64%-Co: 7.6% | Unassigned = Mn: 26.9%-Cu: 23.5%-Fe: 18.57%-Ni: 17.45%-Co: 13.58%,,3.98,376.2,161.15,7526.5,15.282,512,69.6
EP3076D,1_1750X,1 FeMnCoNiCu = Fe: 27.74%-Mn: 21.88%-Co: 19.35%-Ni: 17.88%-Cu: 13.15% | 2 CuMnNi = Cu: 38.65%-Mn: 28.42%-Ni: 16.68%-Fe: 8.64%-Co: 7.6% | Unassigned = Mn: 26.9%-Cu: 23.5%-Fe: 18.57%-Ni: 17.45%-Co: 13.58%,,4.547,429.8,192.43,8924.5,15.078,511,70.2
EP3076D,1_1750X,1 FeMnCoNiCu = Fe: 27.74%-Mn: 21.88%-Co: 19.35%-Ni: 17.88%-Cu: 13.15% | 2 CuMnNi = Cu: 38.65%-Mn: 28.42%-Ni: 16.68%-Fe: 8.64%-Co: 7.6% | Unassigned = Mn: 26.9%-Cu: 23.5%-Fe: 18.57%-Ni: 17.45%-Co: 13.58%,,4.506,425.9,188.85,8723.6,15.805,512,70.2
EP3076D,1_1750X,1 FeMnCoNiCu = Fe: 27.74%-Mn: 21.88%-Co: 19.35%-Ni: 17.88%-Cu: 13.15% | 2 CuMnNi = Cu: 38.65%-Mn: 28.42%-Ni: 16.68%-Fe: 8.64%-Co: 7.6% | Unassigned = Mn: 26.9%-Cu: 23.5%-Fe: 18.57%-Ni: 17.45%-Co: 13.58%,,4.047,382.6,175.2,8548.9,15.534,511,69.8
EP3076D,1_1750X,1 FeMnCoNiCu = Fe: 27.74%-Mn: 21.88%-Co: 19.35%-Ni: 17.88%-Cu: 13.15% | 2 CuMnNi = Cu: 38.65%-Mn: 28.42%-Ni: 16.68%-Fe: 8.64%-Co: 7.6% | Unassigned = Mn: 26.9%-Cu: 23.5%-Fe: 18.57%-Ni: 17.45%-Co: 13.58%,,4.248,401.5,155.73,6645.4,16.592,511,70.1
EP3076D,1_1750X,1 FeMnCoNiCu = Fe: 27.74%-Mn: 21.88%-Co: 19.35%-Ni: 17.88%-Cu: 13.15% | 2 CuMnNi = Cu: 38.65%-Mn: 28.42%-Ni: 16.68%-Fe: 8.64%-Co: 7.6% | Unassigned = Mn: 26.9%-Cu: 23.5%-Fe: 18.57%-Ni: 17.45%-Co: 13.58%,,5.022,474.7,162.95,6080.2,15.981,510,70.1
EP3076D,1_1750X,1 FeMnCoNiCu = Fe: 27.74%-Mn: 21.88%-Co: 19.35%-Ni: 17.88%-Cu: 13.15% | 2 CuMnNi = Cu: 38.65%-Mn: 28.42%-Ni: 16.68%-Fe: 8.64%-Co: 7.6% | Unassigned = Mn: 26.9%-Cu: 23.5%-Fe: 18.57%-Ni: 17.45%-Co: 13.58%,,5.08,480.1,191.63,7932.6,17.685,512,70.3
EP3076D,1_1750X,1 FeMnCoNiCu = Fe: 27.74%-Mn: 21.88%-Co: 19.35%-Ni: 17.88%-Cu: 13.15% | 2 CuMnNi = Cu: 38.65%-Mn: 28.42%-Ni: 16.68%-Fe: 8.64%-Co: 7.6% | Unassigned = Mn: 26.9%-Cu: 23.5%-Fe: 18.57%-Ni: 17.45%-Co: 13.58%,,4.543,429.4,190.98,8820.3,15.994,512,70.2
EP3076D,1_1750X,1 FeMnCoNiCu = Fe: 27.74%-Mn: 21.88%-Co: 19.35%-Ni: 17.88%-Cu: 13.15% | 2 CuMnNi = Cu: 38.65%-Mn: 28.42%-Ni: 16.68%-Fe: 8.64%-Co: 7.6% | Unassigned = Mn: 26.9%-Cu: 23.5%-Fe: 18.57%-Ni: 17.45%-Co: 13.58%,,4.213,398.2,186.85,9163.6,17.125,510,70.5
EP3076D,1_1750X,1 FeMnCoNiCu = Fe: 27.74%-Mn: 21.88%-Co: 19.35%-Ni: 17.88%-Cu: 13.15% | 2 CuMnNi = Cu: 38.65%-Mn: 28.42%-Ni: 16.68%-Fe: 8.64%-Co: 7.6% | Unassigned = Mn: 26.9%-Cu: 23.5%-Fe: 18.57%-Ni: 17.45%-Co: 13.58%,,4.983,471,175.2,6943.1,16.366,508,70.3
EP3076D,1_1750X,1 FeMnCoNiCu = Fe: 27.74%-Mn: 21.88%-Co: 19.35%-Ni: 17.88%-Cu: 13.15% | 2 CuMnNi = Cu: 38.65%-Mn: 28.42%-Ni: 16.68%-Fe: 8.64%-Co: 7.6% | Unassigned = Mn: 26.9%-Cu: 23.5%-Fe: 18.57%-Ni: 17.45%-Co: 13.58%,,2.154,203.6,120.51,8332.4,13.86,512,69.9
EP3076D,1_1750X,1 FeMnCoNiCu = Fe: 27.74%-Mn: 21.88%-Co: 19.35%-Ni: 17.88%-Cu: 13.15% | 2 CuMnNi = Cu: 38.65%-Mn: 28.42%-Ni: 16.68%-Fe: 8.64%-Co: 7.6% | Unassigned = Mn: 26.9%-Cu: 23.5%-Fe: 18.57%-Ni: 17.45%-Co: 13.58%,,4.317,408,187.36,8987.8,15.065,510,70.4
EP3076D,1_1750X,1 FeMnCoNiCu = Fe: 27.74%-Mn: 21.88%-Co: 19.35%-Ni: 17.88%-Cu: 13.15% | 2 CuMnNi = Cu: 38.65%-Mn: 28.42%-Ni: 16.68%-Fe: 8.64%-Co: 7.6% | Unassigned = Mn: 26.9%-Cu: 23.5%-Fe: 18.57%-Ni: 17.45%-Co: 13.58%,,3.039,287.2,146.71,8370.3,15.228,509,69.6
EP3076D,1_1750X,1 FeMnCoNiCu = Fe: 27.74%-Mn: 21.88%-Co: 19.35%-Ni: 17.88%-Cu: 13.15% | 2 CuMnNi = Cu: 38.65%-Mn: 28.42%-Ni: 16.68%-Fe: 8.64%-Co: 7.6% | Unassigned = Mn: 26.9%-Cu: 23.5%-Fe: 18.57%-Ni: 17.45%-Co: 13.58%,,4.033,381.2,143.56,6071.6,15.614,509,69.5
EP3076D,1_1750X,1 FeMnCoNiCu = Fe: 27.74%-Mn: 21.88%-Co: 19.35%-Ni: 17.88%-Cu: 13.15% | 2 CuMnNi = Cu: 38.65%-Mn: 28.42%-Ni: 16.68%-Fe: 8.64%-Co: 7.6% | Unassigned = Mn: 26.9%-Cu: 23.5%-Fe: 18.57%-Ni: 17.45%-Co: 13.58%,,4.827,456.3,193.52,8488,15.688,509,70.1
EP3076D,1_1750X,1 FeMnCoNiCu = Fe: 27.74%-Mn: 21.88%-Co: 19.35%-Ni: 17.88%-Cu: 13.15% | 2 CuMnNi = Cu: 38.65%-Mn: 28.42%-Ni: 16.68%-Fe: 8.64%-Co: 7.6% | Unassigned = Mn: 26.9%-Cu: 23.5%-Fe: 18.57%-Ni: 17.45%-Co: 13.58%,,0.487,46,26.19,2067.9,11.767,510,70.9
EP3076D,1_1750X,1 FeMnCoNiCu = Fe: 27.74%-Mn: 21.88%-Co: 19.35%-Ni: 17.88%-Cu: 13.15% | 2 CuMnNi = Cu: 38.65%-Mn: 28.42%-Ni: 16.68%-Fe: 8.64%-Co: 7.6% | Unassigned = Mn: 26.9%-Cu: 23.5%-Fe: 18.57%-Ni: 17.45%-Co: 13.58%,,3.516,332.3,165.85,8955,14.587,512,70.4
EP3076D,1_1750X,1 FeMnCoNiCu = Fe: 27.74%-Mn: 21.88%-Co: 19.35%-Ni: 17.88%-Cu: 13.15% | 2 CuMnNi = Cu: 38.65%-Mn: 28.42%-Ni: 16.68%-Fe: 8.64%-Co: 7.6% | Unassigned = Mn: 26.9%-Cu: 23.5%-Fe: 18.57%-Ni: 17.45%-Co: 13.58%,,3.76,355.4,170.76,8804.9,14.94,510,70.1
EP3076D,1_1750X,1 FeMnCoNiCu = Fe: 27.74%-Mn: 21.88%-Co: 19.35%-Ni: 17.88%-Cu: 13.15% | 2 CuMnNi = Cu: 38.65%-Mn: 28.42%-Ni: 16.68%-Fe: 8.64%-Co: 7.6% | Unassigned = Mn: 26.9%-Cu: 23.5%-Fe: 18.57%-Ni: 17.45%-Co: 13.58%,,4.301,406.5,188.66,9124,15.62,512,69.4
EP3076D,1_1750X,1 FeMnCoNiCu = Fe: 27.74%-Mn: 21.88%-Co: 19.35%-Ni: 17.88%-Cu: 13.15% | 2 CuMnNi = Cu: 38.65%-Mn: 28.42%-Ni: 16.68%-Fe: 8.64%-Co: 7.6% | Unassigned = Mn: 26.9%-Cu: 23.5%-Fe: 18.57%-Ni: 17.45%-Co: 13.58%,,4.544,429.5,188.31,8611.8,17.175,510,70.2
EP3076D,1_1750X,1 FeMnCoNiCu = Fe: 27.74%-Mn: 21.88%-Co: 19.35%-Ni: 17.88%-Cu: 13.15% | 2 CuMnNi = Cu: 38.65%-Mn: 28.42%-Ni: 16.68%-Fe: 8.64%-Co: 7.6% | Unassigned = Mn: 26.9%-Cu: 23.5%-Fe: 18.57%-Ni: 17.45%-Co: 13.58%,,4.322,408.6,183.31,8647.1,16.844,509,69.7
EP3076D,1_1750X,1 FeMnCoNiCu = Fe: 27.74%-Mn: 21.88%-Co: 19.35%-Ni: 17.88%-Cu: 13.15% | 2 CuMnNi = Cu: 38.65%-Mn: 28.42%-Ni: 16.68%-Fe: 8.64%-Co: 7.6% | Unassigned = Mn: 26.9%-Cu: 23.5%-Fe: 18.57%-Ni: 17.45%-Co: 13.58%,,4.441,419.8,172.37,7575.3,16.434,508,70.3
EP3076D,1_1750X,1 FeMnCoNiCu = Fe: 27.74%-Mn: 21.88%-Co: 19.35%-Ni: 17.88%-Cu: 13.15% | 2 CuMnNi = Cu: 38.65%-Mn: 28.42%-Ni: 16.68%-Fe: 8.64%-Co: 7.6% | Unassigned = Mn: 26.9%-Cu: 23.5%-Fe: 18.57%-Ni: 17.45%-Co: 13.58%,,2.836,268.1,140.06,8266,15.819,509,70.4
EP3076D,1_1750X,1 FeMnCoNiCu = Fe: 27.74%-Mn: 21.88%-Co: 19.35%-Ni: 17.88%-Cu: 13.15% | 2 CuMnNi = Cu: 38.65%-Mn: 28.42%-Ni: 16.68%-Fe: 8.64%-Co: 7.6% | Unassigned = Mn: 26.9%-Cu: 23.5%-Fe: 18.57%-Ni: 17.45%-Co: 13.58%,,4.072,384.9,148.5,6379.9,16.97,509,70.2
EP3076D,1_1750X,1 FeMnCoNiCu = Fe: 27.74%-Mn: 21.88%-Co: 19.35%-Ni: 17.88%-Cu: 13.15% | 2 CuMnNi = Cu: 38.65%-Mn: 28.42%-Ni: 16.68%-Fe: 8.64%-Co: 7.6% | Unassigned = Mn: 26.9%-Cu: 23.5%-Fe: 18.57%-Ni: 17.45%-Co: 13.58%,,4.868,460.2,165.39,6435.5,16.411,511,70.5
EP3076D,1_1750X,1 FeMnCoNiCu = Fe: 27.74%-Mn: 21.88%-Co: 19.35%-Ni: 17.88%-Cu: 13.15% | 2 CuMnNi = Cu: 38.65%-Mn: 28.42%-Ni: 16.68%-Fe: 8.64%-Co: 7.6% | Unassigned = Mn: 26.9%-Cu: 23.5%-Fe: 18.57%-Ni: 17.45%-Co: 13.58%,,3.559,336.4,165.84,8845.6,14.516,512,70.5
EP3076D,1_1750X,1 FeMnCoNiCu = Fe: 27.74%-Mn: 21.88%-Co: 19.35%-Ni: 17.88%-Cu: 13.15% | 2 CuMnNi = Cu: 38.65%-Mn: 28.42%-Ni: 16.68%-Fe: 8.64%-Co: 7.6% | Unassigned = Mn: 26.9%-Cu: 23.5%-Fe: 18.57%-Ni: 17.45%-Co: 13.58%,,3.514,332.2,167.87,9147.2,15.937,511,70
EP3076D,1_1750X,1 FeMnCoNiCu = Fe: 27.74%-Mn: 21.88%-Co: 19.35%-Ni: 17.88%-Cu: 13.15% | 2 CuMnNi = Cu: 38.65%-Mn: 28.42%-Ni: 16.68%-Fe: 8.64%-Co: 7.6% | Unassigned = Mn: 26.9%-Cu: 23.5%-Fe: 18.57%-Ni: 17.45%-Co: 13.58%,,2.456,232.2,109.11,6107.9,14.301,510,70
EP3076D,1_1750X,1 FeMnCoNiCu = Fe: 27.74%-Mn: 21.88%-Co: 19.35%-Ni: 17.88%-Cu: 13.15% | 2 CuMnNi = Cu: 38.65%-Mn: 28.42%-Ni: 16.68%-Fe: 8.64%-Co: 7.6% | Unassigned = Mn: 26.9%-Cu: 23.5%-Fe: 18.57%-Ni: 17.45%-Co: 13.58%,,3.894,368.1,180.02,9304.5,15.127,510,70.2
EP3076D,1_1750X,1 FeMnCoNiCu = Fe: 27.74%-Mn: 21.88%-Co: 19.35%-Ni: 17.88%-Cu: 13.15% | 2 CuMnNi = Cu: 38.65%-Mn: 28.42%-Ni: 16.68%-Fe: 8.64%-Co: 7.6% | Unassigned = Mn: 26.9%-Cu: 23.5%-Fe: 18.57%-Ni: 17.45%-Co: 13.58%,,3,283.5,150.65,8883.1,13.929,511,70.2
EP3076D,1_1750X,1 FeMnCoNiCu = Fe: 27.74%-Mn: 21.88%-Co: 19.35%-Ni: 17.88%-Cu: 13.15% | 2 CuMnNi = Cu: 38.65%-Mn: 28.42%-Ni: 16.68%-Fe: 8.64%-Co: 7.6% | Unassigned = Mn: 26.9%-Cu: 23.5%-Fe: 18.57%-Ni: 17.45%-Co: 13.58%,,4.156,392.8,190.35,9586.1,12.871,463,70.1
EP3076D,2_600X,1 FeMnCoNiCu = Fe: 27.15%-Mn: 22.43%-Co: 19.03%-Ni: 17.94%-Cu: 13.44% | 2 CuMnNi = Cu: 38.04%-Mn: 28.53%-Ni: 16.8%-Fe: 8.89%-Co: 7.74% | Unassigned = Mn: 28.03%-Cu: 26.61%-Ni: 17.03%-Fe: 16.03%-Co: 12.31%,,1.349,127.5,95.15,8664.1,176.017,2033,70.3
EP3076D,2_600X,1 FeMnCoNiCu = Fe: 27.15%-Mn: 22.43%-Co: 19.03%-Ni: 17.94%-Cu: 13.44% | 2 CuMnNi = Cu: 38.04%-Mn: 28.53%-Ni: 16.8%-Fe: 8.89%-Co: 7.74% | Unassigned = Mn: 28.03%-Cu: 26.61%-Ni: 17.03%-Fe: 16.03%-Co: 12.31%,2 CuMnNi : 28.11%|Unassigned : 3.94%|1 FeMnCoNiCu : 67.95%,4.008,378.9,160.96,7459.9,175.165,2032,70.3
EP3076D,2_600X,1 FeMnCoNiCu = Fe: 27.15%-Mn: 22.43%-Co: 19.03%-Ni: 17.94%-Cu: 13.44% | 2 CuMnNi = Cu: 38.04%-Mn: 28.53%-Ni: 16.8%-Fe: 8.89%-Co: 7.74% | Unassigned = Mn: 28.03%-Cu: 26.61%-Ni: 17.03%-Fe: 16.03%-Co: 12.31%,1 FeMnCoNiCu : 66.63%|2 CuMnNi : 31.24%|Unassigned : 2.13%,3.89,367.6,149.43,6753.6,171.977,2033,70.2
EP3076D,2_600X,1 FeMnCoNiCu = Fe: 27.15%-Mn: 22.43%-Co: 19.03%-Ni: 17.94%-Cu: 13.44% | 2 CuMnNi = Cu: 38.04%-Mn: 28.53%-Ni: 16.8%-Fe: 8.89%-Co: 7.74% | Unassigned = Mn: 28.03%-Cu: 26.61%-Ni: 17.03%-Fe: 16.03%-Co: 12.31%,1 FeMnCoNiCu : 63.28%|2 CuMnNi : 34.78%|Unassigned : 1.94%,4.15,392.3,159.71,7105.7,173.323,2034,70.1
EP3076D,2_600X,1 FeMnCoNiCu = Fe: 27.15%-Mn: 22.43%-Co: 19.03%-Ni: 17.94%-Cu: 13.44% | 2 CuMnNi = Cu: 38.04%-Mn: 28.53%-Ni: 16.8%-Fe: 8.89%-Co: 7.74% | Unassigned = Mn: 28.03%-Cu: 26.61%-Ni: 17.03%-Fe: 16.03%-Co: 12.31%,1 FeMnCoNiCu : 60.18%|2 CuMnNi : 37.23%|Unassigned : 2.58%,3.894,368,152.28,6972.9,170.239,2035,70.6
EP3076D,2_600X,1 FeMnCoNiCu = Fe: 27.15%-Mn: 22.43%-Co: 19.03%-Ni: 17.94%-Cu: 13.44% | 2 CuMnNi = Cu: 38.04%-Mn: 28.53%-Ni: 16.8%-Fe: 8.89%-Co: 7.74% | Unassigned = Mn: 28.03%-Cu: 26.61%-Ni: 17.03%-Fe: 16.03%-Co: 12.31%,2 CuMnNi : 9.02%|Unassigned : 2.98%|1 FeMnCoNiCu : 88.00%,4.453,420.9,191.84,9063.1,180.023,2032,70.4
EP3076D,2_600X,1 FeMnCoNiCu = Fe: 27.15%-Mn: 22.43%-Co: 19.03%-Ni: 17.94%-Cu: 13.44% | 2 CuMnNi = Cu: 38.04%-Mn: 28.53%-Ni: 16.8%-Fe: 8.89%-Co: 7.74% | Unassigned = Mn: 28.03%-Cu: 26.61%-Ni: 17.03%-Fe: 16.03%-Co: 12.31%,1 FeMnCoNiCu : 74.25%|2 CuMnNi : 24.69%|Unassigned : 1.05%,2.491,235.4,135.13,8837.2,176.473,2035,69.3
EP3076D,2_600X,1 FeMnCoNiCu = Fe: 27.15%-Mn: 22.43%-Co: 19.03%-Ni: 17.94%-Cu: 13.44% | 2 CuMnNi = Cu: 38.04%-Mn: 28.53%-Ni: 16.8%-Fe: 8.89%-Co: 7.74% | Unassigned = Mn: 28.03%-Cu: 26.61%-Ni: 17.03%-Fe: 16.03%-Co: 12.31%,1 FeMnCoNiCu : 17.29%|2 CuMnNi : 67.16%|Unassigned : 15.55%,nan,nan,nan,nan,nan,nan,nan
EP3076D,2_600X,1 FeMnCoNiCu = Fe: 27.15%-Mn: 22.43%-Co: 19.03%-Ni: 17.94%-Cu: 13.44% | 2 CuMnNi = Cu: 38.04%-Mn: 28.53%-Ni: 16.8%-Fe: 8.89%-Co: 7.74% | Unassigned = Mn: 28.03%-Cu: 26.61%-Ni: 17.03%-Fe: 16.03%-Co: 12.31%,1 FeMnCoNiCu : 56.45%|2 CuMnNi : 27.47%|Unassigned : 16.08%,3.719,351.6,148.26,6967.3,158.42,1955,70.3
EP3076D,2_600X,1 FeMnCoNiCu = Fe: 27.15%-Mn: 22.43%-Co: 19.03%-Ni: 17.94%-Cu: 13.44% | 2 CuMnNi = Cu: 38.04%-Mn: 28.53%-Ni: 16.8%-Fe: 8.89%-Co: 7.74% | Unassigned = Mn: 28.03%-Cu: 26.61%-Ni: 17.03%-Fe: 16.03%-Co: 12.31%,1 FeMnCoNiCu : 73.66%|2 CuMnNi : 25.81%|Unassigned : 0.53%,nan,nan,nan,nan,nan,nan,nan
EP3076D,2_600X,1 FeMnCoNiCu = Fe: 27.15%-Mn: 22.43%-Co: 19.03%-Ni: 17.94%-Cu: 13.44% | 2 CuMnNi = Cu: 38.04%-Mn: 28.53%-Ni: 16.8%-Fe: 8.89%-Co: 7.74% | Unassigned = Mn: 28.03%-Cu: 26.61%-Ni: 17.03%-Fe: 16.03%-Co: 12.31%,,nan,nan,nan,nan,nan,nan,nan
EP3076D,2_600X,1 FeMnCoNiCu = Fe: 27.15%-Mn: 22.43%-Co: 19.03%-Ni: 17.94%-Cu: 13.44% | 2 CuMnNi = Cu: 38.04%-Mn: 28.53%-Ni: 16.8%-Fe: 8.89%-Co: 7.74% | Unassigned = Mn: 28.03%-Cu: 26.61%-Ni: 17.03%-Fe: 16.03%-Co: 12.31%,2 CuMnNi : 11.03%|Unassigned : 0.92%|1 FeMnCoNiCu : 88.05%,4.407,416.5,198.9,9735.1,189.193,2037,70.4
EP3076D,2_600X,1 FeMnCoNiCu = Fe: 27.15%-Mn: 22.43%-Co: 19.03%-Ni: 17.94%-Cu: 13.44% | 2 CuMnNi = Cu: 38.04%-Mn: 28.53%-Ni: 16.8%-Fe: 8.89%-Co: 7.74% | Unassigned = Mn: 28.03%-Cu: 26.61%-Ni: 17.03%-Fe: 16.03%-Co: 12.31%,2 CuMnNi : 44.57%|1 FeMnCoNiCu : 49.64%|Unassigned : 5.79%,3.46,327,140.17,6784.4,181.144,2033,69.5
EP3076D,2_600X,1 FeMnCoNiCu = Fe: 27.15%-Mn: 22.43%-Co: 19.03%-Ni: 17.94%-Cu: 13.44% | 2 CuMnNi = Cu: 38.04%-Mn: 28.53%-Ni: 16.8%-Fe: 8.89%-Co: 7.74% | Unassigned = Mn: 28.03%-Cu: 26.61%-Ni: 17.03%-Fe: 16.03%-Co: 12.31%,1 FeMnCoNiCu : 78.17%|2 CuMnNi : 17.36%|Unassigned : 4.48%,4.665,441,167.85,6889.2,176.03,2033,69.9
EP3076D,2_600X,1 FeMnCoNiCu = Fe: 27.15%-Mn: 22.43%-Co: 19.03%-Ni: 17.94%-Cu: 13.44% | 2 CuMnNi = Cu: 38.04%-Mn: 28.53%-Ni: 16.8%-Fe: 8.89%-Co: 7.74% | Unassigned = Mn: 28.03%-Cu: 26.61%-Ni: 17.03%-Fe: 16.03%-Co: 12.31%,2 CuMnNi : 39.31%|Unassigned : 2.01%|1 FeMnCoNiCu : 58.68%,4.946,467.5,190.11,8037.3,182.675,2033,70.5
EP3076D,2_600X,1 FeMnCoNiCu = Fe: 27.15%-Mn: 22.43%-Co: 19.03%-Ni: 17.94%-Cu: 13.44% | 2 CuMnNi = Cu: 38.04%-Mn: 28.53%-Ni: 16.8%-Fe: 8.89%-Co: 7.74% | Unassigned = Mn: 28.03%-Cu: 26.61%-Ni: 17.03%-Fe: 16.03%-Co: 12.31%,1 FeMnCoNiCu : 55.06%|2 CuMnNi : 27.24%|Unassigned : 17.70%,4.219,398.7,145.84,5966.4,177.608,2033,70
EP3076D,2_600X,1 FeMnCoNiCu = Fe: 27.15%-Mn: 22.43%-Co: 19.03%-Ni: 17.94%-Cu: 13.44% | 2 CuMnNi = Cu: 38.04%-Mn: 28.53%-Ni: 16.8%-Fe: 8.89%-Co: 7.74% | Unassigned = Mn: 28.03%-Cu: 26.61%-Ni: 17.03%-Fe: 16.03%-Co: 12.31%,1 FeMnCoNiCu : 42.12%|2 CuMnNi : 50.77%|Unassigned : 7.11%,2.598,245.5,120.92,6949.5,173.113,2033,70
EP3076D,2_600X,1 FeMnCoNiCu = Fe: 27.15%-Mn: 22.43%-Co: 19.03%-Ni: 17.94%-Cu: 13.44% | 2 CuMnNi = Cu: 38.04%-Mn: 28.53%-Ni: 16.8%-Fe: 8.89%-Co: 7.74% | Unassigned = Mn: 28.03%-Cu: 26.61%-Ni: 17.03%-Fe: 16.03%-Co: 12.31%,1 FeMnCoNiCu : 61.99%|2 CuMnNi : 32.42%|Unassigned : 5.59%,3.997,377.8,172.36,8417.6,178.629,2034,70
EP3076D,2_600X,1 FeMnCoNiCu = Fe: 27.15%-Mn: 22.43%-Co: 19.03%-Ni: 17.94%-Cu: 13.44% | 2 CuMnNi = Cu: 38.04%-Mn: 28.53%-Ni: 16.8%-Fe: 8.89%-Co: 7.74% | Unassigned = Mn: 28.03%-Cu: 26.61%-Ni: 17.03%-Fe: 16.03%-Co: 12.31%,1 FeMnCoNiCu : 86.42%|2 CuMnNi : 13.07%|Unassigned : 0.52%,0.882,83.4,69.48,7393.9,178.244,2034,71.2
EP3076D,2_600X,1 FeMnCoNiCu = Fe: 27.15%-Mn: 22.43%-Co: 19.03%-Ni: 17.94%-Cu: 13.44% | 2 CuMnNi = Cu: 38.04%-Mn: 28.53%-Ni: 16.8%-Fe: 8.89%-Co: 7.74% | Unassigned = Mn: 28.03%-Cu: 26.61%-Ni: 17.03%-Fe: 16.03%-Co: 12.31%,2 CuMnNi : 24.52%|1 FeMnCoNiCu : 72.40%|Unassigned : 3.08%,3.14,296.8,135.66,7056.6,173.956,2032,69.5
EP3076D,2_600X,1 FeMnCoNiCu = Fe: 27.15%-Mn: 22.43%-Co: 19.03%-Ni: 17.94%-Cu: 13.44% | 2 CuMnNi = Cu: 38.04%-Mn: 28.53%-Ni: 16.8%-Fe: 8.89%-Co: 7.74% | Unassigned = Mn: 28.03%-Cu: 26.61%-Ni: 17.03%-Fe: 16.03%-Co: 12.31%,,3.819,361,142.07,6295.9,183.092,2035,69.4
EP3076D,2_600X,1 FeMnCoNiCu = Fe: 27.15%-Mn: 22.43%-Co: 19.03%-Ni: 17.94%-Cu: 13.44% | 2 CuMnNi = Cu: 38.04%-Mn: 28.53%-Ni: 16.8%-Fe: 8.89%-Co: 7.74% | Unassigned = Mn: 28.03%-Cu: 26.61%-Ni: 17.03%-Fe: 16.03%-Co: 12.31%,2 CuMnNi : 11.60%|1 FeMnCoNiCu : 87.38%|Unassigned : 1.02%,3.394,320.8,165.45,9237.7,187.626,2032,69.8
EP3076D,2_600X,1 FeMnCoNiCu = Fe: 27.15%-Mn: 22.43%-Co: 19.03%-Ni: 17.94%-Cu: 13.44% | 2 CuMnNi = Cu: 38.04%-Mn: 28.53%-Ni: 16.8%-Fe: 8.89%-Co: 7.74% | Unassigned = Mn: 28.03%-Cu: 26.61%-Ni: 17.03%-Fe: 16.03%-Co: 12.31%,Unassigned : 6.18%|1 FeMnCoNiCu : 59.77%|2 CuMnNi : 34.05%,5.014,473.9,171.48,6650.6,182.496,2032,69.7
EP3076D,2_600X,1 FeMnCoNiCu = Fe: 27.15%-Mn: 22.43%-Co: 19.03%-Ni: 17.94%-Cu: 13.44% | 2 CuMnNi = Cu: 38.04%-Mn: 28.53%-Ni: 16.8%-Fe: 8.89%-Co: 7.74% | Unassigned = Mn: 28.03%-Cu: 26.61%-Ni: 17.03%-Fe: 16.03%-Co: 12.31%,1 FeMnCoNiCu : 65.25%|Unassigned : 8.72%|2 CuMnNi : 26.03%,4.958,468.7,199.41,8688.6,190.404,2031,70.1
EP3076D,2_600X,1 FeMnCoNiCu = Fe: 27.15%-Mn: 22.43%-Co: 19.03%-Ni: 17.94%-Cu: 13.44% | 2 CuMnNi = Cu: 38.04%-Mn: 28.53%-Ni: 16.8%-Fe: 8.89%-Co: 7.74% | Unassigned = Mn: 28.03%-Cu: 26.61%-Ni: 17.03%-Fe: 16.03%-Co: 12.31%,1 FeMnCoNiCu : 46.97%|Unassigned : 1.90%|2 CuMnNi : 51.13%,4.483,423.7,177.92,7923.8,178.523,2014,69.9
EP3076D,2_600X,1 FeMnCoNiCu = Fe: 27.15%-Mn: 22.43%-Co: 19.03%-Ni: 17.94%-Cu: 13.44% | 2 CuMnNi = Cu: 38.04%-Mn: 28.53%-Ni: 16.8%-Fe: 8.89%-Co: 7.74% | Unassigned = Mn: 28.03%-Cu: 26.61%-Ni: 17.03%-Fe: 16.03%-Co: 12.31%,1 FeMnCoNiCu : 89.08%|2 CuMnNi : 8.90%|Unassigned : 2.02%,3.429,324.1,170.35,9613.1,184.618,2033,70.7
EP3076D,2_600X,1 FeMnCoNiCu = Fe: 27.15%-Mn: 22.43%-Co: 19.03%-Ni: 17.94%-Cu: 13.44% | 2 CuMnNi = Cu: 38.04%-Mn: 28.53%-Ni: 16.8%-Fe: 8.89%-Co: 7.74% | Unassigned = Mn: 28.03%-Cu: 26.61%-Ni: 17.03%-Fe: 16.03%-Co: 12.31%,2 CuMnNi : 60.53%|1 FeMnCoNiCu : 32.04%|Unassigned : 7.43%,4.838,457.3,185.17,7856.9,179.92,2033,70
EP3076D,2_600X,1 FeMnCoNiCu = Fe: 27.15%-Mn: 22.43%-Co: 19.03%-Ni: 17.94%-Cu: 13.44% | 2 CuMnNi = Cu: 38.04%-Mn: 28.53%-Ni: 16.8%-Fe: 8.89%-Co: 7.74% | Unassigned = Mn: 28.03%-Cu: 26.61%-Ni: 17.03%-Fe: 16.03%-Co: 12.31%,1 FeMnCoNiCu : 92.48%|2 CuMnNi : 7.52%,4.348,411,189.61,9105.6,187.047,2034,70.3
EP3076D,2_600X,1 FeMnCoNiCu = Fe: 27.15%-Mn: 22.43%-Co: 19.03%-Ni: 17.94%-Cu: 13.44% | 2 CuMnNi = Cu: 38.04%-Mn: 28.53%-Ni: 16.8%-Fe: 8.89%-Co: 7.74% | Unassigned = Mn: 28.03%-Cu: 26.61%-Ni: 17.03%-Fe: 16.03%-Co: 12.31%,2 CuMnNi : 27.22%|1 FeMnCoNiCu : 72.78%,4.657,440.2,201.49,9414,189.022,2033,69.6
EP3076D,2_600X,1 FeMnCoNiCu = Fe: 27.15%-Mn: 22.43%-Co: 19.03%-Ni: 17.94%-Cu: 13.44% | 2 CuMnNi = Cu: 38.04%-Mn: 28.53%-Ni: 16.8%-Fe: 8.89%-Co: 7.74% | Unassigned = Mn: 28.03%-Cu: 26.61%-Ni: 17.03%-Fe: 16.03%-Co: 12.31%,2 CuMnNi : 18.20%|1 FeMnCoNiCu : 81.29%|Unassigned : 0.51%,4.114,388.8,190.14,9666,183.377,2032,70
EP3076D,2_600X,1 FeMnCoNiCu = Fe: 27.15%-Mn: 22.43%-Co: 19.03%-Ni: 17.94%-Cu: 13.44% | 2 CuMnNi = Cu: 38.04%-Mn: 28.53%-Ni: 16.8%-Fe: 8.89%-Co: 7.74% | Unassigned = Mn: 28.03%-Cu: 26.61%-Ni: 17.03%-Fe: 16.03%-Co: 12.31%,,4.332,409.5,158.65,6729.5,181.157,2034,69.5
EP3076D,2_600X,1 FeMnCoNiCu = Fe: 27.15%-Mn: 22.43%-Co: 19.03%-Ni: 17.94%-Cu: 13.44% | 2 CuMnNi = Cu: 38.04%-Mn: 28.53%-Ni: 16.8%-Fe: 8.89%-Co: 7.74% | Unassigned = Mn: 28.03%-Cu: 26.61%-Ni: 17.03%-Fe: 16.03%-Co: 12.31%,1 FeMnCoNiCu : 92.08%|Unassigned : 7.92%,nan,nan,nan,nan,nan,nan,nan
EP3076D,2_600X,1 FeMnCoNiCu = Fe: 27.15%-Mn: 22.43%-Co: 19.03%-Ni: 17.94%-Cu: 13.44% | 2 CuMnNi = Cu: 38.04%-Mn: 28.53%-Ni: 16.8%-Fe: 8.89%-Co: 7.74% | Unassigned = Mn: 28.03%-Cu: 26.61%-Ni: 17.03%-Fe: 16.03%-Co: 12.31%,2 CuMnNi : 3.04%|1 FeMnCoNiCu : 96.96%,3.865,365.3,184.46,9771.1,190.135,2035,70.2
EP3076D,2_600X,1 FeMnCoNiCu = Fe: 27.15%-Mn: 22.43%-Co: 19.03%-Ni: 17.94%-Cu: 13.44% | 2 CuMnNi = Cu: 38.04%-Mn: 28.53%-Ni: 16.8%-Fe: 8.89%-Co: 7.74% | Unassigned = Mn: 28.03%-Cu: 26.61%-Ni: 17.03%-Fe: 16.03%-Co: 12.31%,1 FeMnCoNiCu : 59.56%|2 CuMnNi : 40.44%,4.951,468,181.02,7389,182.576,2031,69.9
EP3076D,2_600X,1 FeMnCoNiCu = Fe: 27.15%-Mn: 22.43%-Co: 19.03%-Ni: 17.94%-Cu: 13.44% | 2 CuMnNi = Cu: 38.04%-Mn: 28.53%-Ni: 16.8%-Fe: 8.89%-Co: 7.74% | Unassigned = Mn: 28.03%-Cu: 26.61%-Ni: 17.03%-Fe: 16.03%-Co: 12.31%,1 FeMnCoNiCu : 80.17%|2 CuMnNi : 15.80%|Unassigned : 4.03%,3.817,360.8,159.45,7705.9,180.341,2030,70.1
EP3076D,2_600X,1 FeMnCoNiCu = Fe: 27.15%-Mn: 22.43%-Co: 19.03%-Ni: 17.94%-Cu: 13.44% | 2 CuMnNi = Cu: 38.04%-Mn: 28.53%-Ni: 16.8%-Fe: 8.89%-Co: 7.74% | Unassigned = Mn: 28.03%-Cu: 26.61%-Ni: 17.03%-Fe: 16.03%-Co: 12.31%,1 FeMnCoNiCu : 70.71%|Unassigned : 4.81%|2 CuMnNi : 24.48%,4.918,464.8,182.3,7529.4,189.163,2033,70.4
EP3076D,2_600X,1 FeMnCoNiCu = Fe: 27.15%-Mn: 22.43%-Co: 19.03%-Ni: 17.94%-Cu: 13.44% | 2 CuMnNi = Cu: 38.04%-Mn: 28.53%-Ni: 16.8%-Fe: 8.89%-Co: 7.74% | Unassigned = Mn: 28.03%-Cu: 26.61%-Ni: 17.03%-Fe: 16.03%-Co: 12.31%,1 FeMnCoNiCu : 57.92%|2 CuMnNi : 38.13%|Unassigned : 3.95%,4.752,449.1,178.38,7508,178.573,2033,70.1
EP3076D,2_600X,1 FeMnCoNiCu = Fe: 27.15%-Mn: 22.43%-Co: 19.03%-Ni: 17.94%-Cu: 13.44% | 2 CuMnNi = Cu: 38.04%-Mn: 28.53%-Ni: 16.8%-Fe: 8.89%-Co: 7.74% | Unassigned = Mn: 28.03%-Cu: 26.61%-Ni: 17.03%-Fe: 16.03%-Co: 12.31%,1 FeMnCoNiCu : 50.04%|Unassigned : 3.80%|2 CuMnNi : 46.16%,3.717,351.4,144.21,6638.4,178.575,2032,69.5
EP3076D,2_600X,1 FeMnCoNiCu = Fe: 27.15%-Mn: 22.43%-Co: 19.03%-Ni: 17.94%-Cu: 13.44% | 2 CuMnNi = Cu: 38.04%-Mn: 28.53%-Ni: 16.8%-Fe: 8.89%-Co: 7.74% | Unassigned = Mn: 28.03%-Cu: 26.61%-Ni: 17.03%-Fe: 16.03%-Co: 12.31%,1 FeMnCoNiCu : 89.14%|Unassigned : 0.75%|2 CuMnNi : 10.11%,4.167,393.8,181.31,8803.4,191.916,2032,70.1
EP3076D,2_600X,1 FeMnCoNiCu = Fe: 27.15%-Mn: 22.43%-Co: 19.03%-Ni: 17.94%-Cu: 13.44% | 2 CuMnNi = Cu: 38.04%-Mn: 28.53%-Ni: 16.8%-Fe: 8.89%-Co: 7.74% | Unassigned = Mn: 28.03%-Cu: 26.61%-Ni: 17.03%-Fe: 16.03%-Co: 12.31%,1 FeMnCoNiCu : 86.47%|2 CuMnNi : 10.62%|Unassigned : 2.92%,1.916,181.1,120.96,9443.3,184.838,2033,70.1
EP3076D,2_600X,1 FeMnCoNiCu = Fe: 27.15%-Mn: 22.43%-Co: 19.03%-Ni: 17.94%-Cu: 13.44% | 2 CuMnNi = Cu: 38.04%-Mn: 28.53%-Ni: 16.8%-Fe: 8.89%-Co: 7.74% | Unassigned = Mn: 28.03%-Cu: 26.61%-Ni: 17.03%-Fe: 16.03%-Co: 12.31%,,3.538,334.4,163.97,8729.5,180.276,2031,70.2
EP3076D,2_600X,1 FeMnCoNiCu = Fe: 27.15%-Mn: 22.43%-Co: 19.03%-Ni: 17.94%-Cu: 13.44% | 2 CuMnNi = Cu: 38.04%-Mn: 28.53%-Ni: 16.8%-Fe: 8.89%-Co: 7.74% | Unassigned = Mn: 28.03%-Cu: 26.61%-Ni: 17.03%-Fe: 16.03%-Co: 12.31%,1 FeMnCoNiCu : 77.54%|2 CuMnNi : 18.53%|Unassigned : 3.93%,3.968,375.1,180.72,9193.1,184.3,2034,70.3
EP3076D,2_600X,1 FeMnCoNiCu = Fe: 27.15%-Mn: 22.43%-Co: 19.03%-Ni: 17.94%-Cu: 13.44% | 2 CuMnNi = Cu: 38.04%-Mn: 28.53%-Ni: 16.8%-Fe: 8.89%-Co: 7.74% | Unassigned = Mn: 28.03%-Cu: 26.61%-Ni: 17.03%-Fe: 16.03%-Co: 12.31%,1 FeMnCoNiCu : 88.22%|2 CuMnNi : 11.26%|Unassigned : 0.52%,4.458,421.4,190.65,8963,188.089,2030,70.4
EP3076D,2_600X,1 FeMnCoNiCu = Fe: 27.15%-Mn: 22.43%-Co: 19.03%-Ni: 17.94%-Cu: 13.44% | 2 CuMnNi = Cu: 38.04%-Mn: 28.53%-Ni: 16.8%-Fe: 8.89%-Co: 7.74% | Unassigned = Mn: 28.03%-Cu: 26.61%-Ni: 17.03%-Fe: 16.03%-Co: 12.31%,2 CuMnNi : 3.36%|1 FeMnCoNiCu : 96.64%,4.172,394.4,189.78,9500.6,186.996,2033,70.2
EP3076D,2_600X,1 FeMnCoNiCu = Fe: 27.15%-Mn: 22.43%-Co: 19.03%-Ni: 17.94%-Cu: 13.44% | 2 CuMnNi = Cu: 38.04%-Mn: 28.53%-Ni: 16.8%-Fe: 8.89%-Co: 7.74% | Unassigned = Mn: 28.03%-Cu: 26.61%-Ni: 17.03%-Fe: 16.03%-Co: 12.31%,1 FeMnCoNiCu : 53.24%|Unassigned : 3.14%|2 CuMnNi : 43.61%,2.68,253.3,116.51,6301.7,175.652,2033,69.9
EP3076D,2_600X,1 FeMnCoNiCu = Fe: 27.15%-Mn: 22.43%-Co: 19.03%-Ni: 17.94%-Cu: 13.44% | 2 CuMnNi = Cu: 38.04%-Mn: 28.53%-Ni: 16.8%-Fe: 8.89%-Co: 7.74% | Unassigned = Mn: 28.03%-Cu: 26.61%-Ni: 17.03%-Fe: 16.03%-Co: 12.31%,1 FeMnCoNiCu : 92.56%|2 CuMnNi : 7.44%,4.439,419.6,202.58,9965.6,192.33,2031,70.2
EP3076D,2_600X,1 FeMnCoNiCu = Fe: 27.15%-Mn: 22.43%-Co: 19.03%-Ni: 17.94%-Cu: 13.44% | 2 CuMnNi = Cu: 38.04%-Mn: 28.53%-Ni: 16.8%-Fe: 8.89%-Co: 7.74% | Unassigned = Mn: 28.03%-Cu: 26.61%-Ni: 17.03%-Fe: 16.03%-Co: 12.31%,1 FeMnCoNiCu : 50.46%|2 CuMnNi : 46.02%|Unassigned : 3.52%,4.987,471.4,185.15,7625,183.344,2033,69.9
EP3076D,2_600X,1 FeMnCoNiCu = Fe: 27.15%-Mn: 22.43%-Co: 19.03%-Ni: 17.94%-Cu: 13.44% | 2 CuMnNi = Cu: 38.04%-Mn: 28.53%-Ni: 16.8%-Fe: 8.89%-Co: 7.74% | Unassigned = Mn: 28.03%-Cu: 26.61%-Ni: 17.03%-Fe: 16.03%-Co: 12.31%,1 FeMnCoNiCu : 40.74%|2 CuMnNi : 53.96%|Unassigned : 5.30%,3.617,341.9,149.18,7239.9,179.661,2030,70.1
EP3076D,2_600X,1 FeMnCoNiCu = Fe: 27.15%-Mn: 22.43%-Co: 19.03%-Ni: 17.94%-Cu: 13.44% | 2 CuMnNi = Cu: 38.04%-Mn: 28.53%-Ni: 16.8%-Fe: 8.89%-Co: 7.74% | Unassigned = Mn: 28.03%-Cu: 26.61%-Ni: 17.03%-Fe: 16.03%-Co: 12.31%,1 FeMnCoNiCu : 64.73%|2 CuMnNi : 33.72%|Unassigned : 1.55%,4.159,393.1,190.78,9614.8,193.531,2032,70.1
EP3076D,2_600X,1 FeMnCoNiCu = Fe: 27.15%-Mn: 22.43%-Co: 19.03%-Ni: 17.94%-Cu: 13.44% | 2 CuMnNi = Cu: 38.04%-Mn: 28.53%-Ni: 16.8%-Fe: 8.89%-Co: 7.74% | Unassigned = Mn: 28.03%-Cu: 26.61%-Ni: 17.03%-Fe: 16.03%-Co: 12.31%,2 CuMnNi : 45.38%|Unassigned : 4.72%|1 FeMnCoNiCu : 49.90%,2.998,283.3,130.01,6854.8,176.493,2028,70
EP3076D,2_600X,1 FeMnCoNiCu = Fe: 27.15%-Mn: 22.43%-Co: 19.03%-Ni: 17.94%-Cu: 13.44% | 2 CuMnNi = Cu: 38.04%-Mn: 28.53%-Ni: 16.8%-Fe: 8.89%-Co: 7.74% | Unassigned = Mn: 28.03%-Cu: 26.61%-Ni: 17.03%-Fe: 16.03%-Co: 12.31%,,3.993,377.4,167.75,8042.5,183.058,2032,70
EP3076D,2_600X,1 FeMnCoNiCu = Fe: 27.15%-Mn: 22.43%-Co: 19.03%-Ni: 17.94%-Cu: 13.44% | 2 CuMnNi = Cu: 38.04%-Mn: 28.53%-Ni: 16.8%-Fe: 8.89%-Co: 7.74% | Unassigned = Mn: 28.03%-Cu: 26.61%-Ni: 17.03%-Fe: 16.03%-Co: 12.31%,Unassigned : 17.70%|1 FeMnCoNiCu : 53.66%|2 CuMnNi : 28.64%,0.887,83.8,63.85,6295.1,178.804,2046,68.6
EP3076D,2_600X,1 FeMnCoNiCu = Fe: 27.15%-Mn: 22.43%-Co: 19.03%-Ni: 17.94%-Cu: 13.44% | 2 CuMnNi = Cu: 38.04%-Mn: 28.53%-Ni: 16.8%-Fe: 8.89%-Co: 7.74% | Unassigned = Mn: 28.03%-Cu: 26.61%-Ni: 17.03%-Fe: 16.03%-Co: 12.31%,1 FeMnCoNiCu : 85.90%|2 CuMnNi : 11.38%|Unassigned : 2.72%,4.743,448.3,207.31,9695,187.551,2030,69.8
EP3076D,2_600X,1 FeMnCoNiCu = Fe: 27.15%-Mn: 22.43%-Co: 19.03%-Ni: 17.94%-Cu: 13.44% | 2 CuMnNi = Cu: 38.04%-Mn: 28.53%-Ni: 16.8%-Fe: 8.89%-Co: 7.74% | Unassigned = Mn: 28.03%-Cu: 26.61%-Ni: 17.03%-Fe: 16.03%-Co: 12.31%,2 CuMnNi : 17.87%|Unassigned : 4.83%|1 FeMnCoNiCu : 77.30%,4.365,412.6,200.24,9939.4,191.606,2032,70
EP3076D,2_600X,1 FeMnCoNiCu = Fe: 27.15%-Mn: 22.43%-Co: 19.03%-Ni: 17.94%-Cu: 13.44% | 2 CuMnNi = Cu: 38.04%-Mn: 28.53%-Ni: 16.8%-Fe: 8.89%-Co: 7.74% | Unassigned = Mn: 28.03%-Cu: 26.61%-Ni: 17.03%-Fe: 16.03%-Co: 12.31%,2 CuMnNi : 42.20%|1 FeMnCoNiCu : 48.14%|Unassigned : 9.67%,0.363,34.3,22,1980.5,175.587,2030,70.7
EP3076D,2_600X,1 FeMnCoNiCu = Fe: 27.15%-Mn: 22.43%-Co: 19.03%-Ni: 17.94%-Cu: 13.44% | 2 CuMnNi = Cu: 38.04%-Mn: 28.53%-Ni: 16.8%-Fe: 8.89%-Co: 7.74% | Unassigned = Mn: 28.03%-Cu: 26.61%-Ni: 17.03%-Fe: 16.03%-Co: 12.31%,1 FeMnCoNiCu : 68.75%|2 CuMnNi : 28.28%|Unassigned : 2.97%,4.173,394.4,188.96,9429.4,194.141,2032,70.1
EP3076D,2_600X,1 FeMnCoNiCu = Fe: 27.15%-Mn: 22.43%-Co: 19.03%-Ni: 17.94%-Cu: 13.44% | 2 CuMnNi = Cu: 38.04%-Mn: 28.53%-Ni: 16.8%-Fe: 8.89%-Co: 7.74% | Unassigned = Mn: 28.03%-Cu: 26.61%-Ni: 17.03%-Fe: 16.03%-Co: 12.31%,1 FeMnCoNiCu : 78.80%|2 CuMnNi : 11.31%|Unassigned : 9.89%,2.744,259.4,133.97,7896.3,180.446,2030,69.6
EP3076D,2_600X,1 FeMnCoNiCu = Fe: 27.15%-Mn: 22.43%-Co: 19.03%-Ni: 17.94%-Cu: 13.44% | 2 CuMnNi = Cu: 38.04%-Mn: 28.53%-Ni: 16.8%-Fe: 8.89%-Co: 7.74% | Unassigned = Mn: 28.03%-Cu: 26.61%-Ni: 17.03%-Fe: 16.03%-Co: 12.31%,1 FeMnCoNiCu : 60.78%|2 CuMnNi : 37.69%|Unassigned : 1.54%,3.306,312.5,135.55,6693,184.357,2032,69.7
EP3076D,2_600X,1 FeMnCoNiCu = Fe: 27.15%-Mn: 22.43%-Co: 19.03%-Ni: 17.94%-Cu: 13.44% | 2 CuMnNi = Cu: 38.04%-Mn: 28.53%-Ni: 16.8%-Fe: 8.89%-Co: 7.74% | Unassigned = Mn: 28.03%-Cu: 26.61%-Ni: 17.03%-Fe: 16.03%-Co: 12.31%,1 FeMnCoNiCu : 73.92%|Unassigned : 5.32%|2 CuMnNi : 20.75%,1.197,113.1,84.48,7845.1,185.996,2031,70.2
EP3076D,2_600X,1 FeMnCoNiCu = Fe: 27.15%-Mn: 22.43%-Co: 19.03%-Ni: 17.94%-Cu: 13.44% | 2 CuMnNi = Cu: 38.04%-Mn: 28.53%-Ni: 16.8%-Fe: 8.89%-Co: 7.74% | Unassigned = Mn: 28.03%-Cu: 26.61%-Ni: 17.03%-Fe: 16.03%-Co: 12.31%,1 FeMnCoNiCu : 61.17%|2 CuMnNi : 31.63%|Unassigned : 7.20%,0.395,37.3,43.72,6854.8,184.914,2033,69.8
EP3076D,2_600X,1 FeMnCoNiCu = Fe: 27.15%-Mn: 22.43%-Co: 19.03%-Ni: 17.94%-Cu: 13.44% | 2 CuMnNi = Cu: 38.04%-Mn: 28.53%-Ni: 16.8%-Fe: 8.89%-Co: 7.74% | Unassigned = Mn: 28.03%-Cu: 26.61%-Ni: 17.03%-Fe: 16.03%-Co: 12.31%,,3.425,323.8,165.03,9113.2,184.866,2030,70.2
EP3076D,2_600X,1 FeMnCoNiCu = Fe: 27.15%-Mn: 22.43%-Co: 19.03%-Ni: 17.94%-Cu: 13.44% | 2 CuMnNi = Cu: 38.04%-Mn: 28.53%-Ni: 16.8%-Fe: 8.89%-Co: 7.74% | Unassigned = Mn: 28.03%-Cu: 26.61%-Ni: 17.03%-Fe: 16.03%-Co: 12.31%,2 CuMnNi : 38.12%|1 FeMnCoNiCu : 59.67%|Unassigned : 2.21%,4.013,379.3,174.67,8577.7,183.086,2031,69.8
EP3076D,2_600X,1 FeMnCoNiCu = Fe: 27.15%-Mn: 22.43%-Co: 19.03%-Ni: 17.94%-Cu: 13.44% | 2 CuMnNi = Cu: 38.04%-Mn: 28.53%-Ni: 16.8%-Fe: 8.89%-Co: 7.74% | Unassigned = Mn: 28.03%-Cu: 26.61%-Ni: 17.03%-Fe: 16.03%-Co: 12.31%,1 FeMnCoNiCu : 41.74%|2 CuMnNi : 54.26%|Unassigned : 3.99%,1.975,186.7,111.47,7898.1,177.67,2031,69.4
EP3076D,2_600X,1 FeMnCoNiCu = Fe: 27.15%-Mn: 22.43%-Co: 19.03%-Ni: 17.94%-Cu: 13.44% | 2 CuMnNi = Cu: 38.04%-Mn: 28.53%-Ni: 16.8%-Fe: 8.89%-Co: 7.74% | Unassigned = Mn: 28.03%-Cu: 26.61%-Ni: 17.03%-Fe: 16.03%-Co: 12.31%,1 FeMnCoNiCu : 78.60%|2 CuMnNi : 13.19%|Unassigned : 8.20%,3.811,360.2,186.59,10106.2,192.767,2031,70.4
EP3076D,2_600X,1 FeMnCoNiCu = Fe: 27.15%-Mn: 22.43%-Co: 19.03%-Ni: 17.94%-Cu: 13.44% | 2 CuMnNi = Cu: 38.04%-Mn: 28.53%-Ni: 16.8%-Fe: 8.89%-Co: 7.74% | Unassigned = Mn: 28.03%-Cu: 26.61%-Ni: 17.03%-Fe: 16.03%-Co: 12.31%,2 CuMnNi : 28.18%|1 FeMnCoNiCu : 69.52%|Unassigned : 2.31%,5.127,484.6,192.51,7919.7,185.873,2033,70.1
EP3076D,2_600X,1 FeMnCoNiCu = Fe: 27.15%-Mn: 22.43%-Co: 19.03%-Ni: 17.94%-Cu: 13.44% | 2 CuMnNi = Cu: 38.04%-Mn: 28.53%-Ni: 16.8%-Fe: 8.89%-Co: 7.74% | Unassigned = Mn: 28.03%-Cu: 26.61%-Ni: 17.03%-Fe: 16.03%-Co: 12.31%,1 FeMnCoNiCu : 53.84%|2 CuMnNi : 41.94%|Unassigned : 4.22%,0.549,51.9,39.68,4100.5,172.039,1998,70.2
