Repository: giengeb1/ADAMaNT-HEA-indents

File: Indentation Results.csv (part 49 of 64)
Sample,Magnification,Compound Compositions,Indent Composition,Hardness,Hv,Modulus,Stiffness^2 / Load,Pmax,Hmax,Reporting Depth
EP3076D,2_600X,1 FeMnCoNiCu = Fe: 27.15%-Mn: 22.43%-Co: 19.03%-Ni: 17.94%-Cu: 13.44% | 2 CuMnNi = Cu: 38.04%-Mn: 28.53%-Ni: 16.8%-Fe: 8.89%-Co: 7.74% | Unassigned = Mn: 28.03%-Cu: 26.61%-Ni: 17.03%-Fe: 16.03%-Co: 12.31%,1 FeMnCoNiCu : 85.78%|Unassigned : 0.03%|2 CuMnNi : 14.19%,4.048,382.6,189.51,9770.6,191.739,2032,70.4
EP3076D,2_600X,1 FeMnCoNiCu = Fe: 27.15%-Mn: 22.43%-Co: 19.03%-Ni: 17.94%-Cu: 13.44% | 2 CuMnNi = Cu: 38.04%-Mn: 28.53%-Ni: 16.8%-Fe: 8.89%-Co: 7.74% | Unassigned = Mn: 28.03%-Cu: 26.61%-Ni: 17.03%-Fe: 16.03%-Co: 12.31%,1 FeMnCoNiCu : 62.40%|2 CuMnNi : 34.50%|Unassigned : 3.11%,0.518,49,47.12,6034.8,176.307,2029,69.2
EP3076D,2_600X,1 FeMnCoNiCu = Fe: 27.15%-Mn: 22.43%-Co: 19.03%-Ni: 17.94%-Cu: 13.44% | 2 CuMnNi = Cu: 38.04%-Mn: 28.53%-Ni: 16.8%-Fe: 8.89%-Co: 7.74% | Unassigned = Mn: 28.03%-Cu: 26.61%-Ni: 17.03%-Fe: 16.03%-Co: 12.31%,1 FeMnCoNiCu : 62.59%|2 CuMnNi : 32.60%|Unassigned : 4.80%,2.936,277.5,128.08,6815.7,182.918,2032,69.7
EP3076D,2_600X,1 FeMnCoNiCu = Fe: 27.15%-Mn: 22.43%-Co: 19.03%-Ni: 17.94%-Cu: 13.44% | 2 CuMnNi = Cu: 38.04%-Mn: 28.53%-Ni: 16.8%-Fe: 8.89%-Co: 7.74% | Unassigned = Mn: 28.03%-Cu: 26.61%-Ni: 17.03%-Fe: 16.03%-Co: 12.31%,1 FeMnCoNiCu : 73.31%|2 CuMnNi : 22.65%|Unassigned : 4.04%,4.008,378.8,157.99,7221.7,180.654,2034,69.8
EP3076D,2_600X,1 FeMnCoNiCu = Fe: 27.15%-Mn: 22.43%-Co: 19.03%-Ni: 17.94%-Cu: 13.44% | 2 CuMnNi = Cu: 38.04%-Mn: 28.53%-Ni: 16.8%-Fe: 8.89%-Co: 7.74% | Unassigned = Mn: 28.03%-Cu: 26.61%-Ni: 17.03%-Fe: 16.03%-Co: 12.31%,,3.225,304.8,153.94,8578.5,186.35,2049,70.3
EP3076D,2_600X,1 FeMnCoNiCu = Fe: 27.15%-Mn: 22.43%-Co: 19.03%-Ni: 17.94%-Cu: 13.44% | 2 CuMnNi = Cu: 38.04%-Mn: 28.53%-Ni: 16.8%-Fe: 8.89%-Co: 7.74% | Unassigned = Mn: 28.03%-Cu: 26.61%-Ni: 17.03%-Fe: 16.03%-Co: 12.31%,Unassigned : 11.20%|1 FeMnCoNiCu : 66.96%|2 CuMnNi : 21.84%,4.705,444.7,167.16,6786.4,186.94,2035,70
EP3076D,2_600X,1 FeMnCoNiCu = Fe: 27.15%-Mn: 22.43%-Co: 19.03%-Ni: 17.94%-Cu: 13.44% | 2 CuMnNi = Cu: 38.04%-Mn: 28.53%-Ni: 16.8%-Fe: 8.89%-Co: 7.74% | Unassigned = Mn: 28.03%-Cu: 26.61%-Ni: 17.03%-Fe: 16.03%-Co: 12.31%,1 FeMnCoNiCu : 63.88%|2 CuMnNi : 28.96%|Unassigned : 7.17%,4.612,435.9,168.57,7019.5,178.778,2032,70
EP3076D,2_600X,1 FeMnCoNiCu = Fe: 27.15%-Mn: 22.43%-Co: 19.03%-Ni: 17.94%-Cu: 13.44% | 2 CuMnNi = Cu: 38.04%-Mn: 28.53%-Ni: 16.8%-Fe: 8.89%-Co: 7.74% | Unassigned = Mn: 28.03%-Cu: 26.61%-Ni: 17.03%-Fe: 16.03%-Co: 12.31%,2 CuMnNi : 16.15%|1 FeMnCoNiCu : 81.70%|Unassigned : 2.15%,4.048,382.7,175.41,8561.9,187.997,2033,69.3
EP3076D,2_600X,1 FeMnCoNiCu = Fe: 27.15%-Mn: 22.43%-Co: 19.03%-Ni: 17.94%-Cu: 13.44% | 2 CuMnNi = Cu: 38.04%-Mn: 28.53%-Ni: 16.8%-Fe: 8.89%-Co: 7.74% | Unassigned = Mn: 28.03%-Cu: 26.61%-Ni: 17.03%-Fe: 16.03%-Co: 12.31%,1 FeMnCoNiCu : 61.97%|2 CuMnNi : 35.75%|Unassigned : 2.27%,3.782,357.4,172.74,8933.3,187.763,2034,70
EP3076D,2_600X,1 FeMnCoNiCu = Fe: 27.15%-Mn: 22.43%-Co: 19.03%-Ni: 17.94%-Cu: 13.44% | 2 CuMnNi = Cu: 38.04%-Mn: 28.53%-Ni: 16.8%-Fe: 8.89%-Co: 7.74% | Unassigned = Mn: 28.03%-Cu: 26.61%-Ni: 17.03%-Fe: 16.03%-Co: 12.31%,1 FeMnCoNiCu : 73.23%|2 CuMnNi : 25.74%|Unassigned : 1.03%,2.989,282.5,156.54,9538.5,187.312,2030,71.1
EP3076D,2_600X,1 FeMnCoNiCu = Fe: 27.15%-Mn: 22.43%-Co: 19.03%-Ni: 17.94%-Cu: 13.44% | 2 CuMnNi = Cu: 38.04%-Mn: 28.53%-Ni: 16.8%-Fe: 8.89%-Co: 7.74% | Unassigned = Mn: 28.03%-Cu: 26.61%-Ni: 17.03%-Fe: 16.03%-Co: 12.31%,1 FeMnCoNiCu : 86.90%|2 CuMnNi : 9.52%|Unassigned : 3.58%,2.229,210.7,129.33,9130.1,187.781,2033,68.7
EP3076D,2_600X,1 FeMnCoNiCu = Fe: 27.15%-Mn: 22.43%-Co: 19.03%-Ni: 17.94%-Cu: 13.44% | 2 CuMnNi = Cu: 38.04%-Mn: 28.53%-Ni: 16.8%-Fe: 8.89%-Co: 7.74% | Unassigned = Mn: 28.03%-Cu: 26.61%-Ni: 17.03%-Fe: 16.03%-Co: 12.31%,1 FeMnCoNiCu : 91.24%|Unassigned : 1.03%|2 CuMnNi : 7.73%,4.481,423.5,197.35,9449.5,192.357,2034,70.5
EP3076D,2_600X,1 FeMnCoNiCu = Fe: 27.15%-Mn: 22.43%-Co: 19.03%-Ni: 17.94%-Cu: 13.44% | 2 CuMnNi = Cu: 38.04%-Mn: 28.53%-Ni: 16.8%-Fe: 8.89%-Co: 7.74% | Unassigned = Mn: 28.03%-Cu: 26.61%-Ni: 17.03%-Fe: 16.03%-Co: 12.31%,1 FeMnCoNiCu : 61.86%|2 CuMnNi : 31.27%|Unassigned : 6.87%,4.311,407.4,157.57,6685.6,180.393,2031,70.2
EP3076D,2_600X,1 FeMnCoNiCu = Fe: 27.15%-Mn: 22.43%-Co: 19.03%-Ni: 17.94%-Cu: 13.44% | 2 CuMnNi = Cu: 38.04%-Mn: 28.53%-Ni: 16.8%-Fe: 8.89%-Co: 7.74% | Unassigned = Mn: 28.03%-Cu: 26.61%-Ni: 17.03%-Fe: 16.03%-Co: 12.31%,1 FeMnCoNiCu : 54.24%|2 CuMnNi : 40.25%|Unassigned : 5.51%,3.875,366.3,155.41,7259.3,180.185,2032,70
EP3076D,2_600X,1 FeMnCoNiCu = Fe: 27.15%-Mn: 22.43%-Co: 19.03%-Ni: 17.94%-Cu: 13.44% | 2 CuMnNi = Cu: 38.04%-Mn: 28.53%-Ni: 16.8%-Fe: 8.89%-Co: 7.74% | Unassigned = Mn: 28.03%-Cu: 26.61%-Ni: 17.03%-Fe: 16.03%-Co: 12.31%,,4.313,407.7,175.18,8020,187.449,2032,70.1
EP3076D,2_600X,1 FeMnCoNiCu = Fe: 27.15%-Mn: 22.43%-Co: 19.03%-Ni: 17.94%-Cu: 13.44% | 2 CuMnNi = Cu: 38.04%-Mn: 28.53%-Ni: 16.8%-Fe: 8.89%-Co: 7.74% | Unassigned = Mn: 28.03%-Cu: 26.61%-Ni: 17.03%-Fe: 16.03%-Co: 12.31%,1 FeMnCoNiCu : 68.92%|2 CuMnNi : 29.50%|Unassigned : 1.57%,4.505,425.8,172.33,7469,184.939,2032,70
EP3076D,2_600X,1 FeMnCoNiCu = Fe: 27.15%-Mn: 22.43%-Co: 19.03%-Ni: 17.94%-Cu: 13.44% | 2 CuMnNi = Cu: 38.04%-Mn: 28.53%-Ni: 16.8%-Fe: 8.89%-Co: 7.74% | Unassigned = Mn: 28.03%-Cu: 26.61%-Ni: 17.03%-Fe: 16.03%-Co: 12.31%,2 CuMnNi : 36.30%|1 FeMnCoNiCu : 56.83%|Unassigned : 6.87%,2.845,268.9,144.33,8688.4,190.366,2032,69.9
EP3076D,2_600X,1 FeMnCoNiCu = Fe: 27.15%-Mn: 22.43%-Co: 19.03%-Ni: 17.94%-Cu: 13.44% | 2 CuMnNi = Cu: 38.04%-Mn: 28.53%-Ni: 16.8%-Fe: 8.89%-Co: 7.74% | Unassigned = Mn: 28.03%-Cu: 26.61%-Ni: 17.03%-Fe: 16.03%-Co: 12.31%,1 FeMnCoNiCu : 68.82%|2 CuMnNi : 26.26%|Unassigned : 4.92%,1.654,156.3,110.56,9288.9,183.772,2031,69.7
EP3076D,2_600X,1 FeMnCoNiCu = Fe: 27.15%-Mn: 22.43%-Co: 19.03%-Ni: 17.94%-Cu: 13.44% | 2 CuMnNi = Cu: 38.04%-Mn: 28.53%-Ni: 16.8%-Fe: 8.89%-Co: 7.74% | Unassigned = Mn: 28.03%-Cu: 26.61%-Ni: 17.03%-Fe: 16.03%-Co: 12.31%,1 FeMnCoNiCu : 66.43%|2 CuMnNi : 33.57%,4.869,460.2,181.28,7532.5,193.141,2032,70
EP3076D,2_600X,1 FeMnCoNiCu = Fe: 27.15%-Mn: 22.43%-Co: 19.03%-Ni: 17.94%-Cu: 13.44% | 2 CuMnNi = Cu: 38.04%-Mn: 28.53%-Ni: 16.8%-Fe: 8.89%-Co: 7.74% | Unassigned = Mn: 28.03%-Cu: 26.61%-Ni: 17.03%-Fe: 16.03%-Co: 12.31%,2 CuMnNi : 41.94%|Unassigned : 2.33%|1 FeMnCoNiCu : 55.73%,3.181,300.7,159.45,9244.7,196.176,2032,70.1
EP3076D,2_600X,1 FeMnCoNiCu = Fe: 27.15%-Mn: 22.43%-Co: 19.03%-Ni: 17.94%-Cu: 13.44% | 2 CuMnNi = Cu: 38.04%-Mn: 28.53%-Ni: 16.8%-Fe: 8.89%-Co: 7.74% | Unassigned = Mn: 28.03%-Cu: 26.61%-Ni: 17.03%-Fe: 16.03%-Co: 12.31%,1 FeMnCoNiCu : 81.64%|2 CuMnNi : 16.80%|Unassigned : 1.56%,4.603,435.1,193.04,8860.8,192.394,2032,70.2
EP3076D,2_600X,1 FeMnCoNiCu = Fe: 27.15%-Mn: 22.43%-Co: 19.03%-Ni: 17.94%-Cu: 13.44% | 2 CuMnNi = Cu: 38.04%-Mn: 28.53%-Ni: 16.8%-Fe: 8.89%-Co: 7.74% | Unassigned = Mn: 28.03%-Cu: 26.61%-Ni: 17.03%-Fe: 16.03%-Co: 12.31%,1 FeMnCoNiCu : 73.69%|2 CuMnNi : 20.28%|Unassigned : 6.02%,3.883,367.1,148.97,6725.8,181.039,2031,69
EP3076D,2_600X,1 FeMnCoNiCu = Fe: 27.15%-Mn: 22.43%-Co: 19.03%-Ni: 17.94%-Cu: 13.44% | 2 CuMnNi = Cu: 38.04%-Mn: 28.53%-Ni: 16.8%-Fe: 8.89%-Co: 7.74% | Unassigned = Mn: 28.03%-Cu: 26.61%-Ni: 17.03%-Fe: 16.03%-Co: 12.31%,1 FeMnCoNiCu : 87.29%|Unassigned : 0.74%|2 CuMnNi : 11.97%,4.328,409.1,195.47,9629.4,192.916,2031,70
EP3076D,2_600X,1 FeMnCoNiCu = Fe: 27.15%-Mn: 22.43%-Co: 19.03%-Ni: 17.94%-Cu: 13.44% | 2 CuMnNi = Cu: 38.04%-Mn: 28.53%-Ni: 16.8%-Fe: 8.89%-Co: 7.74% | Unassigned = Mn: 28.03%-Cu: 26.61%-Ni: 17.03%-Fe: 16.03%-Co: 12.31%,1 FeMnCoNiCu : 52.34%|2 CuMnNi : 40.95%|Unassigned : 6.71%,3.627,342.8,144.26,6808.5,177.752,2032,70.1
EP3076D,2_600X,1 FeMnCoNiCu = Fe: 27.15%-Mn: 22.43%-Co: 19.03%-Ni: 17.94%-Cu: 13.44% | 2 CuMnNi = Cu: 38.04%-Mn: 28.53%-Ni: 16.8%-Fe: 8.89%-Co: 7.74% | Unassigned = Mn: 28.03%-Cu: 26.61%-Ni: 17.03%-Fe: 16.03%-Co: 12.31%,,4.102,387.7,189.99,9686.7,184.472,2032,70.7
EP3076D,2_600X,1 FeMnCoNiCu = Fe: 27.15%-Mn: 22.43%-Co: 19.03%-Ni: 17.94%-Cu: 13.44% | 2 CuMnNi = Cu: 38.04%-Mn: 28.53%-Ni: 16.8%-Fe: 8.89%-Co: 7.74% | Unassigned = Mn: 28.03%-Cu: 26.61%-Ni: 17.03%-Fe: 16.03%-Co: 12.31%,1 FeMnCoNiCu : 60.21%|2 CuMnNi : 34.31%|Unassigned : 5.48%,3.211,303.5,136.49,6976.1,186.148,2051,69.8
EP3076D,2_600X,1 FeMnCoNiCu = Fe: 27.15%-Mn: 22.43%-Co: 19.03%-Ni: 17.94%-Cu: 13.44% | 2 CuMnNi = Cu: 38.04%-Mn: 28.53%-Ni: 16.8%-Fe: 8.89%-Co: 7.74% | Unassigned = Mn: 28.03%-Cu: 26.61%-Ni: 17.03%-Fe: 16.03%-Co: 12.31%,1 FeMnCoNiCu : 85.11%|2 CuMnNi : 14.37%|Unassigned : 0.52%,3.485,329.4,174.8,9888.2,202.045,2030,69.7
EP3076D,2_600X,1 FeMnCoNiCu = Fe: 27.15%-Mn: 22.43%-Co: 19.03%-Ni: 17.94%-Cu: 13.44% | 2 CuMnNi = Cu: 38.04%-Mn: 28.53%-Ni: 16.8%-Fe: 8.89%-Co: 7.74% | Unassigned = Mn: 28.03%-Cu: 26.61%-Ni: 17.03%-Fe: 16.03%-Co: 12.31%,1 FeMnCoNiCu : 93.24%|Unassigned : 0.70%|2 CuMnNi : 6.06%,4.597,434.5,197.13,9193.9,209.212,2031,69.6
EP3076D,2_600X,1 FeMnCoNiCu = Fe: 27.15%-Mn: 22.43%-Co: 19.03%-Ni: 17.94%-Cu: 13.44% | 2 CuMnNi = Cu: 38.04%-Mn: 28.53%-Ni: 16.8%-Fe: 8.89%-Co: 7.74% | Unassigned = Mn: 28.03%-Cu: 26.61%-Ni: 17.03%-Fe: 16.03%-Co: 12.31%,2 CuMnNi : 9.58%|1 FeMnCoNiCu : 90.42%,4.381,414.1,195.51,9514.5,213.256,2034,70.4
EP3076D,2_600X,1 FeMnCoNiCu = Fe: 27.15%-Mn: 22.43%-Co: 19.03%-Ni: 17.94%-Cu: 13.44% | 2 CuMnNi = Cu: 38.04%-Mn: 28.53%-Ni: 16.8%-Fe: 8.89%-Co: 7.74% | Unassigned = Mn: 28.03%-Cu: 26.61%-Ni: 17.03%-Fe: 16.03%-Co: 12.31%,1 FeMnCoNiCu : 78.19%|2 CuMnNi : 20.68%|Unassigned : 1.13%,nan,nan,nan,nan,nan,nan,nan
EP3076D,2_600X,1 FeMnCoNiCu = Fe: 27.15%-Mn: 22.43%-Co: 19.03%-Ni: 17.94%-Cu: 13.44% | 2 CuMnNi = Cu: 38.04%-Mn: 28.53%-Ni: 16.8%-Fe: 8.89%-Co: 7.74% | Unassigned = Mn: 28.03%-Cu: 26.61%-Ni: 17.03%-Fe: 16.03%-Co: 12.31%,2 CuMnNi : 37.60%|1 FeMnCoNiCu : 61.35%|Unassigned : 1.05%,4.56,431,195.09,9107,213.932,2032,70.1
EP3076D,2_600X,1 FeMnCoNiCu = Fe: 27.15%-Mn: 22.43%-Co: 19.03%-Ni: 17.94%-Cu: 13.44% | 2 CuMnNi = Cu: 38.04%-Mn: 28.53%-Ni: 16.8%-Fe: 8.89%-Co: 7.74% | Unassigned = Mn: 28.03%-Cu: 26.61%-Ni: 17.03%-Fe: 16.03%-Co: 12.31%,1 FeMnCoNiCu : 55.53%|2 CuMnNi : 43.96%|Unassigned : 0.51%,2.942,278,125.17,6527.9,189.253,2032,70.1
EP3076D,2_600X,1 FeMnCoNiCu = Fe: 27.15%-Mn: 22.43%-Co: 19.03%-Ni: 17.94%-Cu: 13.44% | 2 CuMnNi = Cu: 38.04%-Mn: 28.53%-Ni: 16.8%-Fe: 8.89%-Co: 7.74% | Unassigned = Mn: 28.03%-Cu: 26.61%-Ni: 17.03%-Fe: 16.03%-Co: 12.31%,1 FeMnCoNiCu : 56.45%|2 CuMnNi : 39.20%|Unassigned : 4.35%,4.281,404.6,153.63,6439.5,189.658,2030,70.2
EP3076D,2_600X,1 FeMnCoNiCu = Fe: 27.15%-Mn: 22.43%-Co: 19.03%-Ni: 17.94%-Cu: 13.44% | 2 CuMnNi = Cu: 38.04%-Mn: 28.53%-Ni: 16.8%-Fe: 8.89%-Co: 7.74% | Unassigned = Mn: 28.03%-Cu: 26.61%-Ni: 17.03%-Fe: 16.03%-Co: 12.31%,1 FeMnCoNiCu : 85.19%|2 CuMnNi : 14.73%|Unassigned : 0.07%,4.557,430.8,188.29,8582.4,191.234,2032,69.6
EP3076D,2_600X,1 FeMnCoNiCu = Fe: 27.15%-Mn: 22.43%-Co: 19.03%-Ni: 17.94%-Cu: 13.44% | 2 CuMnNi = Cu: 38.04%-Mn: 28.53%-Ni: 16.8%-Fe: 8.89%-Co: 7.74% | Unassigned = Mn: 28.03%-Cu: 26.61%-Ni: 17.03%-Fe: 16.03%-Co: 12.31%,,4.05,382.9,158.68,7200.5,186.561,2033,70
EP3076D,2_600X,1 FeMnCoNiCu = Fe: 27.15%-Mn: 22.43%-Co: 19.03%-Ni: 17.94%-Cu: 13.44% | 2 CuMnNi = Cu: 38.04%-Mn: 28.53%-Ni: 16.8%-Fe: 8.89%-Co: 7.74% | Unassigned = Mn: 28.03%-Cu: 26.61%-Ni: 17.03%-Fe: 16.03%-Co: 12.31%,1 FeMnCoNiCu : 37.66%|Unassigned : 13.11%|2 CuMnNi : 49.23%,3.225,304.8,141.29,7382.9,198.356,2031,70
EP3076D,2_600X,1 FeMnCoNiCu = Fe: 27.15%-Mn: 22.43%-Co: 19.03%-Ni: 17.94%-Cu: 13.44% | 2 CuMnNi = Cu: 38.04%-Mn: 28.53%-Ni: 16.8%-Fe: 8.89%-Co: 7.74% | Unassigned = Mn: 28.03%-Cu: 26.61%-Ni: 17.03%-Fe: 16.03%-Co: 12.31%,2 CuMnNi : 31.34%|1 FeMnCoNiCu : 66.52%|Unassigned : 2.14%,4.322,408.5,164.68,7198.2,176.769,2032,70.3
EP3076D,2_600X,1 FeMnCoNiCu = Fe: 27.15%-Mn: 22.43%-Co: 19.03%-Ni: 17.94%-Cu: 13.44% | 2 CuMnNi = Cu: 38.04%-Mn: 28.53%-Ni: 16.8%-Fe: 8.89%-Co: 7.74% | Unassigned = Mn: 28.03%-Cu: 26.61%-Ni: 17.03%-Fe: 16.03%-Co: 12.31%,2 CuMnNi : 40.34%|1 FeMnCoNiCu : 54.24%|Unassigned : 5.43%,0.585,55.3,28.43,2025.1,180.173,2030,70.3
EP3076D,2_600X,1 FeMnCoNiCu = Fe: 27.15%-Mn: 22.43%-Co: 19.03%-Ni: 17.94%-Cu: 13.44% | 2 CuMnNi = Cu: 38.04%-Mn: 28.53%-Ni: 16.8%-Fe: 8.89%-Co: 7.74% | Unassigned = Mn: 28.03%-Cu: 26.61%-Ni: 17.03%-Fe: 16.03%-Co: 12.31%,1 FeMnCoNiCu : 45.37%|2 CuMnNi : 40.48%|Unassigned : 14.16%,2.052,193.9,101.92,6461.2,179.971,2033,70.2
EP3076D,2_600X,1 FeMnCoNiCu = Fe: 27.15%-Mn: 22.43%-Co: 19.03%-Ni: 17.94%-Cu: 13.44% | 2 CuMnNi = Cu: 38.04%-Mn: 28.53%-Ni: 16.8%-Fe: 8.89%-Co: 7.74% | Unassigned = Mn: 28.03%-Cu: 26.61%-Ni: 17.03%-Fe: 16.03%-Co: 12.31%,1 FeMnCoNiCu : 83.73%|2 CuMnNi : 13.83%|Unassigned : 2.44%,3.948,373.2,186.47,9743.8,196.035,2031,70.4
EP3076D,2_600X,1 FeMnCoNiCu = Fe: 27.15%-Mn: 22.43%-Co: 19.03%-Ni: 17.94%-Cu: 13.44% | 2 CuMnNi = Cu: 38.04%-Mn: 28.53%-Ni: 16.8%-Fe: 8.89%-Co: 7.74% | Unassigned = Mn: 28.03%-Cu: 26.61%-Ni: 17.03%-Fe: 16.03%-Co: 12.31%,1 FeMnCoNiCu : 64.83%|2 CuMnNi : 26.79%|Unassigned : 8.38%,4.299,406.4,191.43,9356.8,199.94,2030,69.9
EP3076D,2_600X,1 FeMnCoNiCu = Fe: 27.15%-Mn: 22.43%-Co: 19.03%-Ni: 17.94%-Cu: 13.44% | 2 CuMnNi = Cu: 38.04%-Mn: 28.53%-Ni: 16.8%-Fe: 8.89%-Co: 7.74% | Unassigned = Mn: 28.03%-Cu: 26.61%-Ni: 17.03%-Fe: 16.03%-Co: 12.31%,2 CuMnNi : 15.08%|1 FeMnCoNiCu : 75.33%|Unassigned : 9.58%,3.668,346.7,174.62,9378.5,201.212,2032,69.9
EP3076D,2_600X,1 FeMnCoNiCu = Fe: 27.15%-Mn: 22.43%-Co: 19.03%-Ni: 17.94%-Cu: 13.44% | 2 CuMnNi = Cu: 38.04%-Mn: 28.53%-Ni: 16.8%-Fe: 8.89%-Co: 7.74% | Unassigned = Mn: 28.03%-Cu: 26.61%-Ni: 17.03%-Fe: 16.03%-Co: 12.31%,1 FeMnCoNiCu : 63.35%|2 CuMnNi : 35.54%|Unassigned : 1.10%,5.083,480.4,198.71,8427.1,211.102,2038,70.3
EP3076D,2_600X,1 FeMnCoNiCu = Fe: 27.15%-Mn: 22.43%-Co: 19.03%-Ni: 17.94%-Cu: 13.44% | 2 CuMnNi = Cu: 38.04%-Mn: 28.53%-Ni: 16.8%-Fe: 8.89%-Co: 7.74% | Unassigned = Mn: 28.03%-Cu: 26.61%-Ni: 17.03%-Fe: 16.03%-Co: 12.31%,1 FeMnCoNiCu : 64.63%|Unassigned : 10.39%|2 CuMnNi : 24.98%,nan,nan,nan,nan,nan,nan,nan
EP3076D,2_600X,1 FeMnCoNiCu = Fe: 27.15%-Mn: 22.43%-Co: 19.03%-Ni: 17.94%-Cu: 13.44% | 2 CuMnNi = Cu: 38.04%-Mn: 28.53%-Ni: 16.8%-Fe: 8.89%-Co: 7.74% | Unassigned = Mn: 28.03%-Cu: 26.61%-Ni: 17.03%-Fe: 16.03%-Co: 12.31%,,4.357,411.8,185.41,8745.8,203.472,2031,69.7
EP3076D,2_600X,1 FeMnCoNiCu = Fe: 27.15%-Mn: 22.43%-Co: 19.03%-Ni: 17.94%-Cu: 13.44% | 2 CuMnNi = Cu: 38.04%-Mn: 28.53%-Ni: 16.8%-Fe: 8.89%-Co: 7.74% | Unassigned = Mn: 28.03%-Cu: 26.61%-Ni: 17.03%-Fe: 16.03%-Co: 12.31%,1 FeMnCoNiCu : 55.04%|2 CuMnNi : 44.30%|Unassigned : 0.66%,1.005,95,71.68,6901.1,192.312,2051,69.4
EP3076D,2_600X,1 FeMnCoNiCu = Fe: 27.15%-Mn: 22.43%-Co: 19.03%-Ni: 17.94%-Cu: 13.44% | 2 CuMnNi = Cu: 38.04%-Mn: 28.53%-Ni: 16.8%-Fe: 8.89%-Co: 7.74% | Unassigned = Mn: 28.03%-Cu: 26.61%-Ni: 17.03%-Fe: 16.03%-Co: 12.31%,1 FeMnCoNiCu : 76.68%|Unassigned : 4.75%|2 CuMnNi : 18.57%,2.212,209.1,120.93,8163.5,184.02,2046,69.8
EP3076D,2_600X,1 FeMnCoNiCu = Fe: 27.15%-Mn: 22.43%-Co: 19.03%-Ni: 17.94%-Cu: 13.44% | 2 CuMnNi = Cu: 38.04%-Mn: 28.53%-Ni: 16.8%-Fe: 8.89%-Co: 7.74% | Unassigned = Mn: 28.03%-Cu: 26.61%-Ni: 17.03%-Fe: 16.03%-Co: 12.31%,1 FeMnCoNiCu : 77.16%|2 CuMnNi : 20.69%|Unassigned : 2.15%,4.643,438.9,201.64,9453.9,181.749,2022,70.1
EP3076D,2_600X,1 FeMnCoNiCu = Fe: 27.15%-Mn: 22.43%-Co: 19.03%-Ni: 17.94%-Cu: 13.44% | 2 CuMnNi = Cu: 38.04%-Mn: 28.53%-Ni: 16.8%-Fe: 8.89%-Co: 7.74% | Unassigned = Mn: 28.03%-Cu: 26.61%-Ni: 17.03%-Fe: 16.03%-Co: 12.31%,1 FeMnCoNiCu : 97.92%|2 CuMnNi : 2.08%,4.488,424.2,200.4,9682.4,199.619,2035,70
EP3076D,2_600X,1 FeMnCoNiCu = Fe: 27.15%-Mn: 22.43%-Co: 19.03%-Ni: 17.94%-Cu: 13.44% | 2 CuMnNi = Cu: 38.04%-Mn: 28.53%-Ni: 16.8%-Fe: 8.89%-Co: 7.74% | Unassigned = Mn: 28.03%-Cu: 26.61%-Ni: 17.03%-Fe: 16.03%-Co: 12.31%,2 CuMnNi : 20.98%|1 FeMnCoNiCu : 73.91%|Unassigned : 5.12%,3.862,365.1,182.96,9646.1,199.228,2031,69.9
EP3076D,2_600X,1 FeMnCoNiCu = Fe: 27.15%-Mn: 22.43%-Co: 19.03%-Ni: 17.94%-Cu: 13.44% | 2 CuMnNi = Cu: 38.04%-Mn: 28.53%-Ni: 16.8%-Fe: 8.89%-Co: 7.74% | Unassigned = Mn: 28.03%-Cu: 26.61%-Ni: 17.03%-Fe: 16.03%-Co: 12.31%,1 FeMnCoNiCu : 95.42%|Unassigned : 2.43%|2 CuMnNi : 2.15%,3.457,326.8,170.2,9522.9,193.23,2040,69.4
EP3076D,2_600X,1 FeMnCoNiCu = Fe: 27.15%-Mn: 22.43%-Co: 19.03%-Ni: 17.94%-Cu: 13.44% | 2 CuMnNi = Cu: 38.04%-Mn: 28.53%-Ni: 16.8%-Fe: 8.89%-Co: 7.74% | Unassigned = Mn: 28.03%-Cu: 26.61%-Ni: 17.03%-Fe: 16.03%-Co: 12.31%,1 FeMnCoNiCu : 75.82%|2 CuMnNi : 19.58%|Unassigned : 4.60%,3.756,355,181.61,9795.1,197.248,2032,70.2
EP3076D,2_600X,1 FeMnCoNiCu = Fe: 27.15%-Mn: 22.43%-Co: 19.03%-Ni: 17.94%-Cu: 13.44% | 2 CuMnNi = Cu: 38.04%-Mn: 28.53%-Ni: 16.8%-Fe: 8.89%-Co: 7.74% | Unassigned = Mn: 28.03%-Cu: 26.61%-Ni: 17.03%-Fe: 16.03%-Co: 12.31%,1 FeMnCoNiCu : 90.82%|2 CuMnNi : 8.71%|Unassigned : 0.47%,3.506,331.4,170.16,9384.6,194.758,2032,69.5
EP3076D,2_600X,1 FeMnCoNiCu = Fe: 27.15%-Mn: 22.43%-Co: 19.03%-Ni: 17.94%-Cu: 13.44% | 2 CuMnNi = Cu: 38.04%-Mn: 28.53%-Ni: 16.8%-Fe: 8.89%-Co: 7.74% | Unassigned = Mn: 28.03%-Cu: 26.61%-Ni: 17.03%-Fe: 16.03%-Co: 12.31%,2 CuMnNi : 6.86%|1 FeMnCoNiCu : 93.14%,3.241,306.3,159.56,9086.3,195.399,2029,69.7
EP3076D,2_600X,1 FeMnCoNiCu = Fe: 27.15%-Mn: 22.43%-Co: 19.03%-Ni: 17.94%-Cu: 13.44% | 2 CuMnNi = Cu: 38.04%-Mn: 28.53%-Ni: 16.8%-Fe: 8.89%-Co: 7.74% | Unassigned = Mn: 28.03%-Cu: 26.61%-Ni: 17.03%-Fe: 16.03%-Co: 12.31%,,4.326,408.9,159.57,6806.5,180.123,2031,69.8
EP3076D,2_600X,1 FeMnCoNiCu = Fe: 27.15%-Mn: 22.43%-Co: 19.03%-Ni: 17.94%-Cu: 13.44% | 2 CuMnNi = Cu: 38.04%-Mn: 28.53%-Ni: 16.8%-Fe: 8.89%-Co: 7.74% | Unassigned = Mn: 28.03%-Cu: 26.61%-Ni: 17.03%-Fe: 16.03%-Co: 12.31%,1 FeMnCoNiCu : 52.09%|Unassigned : 3.92%|2 CuMnNi : 43.99%,4.273,403.9,174.32,8026.8,184.453,2032,69.9
EP3076D,2_600X,1 FeMnCoNiCu = Fe: 27.15%-Mn: 22.43%-Co: 19.03%-Ni: 17.94%-Cu: 13.44% | 2 CuMnNi = Cu: 38.04%-Mn: 28.53%-Ni: 16.8%-Fe: 8.89%-Co: 7.74% | Unassigned = Mn: 28.03%-Cu: 26.61%-Ni: 17.03%-Fe: 16.03%-Co: 12.31%,1 FeMnCoNiCu : 65.81%|2 CuMnNi : 28.38%|Unassigned : 5.81%,4.473,422.8,193.89,9190.5,199.678,2030,70.2
EP3076D,2_600X,1 FeMnCoNiCu = Fe: 27.15%-Mn: 22.43%-Co: 19.03%-Ni: 17.94%-Cu: 13.44% | 2 CuMnNi = Cu: 38.04%-Mn: 28.53%-Ni: 16.8%-Fe: 8.89%-Co: 7.74% | Unassigned = Mn: 28.03%-Cu: 26.61%-Ni: 17.03%-Fe: 16.03%-Co: 12.31%,1 FeMnCoNiCu : 79.35%|Unassigned : 6.03%|2 CuMnNi : 14.62%,0.626,59.2,50.45,5706.2,186.064,2034,69.6
EP3076D,2_600X,1 FeMnCoNiCu = Fe: 27.15%-Mn: 22.43%-Co: 19.03%-Ni: 17.94%-Cu: 13.44% | 2 CuMnNi = Cu: 38.04%-Mn: 28.53%-Ni: 16.8%-Fe: 8.89%-Co: 7.74% | Unassigned = Mn: 28.03%-Cu: 26.61%-Ni: 17.03%-Fe: 16.03%-Co: 12.31%,2 CuMnNi : 21.79%|1 FeMnCoNiCu : 77.07%|Unassigned : 1.14%,3.422,323.4,165.78,9193.3,194.764,2033,70.1
EP3076D,2_600X,1 FeMnCoNiCu = Fe: 27.15%-Mn: 22.43%-Co: 19.03%-Ni: 17.94%-Cu: 13.44% | 2 CuMnNi = Cu: 38.04%-Mn: 28.53%-Ni: 16.8%-Fe: 8.89%-Co: 7.74% | Unassigned = Mn: 28.03%-Cu: 26.61%-Ni: 17.03%-Fe: 16.03%-Co: 12.31%,1 FeMnCoNiCu : 74.63%|2 CuMnNi : 19.36%|Unassigned : 6.01%,4.952,468.1,184.66,7641.5,193.89,2032,70.4
EP3076D,2_600X,1 FeMnCoNiCu = Fe: 27.15%-Mn: 22.43%-Co: 19.03%-Ni: 17.94%-Cu: 13.44% | 2 CuMnNi = Cu: 38.04%-Mn: 28.53%-Ni: 16.8%-Fe: 8.89%-Co: 7.74% | Unassigned = Mn: 28.03%-Cu: 26.61%-Ni: 17.03%-Fe: 16.03%-Co: 12.31%,1 FeMnCoNiCu : 97.77%|2 CuMnNi : 1.20%|Unassigned : 1.03%,1.756,166,120.02,10144.3,190.561,2072,69.8
EP3076D,2_600X,1 FeMnCoNiCu = Fe: 27.15%-Mn: 22.43%-Co: 19.03%-Ni: 17.94%-Cu: 13.44% | 2 CuMnNi = Cu: 38.04%-Mn: 28.53%-Ni: 16.8%-Fe: 8.89%-Co: 7.74% | Unassigned = Mn: 28.03%-Cu: 26.61%-Ni: 17.03%-Fe: 16.03%-Co: 12.31%,1 FeMnCoNiCu : 75.46%|Unassigned : 5.58%|2 CuMnNi : 18.96%,4.502,425.5,198.56,9508,194.207,2033,70.2
EP3076D,2_600X,1 FeMnCoNiCu = Fe: 27.15%-Mn: 22.43%-Co: 19.03%-Ni: 17.94%-Cu: 13.44% | 2 CuMnNi = Cu: 38.04%-Mn: 28.53%-Ni: 16.8%-Fe: 8.89%-Co: 7.74% | Unassigned = Mn: 28.03%-Cu: 26.61%-Ni: 17.03%-Fe: 16.03%-Co: 12.31%,1 FeMnCoNiCu : 70.79%|2 CuMnNi : 23.87%|Unassigned : 5.34%,3.3,312,153.19,8311.5,186.045,2032,70.2
EP3076D,2_600X,1 FeMnCoNiCu = Fe: 27.15%-Mn: 22.43%-Co: 19.03%-Ni: 17.94%-Cu: 13.44% | 2 CuMnNi = Cu: 38.04%-Mn: 28.53%-Ni: 16.8%-Fe: 8.89%-Co: 7.74% | Unassigned = Mn: 28.03%-Cu: 26.61%-Ni: 17.03%-Fe: 16.03%-Co: 12.31%,1 FeMnCoNiCu : 82.10%|Unassigned : 4.04%|2 CuMnNi : 13.86%,3.88,366.7,171.85,8626.7,193.797,2002,69.7
EP3076D,2_600X,1 FeMnCoNiCu = Fe: 27.15%-Mn: 22.43%-Co: 19.03%-Ni: 17.94%-Cu: 13.44% | 2 CuMnNi = Cu: 38.04%-Mn: 28.53%-Ni: 16.8%-Fe: 8.89%-Co: 7.74% | Unassigned = Mn: 28.03%-Cu: 26.61%-Ni: 17.03%-Fe: 16.03%-Co: 12.31%,,3.991,377.2,175.94,8731.3,194.932,2033,69.7
EP3076D,2_600X,1 FeMnCoNiCu = Fe: 27.15%-Mn: 22.43%-Co: 19.03%-Ni: 17.94%-Cu: 13.44% | 2 CuMnNi = Cu: 38.04%-Mn: 28.53%-Ni: 16.8%-Fe: 8.89%-Co: 7.74% | Unassigned = Mn: 28.03%-Cu: 26.61%-Ni: 17.03%-Fe: 16.03%-Co: 12.31%,2 CuMnNi : 13.11%|Unassigned : 0.73%|1 FeMnCoNiCu : 86.17%,4.714,445.6,196.03,8882.2,196.492,2035,69.6
EP3076D,2_600X,1 FeMnCoNiCu = Fe: 27.15%-Mn: 22.43%-Co: 19.03%-Ni: 17.94%-Cu: 13.44% | 2 CuMnNi = Cu: 38.04%-Mn: 28.53%-Ni: 16.8%-Fe: 8.89%-Co: 7.74% | Unassigned = Mn: 28.03%-Cu: 26.61%-Ni: 17.03%-Fe: 16.03%-Co: 12.31%,1 FeMnCoNiCu : 65.58%|Unassigned : 9.14%|2 CuMnNi : 25.29%,2.207,208.6,105.42,6387.1,185.109,2033,70
EP3076D,2_600X,1 FeMnCoNiCu = Fe: 27.15%-Mn: 22.43%-Co: 19.03%-Ni: 17.94%-Cu: 13.44% | 2 CuMnNi = Cu: 38.04%-Mn: 28.53%-Ni: 16.8%-Fe: 8.89%-Co: 7.74% | Unassigned = Mn: 28.03%-Cu: 26.61%-Ni: 17.03%-Fe: 16.03%-Co: 12.31%,2 CuMnNi : 41.92%|Unassigned : 11.70%|1 FeMnCoNiCu : 46.38%,0.735,69.4,59.79,6715.2,177.446,2031,69.5
EP3076D,2_600X,1 FeMnCoNiCu = Fe: 27.15%-Mn: 22.43%-Co: 19.03%-Ni: 17.94%-Cu: 13.44% | 2 CuMnNi = Cu: 38.04%-Mn: 28.53%-Ni: 16.8%-Fe: 8.89%-Co: 7.74% | Unassigned = Mn: 28.03%-Cu: 26.61%-Ni: 17.03%-Fe: 16.03%-Co: 12.31%,2 CuMnNi : 28.16%|1 FeMnCoNiCu : 71.07%|Unassigned : 0.77%,4.085,386.1,181.56,9000.8,192.592,2029,70
EP3076D,2_600X,1 FeMnCoNiCu = Fe: 27.15%-Mn: 22.43%-Co: 19.03%-Ni: 17.94%-Cu: 13.44% | 2 CuMnNi = Cu: 38.04%-Mn: 28.53%-Ni: 16.8%-Fe: 8.89%-Co: 7.74% | Unassigned = Mn: 28.03%-Cu: 26.61%-Ni: 17.03%-Fe: 16.03%-Co: 12.31%,1 FeMnCoNiCu : 76.66%|2 CuMnNi : 18.03%|Unassigned : 5.32%,4.099,387.4,166.88,7762.8,187.47,2028,70.1
EP3076D,2_600X,1 FeMnCoNiCu = Fe: 27.15%-Mn: 22.43%-Co: 19.03%-Ni: 17.94%-Cu: 13.44% | 2 CuMnNi = Cu: 38.04%-Mn: 28.53%-Ni: 16.8%-Fe: 8.89%-Co: 7.74% | Unassigned = Mn: 28.03%-Cu: 26.61%-Ni: 17.03%-Fe: 16.03%-Co: 12.31%,1 FeMnCoNiCu : 76.27%|2 CuMnNi : 21.61%|Unassigned : 2.12%,3.74,353.5,179,9596.7,199.011,2036,70.1
EP3076D,2_600X,1 FeMnCoNiCu = Fe: 27.15%-Mn: 22.43%-Co: 19.03%-Ni: 17.94%-Cu: 13.44% | 2 CuMnNi = Cu: 38.04%-Mn: 28.53%-Ni: 16.8%-Fe: 8.89%-Co: 7.74% | Unassigned = Mn: 28.03%-Cu: 26.61%-Ni: 17.03%-Fe: 16.03%-Co: 12.31%,1 FeMnCoNiCu : 66.07%|2 CuMnNi : 33.11%|Unassigned : 0.82%,4.226,399.5,183.7,8875.2,186.607,2032,70
EP3076D,2_600X,1 FeMnCoNiCu = Fe: 27.15%-Mn: 22.43%-Co: 19.03%-Ni: 17.94%-Cu: 13.44% | 2 CuMnNi = Cu: 38.04%-Mn: 28.53%-Ni: 16.8%-Fe: 8.89%-Co: 7.74% | Unassigned = Mn: 28.03%-Cu: 26.61%-Ni: 17.03%-Fe: 16.03%-Co: 12.31%,1 FeMnCoNiCu : 55.51%|Unassigned : 6.58%|2 CuMnNi : 37.91%,5.335,504.3,189.05,7379.7,186.58,2032,70.2
EP3076D,2_600X,1 FeMnCoNiCu = Fe: 27.15%-Mn: 22.43%-Co: 19.03%-Ni: 17.94%-Cu: 13.44% | 2 CuMnNi = Cu: 38.04%-Mn: 28.53%-Ni: 16.8%-Fe: 8.89%-Co: 7.74% | Unassigned = Mn: 28.03%-Cu: 26.61%-Ni: 17.03%-Fe: 16.03%-Co: 12.31%,2 CuMnNi : 37.12%|1 FeMnCoNiCu : 62.30%|Unassigned : 0.58%,4.444,420,194.35,9288.1,194.877,2035,70.1
EP3077A,1_1750X,1 CoNiFeVCu = Co: 22.71%-V: 22.04%-Fe: 21.84%-Ni: 21.47%-Ci: 11.94% | 2 Cu = Cu: 90.58%-Ni: 5.22%-Fe: 2.18%-Co: 1.56%-V: 0.46% | Unassigned = Cu: 46.14%-Ni: 14.96%-Fe: 13.2%-Co: 13.01%-V: 12.69%,,5.542,523.8,188.03,7041,19.071,508,70
EP3077A,1_1750X,1 CoNiFeVCu = Co: 22.71%-V: 22.04%-Fe: 21.84%-Ni: 21.47%-Ci: 11.94% | 2 Cu = Cu: 90.58%-Ni: 5.22%-Fe: 2.18%-Co: 1.56%-V: 0.46% | Unassigned = Cu: 46.14%-Ni: 14.96%-Fe: 13.2%-Co: 13.01%-V: 12.69%,,5.771,545.5,184.57,6551.5,20.951,509,70
EP3077A,1_1750X,1 CoNiFeVCu = Co: 22.71%-V: 22.04%-Fe: 21.84%-Ni: 21.47%-Ci: 11.94% | 2 Cu = Cu: 90.58%-Ni: 5.22%-Fe: 2.18%-Co: 1.56%-V: 0.46% | Unassigned = Cu: 46.14%-Ni: 14.96%-Fe: 13.2%-Co: 13.01%-V: 12.69%,,4.662,440.6,161.15,6430.7,19.226,509,69.7
EP3077A,1_1750X,1 CoNiFeVCu = Co: 22.71%-V: 22.04%-Fe: 21.84%-Ni: 21.47%-Ci: 11.94% | 2 Cu = Cu: 90.58%-Ni: 5.22%-Fe: 2.18%-Co: 1.56%-V: 0.46% | Unassigned = Cu: 46.14%-Ni: 14.96%-Fe: 13.2%-Co: 13.01%-V: 12.69%,,4.492,424.6,151.83,6012.8,18.458,511,70.1
EP3077A,1_1750X,1 CoNiFeVCu = Co: 22.71%-V: 22.04%-Fe: 21.84%-Ni: 21.47%-Ci: 11.94% | 2 Cu = Cu: 90.58%-Ni: 5.22%-Fe: 2.18%-Co: 1.56%-V: 0.46% | Unassigned = Cu: 46.14%-Ni: 14.96%-Fe: 13.2%-Co: 13.01%-V: 12.69%,,5.012,473.8,169.28,6507.4,20.16,512,70
EP3077A,1_1750X,1 CoNiFeVCu = Co: 22.71%-V: 22.04%-Fe: 21.84%-Ni: 21.47%-Ci: 11.94% | 2 Cu = Cu: 90.58%-Ni: 5.22%-Fe: 2.18%-Co: 1.56%-V: 0.46% | Unassigned = Cu: 46.14%-Ni: 14.96%-Fe: 13.2%-Co: 13.01%-V: 12.69%,,4.581,433,168.45,7059.3,20.776,509,69.8
EP3077A,1_1750X,1 CoNiFeVCu = Co: 22.71%-V: 22.04%-Fe: 21.84%-Ni: 21.47%-Ci: 11.94% | 2 Cu = Cu: 90.58%-Ni: 5.22%-Fe: 2.18%-Co: 1.56%-V: 0.46% | Unassigned = Cu: 46.14%-Ni: 14.96%-Fe: 13.2%-Co: 13.01%-V: 12.69%,Unassigned : 1.32%|1 CoNiFeVCu : 98.68%,4.139,391.2,159.95,7146,19.893,507,70
EP3077A,1_1750X,1 CoNiFeVCu = Co: 22.71%-V: 22.04%-Fe: 21.84%-Ni: 21.47%-Ci: 11.94% | 2 Cu = Cu: 90.58%-Ni: 5.22%-Fe: 2.18%-Co: 1.56%-V: 0.46% | Unassigned = Cu: 46.14%-Ni: 14.96%-Fe: 13.2%-Co: 13.01%-V: 12.69%,1 CoNiFeVCu : 100.00%,4.523,427.5,169.53,7229.3,19.648,507,70.5
EP3077A,1_1750X,1 CoNiFeVCu = Co: 22.71%-V: 22.04%-Fe: 21.84%-Ni: 21.47%-Ci: 11.94% | 2 Cu = Cu: 90.58%-Ni: 5.22%-Fe: 2.18%-Co: 1.56%-V: 0.46% | Unassigned = Cu: 46.14%-Ni: 14.96%-Fe: 13.2%-Co: 13.01%-V: 12.69%,1 CoNiFeVCu : 100.00%,6.102,576.8,206.84,7507.2,21.177,511,70.1
EP3077A,1_1750X,1 CoNiFeVCu = Co: 22.71%-V: 22.04%-Fe: 21.84%-Ni: 21.47%-Ci: 11.94% | 2 Cu = Cu: 90.58%-Ni: 5.22%-Fe: 2.18%-Co: 1.56%-V: 0.46% | Unassigned = Cu: 46.14%-Ni: 14.96%-Fe: 13.2%-Co: 13.01%-V: 12.69%,1 CoNiFeVCu : 100.00%,4.769,450.8,173.1,7106.3,20.106,510,70.1
EP3077A,1_1750X,1 CoNiFeVCu = Co: 22.71%-V: 22.04%-Fe: 21.84%-Ni: 21.47%-Ci: 11.94% | 2 Cu = Cu: 90.58%-Ni: 5.22%-Fe: 2.18%-Co: 1.56%-V: 0.46% | Unassigned = Cu: 46.14%-Ni: 14.96%-Fe: 13.2%-Co: 13.01%-V: 12.69%,1 CoNiFeVCu : 92.49%|Unassigned : 7.51%,6.125,578.9,205.28,7387.4,21.442,509,70.2
EP3077A,1_1750X,1 CoNiFeVCu = Co: 22.71%-V: 22.04%-Fe: 21.84%-Ni: 21.47%-Ci: 11.94% | 2 Cu = Cu: 90.58%-Ni: 5.22%-Fe: 2.18%-Co: 1.56%-V: 0.46% | Unassigned = Cu: 46.14%-Ni: 14.96%-Fe: 13.2%-Co: 13.01%-V: 12.69%,1 CoNiFeVCu : 100.00%,5.409,511.3,186.15,7091,20.729,511,68.9
EP3077A,1_1750X,1 CoNiFeVCu = Co: 22.71%-V: 22.04%-Fe: 21.84%-Ni: 21.47%-Ci: 11.94% | 2 Cu = Cu: 90.58%-Ni: 5.22%-Fe: 2.18%-Co: 1.56%-V: 0.46% | Unassigned = Cu: 46.14%-Ni: 14.96%-Fe: 13.2%-Co: 13.01%-V: 12.69%,1 CoNiFeVCu : 100.00%,6.019,568.9,203.56,7410.1,20.828,510,70.2
EP3077A,1_1750X,1 CoNiFeVCu = Co: 22.71%-V: 22.04%-Fe: 21.84%-Ni: 21.47%-Ci: 11.94% | 2 Cu = Cu: 90.58%-Ni: 5.22%-Fe: 2.18%-Co: 1.56%-V: 0.46% | Unassigned = Cu: 46.14%-Ni: 14.96%-Fe: 13.2%-Co: 13.01%-V: 12.69%,1 CoNiFeVCu : 100.00%,5.782,546.5,201.23,7565.8,20.55,503,69.5
EP3077A,1_1750X,1 CoNiFeVCu = Co: 22.71%-V: 22.04%-Fe: 21.84%-Ni: 21.47%-Ci: 11.94% | 2 Cu = Cu: 90.58%-Ni: 5.22%-Fe: 2.18%-Co: 1.56%-V: 0.46% | Unassigned = Cu: 46.14%-Ni: 14.96%-Fe: 13.2%-Co: 13.01%-V: 12.69%,1 CoNiFeVCu : 100.00%,nan,nan,nan,nan,nan,nan,nan
EP3077A,1_1750X,1 CoNiFeVCu = Co: 22.71%-V: 22.04%-Fe: 21.84%-Ni: 21.47%-Ci: 11.94% | 2 Cu = Cu: 90.58%-Ni: 5.22%-Fe: 2.18%-Co: 1.56%-V: 0.46% | Unassigned = Cu: 46.14%-Ni: 14.96%-Fe: 13.2%-Co: 13.01%-V: 12.69%,,6.15,581.3,123.41,3048.5,20.692,509,71.1
EP3077A,1_1750X,1 CoNiFeVCu = Co: 22.71%-V: 22.04%-Fe: 21.84%-Ni: 21.47%-Ci: 11.94% | 2 Cu = Cu: 90.58%-Ni: 5.22%-Fe: 2.18%-Co: 1.56%-V: 0.46% | Unassigned = Cu: 46.14%-Ni: 14.96%-Fe: 13.2%-Co: 13.01%-V: 12.69%,,4.873,460.6,178.34,7317.5,21.266,520,70.4
EP3077A,1_1750X,1 CoNiFeVCu = Co: 22.71%-V: 22.04%-Fe: 21.84%-Ni: 21.47%-Ci: 11.94% | 2 Cu = Cu: 90.58%-Ni: 5.22%-Fe: 2.18%-Co: 1.56%-V: 0.46% | Unassigned = Cu: 46.14%-Ni: 14.96%-Fe: 13.2%-Co: 13.01%-V: 12.69%,,5.436,513.9,177.42,6502.6,17.271,512,71
EP3077A,1_1750X,1 CoNiFeVCu = Co: 22.71%-V: 22.04%-Fe: 21.84%-Ni: 21.47%-Ci: 11.94% | 2 Cu = Cu: 90.58%-Ni: 5.22%-Fe: 2.18%-Co: 1.56%-V: 0.46% | Unassigned = Cu: 46.14%-Ni: 14.96%-Fe: 13.2%-Co: 13.01%-V: 12.69%,,6.447,609.4,198.84,6650.8,22.613,510,69.8
EP3077A,1_1750X,1 CoNiFeVCu = Co: 22.71%-V: 22.04%-Fe: 21.84%-Ni: 21.47%-Ci: 11.94% | 2 Cu = Cu: 90.58%-Ni: 5.22%-Fe: 2.18%-Co: 1.56%-V: 0.46% | Unassigned = Cu: 46.14%-Ni: 14.96%-Fe: 13.2%-Co: 13.01%-V: 12.69%,,4.767,450.5,174.82,7230.6,21.379,512,69.4
EP3077A,1_1750X,1 CoNiFeVCu = Co: 22.71%-V: 22.04%-Fe: 21.84%-Ni: 21.47%-Ci: 11.94% | 2 Cu = Cu: 90.58%-Ni: 5.22%-Fe: 2.18%-Co: 1.56%-V: 0.46% | Unassigned = Cu: 46.14%-Ni: 14.96%-Fe: 13.2%-Co: 13.01%-V: 12.69%,,4.104,387.9,161.62,7336.1,20.04,510,69.9
EP3077A,1_1750X,1 CoNiFeVCu = Co: 22.71%-V: 22.04%-Fe: 21.84%-Ni: 21.47%-Ci: 11.94% | 2 Cu = Cu: 90.58%-Ni: 5.22%-Fe: 2.18%-Co: 1.56%-V: 0.46% | Unassigned = Cu: 46.14%-Ni: 14.96%-Fe: 13.2%-Co: 13.01%-V: 12.69%,1 CoNiFeVCu : 100.00%,6.3,595.5,211.02,7519.9,20.937,506,70.4
EP3077A,1_1750X,1 CoNiFeVCu = Co: 22.71%-V: 22.04%-Fe: 21.84%-Ni: 21.47%-Ci: 11.94% | 2 Cu = Cu: 90.58%-Ni: 5.22%-Fe: 2.18%-Co: 1.56%-V: 0.46% | Unassigned = Cu: 46.14%-Ni: 14.96%-Fe: 13.2%-Co: 13.01%-V: 12.69%,1 CoNiFeVCu : 100.00%,5.947,562.1,201.55,7376,21.331,514,70.3
EP3077A,1_1750X,1 CoNiFeVCu = Co: 22.71%-V: 22.04%-Fe: 21.84%-Ni: 21.47%-Ci: 11.94% | 2 Cu = Cu: 90.58%-Ni: 5.22%-Fe: 2.18%-Co: 1.56%-V: 0.46% | Unassigned = Cu: 46.14%-Ni: 14.96%-Fe: 13.2%-Co: 13.01%-V: 12.69%,1 CoNiFeVCu : 100.00%,5.436,513.8,187.31,7131.1,20.82,512,69.5
EP3077A,1_1750X,1 CoNiFeVCu = Co: 22.71%-V: 22.04%-Fe: 21.84%-Ni: 21.47%-Ci: 11.94% | 2 Cu = Cu: 90.58%-Ni: 5.22%-Fe: 2.18%-Co: 1.56%-V: 0.46% | Unassigned = Cu: 46.14%-Ni: 14.96%-Fe: 13.2%-Co: 13.01%-V: 12.69%,1 CoNiFeVCu : 100.00%,6.34,599.3,213.16,7596.4,21.509,511,69.8
EP3077A,1_1750X,1 CoNiFeVCu = Co: 22.71%-V: 22.04%-Fe: 21.84%-Ni: 21.47%-Ci: 11.94% | 2 Cu = Cu: 90.58%-Ni: 5.22%-Fe: 2.18%-Co: 1.56%-V: 0.46% | Unassigned = Cu: 46.14%-Ni: 14.96%-Fe: 13.2%-Co: 13.01%-V: 12.69%,1 CoNiFeVCu : 100.00%,5.925,560,198.77,7232.6,20.223,509,70
EP3077A,1_1750X,1 CoNiFeVCu = Co: 22.71%-V: 22.04%-Fe: 21.84%-Ni: 21.47%-Ci: 11.94% | 2 Cu = Cu: 90.58%-Ni: 5.22%-Fe: 2.18%-Co: 1.56%-V: 0.46% | Unassigned = Cu: 46.14%-Ni: 14.96%-Fe: 13.2%-Co: 13.01%-V: 12.69%,1 CoNiFeVCu : 100.00%,5.91,558.6,199.88,7318.8,21.074,511,69.9
EP3077A,1_1750X,1 CoNiFeVCu = Co: 22.71%-V: 22.04%-Fe: 21.84%-Ni: 21.47%-Ci: 11.94% | 2 Cu = Cu: 90.58%-Ni: 5.22%-Fe: 2.18%-Co: 1.56%-V: 0.46% | Unassigned = Cu: 46.14%-Ni: 14.96%-Fe: 13.2%-Co: 13.01%-V: 12.69%,1 CoNiFeVCu : 100.00%,6.444,609,209.25,7247,21.515,513,69.9
EP3077A,1_1750X,1 CoNiFeVCu = Co: 22.71%-V: 22.04%-Fe: 21.84%-Ni: 21.47%-Ci: 11.94% | 2 Cu = Cu: 90.58%-Ni: 5.22%-Fe: 2.18%-Co: 1.56%-V: 0.46% | Unassigned = Cu: 46.14%-Ni: 14.96%-Fe: 13.2%-Co: 13.01%-V: 12.69%,1 CoNiFeVCu : 100.00%,5.442,514.3,187.75,7152.4,21.422,506,70.1
EP3077A,1_1750X,1 CoNiFeVCu = Co: 22.71%-V: 22.04%-Fe: 21.84%-Ni: 21.47%-Ci: 11.94% | 2 Cu = Cu: 90.58%-Ni: 5.22%-Fe: 2.18%-Co: 1.56%-V: 0.46% | Unassigned = Cu: 46.14%-Ni: 14.96%-Fe: 13.2%-Co: 13.01%-V: 12.69%,1 CoNiFeVCu : 100.00%,5.067,478.9,177.68,6994.3,21.2,509,70.2
EP3077A,1_1750X,1 CoNiFeVCu = Co: 22.71%-V: 22.04%-Fe: 21.84%-Ni: 21.47%-Ci: 11.94% | 2 Cu = Cu: 90.58%-Ni: 5.22%-Fe: 2.18%-Co: 1.56%-V: 0.46% | Unassigned = Cu: 46.14%-Ni: 14.96%-Fe: 13.2%-Co: 13.01%-V: 12.69%,,5.826,550.7,120.69,3088.1,21.229,513,72.6
EP3077A,1_1750X,1 CoNiFeVCu = Co: 22.71%-V: 22.04%-Fe: 21.84%-Ni: 21.47%-Ci: 11.94% | 2 Cu = Cu: 90.58%-Ni: 5.22%-Fe: 2.18%-Co: 1.56%-V: 0.46% | Unassigned = Cu: 46.14%-Ni: 14.96%-Fe: 13.2%-Co: 13.01%-V: 12.69%,,5.047,477.1,185.04,7523.4,20.686,508,70.3
EP3077A,1_1750X,1 CoNiFeVCu = Co: 22.71%-V: 22.04%-Fe: 21.84%-Ni: 21.47%-Ci: 11.94% | 2 Cu = Cu: 90.58%-Ni: 5.22%-Fe: 2.18%-Co: 1.56%-V: 0.46% | Unassigned = Cu: 46.14%-Ni: 14.96%-Fe: 13.2%-Co: 13.01%-V: 12.69%,,6.491,613.5,205.3,6969.9,19.54,509,70
EP3077A,1_1750X,1 CoNiFeVCu = Co: 22.71%-V: 22.04%-Fe: 21.84%-Ni: 21.47%-Ci: 11.94% | 2 Cu = Cu: 90.58%-Ni: 5.22%-Fe: 2.18%-Co: 1.56%-V: 0.46% | Unassigned = Cu: 46.14%-Ni: 14.96%-Fe: 13.2%-Co: 13.01%-V: 12.69%,,5.38,508.5,176.58,6519.5,20.873,508,70.1
EP3077A,1_1750X,1 CoNiFeVCu = Co: 22.71%-V: 22.04%-Fe: 21.84%-Ni: 21.47%-Ci: 11.94% | 2 Cu = Cu: 90.58%-Ni: 5.22%-Fe: 2.18%-Co: 1.56%-V: 0.46% | Unassigned = Cu: 46.14%-Ni: 14.96%-Fe: 13.2%-Co: 13.01%-V: 12.69%,,4.005,378.6,111.04,3867.3,20.502,508,69.8
EP3077A,1_1750X,1 CoNiFeVCu = Co: 22.71%-V: 22.04%-Fe: 21.84%-Ni: 21.47%-Ci: 11.94% | 2 Cu = Cu: 90.58%-Ni: 5.22%-Fe: 2.18%-Co: 1.56%-V: 0.46% | Unassigned = Cu: 46.14%-Ni: 14.96%-Fe: 13.2%-Co: 13.01%-V: 12.69%,,4.15,392.2,158.35,7002.8,20.525,509,70.1
EP3077A,1_1750X,1 CoNiFeVCu = Co: 22.71%-V: 22.04%-Fe: 21.84%-Ni: 21.47%-Ci: 11.94% | 2 Cu = Cu: 90.58%-Ni: 5.22%-Fe: 2.18%-Co: 1.56%-V: 0.46% | Unassigned = Cu: 46.14%-Ni: 14.96%-Fe: 13.2%-Co: 13.01%-V: 12.69%,1 CoNiFeVCu : 100.00%,5.804,548.5,195.36,7172.6,21.15,508,69.7
EP3077A,1_1750X,1 CoNiFeVCu = Co: 22.71%-V: 22.04%-Fe: 21.84%-Ni: 21.47%-Ci: 11.94% | 2 Cu = Cu: 90.58%-Ni: 5.22%-Fe: 2.18%-Co: 1.56%-V: 0.46% | Unassigned = Cu: 46.14%-Ni: 14.96%-Fe: 13.2%-Co: 13.01%-V: 12.69%,1 CoNiFeVCu : 100.00%,4.285,405,164.01,7207,19.716,512,70
EP3077A,1_1750X,1 CoNiFeVCu = Co: 22.71%-V: 22.04%-Fe: 21.84%-Ni: 21.47%-Ci: 11.94% | 2 Cu = Cu: 90.58%-Ni: 5.22%-Fe: 2.18%-Co: 1.56%-V: 0.46% | Unassigned = Cu: 46.14%-Ni: 14.96%-Fe: 13.2%-Co: 13.01%-V: 12.69%,1 CoNiFeVCu : 100.00%,5.115,483.4,170.35,6445.8,20.574,507,70.1
EP3077A,1_1750X,1 CoNiFeVCu = Co: 22.71%-V: 22.04%-Fe: 21.84%-Ni: 21.47%-Ci: 11.94% | 2 Cu = Cu: 90.58%-Ni: 5.22%-Fe: 2.18%-Co: 1.56%-V: 0.46% | Unassigned = Cu: 46.14%-Ni: 14.96%-Fe: 13.2%-Co: 13.01%-V: 12.69%,Unassigned : 9.34%|2 Cu : 9.71%|1 CoNiFeVCu : 80.94%,6.718,635,203.54,6637.1,20.881,509,69.7
EP3077A,1_1750X,1 CoNiFeVCu = Co: 22.71%-V: 22.04%-Fe: 21.84%-Ni: 21.47%-Ci: 11.94% | 2 Cu = Cu: 90.58%-Ni: 5.22%-Fe: 2.18%-Co: 1.56%-V: 0.46% | Unassigned = Cu: 46.14%-Ni: 14.96%-Fe: 13.2%-Co: 13.01%-V: 12.69%,1 CoNiFeVCu : 100.00%,5.895,557.2,189.2,6690.2,21.676,508,70.3
EP3077A,1_1750X,1 CoNiFeVCu = Co: 22.71%-V: 22.04%-Fe: 21.84%-Ni: 21.47%-Ci: 11.94% | 2 Cu = Cu: 90.58%-Ni: 5.22%-Fe: 2.18%-Co: 1.56%-V: 0.46% | Unassigned = Cu: 46.14%-Ni: 14.96%-Fe: 13.2%-Co: 13.01%-V: 12.69%,1 CoNiFeVCu : 100.00%,5.719,540.5,194.65,7234.4,21.644,507,70.1
EP3077A,1_1750X,1 CoNiFeVCu = Co: 22.71%-V: 22.04%-Fe: 21.84%-Ni: 21.47%-Ci: 11.94% | 2 Cu = Cu: 90.58%-Ni: 5.22%-Fe: 2.18%-Co: 1.56%-V: 0.46% | Unassigned = Cu: 46.14%-Ni: 14.96%-Fe: 13.2%-Co: 13.01%-V: 12.69%,1 CoNiFeVCu : 100.00%,3.636,343.7,149.3,7212.9,20.15,510,69.9
EP3077A,1_1750X,1 CoNiFeVCu = Co: 22.71%-V: 22.04%-Fe: 21.84%-Ni: 21.47%-Ci: 11.94% | 2 Cu = Cu: 90.58%-Ni: 5.22%-Fe: 2.18%-Co: 1.56%-V: 0.46% | Unassigned = Cu: 46.14%-Ni: 14.96%-Fe: 13.2%-Co: 13.01%-V: 12.69%,1 CoNiFeVCu : 100.00%,1.906,180.1,105.28,7403.4,19.442,510,70
EP3077A,1_1750X,1 CoNiFeVCu = Co: 22.71%-V: 22.04%-Fe: 21.84%-Ni: 21.47%-Ci: 11.94% | 2 Cu = Cu: 90.58%-Ni: 5.22%-Fe: 2.18%-Co: 1.56%-V: 0.46% | Unassigned = Cu: 46.14%-Ni: 14.96%-Fe: 13.2%-Co: 13.01%-V: 12.69%,1 CoNiFeVCu : 85.41%|Unassigned : 12.09%|2 Cu : 2.51%,4.071,384.8,160.2,7284.2,19.855,510,70.2
EP3077A,1_1750X,1 CoNiFeVCu = Co: 22.71%-V: 22.04%-Fe: 21.84%-Ni: 21.47%-Ci: 11.94% | 2 Cu = Cu: 90.58%-Ni: 5.22%-Fe: 2.18%-Co: 1.56%-V: 0.46% | Unassigned = Cu: 46.14%-Ni: 14.96%-Fe: 13.2%-Co: 13.01%-V: 12.69%,,5.834,551.4,205.14,7744.2,21.336,511,69.7
EP3077A,1_1750X,1 CoNiFeVCu = Co: 22.71%-V: 22.04%-Fe: 21.84%-Ni: 21.47%-Ci: 11.94% | 2 Cu = Cu: 90.58%-Ni: 5.22%-Fe: 2.18%-Co: 1.56%-V: 0.46% | Unassigned = Cu: 46.14%-Ni: 14.96%-Fe: 13.2%-Co: 13.01%-V: 12.69%,,6.512,615.5,213.87,7436,21.425,510,69.9
EP3077A,1_1750X,1 CoNiFeVCu = Co: 22.71%-V: 22.04%-Fe: 21.84%-Ni: 21.47%-Ci: 11.94% | 2 Cu = Cu: 90.58%-Ni: 5.22%-Fe: 2.18%-Co: 1.56%-V: 0.46% | Unassigned = Cu: 46.14%-Ni: 14.96%-Fe: 13.2%-Co: 13.01%-V: 12.69%,,4.754,449.4,166.29,6651.9,20.369,508,69.4
EP3077A,1_1750X,1 CoNiFeVCu = Co: 22.71%-V: 22.04%-Fe: 21.84%-Ni: 21.47%-Ci: 11.94% | 2 Cu = Cu: 90.58%-Ni: 5.22%-Fe: 2.18%-Co: 1.56%-V: 0.46% | Unassigned = Cu: 46.14%-Ni: 14.96%-Fe: 13.2%-Co: 13.01%-V: 12.69%,,6.146,580.9,198.27,6946.6,21.56,510,70
EP3077A,1_1750X,1 CoNiFeVCu = Co: 22.71%-V: 22.04%-Fe: 21.84%-Ni: 21.47%-Ci: 11.94% | 2 Cu = Cu: 90.58%-Ni: 5.22%-Fe: 2.18%-Co: 1.56%-V: 0.46% | Unassigned = Cu: 46.14%-Ni: 14.96%-Fe: 13.2%-Co: 13.01%-V: 12.69%,,5.671,536,189.01,6941.5,21.425,508,70.4
EP3077A,1_1750X,1 CoNiFeVCu = Co: 22.71%-V: 22.04%-Fe: 21.84%-Ni: 21.47%-Ci: 11.94% | 2 Cu = Cu: 90.58%-Ni: 5.22%-Fe: 2.18%-Co: 1.56%-V: 0.46% | Unassigned = Cu: 46.14%-Ni: 14.96%-Fe: 13.2%-Co: 13.01%-V: 12.69%,,4.898,462.9,166.27,6455.4,21.766,512,69.9
EP3077A,1_1750X,1 CoNiFeVCu = Co: 22.71%-V: 22.04%-Fe: 21.84%-Ni: 21.47%-Ci: 11.94% | 2 Cu = Cu: 90.58%-Ni: 5.22%-Fe: 2.18%-Co: 1.56%-V: 0.46% | Unassigned = Cu: 46.14%-Ni: 14.96%-Fe: 13.2%-Co: 13.01%-V: 12.69%,1 CoNiFeVCu : 100.00%,4.088,386.4,154.12,6781.9,20.368,509,70.1
EP3077A,1_1750X,1 CoNiFeVCu = Co: 22.71%-V: 22.04%-Fe: 21.84%-Ni: 21.47%-Ci: 11.94% | 2 Cu = Cu: 90.58%-Ni: 5.22%-Fe: 2.18%-Co: 1.56%-V: 0.46% | Unassigned = Cu: 46.14%-Ni: 14.96%-Fe: 13.2%-Co: 13.01%-V: 12.69%,1 CoNiFeVCu : 100.00%,5.295,500.5,176.56,6620,20.598,511,70.4
EP3077A,1_1750X,1 CoNiFeVCu = Co: 22.71%-V: 22.04%-Fe: 21.84%-Ni: 21.47%-Ci: 11.94% | 2 Cu = Cu: 90.58%-Ni: 5.22%-Fe: 2.18%-Co: 1.56%-V: 0.46% | Unassigned = Cu: 46.14%-Ni: 14.96%-Fe: 13.2%-Co: 13.01%-V: 12.69%,1 CoNiFeVCu : 100.00%,6.173,583.5,195.6,6756,20.794,509,70.2
EP3077A,1_1750X,1 CoNiFeVCu = Co: 22.71%-V: 22.04%-Fe: 21.84%-Ni: 21.47%-Ci: 11.94% | 2 Cu = Cu: 90.58%-Ni: 5.22%-Fe: 2.18%-Co: 1.56%-V: 0.46% | Unassigned = Cu: 46.14%-Ni: 14.96%-Fe: 13.2%-Co: 13.01%-V: 12.69%,1 CoNiFeVCu : 100.00%,4.946,467.5,173.34,6867.9,20.626,509,70.4
EP3077A,1_1750X,1 CoNiFeVCu = Co: 22.71%-V: 22.04%-Fe: 21.84%-Ni: 21.47%-Ci: 11.94% | 2 Cu = Cu: 90.58%-Ni: 5.22%-Fe: 2.18%-Co: 1.56%-V: 0.46% | Unassigned = Cu: 46.14%-Ni: 14.96%-Fe: 13.2%-Co: 13.01%-V: 12.69%,1 CoNiFeVCu : 100.00%,6.255,591.3,198.31,6826.8,21.341,511,70.5
EP3077A,1_1750X,1 CoNiFeVCu = Co: 22.71%-V: 22.04%-Fe: 21.84%-Ni: 21.47%-Ci: 11.94% | 2 Cu = Cu: 90.58%-Ni: 5.22%-Fe: 2.18%-Co: 1.56%-V: 0.46% | Unassigned = Cu: 46.14%-Ni: 14.96%-Fe: 13.2%-Co: 13.01%-V: 12.69%,1 CoNiFeVCu : 100.00%,5.605,529.8,183.26,6664.8,21.038,511,70.2
EP3077A,1_1750X,1 CoNiFeVCu = Co: 22.71%-V: 22.04%-Fe: 21.84%-Ni: 21.47%-Ci: 11.94% | 2 Cu = Cu: 90.58%-Ni: 5.22%-Fe: 2.18%-Co: 1.56%-V: 0.46% | Unassigned = Cu: 46.14%-Ni: 14.96%-Fe: 13.2%-Co: 13.01%-V: 12.69%,1 CoNiFeVCu : 100.00%,6.089,575.5,191.91,6634.8,21.295,508,70.2
EP3077A,1_1750X,1 CoNiFeVCu = Co: 22.71%-V: 22.04%-Fe: 21.84%-Ni: 21.47%-Ci: 11.94% | 2 Cu = Cu: 90.58%-Ni: 5.22%-Fe: 2.18%-Co: 1.56%-V: 0.46% | Unassigned = Cu: 46.14%-Ni: 14.96%-Fe: 13.2%-Co: 13.01%-V: 12.69%,1 CoNiFeVCu : 100.00%,5.952,562.6,185.54,6408,20.937,510,69.5
EP3077A,1_1750X,1 CoNiFeVCu = Co: 22.71%-V: 22.04%-Fe: 21.84%-Ni: 21.47%-Ci: 11.94% | 2 Cu = Cu: 90.58%-Ni: 5.22%-Fe: 2.18%-Co: 1.56%-V: 0.46% | Unassigned = Cu: 46.14%-Ni: 14.96%-Fe: 13.2%-Co: 13.01%-V: 12.69%,1 CoNiFeVCu : 25.53%|Unassigned : 21.69%|2 Cu : 52.78%,2.831,267.6,164.56,10972.7,19.776,515,70.1
EP3077A,1_1750X,1 CoNiFeVCu = Co: 22.71%-V: 22.04%-Fe: 21.84%-Ni: 21.47%-Ci: 11.94% | 2 Cu = Cu: 90.58%-Ni: 5.22%-Fe: 2.18%-Co: 1.56%-V: 0.46% | Unassigned = Cu: 46.14%-Ni: 14.96%-Fe: 13.2%-Co: 13.01%-V: 12.69%,,3.892,367.9,150.48,6831.4,16.465,511,70.4
EP3077A,1_1750X,1 CoNiFeVCu = Co: 22.71%-V: 22.04%-Fe: 21.84%-Ni: 21.47%-Ci: 11.94% | 2 Cu = Cu: 90.58%-Ni: 5.22%-Fe: 2.18%-Co: 1.56%-V: 0.46% | Unassigned = Cu: 46.14%-Ni: 14.96%-Fe: 13.2%-Co: 13.01%-V: 12.69%,,5.732,541.8,183.1,6505.2,21.436,511,70.1
