Repository: giengeb1/ADAMaNT-HEA-indents

File: Indentation Results.csv (part 50 of 64)
Sample,Magnification,Compound Compositions,Indent Composition,Hardness,Hv,Modulus,Stiffness^2 / Load,Pmax,Hmax,Reporting Depth
EP3077A,1_1750X,1 CoNiFeVCu = Co: 22.71%-V: 22.04%-Fe: 21.84%-Ni: 21.47%-Ci: 11.94% | 2 Cu = Cu: 90.58%-Ni: 5.22%-Fe: 2.18%-Co: 1.56%-V: 0.46% | Unassigned = Cu: 46.14%-Ni: 14.96%-Fe: 13.2%-Co: 13.01%-V: 12.69%,,4.587,433.5,162.8,6647.6,20.237,513,69.8
EP3077A,1_1750X,1 CoNiFeVCu = Co: 22.71%-V: 22.04%-Fe: 21.84%-Ni: 21.47%-Ci: 11.94% | 2 Cu = Cu: 90.58%-Ni: 5.22%-Fe: 2.18%-Co: 1.56%-V: 0.46% | Unassigned = Cu: 46.14%-Ni: 14.96%-Fe: 13.2%-Co: 13.01%-V: 12.69%,,0.459,43.4,47.87,7029.5,12.4,508,69.8
EP3077A,1_1750X,1 CoNiFeVCu = Co: 22.71%-V: 22.04%-Fe: 21.84%-Ni: 21.47%-Ci: 11.94% | 2 Cu = Cu: 90.58%-Ni: 5.22%-Fe: 2.18%-Co: 1.56%-V: 0.46% | Unassigned = Cu: 46.14%-Ni: 14.96%-Fe: 13.2%-Co: 13.01%-V: 12.69%,,1.451,137.2,90.15,7298.1,18.299,508,70
EP3077A,1_1750X,1 CoNiFeVCu = Co: 22.71%-V: 22.04%-Fe: 21.84%-Ni: 21.47%-Ci: 11.94% | 2 Cu = Cu: 90.58%-Ni: 5.22%-Fe: 2.18%-Co: 1.56%-V: 0.46% | Unassigned = Cu: 46.14%-Ni: 14.96%-Fe: 13.2%-Co: 13.01%-V: 12.69%,,5.868,554.6,193.02,6950.2,21.065,508,69.7
EP3077A,1_1750X,1 CoNiFeVCu = Co: 22.71%-V: 22.04%-Fe: 21.84%-Ni: 21.47%-Ci: 11.94% | 2 Cu = Cu: 90.58%-Ni: 5.22%-Fe: 2.18%-Co: 1.56%-V: 0.46% | Unassigned = Cu: 46.14%-Ni: 14.96%-Fe: 13.2%-Co: 13.01%-V: 12.69%,1 CoNiFeVCu : 100.00%,4.255,402.2,151.97,6357.9,20.068,508,69.9
EP3077A,1_1750X,1 CoNiFeVCu = Co: 22.71%-V: 22.04%-Fe: 21.84%-Ni: 21.47%-Ci: 11.94% | 2 Cu = Cu: 90.58%-Ni: 5.22%-Fe: 2.18%-Co: 1.56%-V: 0.46% | Unassigned = Cu: 46.14%-Ni: 14.96%-Fe: 13.2%-Co: 13.01%-V: 12.69%,1 CoNiFeVCu : 100.00%,5.295,500.5,175.19,6534.6,20.571,513,70.1
EP3077A,1_1750X,1 CoNiFeVCu = Co: 22.71%-V: 22.04%-Fe: 21.84%-Ni: 21.47%-Ci: 11.94% | 2 Cu = Cu: 90.58%-Ni: 5.22%-Fe: 2.18%-Co: 1.56%-V: 0.46% | Unassigned = Cu: 46.14%-Ni: 14.96%-Fe: 13.2%-Co: 13.01%-V: 12.69%,1 CoNiFeVCu : 100.00%,5.754,543.9,184.98,6595.8,20.627,508,70
EP3077A,1_1750X,1 CoNiFeVCu = Co: 22.71%-V: 22.04%-Fe: 21.84%-Ni: 21.47%-Ci: 11.94% | 2 Cu = Cu: 90.58%-Ni: 5.22%-Fe: 2.18%-Co: 1.56%-V: 0.46% | Unassigned = Cu: 46.14%-Ni: 14.96%-Fe: 13.2%-Co: 13.01%-V: 12.69%,1 CoNiFeVCu : 100.00%,1.859,175.7,76.66,4227.9,18.415,509,72.8
EP3077A,1_1750X,1 CoNiFeVCu = Co: 22.71%-V: 22.04%-Fe: 21.84%-Ni: 21.47%-Ci: 11.94% | 2 Cu = Cu: 90.58%-Ni: 5.22%-Fe: 2.18%-Co: 1.56%-V: 0.46% | Unassigned = Cu: 46.14%-Ni: 14.96%-Fe: 13.2%-Co: 13.01%-V: 12.69%,1 CoNiFeVCu : 100.00%,4.646,439.2,164.46,6677.8,19.549,510,70.1
EP3077A,1_1750X,1 CoNiFeVCu = Co: 22.71%-V: 22.04%-Fe: 21.84%-Ni: 21.47%-Ci: 11.94% | 2 Cu = Cu: 90.58%-Ni: 5.22%-Fe: 2.18%-Co: 1.56%-V: 0.46% | Unassigned = Cu: 46.14%-Ni: 14.96%-Fe: 13.2%-Co: 13.01%-V: 12.69%,1 CoNiFeVCu : 100.00%,5.567,526.2,181.83,6621,20.342,508,69.8
EP3077A,1_1750X,1 CoNiFeVCu = Co: 22.71%-V: 22.04%-Fe: 21.84%-Ni: 21.47%-Ci: 11.94% | 2 Cu = Cu: 90.58%-Ni: 5.22%-Fe: 2.18%-Co: 1.56%-V: 0.46% | Unassigned = Cu: 46.14%-Ni: 14.96%-Fe: 13.2%-Co: 13.01%-V: 12.69%,1 CoNiFeVCu : 100.00%,5.537,523.3,182.39,6692.1,20.705,509,70.2
EP3077A,1_1750X,1 CoNiFeVCu = Co: 22.71%-V: 22.04%-Fe: 21.84%-Ni: 21.47%-Ci: 11.94% | 2 Cu = Cu: 90.58%-Ni: 5.22%-Fe: 2.18%-Co: 1.56%-V: 0.46% | Unassigned = Cu: 46.14%-Ni: 14.96%-Fe: 13.2%-Co: 13.01%-V: 12.69%,1 CoNiFeVCu : 100.00%,4.948,467.7,168.9,6566,20.389,507,69.7
EP3077A,1_1750X,1 CoNiFeVCu = Co: 22.71%-V: 22.04%-Fe: 21.84%-Ni: 21.47%-Ci: 11.94% | 2 Cu = Cu: 90.58%-Ni: 5.22%-Fe: 2.18%-Co: 1.56%-V: 0.46% | Unassigned = Cu: 46.14%-Ni: 14.96%-Fe: 13.2%-Co: 13.01%-V: 12.69%,1 CoNiFeVCu : 100.00%,5.798,548,195.07,7162,21.955,509,69.6
EP3077A,1_1750X,1 CoNiFeVCu = Co: 22.71%-V: 22.04%-Fe: 21.84%-Ni: 21.47%-Ci: 11.94% | 2 Cu = Cu: 90.58%-Ni: 5.22%-Fe: 2.18%-Co: 1.56%-V: 0.46% | Unassigned = Cu: 46.14%-Ni: 14.96%-Fe: 13.2%-Co: 13.01%-V: 12.69%,,4.007,378.7,167.4,7983.2,15.938,508,70.2
EP3077A,1_1750X,1 CoNiFeVCu = Co: 22.71%-V: 22.04%-Fe: 21.84%-Ni: 21.47%-Ci: 11.94% | 2 Cu = Cu: 90.58%-Ni: 5.22%-Fe: 2.18%-Co: 1.56%-V: 0.46% | Unassigned = Cu: 46.14%-Ni: 14.96%-Fe: 13.2%-Co: 13.01%-V: 12.69%,,4.21,398,153.65,6549.9,19.777,511,69.9
EP3077A,1_1750X,1 CoNiFeVCu = Co: 22.71%-V: 22.04%-Fe: 21.84%-Ni: 21.47%-Ci: 11.94% | 2 Cu = Cu: 90.58%-Ni: 5.22%-Fe: 2.18%-Co: 1.56%-V: 0.46% | Unassigned = Cu: 46.14%-Ni: 14.96%-Fe: 13.2%-Co: 13.01%-V: 12.69%,,5.299,500.8,176.32,6600.1,20.104,510,70.3
EP3077A,1_1750X,1 CoNiFeVCu = Co: 22.71%-V: 22.04%-Fe: 21.84%-Ni: 21.47%-Ci: 11.94% | 2 Cu = Cu: 90.58%-Ni: 5.22%-Fe: 2.18%-Co: 1.56%-V: 0.46% | Unassigned = Cu: 46.14%-Ni: 14.96%-Fe: 13.2%-Co: 13.01%-V: 12.69%,,5.259,497.1,179.39,6848.3,20.258,509,70.2
EP3077A,1_1750X,1 CoNiFeVCu = Co: 22.71%-V: 22.04%-Fe: 21.84%-Ni: 21.47%-Ci: 11.94% | 2 Cu = Cu: 90.58%-Ni: 5.22%-Fe: 2.18%-Co: 1.56%-V: 0.46% | Unassigned = Cu: 46.14%-Ni: 14.96%-Fe: 13.2%-Co: 13.01%-V: 12.69%,,5.143,486.1,175.65,6755.6,21.013,510,68.8
EP3077A,1_1750X,1 CoNiFeVCu = Co: 22.71%-V: 22.04%-Fe: 21.84%-Ni: 21.47%-Ci: 11.94% | 2 Cu = Cu: 90.58%-Ni: 5.22%-Fe: 2.18%-Co: 1.56%-V: 0.46% | Unassigned = Cu: 46.14%-Ni: 14.96%-Fe: 13.2%-Co: 13.01%-V: 12.69%,,6.038,570.7,193.67,6793.5,21.292,511,70.3
EP3077A,1_1750X,1 CoNiFeVCu = Co: 22.71%-V: 22.04%-Fe: 21.84%-Ni: 21.47%-Ci: 11.94% | 2 Cu = Cu: 90.58%-Ni: 5.22%-Fe: 2.18%-Co: 1.56%-V: 0.46% | Unassigned = Cu: 46.14%-Ni: 14.96%-Fe: 13.2%-Co: 13.01%-V: 12.69%,1 CoNiFeVCu : 100.00%,5.734,542,187.71,6785,20.764,516,70
EP3077A,1_1750X,1 CoNiFeVCu = Co: 22.71%-V: 22.04%-Fe: 21.84%-Ni: 21.47%-Ci: 11.94% | 2 Cu = Cu: 90.58%-Ni: 5.22%-Fe: 2.18%-Co: 1.56%-V: 0.46% | Unassigned = Cu: 46.14%-Ni: 14.96%-Fe: 13.2%-Co: 13.01%-V: 12.69%,1 CoNiFeVCu : 100.00%,5.216,493,174.64,6597.5,20.288,510,69.9
EP3077A,1_1750X,1 CoNiFeVCu = Co: 22.71%-V: 22.04%-Fe: 21.84%-Ni: 21.47%-Ci: 11.94% | 2 Cu = Cu: 90.58%-Ni: 5.22%-Fe: 2.18%-Co: 1.56%-V: 0.46% | Unassigned = Cu: 46.14%-Ni: 14.96%-Fe: 13.2%-Co: 13.01%-V: 12.69%,1 CoNiFeVCu : 100.00%,2.556,241.6,110.68,6034.1,18.445,509,70.1
EP3077A,1_1750X,1 CoNiFeVCu = Co: 22.71%-V: 22.04%-Fe: 21.84%-Ni: 21.47%-Ci: 11.94% | 2 Cu = Cu: 90.58%-Ni: 5.22%-Fe: 2.18%-Co: 1.56%-V: 0.46% | Unassigned = Cu: 46.14%-Ni: 14.96%-Fe: 13.2%-Co: 13.01%-V: 12.69%,1 CoNiFeVCu : 100.00%,4.124,389.8,147.99,6261.5,19.814,506,70.2
EP3077A,1_1750X,1 CoNiFeVCu = Co: 22.71%-V: 22.04%-Fe: 21.84%-Ni: 21.47%-Ci: 11.94% | 2 Cu = Cu: 90.58%-Ni: 5.22%-Fe: 2.18%-Co: 1.56%-V: 0.46% | Unassigned = Cu: 46.14%-Ni: 14.96%-Fe: 13.2%-Co: 13.01%-V: 12.69%,1 CoNiFeVCu : 100.00%,6.083,575,196.97,6939.4,21.133,508,70.1
EP3077A,1_1750X,1 CoNiFeVCu = Co: 22.71%-V: 22.04%-Fe: 21.84%-Ni: 21.47%-Ci: 11.94% | 2 Cu = Cu: 90.58%-Ni: 5.22%-Fe: 2.18%-Co: 1.56%-V: 0.46% | Unassigned = Cu: 46.14%-Ni: 14.96%-Fe: 13.2%-Co: 13.01%-V: 12.69%,1 CoNiFeVCu : 100.00%,5.558,525.4,178.51,6426.8,22.122,508,69.5
EP3077A,1_1750X,1 CoNiFeVCu = Co: 22.71%-V: 22.04%-Fe: 21.84%-Ni: 21.47%-Ci: 11.94% | 2 Cu = Cu: 90.58%-Ni: 5.22%-Fe: 2.18%-Co: 1.56%-V: 0.46% | Unassigned = Cu: 46.14%-Ni: 14.96%-Fe: 13.2%-Co: 13.01%-V: 12.69%,1 CoNiFeVCu : 100.00%,6.012,568.2,191.85,6716.6,20.918,514,70.1
EP3077A,1_1750X,1 CoNiFeVCu = Co: 22.71%-V: 22.04%-Fe: 21.84%-Ni: 21.47%-Ci: 11.94% | 2 Cu = Cu: 90.58%-Ni: 5.22%-Fe: 2.18%-Co: 1.56%-V: 0.46% | Unassigned = Cu: 46.14%-Ni: 14.96%-Fe: 13.2%-Co: 13.01%-V: 12.69%,1 CoNiFeVCu : 100.00%,5.685,537.4,182.96,6552.5,20.921,508,70.3
EP3077A,1_1750X,1 CoNiFeVCu = Co: 22.71%-V: 22.04%-Fe: 21.84%-Ni: 21.47%-Ci: 11.94% | 2 Cu = Cu: 90.58%-Ni: 5.22%-Fe: 2.18%-Co: 1.56%-V: 0.46% | Unassigned = Cu: 46.14%-Ni: 14.96%-Fe: 13.2%-Co: 13.01%-V: 12.69%,1 CoNiFeVCu : 100.00%,4.444,420,156.86,6432.2,20.897,508,69.9
EP3077A,1_1750X,1 CoNiFeVCu = Co: 22.71%-V: 22.04%-Fe: 21.84%-Ni: 21.47%-Ci: 11.94% | 2 Cu = Cu: 90.58%-Ni: 5.22%-Fe: 2.18%-Co: 1.56%-V: 0.46% | Unassigned = Cu: 46.14%-Ni: 14.96%-Fe: 13.2%-Co: 13.01%-V: 12.69%,,2.422,228.9,112.53,6551.9,17.187,510,69.7
EP3077A,1_1750X,1 CoNiFeVCu = Co: 22.71%-V: 22.04%-Fe: 21.84%-Ni: 21.47%-Ci: 11.94% | 2 Cu = Cu: 90.58%-Ni: 5.22%-Fe: 2.18%-Co: 1.56%-V: 0.46% | Unassigned = Cu: 46.14%-Ni: 14.96%-Fe: 13.2%-Co: 13.01%-V: 12.69%,,6.24,589.8,197.81,6811.8,21.153,513,70
EP3077A,1_1750X,1 CoNiFeVCu = Co: 22.71%-V: 22.04%-Fe: 21.84%-Ni: 21.47%-Ci: 11.94% | 2 Cu = Cu: 90.58%-Ni: 5.22%-Fe: 2.18%-Co: 1.56%-V: 0.46% | Unassigned = Cu: 46.14%-Ni: 14.96%-Fe: 13.2%-Co: 13.01%-V: 12.69%,,5.875,555.3,190.49,6791.5,20.828,508,70.5
EP3077A,1_1750X,1 CoNiFeVCu = Co: 22.71%-V: 22.04%-Fe: 21.84%-Ni: 21.47%-Ci: 11.94% | 2 Cu = Cu: 90.58%-Ni: 5.22%-Fe: 2.18%-Co: 1.56%-V: 0.46% | Unassigned = Cu: 46.14%-Ni: 14.96%-Fe: 13.2%-Co: 13.01%-V: 12.69%,,6.293,594.8,196.75,6693.8,21.148,509,70
EP3077A,1_1750X,1 CoNiFeVCu = Co: 22.71%-V: 22.04%-Fe: 21.84%-Ni: 21.47%-Ci: 11.94% | 2 Cu = Cu: 90.58%-Ni: 5.22%-Fe: 2.18%-Co: 1.56%-V: 0.46% | Unassigned = Cu: 46.14%-Ni: 14.96%-Fe: 13.2%-Co: 13.01%-V: 12.69%,,4.453,420.9,161.42,6747,20.15,509,69.6
EP3077A,1_1750X,1 CoNiFeVCu = Co: 22.71%-V: 22.04%-Fe: 21.84%-Ni: 21.47%-Ci: 11.94% | 2 Cu = Cu: 90.58%-Ni: 5.22%-Fe: 2.18%-Co: 1.56%-V: 0.46% | Unassigned = Cu: 46.14%-Ni: 14.96%-Fe: 13.2%-Co: 13.01%-V: 12.69%,,6.485,612.9,198.25,6579.3,21.734,511,69.2
EP3077A,1_1750X,1 CoNiFeVCu = Co: 22.71%-V: 22.04%-Fe: 21.84%-Ni: 21.47%-Ci: 11.94% | 2 Cu = Cu: 90.58%-Ni: 5.22%-Fe: 2.18%-Co: 1.56%-V: 0.46% | Unassigned = Cu: 46.14%-Ni: 14.96%-Fe: 13.2%-Co: 13.01%-V: 12.69%,1 CoNiFeVCu : 100.00%,5.715,540.2,186.05,6706.3,21.035,511,70.3
EP3077A,1_1750X,1 CoNiFeVCu = Co: 22.71%-V: 22.04%-Fe: 21.84%-Ni: 21.47%-Ci: 11.94% | 2 Cu = Cu: 90.58%-Ni: 5.22%-Fe: 2.18%-Co: 1.56%-V: 0.46% | Unassigned = Cu: 46.14%-Ni: 14.96%-Fe: 13.2%-Co: 13.01%-V: 12.69%,1 CoNiFeVCu : 100.00%,4.301,406.5,155.05,6512.7,20.219,509,70.1
EP3077A,1_1750X,1 CoNiFeVCu = Co: 22.71%-V: 22.04%-Fe: 21.84%-Ni: 21.47%-Ci: 11.94% | 2 Cu = Cu: 90.58%-Ni: 5.22%-Fe: 2.18%-Co: 1.56%-V: 0.46% | Unassigned = Cu: 46.14%-Ni: 14.96%-Fe: 13.2%-Co: 13.01%-V: 12.69%,1 CoNiFeVCu : 100.00%,5.606,529.9,179.56,6435.9,21.294,510,69.8
EP3077A,1_1750X,1 CoNiFeVCu = Co: 22.71%-V: 22.04%-Fe: 21.84%-Ni: 21.47%-Ci: 11.94% | 2 Cu = Cu: 90.58%-Ni: 5.22%-Fe: 2.18%-Co: 1.56%-V: 0.46% | Unassigned = Cu: 46.14%-Ni: 14.96%-Fe: 13.2%-Co: 13.01%-V: 12.69%,1 CoNiFeVCu : 100.00%,0.501,47.3,54.07,9746.5,17.556,508,69.7
EP3077A,1_1750X,1 CoNiFeVCu = Co: 22.71%-V: 22.04%-Fe: 21.84%-Ni: 21.47%-Ci: 11.94% | 2 Cu = Cu: 90.58%-Ni: 5.22%-Fe: 2.18%-Co: 1.56%-V: 0.46% | Unassigned = Cu: 46.14%-Ni: 14.96%-Fe: 13.2%-Co: 13.01%-V: 12.69%,1 CoNiFeVCu : 100.00%,6.302,595.7,195.8,6630.8,21.344,507,69.5
EP3077A,1_1750X,1 CoNiFeVCu = Co: 22.71%-V: 22.04%-Fe: 21.84%-Ni: 21.47%-Ci: 11.94% | 2 Cu = Cu: 90.58%-Ni: 5.22%-Fe: 2.18%-Co: 1.56%-V: 0.46% | Unassigned = Cu: 46.14%-Ni: 14.96%-Fe: 13.2%-Co: 13.01%-V: 12.69%,1 CoNiFeVCu : 100.00%,4.146,391.8,152.43,6561.2,19.975,507,70.5
EP3077A,1_1750X,1 CoNiFeVCu = Co: 22.71%-V: 22.04%-Fe: 21.84%-Ni: 21.47%-Ci: 11.94% | 2 Cu = Cu: 90.58%-Ni: 5.22%-Fe: 2.18%-Co: 1.56%-V: 0.46% | Unassigned = Cu: 46.14%-Ni: 14.96%-Fe: 13.2%-Co: 13.01%-V: 12.69%,1 CoNiFeVCu : 100.00%,5.09,481.1,170.63,6495.4,20.433,508,70.2
EP3077A,1_1750X,1 CoNiFeVCu = Co: 22.71%-V: 22.04%-Fe: 21.84%-Ni: 21.47%-Ci: 11.94% | 2 Cu = Cu: 90.58%-Ni: 5.22%-Fe: 2.18%-Co: 1.56%-V: 0.46% | Unassigned = Cu: 46.14%-Ni: 14.96%-Fe: 13.2%-Co: 13.01%-V: 12.69%,1 CoNiFeVCu : 100.00%,1.808,170.9,98.76,6945.6,17.992,511,69.9
EP3077A,1_1750X,1 CoNiFeVCu = Co: 22.71%-V: 22.04%-Fe: 21.84%-Ni: 21.47%-Ci: 11.94% | 2 Cu = Cu: 90.58%-Ni: 5.22%-Fe: 2.18%-Co: 1.56%-V: 0.46% | Unassigned = Cu: 46.14%-Ni: 14.96%-Fe: 13.2%-Co: 13.01%-V: 12.69%,1 CoNiFeVCu : 100.00%,4.058,383.6,154.35,6849.6,19.654,509,69.9
EP3077A,1_1750X,1 CoNiFeVCu = Co: 22.71%-V: 22.04%-Fe: 21.84%-Ni: 21.47%-Ci: 11.94% | 2 Cu = Cu: 90.58%-Ni: 5.22%-Fe: 2.18%-Co: 1.56%-V: 0.46% | Unassigned = Cu: 46.14%-Ni: 14.96%-Fe: 13.2%-Co: 13.01%-V: 12.69%,,5.583,527.8,180.82,6539.2,19.773,511,69.6
EP3077A,1_1750X,1 CoNiFeVCu = Co: 22.71%-V: 22.04%-Fe: 21.84%-Ni: 21.47%-Ci: 11.94% | 2 Cu = Cu: 90.58%-Ni: 5.22%-Fe: 2.18%-Co: 1.56%-V: 0.46% | Unassigned = Cu: 46.14%-Ni: 14.96%-Fe: 13.2%-Co: 13.01%-V: 12.69%,,4.57,432,163.6,6727.6,21.41,520,69.5
EP3077A,1_1750X,1 CoNiFeVCu = Co: 22.71%-V: 22.04%-Fe: 21.84%-Ni: 21.47%-Ci: 11.94% | 2 Cu = Cu: 90.58%-Ni: 5.22%-Fe: 2.18%-Co: 1.56%-V: 0.46% | Unassigned = Cu: 46.14%-Ni: 14.96%-Fe: 13.2%-Co: 13.01%-V: 12.69%,,5.608,530.1,183.18,6655.9,20.602,509,70.6
EP3077A,1_1750X,1 CoNiFeVCu = Co: 22.71%-V: 22.04%-Fe: 21.84%-Ni: 21.47%-Ci: 11.94% | 2 Cu = Cu: 90.58%-Ni: 5.22%-Fe: 2.18%-Co: 1.56%-V: 0.46% | Unassigned = Cu: 46.14%-Ni: 14.96%-Fe: 13.2%-Co: 13.01%-V: 12.69%,,4.383,414.3,156.87,6523.7,20.084,509,69.8
EP3077A,1_1750X,1 CoNiFeVCu = Co: 22.71%-V: 22.04%-Fe: 21.84%-Ni: 21.47%-Ci: 11.94% | 2 Cu = Cu: 90.58%-Ni: 5.22%-Fe: 2.18%-Co: 1.56%-V: 0.46% | Unassigned = Cu: 46.14%-Ni: 14.96%-Fe: 13.2%-Co: 13.01%-V: 12.69%,,3.039,287.2,127.59,6540.2,18.655,510,70
EP3077A,1_1750X,1 CoNiFeVCu = Co: 22.71%-V: 22.04%-Fe: 21.84%-Ni: 21.47%-Ci: 11.94% | 2 Cu = Cu: 90.58%-Ni: 5.22%-Fe: 2.18%-Co: 1.56%-V: 0.46% | Unassigned = Cu: 46.14%-Ni: 14.96%-Fe: 13.2%-Co: 13.01%-V: 12.69%,,5.453,515.4,180.05,6649.9,20.935,508,70.1
EP3077A,1_1750X,1 CoNiFeVCu = Co: 22.71%-V: 22.04%-Fe: 21.84%-Ni: 21.47%-Ci: 11.94% | 2 Cu = Cu: 90.58%-Ni: 5.22%-Fe: 2.18%-Co: 1.56%-V: 0.46% | Unassigned = Cu: 46.14%-Ni: 14.96%-Fe: 13.2%-Co: 13.01%-V: 12.69%,1 CoNiFeVCu : 100.00%,6.372,602.2,195.32,6530.6,21.584,511,70.4
EP3077A,1_1750X,1 CoNiFeVCu = Co: 22.71%-V: 22.04%-Fe: 21.84%-Ni: 21.47%-Ci: 11.94% | 2 Cu = Cu: 90.58%-Ni: 5.22%-Fe: 2.18%-Co: 1.56%-V: 0.46% | Unassigned = Cu: 46.14%-Ni: 14.96%-Fe: 13.2%-Co: 13.01%-V: 12.69%,1 CoNiFeVCu : 100.00%,6.281,593.7,195.43,6631.4,21.225,509,70.1
EP3077A,1_1750X,1 CoNiFeVCu = Co: 22.71%-V: 22.04%-Fe: 21.84%-Ni: 21.47%-Ci: 11.94% | 2 Cu = Cu: 90.58%-Ni: 5.22%-Fe: 2.18%-Co: 1.56%-V: 0.46% | Unassigned = Cu: 46.14%-Ni: 14.96%-Fe: 13.2%-Co: 13.01%-V: 12.69%,1 CoNiFeVCu : 100.00%,6.472,611.7,208.74,7187,21.663,511,70.3
EP3077A,1_1750X,1 CoNiFeVCu = Co: 22.71%-V: 22.04%-Fe: 21.84%-Ni: 21.47%-Ci: 11.94% | 2 Cu = Cu: 90.58%-Ni: 5.22%-Fe: 2.18%-Co: 1.56%-V: 0.46% | Unassigned = Cu: 46.14%-Ni: 14.96%-Fe: 13.2%-Co: 13.01%-V: 12.69%,1 CoNiFeVCu : 62.59%|Unassigned : 24.17%|2 Cu : 13.24%,4.476,423.1,201.88,9828.6,16.755,493,70.2
EP3077A,1_1750X,1 CoNiFeVCu = Co: 22.71%-V: 22.04%-Fe: 21.84%-Ni: 21.47%-Ci: 11.94% | 2 Cu = Cu: 90.58%-Ni: 5.22%-Fe: 2.18%-Co: 1.56%-V: 0.46% | Unassigned = Cu: 46.14%-Ni: 14.96%-Fe: 13.2%-Co: 13.01%-V: 12.69%,2 Cu : 8.68%|Unassigned : 11.34%|1 CoNiFeVCu : 79.98%,6.688,632.2,208.41,6936.8,20.899,509,69.6
EP3077A,1_1750X,1 CoNiFeVCu = Co: 22.71%-V: 22.04%-Fe: 21.84%-Ni: 21.47%-Ci: 11.94% | 2 Cu = Cu: 90.58%-Ni: 5.22%-Fe: 2.18%-Co: 1.56%-V: 0.46% | Unassigned = Cu: 46.14%-Ni: 14.96%-Fe: 13.2%-Co: 13.01%-V: 12.69%,1 CoNiFeVCu : 100.00%,4.066,384.3,150.4,6532.9,19.05,514,70.1
EP3077A,1_1750X,1 CoNiFeVCu = Co: 22.71%-V: 22.04%-Fe: 21.84%-Ni: 21.47%-Ci: 11.94% | 2 Cu = Cu: 90.58%-Ni: 5.22%-Fe: 2.18%-Co: 1.56%-V: 0.46% | Unassigned = Cu: 46.14%-Ni: 14.96%-Fe: 13.2%-Co: 13.01%-V: 12.69%,1 CoNiFeVCu : 100.00%,5.778,546.1,183.03,6451.8,20.961,510,69.7
EP3077A,1_1750X,1 CoNiFeVCu = Co: 22.71%-V: 22.04%-Fe: 21.84%-Ni: 21.47%-Ci: 11.94% | 2 Cu = Cu: 90.58%-Ni: 5.22%-Fe: 2.18%-Co: 1.56%-V: 0.46% | Unassigned = Cu: 46.14%-Ni: 14.96%-Fe: 13.2%-Co: 13.01%-V: 12.69%,1 CoNiFeVCu : 100.00%,5.614,530.7,185,6760.8,20.778,509,70.1
EP3077A,1_1750X,1 CoNiFeVCu = Co: 22.71%-V: 22.04%-Fe: 21.84%-Ni: 21.47%-Ci: 11.94% | 2 Cu = Cu: 90.58%-Ni: 5.22%-Fe: 2.18%-Co: 1.56%-V: 0.46% | Unassigned = Cu: 46.14%-Ni: 14.96%-Fe: 13.2%-Co: 13.01%-V: 12.69%,1 CoNiFeVCu : 100.00%,6.214,587.4,193.35,6581.9,20.977,510,69.9
EP3077A,1_1750X,1 CoNiFeVCu = Co: 22.71%-V: 22.04%-Fe: 21.84%-Ni: 21.47%-Ci: 11.94% | 2 Cu = Cu: 90.58%-Ni: 5.22%-Fe: 2.18%-Co: 1.56%-V: 0.46% | Unassigned = Cu: 46.14%-Ni: 14.96%-Fe: 13.2%-Co: 13.01%-V: 12.69%,,6.003,567.4,192.32,6752.7,21.312,511,70.4
EP3077A,1_1750X,1 CoNiFeVCu = Co: 22.71%-V: 22.04%-Fe: 21.84%-Ni: 21.47%-Ci: 11.94% | 2 Cu = Cu: 90.58%-Ni: 5.22%-Fe: 2.18%-Co: 1.56%-V: 0.46% | Unassigned = Cu: 46.14%-Ni: 14.96%-Fe: 13.2%-Co: 13.01%-V: 12.69%,,3.305,312.4,143.5,7402.9,15.064,511,70.4
EP3077A,1_1750X,1 CoNiFeVCu = Co: 22.71%-V: 22.04%-Fe: 21.84%-Ni: 21.47%-Ci: 11.94% | 2 Cu = Cu: 90.58%-Ni: 5.22%-Fe: 2.18%-Co: 1.56%-V: 0.46% | Unassigned = Cu: 46.14%-Ni: 14.96%-Fe: 13.2%-Co: 13.01%-V: 12.69%,,4.724,446.5,167.18,6756.8,19.925,512,70.5
EP3077A,1_1750X,1 CoNiFeVCu = Co: 22.71%-V: 22.04%-Fe: 21.84%-Ni: 21.47%-Ci: 11.94% | 2 Cu = Cu: 90.58%-Ni: 5.22%-Fe: 2.18%-Co: 1.56%-V: 0.46% | Unassigned = Cu: 46.14%-Ni: 14.96%-Fe: 13.2%-Co: 13.01%-V: 12.69%,,6.21,586.9,201.7,7072.6,20.385,511,70.2
EP3077A,1_1750X,1 CoNiFeVCu = Co: 22.71%-V: 22.04%-Fe: 21.84%-Ni: 21.47%-Ci: 11.94% | 2 Cu = Cu: 90.58%-Ni: 5.22%-Fe: 2.18%-Co: 1.56%-V: 0.46% | Unassigned = Cu: 46.14%-Ni: 14.96%-Fe: 13.2%-Co: 13.01%-V: 12.69%,,5.88,555.8,189.24,6708.8,20.778,510,69.5
EP3077A,1_1750X,1 CoNiFeVCu = Co: 22.71%-V: 22.04%-Fe: 21.84%-Ni: 21.47%-Ci: 11.94% | 2 Cu = Cu: 90.58%-Ni: 5.22%-Fe: 2.18%-Co: 1.56%-V: 0.46% | Unassigned = Cu: 46.14%-Ni: 14.96%-Fe: 13.2%-Co: 13.01%-V: 12.69%,,6.484,612.9,193.77,6332.9,22.566,510,69.6
EP3077A,1_1750X,1 CoNiFeVCu = Co: 22.71%-V: 22.04%-Fe: 21.84%-Ni: 21.47%-Ci: 11.94% | 2 Cu = Cu: 90.58%-Ni: 5.22%-Fe: 2.18%-Co: 1.56%-V: 0.46% | Unassigned = Cu: 46.14%-Ni: 14.96%-Fe: 13.2%-Co: 13.01%-V: 12.69%,1 CoNiFeVCu : 95.64%|Unassigned : 4.36%,6.508,615.1,195.29,6392.5,19.845,515,69.8
EP3077A,1_1750X,1 CoNiFeVCu = Co: 22.71%-V: 22.04%-Fe: 21.84%-Ni: 21.47%-Ci: 11.94% | 2 Cu = Cu: 90.58%-Ni: 5.22%-Fe: 2.18%-Co: 1.56%-V: 0.46% | Unassigned = Cu: 46.14%-Ni: 14.96%-Fe: 13.2%-Co: 13.01%-V: 12.69%,1 CoNiFeVCu : 100.00%,4.264,403.1,149.15,6140,20.174,509,69.9
EP3077A,1_1750X,1 CoNiFeVCu = Co: 22.71%-V: 22.04%-Fe: 21.84%-Ni: 21.47%-Ci: 11.94% | 2 Cu = Cu: 90.58%-Ni: 5.22%-Fe: 2.18%-Co: 1.56%-V: 0.46% | Unassigned = Cu: 46.14%-Ni: 14.96%-Fe: 13.2%-Co: 13.01%-V: 12.69%,1 CoNiFeVCu : 100.00%,5.754,543.9,191.13,6971.4,20.679,510,69.7
EP3077A,1_1750X,1 CoNiFeVCu = Co: 22.71%-V: 22.04%-Fe: 21.84%-Ni: 21.47%-Ci: 11.94% | 2 Cu = Cu: 90.58%-Ni: 5.22%-Fe: 2.18%-Co: 1.56%-V: 0.46% | Unassigned = Cu: 46.14%-Ni: 14.96%-Fe: 13.2%-Co: 13.01%-V: 12.69%,1 CoNiFeVCu : 100.00%,4.353,411.4,170.29,7569.7,21.489,512,69.6
EP3077A,1_1750X,1 CoNiFeVCu = Co: 22.71%-V: 22.04%-Fe: 21.84%-Ni: 21.47%-Ci: 11.94% | 2 Cu = Cu: 90.58%-Ni: 5.22%-Fe: 2.18%-Co: 1.56%-V: 0.46% | Unassigned = Cu: 46.14%-Ni: 14.96%-Fe: 13.2%-Co: 13.01%-V: 12.69%,1 CoNiFeVCu : 95.59%|Unassigned : 3.73%|2 Cu : 0.68%,5.629,532.1,188.22,6946,17.728,510,70.2
EP3077A,1_1750X,1 CoNiFeVCu = Co: 22.71%-V: 22.04%-Fe: 21.84%-Ni: 21.47%-Ci: 11.94% | 2 Cu = Cu: 90.58%-Ni: 5.22%-Fe: 2.18%-Co: 1.56%-V: 0.46% | Unassigned = Cu: 46.14%-Ni: 14.96%-Fe: 13.2%-Co: 13.01%-V: 12.69%,Unassigned : 6.07%|1 CoNiFeVCu : 93.93%,5.953,562.7,186.7,6475.7,19.494,511,70.3
EP3077A,1_1750X,1 CoNiFeVCu = Co: 22.71%-V: 22.04%-Fe: 21.84%-Ni: 21.47%-Ci: 11.94% | 2 Cu = Cu: 90.58%-Ni: 5.22%-Fe: 2.18%-Co: 1.56%-V: 0.46% | Unassigned = Cu: 46.14%-Ni: 14.96%-Fe: 13.2%-Co: 13.01%-V: 12.69%,1 CoNiFeVCu : 100.00%,5.86,553.9,180.88,6234.3,21.72,510,69.8
EP3077A,1_1750X,1 CoNiFeVCu = Co: 22.71%-V: 22.04%-Fe: 21.84%-Ni: 21.47%-Ci: 11.94% | 2 Cu = Cu: 90.58%-Ni: 5.22%-Fe: 2.18%-Co: 1.56%-V: 0.46% | Unassigned = Cu: 46.14%-Ni: 14.96%-Fe: 13.2%-Co: 13.01%-V: 12.69%,1 CoNiFeVCu : 61.39%|Unassigned : 10.21%|2 Cu : 28.40%,4.995,472.1,168.33,6468.1,17.773,508,70.7
EP3077A,1_1750X,1 CoNiFeVCu = Co: 22.71%-V: 22.04%-Fe: 21.84%-Ni: 21.47%-Ci: 11.94% | 2 Cu = Cu: 90.58%-Ni: 5.22%-Fe: 2.18%-Co: 1.56%-V: 0.46% | Unassigned = Cu: 46.14%-Ni: 14.96%-Fe: 13.2%-Co: 13.01%-V: 12.69%,1 CoNiFeVCu : 100.00%,6.212,587.1,191.35,6471.1,21.041,513,70.3
EP3077A,1_1750X,1 CoNiFeVCu = Co: 22.71%-V: 22.04%-Fe: 21.84%-Ni: 21.47%-Ci: 11.94% | 2 Cu = Cu: 90.58%-Ni: 5.22%-Fe: 2.18%-Co: 1.56%-V: 0.46% | Unassigned = Cu: 46.14%-Ni: 14.96%-Fe: 13.2%-Co: 13.01%-V: 12.69%,,6.325,597.8,200.44,6871.3,20.857,508,70
EP3077A,1_1750X,1 CoNiFeVCu = Co: 22.71%-V: 22.04%-Fe: 21.84%-Ni: 21.47%-Ci: 11.94% | 2 Cu = Cu: 90.58%-Ni: 5.22%-Fe: 2.18%-Co: 1.56%-V: 0.46% | Unassigned = Cu: 46.14%-Ni: 14.96%-Fe: 13.2%-Co: 13.01%-V: 12.69%,,6.263,592,199.91,6908.5,21.199,506,69.9
EP3077A,1_1750X,1 CoNiFeVCu = Co: 22.71%-V: 22.04%-Fe: 21.84%-Ni: 21.47%-Ci: 11.94% | 2 Cu = Cu: 90.58%-Ni: 5.22%-Fe: 2.18%-Co: 1.56%-V: 0.46% | Unassigned = Cu: 46.14%-Ni: 14.96%-Fe: 13.2%-Co: 13.01%-V: 12.69%,,6.28,593.6,202.32,7031.1,21.198,510,69.8
EP3077A,1_1750X,1 CoNiFeVCu = Co: 22.71%-V: 22.04%-Fe: 21.84%-Ni: 21.47%-Ci: 11.94% | 2 Cu = Cu: 90.58%-Ni: 5.22%-Fe: 2.18%-Co: 1.56%-V: 0.46% | Unassigned = Cu: 46.14%-Ni: 14.96%-Fe: 13.2%-Co: 13.01%-V: 12.69%,,3.408,322.1,146.54,7446.9,18.802,506,69.4
EP3077A,1_1750X,1 CoNiFeVCu = Co: 22.71%-V: 22.04%-Fe: 21.84%-Ni: 21.47%-Ci: 11.94% | 2 Cu = Cu: 90.58%-Ni: 5.22%-Fe: 2.18%-Co: 1.56%-V: 0.46% | Unassigned = Cu: 46.14%-Ni: 14.96%-Fe: 13.2%-Co: 13.01%-V: 12.69%,,4.4,415.8,161.98,6870.1,20.974,509,70
EP3077A,1_1750X,1 CoNiFeVCu = Co: 22.71%-V: 22.04%-Fe: 21.84%-Ni: 21.47%-Ci: 11.94% | 2 Cu = Cu: 90.58%-Ni: 5.22%-Fe: 2.18%-Co: 1.56%-V: 0.46% | Unassigned = Cu: 46.14%-Ni: 14.96%-Fe: 13.2%-Co: 13.01%-V: 12.69%,,4.885,461.7,164.6,6361.7,20.03,512,69.9
EP3077A,1_1750X,1 CoNiFeVCu = Co: 22.71%-V: 22.04%-Fe: 21.84%-Ni: 21.47%-Ci: 11.94% | 2 Cu = Cu: 90.58%-Ni: 5.22%-Fe: 2.18%-Co: 1.56%-V: 0.46% | Unassigned = Cu: 46.14%-Ni: 14.96%-Fe: 13.2%-Co: 13.01%-V: 12.69%,1 CoNiFeVCu : 72.39%|Unassigned : 27.61%,3.086,291.7,134.02,7027,13.733,510,69.9
EP3077A,1_1750X,1 CoNiFeVCu = Co: 22.71%-V: 22.04%-Fe: 21.84%-Ni: 21.47%-Ci: 11.94% | 2 Cu = Cu: 90.58%-Ni: 5.22%-Fe: 2.18%-Co: 1.56%-V: 0.46% | Unassigned = Cu: 46.14%-Ni: 14.96%-Fe: 13.2%-Co: 13.01%-V: 12.69%,1 CoNiFeVCu : 100.00%,6.182,584.3,199.92,6999.8,21.398,508,70
EP3077A,1_1750X,1 CoNiFeVCu = Co: 22.71%-V: 22.04%-Fe: 21.84%-Ni: 21.47%-Ci: 11.94% | 2 Cu = Cu: 90.58%-Ni: 5.22%-Fe: 2.18%-Co: 1.56%-V: 0.46% | Unassigned = Cu: 46.14%-Ni: 14.96%-Fe: 13.2%-Co: 13.01%-V: 12.69%,1 CoNiFeVCu : 100.00%,6.484,612.9,215.66,7573.3,19.959,476,70.2
EP3077A,1_1750X,1 CoNiFeVCu = Co: 22.71%-V: 22.04%-Fe: 21.84%-Ni: 21.47%-Ci: 11.94% | 2 Cu = Cu: 90.58%-Ni: 5.22%-Fe: 2.18%-Co: 1.56%-V: 0.46% | Unassigned = Cu: 46.14%-Ni: 14.96%-Fe: 13.2%-Co: 13.01%-V: 12.69%,1 CoNiFeVCu : 84.80%|Unassigned : 7.87%|2 Cu : 7.33%,2.659,251.3,127.49,7464.2,17.737,509,69.7
EP3077A,1_1750X,1 CoNiFeVCu = Co: 22.71%-V: 22.04%-Fe: 21.84%-Ni: 21.47%-Ci: 11.94% | 2 Cu = Cu: 90.58%-Ni: 5.22%-Fe: 2.18%-Co: 1.56%-V: 0.46% | Unassigned = Cu: 46.14%-Ni: 14.96%-Fe: 13.2%-Co: 13.01%-V: 12.69%,1 CoNiFeVCu : 100.00%,4.025,380.4,160.21,7368.2,18.87,513,70.4
EP3077A,1_1750X,1 CoNiFeVCu = Co: 22.71%-V: 22.04%-Fe: 21.84%-Ni: 21.47%-Ci: 11.94% | 2 Cu = Cu: 90.58%-Ni: 5.22%-Fe: 2.18%-Co: 1.56%-V: 0.46% | Unassigned = Cu: 46.14%-Ni: 14.96%-Fe: 13.2%-Co: 13.01%-V: 12.69%,1 CoNiFeVCu : 100.00%,5.624,531.6,192.29,7206.7,18.845,510,70
EP3077A,1_1750X,1 CoNiFeVCu = Co: 22.71%-V: 22.04%-Fe: 21.84%-Ni: 21.47%-Ci: 11.94% | 2 Cu = Cu: 90.58%-Ni: 5.22%-Fe: 2.18%-Co: 1.56%-V: 0.46% | Unassigned = Cu: 46.14%-Ni: 14.96%-Fe: 13.2%-Co: 13.01%-V: 12.69%,1 CoNiFeVCu : 100.00%,6.337,598.9,213.13,7599.2,20.381,511,70.1
EP3077A,1_1750X,1 CoNiFeVCu = Co: 22.71%-V: 22.04%-Fe: 21.84%-Ni: 21.47%-Ci: 11.94% | 2 Cu = Cu: 90.58%-Ni: 5.22%-Fe: 2.18%-Co: 1.56%-V: 0.46% | Unassigned = Cu: 46.14%-Ni: 14.96%-Fe: 13.2%-Co: 13.01%-V: 12.69%,1 CoNiFeVCu : 92.42%|2 Cu : 3.67%|Unassigned : 3.91%,5.157,487.4,188.3,7586.1,18.38,508,70.3
EP3077A,1_1750X,1 CoNiFeVCu = Co: 22.71%-V: 22.04%-Fe: 21.84%-Ni: 21.47%-Ci: 11.94% | 2 Cu = Cu: 90.58%-Ni: 5.22%-Fe: 2.18%-Co: 1.56%-V: 0.46% | Unassigned = Cu: 46.14%-Ni: 14.96%-Fe: 13.2%-Co: 13.01%-V: 12.69%,1 CoNiFeVCu : 100.00%,6.18,584.1,202.75,7169.7,22.762,513,70.1
EP3077A,1_1750X,1 CoNiFeVCu = Co: 22.71%-V: 22.04%-Fe: 21.84%-Ni: 21.47%-Ci: 11.94% | 2 Cu = Cu: 90.58%-Ni: 5.22%-Fe: 2.18%-Co: 1.56%-V: 0.46% | Unassigned = Cu: 46.14%-Ni: 14.96%-Fe: 13.2%-Co: 13.01%-V: 12.69%,,6.911,653.3,200.92,6313.4,21.083,508,70.5
EP3077A,1_1750X,1 CoNiFeVCu = Co: 22.71%-V: 22.04%-Fe: 21.84%-Ni: 21.47%-Ci: 11.94% | 2 Cu = Cu: 90.58%-Ni: 5.22%-Fe: 2.18%-Co: 1.56%-V: 0.46% | Unassigned = Cu: 46.14%-Ni: 14.96%-Fe: 13.2%-Co: 13.01%-V: 12.69%,,6.33,598.3,198.78,6771.4,21.558,511,70.5
EP3077A,1_1750X,1 CoNiFeVCu = Co: 22.71%-V: 22.04%-Fe: 21.84%-Ni: 21.47%-Ci: 11.94% | 2 Cu = Cu: 90.58%-Ni: 5.22%-Fe: 2.18%-Co: 1.56%-V: 0.46% | Unassigned = Cu: 46.14%-Ni: 14.96%-Fe: 13.2%-Co: 13.01%-V: 12.69%,,6.229,588.8,200.19,6964.6,21.301,509,70.3
EP3077A,1_1750X,1 CoNiFeVCu = Co: 22.71%-V: 22.04%-Fe: 21.84%-Ni: 21.47%-Ci: 11.94% | 2 Cu = Cu: 90.58%-Ni: 5.22%-Fe: 2.18%-Co: 1.56%-V: 0.46% | Unassigned = Cu: 46.14%-Ni: 14.96%-Fe: 13.2%-Co: 13.01%-V: 12.69%,,5.135,485.4,176.78,6841.1,20.606,505,70.1
EP3077A,1_1750X,1 CoNiFeVCu = Co: 22.71%-V: 22.04%-Fe: 21.84%-Ni: 21.47%-Ci: 11.94% | 2 Cu = Cu: 90.58%-Ni: 5.22%-Fe: 2.18%-Co: 1.56%-V: 0.46% | Unassigned = Cu: 46.14%-Ni: 14.96%-Fe: 13.2%-Co: 13.01%-V: 12.69%,,6.613,625,199.65,6529.6,21.589,508,69.6
EP3077A,1_1750X,1 CoNiFeVCu = Co: 22.71%-V: 22.04%-Fe: 21.84%-Ni: 21.47%-Ci: 11.94% | 2 Cu = Cu: 90.58%-Ni: 5.22%-Fe: 2.18%-Co: 1.56%-V: 0.46% | Unassigned = Cu: 46.14%-Ni: 14.96%-Fe: 13.2%-Co: 13.01%-V: 12.69%,,4.321,408.4,171.41,7712.2,19.69,511,69.7
EP3077A,1_1750X,1 CoNiFeVCu = Co: 22.71%-V: 22.04%-Fe: 21.84%-Ni: 21.47%-Ci: 11.94% | 2 Cu = Cu: 90.58%-Ni: 5.22%-Fe: 2.18%-Co: 1.56%-V: 0.46% | Unassigned = Cu: 46.14%-Ni: 14.96%-Fe: 13.2%-Co: 13.01%-V: 12.69%,1 CoNiFeVCu : 100.00%,5.595,528.8,186.39,6872.2,20.861,510,69.6
EP3077A,1_1750X,1 CoNiFeVCu = Co: 22.71%-V: 22.04%-Fe: 21.84%-Ni: 21.47%-Ci: 11.94% | 2 Cu = Cu: 90.58%-Ni: 5.22%-Fe: 2.18%-Co: 1.56%-V: 0.46% | Unassigned = Cu: 46.14%-Ni: 14.96%-Fe: 13.2%-Co: 13.01%-V: 12.69%,1 CoNiFeVCu : 100.00%,7.112,672.3,205.74,6383,22.559,511,69.8
EP3077A,1_1750X,1 CoNiFeVCu = Co: 22.71%-V: 22.04%-Fe: 21.84%-Ni: 21.47%-Ci: 11.94% | 2 Cu = Cu: 90.58%-Ni: 5.22%-Fe: 2.18%-Co: 1.56%-V: 0.46% | Unassigned = Cu: 46.14%-Ni: 14.96%-Fe: 13.2%-Co: 13.01%-V: 12.69%,1 CoNiFeVCu : 100.00%,4.917,464.8,177.15,7168.9,20.183,508,69.6
EP3077A,1_1750X,1 CoNiFeVCu = Co: 22.71%-V: 22.04%-Fe: 21.84%-Ni: 21.47%-Ci: 11.94% | 2 Cu = Cu: 90.58%-Ni: 5.22%-Fe: 2.18%-Co: 1.56%-V: 0.46% | Unassigned = Cu: 46.14%-Ni: 14.96%-Fe: 13.2%-Co: 13.01%-V: 12.69%,1 CoNiFeVCu : 64.62%|Unassigned : 11.03%|2 Cu : 24.35%,5.465,516.5,193.94,7522.4,14.852,510,70.7
EP3077A,1_1750X,1 CoNiFeVCu = Co: 22.71%-V: 22.04%-Fe: 21.84%-Ni: 21.47%-Ci: 11.94% | 2 Cu = Cu: 90.58%-Ni: 5.22%-Fe: 2.18%-Co: 1.56%-V: 0.46% | Unassigned = Cu: 46.14%-Ni: 14.96%-Fe: 13.2%-Co: 13.01%-V: 12.69%,2 Cu : 100.00%,2.913,275.4,147.22,8784.9,9.715,511,69.9
EP3077A,1_1750X,1 CoNiFeVCu = Co: 22.71%-V: 22.04%-Fe: 21.84%-Ni: 21.47%-Ci: 11.94% | 2 Cu = Cu: 90.58%-Ni: 5.22%-Fe: 2.18%-Co: 1.56%-V: 0.46% | Unassigned = Cu: 46.14%-Ni: 14.96%-Fe: 13.2%-Co: 13.01%-V: 12.69%,2 Cu : 100.00%,2.644,249.9,134.88,8298.6,9.159,510,69.2
EP3077A,1_1750X,1 CoNiFeVCu = Co: 22.71%-V: 22.04%-Fe: 21.84%-Ni: 21.47%-Ci: 11.94% | 2 Cu = Cu: 90.58%-Ni: 5.22%-Fe: 2.18%-Co: 1.56%-V: 0.46% | Unassigned = Cu: 46.14%-Ni: 14.96%-Fe: 13.2%-Co: 13.01%-V: 12.69%,2 Cu : 100.00%,2.86,270.4,148.82,9123.8,9.721,511,70.3
EP3077A,1_1750X,1 CoNiFeVCu = Co: 22.71%-V: 22.04%-Fe: 21.84%-Ni: 21.47%-Ci: 11.94% | 2 Cu = Cu: 90.58%-Ni: 5.22%-Fe: 2.18%-Co: 1.56%-V: 0.46% | Unassigned = Cu: 46.14%-Ni: 14.96%-Fe: 13.2%-Co: 13.01%-V: 12.69%,2 Cu : 94.59%|1 CoNiFeVCu : 2.77%|Unassigned : 2.64%,2.591,244.9,136.69,8666.8,11.009,509,70.7
EP3077A,1_1750X,1 CoNiFeVCu = Co: 22.71%-V: 22.04%-Fe: 21.84%-Ni: 21.47%-Ci: 11.94% | 2 Cu = Cu: 90.58%-Ni: 5.22%-Fe: 2.18%-Co: 1.56%-V: 0.46% | Unassigned = Cu: 46.14%-Ni: 14.96%-Fe: 13.2%-Co: 13.01%-V: 12.69%,2 Cu : 97.61%|Unassigned : 1.86%|1 CoNiFeVCu : 0.52%,2.997,283.3,158.67,9727.8,10.97,509,70.1
EP3077A,1_1750X,1 CoNiFeVCu = Co: 22.71%-V: 22.04%-Fe: 21.84%-Ni: 21.47%-Ci: 11.94% | 2 Cu = Cu: 90.58%-Ni: 5.22%-Fe: 2.18%-Co: 1.56%-V: 0.46% | Unassigned = Cu: 46.14%-Ni: 14.96%-Fe: 13.2%-Co: 13.01%-V: 12.69%,,5.361,506.7,178.63,6672.5,20.844,508,70.6
EP3077A,1_1750X,1 CoNiFeVCu = Co: 22.71%-V: 22.04%-Fe: 21.84%-Ni: 21.47%-Ci: 11.94% | 2 Cu = Cu: 90.58%-Ni: 5.22%-Fe: 2.18%-Co: 1.56%-V: 0.46% | Unassigned = Cu: 46.14%-Ni: 14.96%-Fe: 13.2%-Co: 13.01%-V: 12.69%,,5.747,543.2,188.96,6846.6,21.243,511,70
EP3077A,1_1750X,1 CoNiFeVCu = Co: 22.71%-V: 22.04%-Fe: 21.84%-Ni: 21.47%-Ci: 11.94% | 2 Cu = Cu: 90.58%-Ni: 5.22%-Fe: 2.18%-Co: 1.56%-V: 0.46% | Unassigned = Cu: 46.14%-Ni: 14.96%-Fe: 13.2%-Co: 13.01%-V: 12.69%,,6.679,631.3,205.35,6776.2,20.981,506,69.4
EP3077A,1_1750X,1 CoNiFeVCu = Co: 22.71%-V: 22.04%-Fe: 21.84%-Ni: 21.47%-Ci: 11.94% | 2 Cu = Cu: 90.58%-Ni: 5.22%-Fe: 2.18%-Co: 1.56%-V: 0.46% | Unassigned = Cu: 46.14%-Ni: 14.96%-Fe: 13.2%-Co: 13.01%-V: 12.69%,,6.805,643.2,214.29,7140.8,21.65,512,70
EP3077A,1_1750X,1 CoNiFeVCu = Co: 22.71%-V: 22.04%-Fe: 21.84%-Ni: 21.47%-Ci: 11.94% | 2 Cu = Cu: 90.58%-Ni: 5.22%-Fe: 2.18%-Co: 1.56%-V: 0.46% | Unassigned = Cu: 46.14%-Ni: 14.96%-Fe: 13.2%-Co: 13.01%-V: 12.69%,,4.223,399.2,159.06,6934.6,20.38,509,70.2
EP3077A,1_1750X,1 CoNiFeVCu = Co: 22.71%-V: 22.04%-Fe: 21.84%-Ni: 21.47%-Ci: 11.94% | 2 Cu = Cu: 90.58%-Ni: 5.22%-Fe: 2.18%-Co: 1.56%-V: 0.46% | Unassigned = Cu: 46.14%-Ni: 14.96%-Fe: 13.2%-Co: 13.01%-V: 12.69%,,4.826,456.2,169.05,6741.9,20.515,509,70.1
EP3077A,1_1750X,1 CoNiFeVCu = Co: 22.71%-V: 22.04%-Fe: 21.84%-Ni: 21.47%-Ci: 11.94% | 2 Cu = Cu: 90.58%-Ni: 5.22%-Fe: 2.18%-Co: 1.56%-V: 0.46% | Unassigned = Cu: 46.14%-Ni: 14.96%-Fe: 13.2%-Co: 13.01%-V: 12.69%,1 CoNiFeVCu : 100.00%,2.805,265.2,125.54,6880.6,18.436,508,69.8
EP3077A,1_1750X,1 CoNiFeVCu = Co: 22.71%-V: 22.04%-Fe: 21.84%-Ni: 21.47%-Ci: 11.94% | 2 Cu = Cu: 90.58%-Ni: 5.22%-Fe: 2.18%-Co: 1.56%-V: 0.46% | Unassigned = Cu: 46.14%-Ni: 14.96%-Fe: 13.2%-Co: 13.01%-V: 12.69%,1 CoNiFeVCu : 100.00%,6.406,605.5,202.93,6924.9,22.171,510,69.7
EP3077A,1_1750X,1 CoNiFeVCu = Co: 22.71%-V: 22.04%-Fe: 21.84%-Ni: 21.47%-Ci: 11.94% | 2 Cu = Cu: 90.58%-Ni: 5.22%-Fe: 2.18%-Co: 1.56%-V: 0.46% | Unassigned = Cu: 46.14%-Ni: 14.96%-Fe: 13.2%-Co: 13.01%-V: 12.69%,1 CoNiFeVCu : 100.00%,4.447,420.4,168.58,7281.4,18.787,514,70.2
EP3077A,1_1750X,1 CoNiFeVCu = Co: 22.71%-V: 22.04%-Fe: 21.84%-Ni: 21.47%-Ci: 11.94% | 2 Cu = Cu: 90.58%-Ni: 5.22%-Fe: 2.18%-Co: 1.56%-V: 0.46% | Unassigned = Cu: 46.14%-Ni: 14.96%-Fe: 13.2%-Co: 13.01%-V: 12.69%,Unassigned : 0.03%|2 Cu : 99.97%,2.891,273.2,149.55,9098,9.495,511,70.4
EP3077A,1_1750X,1 CoNiFeVCu = Co: 22.71%-V: 22.04%-Fe: 21.84%-Ni: 21.47%-Ci: 11.94% | 2 Cu = Cu: 90.58%-Ni: 5.22%-Fe: 2.18%-Co: 1.56%-V: 0.46% | Unassigned = Cu: 46.14%-Ni: 14.96%-Fe: 13.2%-Co: 13.01%-V: 12.69%,2 Cu : 100.00%,2.303,217.7,125.38,8363.2,8.499,511,70.3
EP3077A,1_1750X,1 CoNiFeVCu = Co: 22.71%-V: 22.04%-Fe: 21.84%-Ni: 21.47%-Ci: 11.94% | 2 Cu = Cu: 90.58%-Ni: 5.22%-Fe: 2.18%-Co: 1.56%-V: 0.46% | Unassigned = Cu: 46.14%-Ni: 14.96%-Fe: 13.2%-Co: 13.01%-V: 12.69%,2 Cu : 100.00%,2.263,213.9,127.08,8721.1,9.099,525,70.1
EP3077A,1_1750X,1 CoNiFeVCu = Co: 22.71%-V: 22.04%-Fe: 21.84%-Ni: 21.47%-Ci: 11.94% | 2 Cu = Cu: 90.58%-Ni: 5.22%-Fe: 2.18%-Co: 1.56%-V: 0.46% | Unassigned = Cu: 46.14%-Ni: 14.96%-Fe: 13.2%-Co: 13.01%-V: 12.69%,2 Cu : 100.00%,2.418,228.5,122.73,7668.1,8.776,511,70
EP3077A,1_1750X,1 CoNiFeVCu = Co: 22.71%-V: 22.04%-Fe: 21.84%-Ni: 21.47%-Ci: 11.94% | 2 Cu = Cu: 90.58%-Ni: 5.22%-Fe: 2.18%-Co: 1.56%-V: 0.46% | Unassigned = Cu: 46.14%-Ni: 14.96%-Fe: 13.2%-Co: 13.01%-V: 12.69%,2 Cu : 100.00%,2.785,263.3,137.05,8101.4,9.426,511,69.9
EP3077A,1_1750X,1 CoNiFeVCu = Co: 22.71%-V: 22.04%-Fe: 21.84%-Ni: 21.47%-Ci: 11.94% | 2 Cu = Cu: 90.58%-Ni: 5.22%-Fe: 2.18%-Co: 1.56%-V: 0.46% | Unassigned = Cu: 46.14%-Ni: 14.96%-Fe: 13.2%-Co: 13.01%-V: 12.69%,2 Cu : 100.00%,2.82,266.6,143.09,8633.4,9.412,511,70.5
EP3077A,1_1750X,1 CoNiFeVCu = Co: 22.71%-V: 22.04%-Fe: 21.84%-Ni: 21.47%-Ci: 11.94% | 2 Cu = Cu: 90.58%-Ni: 5.22%-Fe: 2.18%-Co: 1.56%-V: 0.46% | Unassigned = Cu: 46.14%-Ni: 14.96%-Fe: 13.2%-Co: 13.01%-V: 12.69%,,5.294,500.3,176.73,6632.9,20.731,515,70.1
EP3077A,1_1750X,1 CoNiFeVCu = Co: 22.71%-V: 22.04%-Fe: 21.84%-Ni: 21.47%-Ci: 11.94% | 2 Cu = Cu: 90.58%-Ni: 5.22%-Fe: 2.18%-Co: 1.56%-V: 0.46% | Unassigned = Cu: 46.14%-Ni: 14.96%-Fe: 13.2%-Co: 13.01%-V: 12.69%,,4.777,451.5,165.09,6537.1,20.415,510,70.2
EP3077A,1_1750X,1 CoNiFeVCu = Co: 22.71%-V: 22.04%-Fe: 21.84%-Ni: 21.47%-Ci: 11.94% | 2 Cu = Cu: 90.58%-Ni: 5.22%-Fe: 2.18%-Co: 1.56%-V: 0.46% | Unassigned = Cu: 46.14%-Ni: 14.96%-Fe: 13.2%-Co: 13.01%-V: 12.69%,,6.141,580.4,196.78,6861.9,21.968,509,70.1
EP3077A,1_1750X,1 CoNiFeVCu = Co: 22.71%-V: 22.04%-Fe: 21.84%-Ni: 21.47%-Ci: 11.94% | 2 Cu = Cu: 90.58%-Ni: 5.22%-Fe: 2.18%-Co: 1.56%-V: 0.46% | Unassigned = Cu: 46.14%-Ni: 14.96%-Fe: 13.2%-Co: 13.01%-V: 12.69%,,6.485,613,202.29,6805.8,21.707,513,69.6
EP3077A,1_1750X,1 CoNiFeVCu = Co: 22.71%-V: 22.04%-Fe: 21.84%-Ni: 21.47%-Ci: 11.94% | 2 Cu = Cu: 90.58%-Ni: 5.22%-Fe: 2.18%-Co: 1.56%-V: 0.46% | Unassigned = Cu: 46.14%-Ni: 14.96%-Fe: 13.2%-Co: 13.01%-V: 12.69%,,5.406,511,181.99,6829.5,20.147,508,69.8
EP3077A,1_1750X,1 CoNiFeVCu = Co: 22.71%-V: 22.04%-Fe: 21.84%-Ni: 21.47%-Ci: 11.94% | 2 Cu = Cu: 90.58%-Ni: 5.22%-Fe: 2.18%-Co: 1.56%-V: 0.46% | Unassigned = Cu: 46.14%-Ni: 14.96%-Fe: 13.2%-Co: 13.01%-V: 12.69%,,6.558,619.9,191.82,6153.1,21.044,508,70.1
EP3077A,1_1750X,1 CoNiFeVCu = Co: 22.71%-V: 22.04%-Fe: 21.84%-Ni: 21.47%-Ci: 11.94% | 2 Cu = Cu: 90.58%-Ni: 5.22%-Fe: 2.18%-Co: 1.56%-V: 0.46% | Unassigned = Cu: 46.14%-Ni: 14.96%-Fe: 13.2%-Co: 13.01%-V: 12.69%,1 CoNiFeVCu : 100.00%,6.013,568.4,192.51,6753.3,21.156,511,70.5
EP3077A,1_1750X,1 CoNiFeVCu = Co: 22.71%-V: 22.04%-Fe: 21.84%-Ni: 21.47%-Ci: 11.94% | 2 Cu = Cu: 90.58%-Ni: 5.22%-Fe: 2.18%-Co: 1.56%-V: 0.46% | Unassigned = Cu: 46.14%-Ni: 14.96%-Fe: 13.2%-Co: 13.01%-V: 12.69%,1 CoNiFeVCu : 100.00%,6.403,605.2,197.85,6640.3,21.05,508,70.2
EP3077A,1_1750X,1 CoNiFeVCu = Co: 22.71%-V: 22.04%-Fe: 21.84%-Ni: 21.47%-Ci: 11.94% | 2 Cu = Cu: 90.58%-Ni: 5.22%-Fe: 2.18%-Co: 1.56%-V: 0.46% | Unassigned = Cu: 46.14%-Ni: 14.96%-Fe: 13.2%-Co: 13.01%-V: 12.69%,1 CoNiFeVCu : 100.00%,4.077,385.4,152.39,6667.3,18.017,524,70
EP3077A,1_1750X,1 CoNiFeVCu = Co: 22.71%-V: 22.04%-Fe: 21.84%-Ni: 21.47%-Ci: 11.94% | 2 Cu = Cu: 90.58%-Ni: 5.22%-Fe: 2.18%-Co: 1.56%-V: 0.46% | Unassigned = Cu: 46.14%-Ni: 14.96%-Fe: 13.2%-Co: 13.01%-V: 12.69%,2 Cu : 100.00%,2.036,192.4,115.14,8121.4,9.026,511,69.9
EP3077A,1_1750X,1 CoNiFeVCu = Co: 22.71%-V: 22.04%-Fe: 21.84%-Ni: 21.47%-Ci: 11.94% | 2 Cu = Cu: 90.58%-Ni: 5.22%-Fe: 2.18%-Co: 1.56%-V: 0.46% | Unassigned = Cu: 46.14%-Ni: 14.96%-Fe: 13.2%-Co: 13.01%-V: 12.69%,2 Cu : 100.00%,2.179,206,122.22,8446.3,8.315,510,70.4
EP3077A,1_1750X,1 CoNiFeVCu = Co: 22.71%-V: 22.04%-Fe: 21.84%-Ni: 21.47%-Ci: 11.94% | 2 Cu = Cu: 90.58%-Ni: 5.22%-Fe: 2.18%-Co: 1.56%-V: 0.46% | Unassigned = Cu: 46.14%-Ni: 14.96%-Fe: 13.2%-Co: 13.01%-V: 12.69%,2 Cu : 100.00%,2.698,255,129.11,7527.9,8.845,512,70.6
EP3077A,1_1750X,1 CoNiFeVCu = Co: 22.71%-V: 22.04%-Fe: 21.84%-Ni: 21.47%-Ci: 11.94% | 2 Cu = Cu: 90.58%-Ni: 5.22%-Fe: 2.18%-Co: 1.56%-V: 0.46% | Unassigned = Cu: 46.14%-Ni: 14.96%-Fe: 13.2%-Co: 13.01%-V: 12.69%,2 Cu : 100.00%,3.196,302.1,147.53,8035.4,9.992,511,70.3
EP3077A,1_1750X,1 CoNiFeVCu = Co: 22.71%-V: 22.04%-Fe: 21.84%-Ni: 21.47%-Ci: 11.94% | 2 Cu = Cu: 90.58%-Ni: 5.22%-Fe: 2.18%-Co: 1.56%-V: 0.46% | Unassigned = Cu: 46.14%-Ni: 14.96%-Fe: 13.2%-Co: 13.01%-V: 12.69%,2 Cu : 100.00%,3.264,308.5,151.08,8203,10.112,511,69.8
EP3077A,1_1750X,1 CoNiFeVCu = Co: 22.71%-V: 22.04%-Fe: 21.84%-Ni: 21.47%-Ci: 11.94% | 2 Cu = Cu: 90.58%-Ni: 5.22%-Fe: 2.18%-Co: 1.56%-V: 0.46% | Unassigned = Cu: 46.14%-Ni: 14.96%-Fe: 13.2%-Co: 13.01%-V: 12.69%,2 Cu : 100.00%,3.036,287,150.56,8765.8,9.801,511,69.8
EP3077A,1_1750X,1 CoNiFeVCu = Co: 22.71%-V: 22.04%-Fe: 21.84%-Ni: 21.47%-Ci: 11.94% | 2 Cu = Cu: 90.58%-Ni: 5.22%-Fe: 2.18%-Co: 1.56%-V: 0.46% | Unassigned = Cu: 46.14%-Ni: 14.96%-Fe: 13.2%-Co: 13.01%-V: 12.69%,,2.847,269.1,125.88,6813.4,18.704,508,70.3
EP3077A,1_1750X,1 CoNiFeVCu = Co: 22.71%-V: 22.04%-Fe: 21.84%-Ni: 21.47%-Ci: 11.94% | 2 Cu = Cu: 90.58%-Ni: 5.22%-Fe: 2.18%-Co: 1.56%-V: 0.46% | Unassigned = Cu: 46.14%-Ni: 14.96%-Fe: 13.2%-Co: 13.01%-V: 12.69%,,3.935,371.9,151.89,6869,21.07,528,70.2
EP3077A,1_1750X,1 CoNiFeVCu = Co: 22.71%-V: 22.04%-Fe: 21.84%-Ni: 21.47%-Ci: 11.94% | 2 Cu = Cu: 90.58%-Ni: 5.22%-Fe: 2.18%-Co: 1.56%-V: 0.46% | Unassigned = Cu: 46.14%-Ni: 14.96%-Fe: 13.2%-Co: 13.01%-V: 12.69%,,5.371,507.7,182.07,6877.6,21.01,508,70.2
EP3077A,1_1750X,1 CoNiFeVCu = Co: 22.71%-V: 22.04%-Fe: 21.84%-Ni: 21.47%-Ci: 11.94% | 2 Cu = Cu: 90.58%-Ni: 5.22%-Fe: 2.18%-Co: 1.56%-V: 0.46% | Unassigned = Cu: 46.14%-Ni: 14.96%-Fe: 13.2%-Co: 13.01%-V: 12.69%,,4.47,422.5,169.49,7312,19.119,505,70.1
EP3077A,1_1750X,1 CoNiFeVCu = Co: 22.71%-V: 22.04%-Fe: 21.84%-Ni: 21.47%-Ci: 11.94% | 2 Cu = Cu: 90.58%-Ni: 5.22%-Fe: 2.18%-Co: 1.56%-V: 0.46% | Unassigned = Cu: 46.14%-Ni: 14.96%-Fe: 13.2%-Co: 13.01%-V: 12.69%,,6.235,589.3,202.56,7101,21.626,512,70.9
EP3077A,1_1750X,1 CoNiFeVCu = Co: 22.71%-V: 22.04%-Fe: 21.84%-Ni: 21.47%-Ci: 11.94% | 2 Cu = Cu: 90.58%-Ni: 5.22%-Fe: 2.18%-Co: 1.56%-V: 0.46% | Unassigned = Cu: 46.14%-Ni: 14.96%-Fe: 13.2%-Co: 13.01%-V: 12.69%,,5.125,484.5,176.54,6839.3,21.667,516,69.6
EP3077A,1_1750X,1 CoNiFeVCu = Co: 22.71%-V: 22.04%-Fe: 21.84%-Ni: 21.47%-Ci: 11.94% | 2 Cu = Cu: 90.58%-Ni: 5.22%-Fe: 2.18%-Co: 1.56%-V: 0.46% | Unassigned = Cu: 46.14%-Ni: 14.96%-Fe: 13.2%-Co: 13.01%-V: 12.69%,1 CoNiFeVCu : 100.00%,5.819,550,190.06,6829.7,20.7,509,69.4
EP3077A,1_1750X,1 CoNiFeVCu = Co: 22.71%-V: 22.04%-Fe: 21.84%-Ni: 21.47%-Ci: 11.94% | 2 Cu = Cu: 90.58%-Ni: 5.22%-Fe: 2.18%-Co: 1.56%-V: 0.46% | Unassigned = Cu: 46.14%-Ni: 14.96%-Fe: 13.2%-Co: 13.01%-V: 12.69%,1 CoNiFeVCu : 100.00%,6.385,603.5,198.63,6705.7,21.399,512,70.2
EP3077A,1_1750X,1 CoNiFeVCu = Co: 22.71%-V: 22.04%-Fe: 21.84%-Ni: 21.47%-Ci: 11.94% | 2 Cu = Cu: 90.58%-Ni: 5.22%-Fe: 2.18%-Co: 1.56%-V: 0.46% | Unassigned = Cu: 46.14%-Ni: 14.96%-Fe: 13.2%-Co: 13.01%-V: 12.69%,1 CoNiFeVCu : 100.00%,1.151,108.8,76.75,6836.2,16.823,511,69.7
EP3077A,1_1750X,1 CoNiFeVCu = Co: 22.71%-V: 22.04%-Fe: 21.84%-Ni: 21.47%-Ci: 11.94% | 2 Cu = Cu: 90.58%-Ni: 5.22%-Fe: 2.18%-Co: 1.56%-V: 0.46% | Unassigned = Cu: 46.14%-Ni: 14.96%-Fe: 13.2%-Co: 13.01%-V: 12.69%,1 CoNiFeVCu : 0.26%|Unassigned : 1.33%|2 Cu : 98.41%,2.766,261.5,145.64,9077.4,10.315,509,69.7
EP3077A,1_1750X,1 CoNiFeVCu = Co: 22.71%-V: 22.04%-Fe: 21.84%-Ni: 21.47%-Ci: 11.94% | 2 Cu = Cu: 90.58%-Ni: 5.22%-Fe: 2.18%-Co: 1.56%-V: 0.46% | Unassigned = Cu: 46.14%-Ni: 14.96%-Fe: 13.2%-Co: 13.01%-V: 12.69%,2 Cu : 100.00%,3.037,287.1,151.51,8866.9,9.958,511,70.4
EP3077A,1_1750X,1 CoNiFeVCu = Co: 22.71%-V: 22.04%-Fe: 21.84%-Ni: 21.47%-Ci: 11.94% | 2 Cu = Cu: 90.58%-Ni: 5.22%-Fe: 2.18%-Co: 1.56%-V: 0.46% | Unassigned = Cu: 46.14%-Ni: 14.96%-Fe: 13.2%-Co: 13.01%-V: 12.69%,2 Cu : 100.00%,1.233,116.5,84.94,7711.8,8.979,511,70.3
EP3077A,1_1750X,1 CoNiFeVCu = Co: 22.71%-V: 22.04%-Fe: 21.84%-Ni: 21.47%-Ci: 11.94% | 2 Cu = Cu: 90.58%-Ni: 5.22%-Fe: 2.18%-Co: 1.56%-V: 0.46% | Unassigned = Cu: 46.14%-Ni: 14.96%-Fe: 13.2%-Co: 13.01%-V: 12.69%,2 Cu : 100.00%,2.55,241,135.53,8675.3,9.629,509,69.7
EP3077A,1_1750X,1 CoNiFeVCu = Co: 22.71%-V: 22.04%-Fe: 21.84%-Ni: 21.47%-Ci: 11.94% | 2 Cu = Cu: 90.58%-Ni: 5.22%-Fe: 2.18%-Co: 1.56%-V: 0.46% | Unassigned = Cu: 46.14%-Ni: 14.96%-Fe: 13.2%-Co: 13.01%-V: 12.69%,2 Cu : 100.00%,2.539,240,132.72,8394,9.175,504,70.3
EP3077A,1_1750X,1 CoNiFeVCu = Co: 22.71%-V: 22.04%-Fe: 21.84%-Ni: 21.47%-Ci: 11.94% | 2 Cu = Cu: 90.58%-Ni: 5.22%-Fe: 2.18%-Co: 1.56%-V: 0.46% | Unassigned = Cu: 46.14%-Ni: 14.96%-Fe: 13.2%-Co: 13.01%-V: 12.69%,2 Cu : 100.00%,2.07,195.6,114.75,7940.9,7.187,515,70.1
EP3077A,1_1750X,1 CoNiFeVCu = Co: 22.71%-V: 22.04%-Fe: 21.84%-Ni: 21.47%-Ci: 11.94% | 2 Cu = Cu: 90.58%-Ni: 5.22%-Fe: 2.18%-Co: 1.56%-V: 0.46% | Unassigned = Cu: 46.14%-Ni: 14.96%-Fe: 13.2%-Co: 13.01%-V: 12.69%,,4.617,436.4,166.63,6877.2,20.7,511,70.2
