Repository: giengeb1/ADAMaNT-HEA-indents

File: Indentation Results.csv (part 51 of 64)
Sample,Magnification,Compound Compositions,Indent Composition,Hardness,Hv,Modulus,Stiffness^2 / Load,Pmax,Hmax,Reporting Depth
EP3077A,1_1750X,1 CoNiFeVCu = Co: 22.71%-V: 22.04%-Fe: 21.84%-Ni: 21.47%-Ci: 11.94% | 2 Cu = Cu: 90.58%-Ni: 5.22%-Fe: 2.18%-Co: 1.56%-V: 0.46% | Unassigned = Cu: 46.14%-Ni: 14.96%-Fe: 13.2%-Co: 13.01%-V: 12.69%,,4.431,418.8,163.96,6969.3,20.187,508,71.1
EP3077A,1_1750X,1 CoNiFeVCu = Co: 22.71%-V: 22.04%-Fe: 21.84%-Ni: 21.47%-Ci: 11.94% | 2 Cu = Cu: 90.58%-Ni: 5.22%-Fe: 2.18%-Co: 1.56%-V: 0.46% | Unassigned = Cu: 46.14%-Ni: 14.96%-Fe: 13.2%-Co: 13.01%-V: 12.69%,,5.332,504,183.98,7053.3,20.555,510,69.5
EP3077A,1_1750X,1 CoNiFeVCu = Co: 22.71%-V: 22.04%-Fe: 21.84%-Ni: 21.47%-Ci: 11.94% | 2 Cu = Cu: 90.58%-Ni: 5.22%-Fe: 2.18%-Co: 1.56%-V: 0.46% | Unassigned = Cu: 46.14%-Ni: 14.96%-Fe: 13.2%-Co: 13.01%-V: 12.69%,,4.381,414.1,156.94,6531,20.209,510,69.7
EP3077A,1_1750X,1 CoNiFeVCu = Co: 22.71%-V: 22.04%-Fe: 21.84%-Ni: 21.47%-Ci: 11.94% | 2 Cu = Cu: 90.58%-Ni: 5.22%-Fe: 2.18%-Co: 1.56%-V: 0.46% | Unassigned = Cu: 46.14%-Ni: 14.96%-Fe: 13.2%-Co: 13.01%-V: 12.69%,,4.894,462.6,170.54,6749.4,20.538,509,70
EP3077A,1_1750X,1 CoNiFeVCu = Co: 22.71%-V: 22.04%-Fe: 21.84%-Ni: 21.47%-Ci: 11.94% | 2 Cu = Cu: 90.58%-Ni: 5.22%-Fe: 2.18%-Co: 1.56%-V: 0.46% | Unassigned = Cu: 46.14%-Ni: 14.96%-Fe: 13.2%-Co: 13.01%-V: 12.69%,,4.363,412.4,157.63,6608.6,21.904,509,70.1
EP3077A,1_1750X,1 CoNiFeVCu = Co: 22.71%-V: 22.04%-Fe: 21.84%-Ni: 21.47%-Ci: 11.94% | 2 Cu = Cu: 90.58%-Ni: 5.22%-Fe: 2.18%-Co: 1.56%-V: 0.46% | Unassigned = Cu: 46.14%-Ni: 14.96%-Fe: 13.2%-Co: 13.01%-V: 12.69%,1 CoNiFeVCu : 100.00%,0.615,58.2,39.22,3581.3,15.291,508,71.1
EP3077A,1_1750X,1 CoNiFeVCu = Co: 22.71%-V: 22.04%-Fe: 21.84%-Ni: 21.47%-Ci: 11.94% | 2 Cu = Cu: 90.58%-Ni: 5.22%-Fe: 2.18%-Co: 1.56%-V: 0.46% | Unassigned = Cu: 46.14%-Ni: 14.96%-Fe: 13.2%-Co: 13.01%-V: 12.69%,1 CoNiFeVCu : 100.00%,5.939,561.4,187.58,6544.6,20.852,509,69.9
EP3077A,1_1750X,1 CoNiFeVCu = Co: 22.71%-V: 22.04%-Fe: 21.84%-Ni: 21.47%-Ci: 11.94% | 2 Cu = Cu: 90.58%-Ni: 5.22%-Fe: 2.18%-Co: 1.56%-V: 0.46% | Unassigned = Cu: 46.14%-Ni: 14.96%-Fe: 13.2%-Co: 13.01%-V: 12.69%,1 CoNiFeVCu : 100.00%,5.685,537.4,184.92,6672.6,20.703,513,70
EP3077A,1_1750X,1 CoNiFeVCu = Co: 22.71%-V: 22.04%-Fe: 21.84%-Ni: 21.47%-Ci: 11.94% | 2 Cu = Cu: 90.58%-Ni: 5.22%-Fe: 2.18%-Co: 1.56%-V: 0.46% | Unassigned = Cu: 46.14%-Ni: 14.96%-Fe: 13.2%-Co: 13.01%-V: 12.69%,1 CoNiFeVCu : 57.84%|Unassigned : 11.46%|2 Cu : 30.70%,3.041,287.5,130.24,6778.2,11.983,509,70.2
EP3077A,1_1750X,1 CoNiFeVCu = Co: 22.71%-V: 22.04%-Fe: 21.84%-Ni: 21.47%-Ci: 11.94% | 2 Cu = Cu: 90.58%-Ni: 5.22%-Fe: 2.18%-Co: 1.56%-V: 0.46% | Unassigned = Cu: 46.14%-Ni: 14.96%-Fe: 13.2%-Co: 13.01%-V: 12.69%,2 Cu : 100.00%,3.367,318.2,150.91,7938.6,10.115,510,70
EP3077A,1_1750X,1 CoNiFeVCu = Co: 22.71%-V: 22.04%-Fe: 21.84%-Ni: 21.47%-Ci: 11.94% | 2 Cu = Cu: 90.58%-Ni: 5.22%-Fe: 2.18%-Co: 1.56%-V: 0.46% | Unassigned = Cu: 46.14%-Ni: 14.96%-Fe: 13.2%-Co: 13.01%-V: 12.69%,2 Cu : 100.00%,2.427,229.4,123.46,7722.9,9.723,511,69.7
EP3077A,1_1750X,1 CoNiFeVCu = Co: 22.71%-V: 22.04%-Fe: 21.84%-Ni: 21.47%-Ci: 11.94% | 2 Cu = Cu: 90.58%-Ni: 5.22%-Fe: 2.18%-Co: 1.56%-V: 0.46% | Unassigned = Cu: 46.14%-Ni: 14.96%-Fe: 13.2%-Co: 13.01%-V: 12.69%,2 Cu : 100.00%,2.118,200.2,104.12,6506.7,8.977,511,69.9
EP3077A,1_1750X,1 CoNiFeVCu = Co: 22.71%-V: 22.04%-Fe: 21.84%-Ni: 21.47%-Ci: 11.94% | 2 Cu = Cu: 90.58%-Ni: 5.22%-Fe: 2.18%-Co: 1.56%-V: 0.46% | Unassigned = Cu: 46.14%-Ni: 14.96%-Fe: 13.2%-Co: 13.01%-V: 12.69%,2 Cu : 100.00%,nan,nan,nan,nan,nan,nan,nan
EP3077A,1_1750X,1 CoNiFeVCu = Co: 22.71%-V: 22.04%-Fe: 21.84%-Ni: 21.47%-Ci: 11.94% | 2 Cu = Cu: 90.58%-Ni: 5.22%-Fe: 2.18%-Co: 1.56%-V: 0.46% | Unassigned = Cu: 46.14%-Ni: 14.96%-Fe: 13.2%-Co: 13.01%-V: 12.69%,2 Cu : 100.00%,nan,nan,nan,nan,nan,nan,nan
EP3077A,1_1750X,1 CoNiFeVCu = Co: 22.71%-V: 22.04%-Fe: 21.84%-Ni: 21.47%-Ci: 11.94% | 2 Cu = Cu: 90.58%-Ni: 5.22%-Fe: 2.18%-Co: 1.56%-V: 0.46% | Unassigned = Cu: 46.14%-Ni: 14.96%-Fe: 13.2%-Co: 13.01%-V: 12.69%,,3.191,301.6,130.53,6486.6,19.236,509,70.3
EP3077A,1_1750X,1 CoNiFeVCu = Co: 22.71%-V: 22.04%-Fe: 21.84%-Ni: 21.47%-Ci: 11.94% | 2 Cu = Cu: 90.58%-Ni: 5.22%-Fe: 2.18%-Co: 1.56%-V: 0.46% | Unassigned = Cu: 46.14%-Ni: 14.96%-Fe: 13.2%-Co: 13.01%-V: 12.69%,,5.467,516.8,187.56,7107.7,22.026,521,69.3
EP3077A,1_1750X,1 CoNiFeVCu = Co: 22.71%-V: 22.04%-Fe: 21.84%-Ni: 21.47%-Ci: 11.94% | 2 Cu = Cu: 90.58%-Ni: 5.22%-Fe: 2.18%-Co: 1.56%-V: 0.46% | Unassigned = Cu: 46.14%-Ni: 14.96%-Fe: 13.2%-Co: 13.01%-V: 12.69%,,5.548,524.4,187.36,6990.5,17.079,508,69.7
EP3077A,1_1750X,1 CoNiFeVCu = Co: 22.71%-V: 22.04%-Fe: 21.84%-Ni: 21.47%-Ci: 11.94% | 2 Cu = Cu: 90.58%-Ni: 5.22%-Fe: 2.18%-Co: 1.56%-V: 0.46% | Unassigned = Cu: 46.14%-Ni: 14.96%-Fe: 13.2%-Co: 13.01%-V: 12.69%,,6,567.1,196.94,7031.9,21.111,508,70.1
EP3077A,1_1750X,1 CoNiFeVCu = Co: 22.71%-V: 22.04%-Fe: 21.84%-Ni: 21.47%-Ci: 11.94% | 2 Cu = Cu: 90.58%-Ni: 5.22%-Fe: 2.18%-Co: 1.56%-V: 0.46% | Unassigned = Cu: 46.14%-Ni: 14.96%-Fe: 13.2%-Co: 13.01%-V: 12.69%,,5.642,533.3,187.3,6870,21.386,508,69.5
EP3077A,1_1750X,1 CoNiFeVCu = Co: 22.71%-V: 22.04%-Fe: 21.84%-Ni: 21.47%-Ci: 11.94% | 2 Cu = Cu: 90.58%-Ni: 5.22%-Fe: 2.18%-Co: 1.56%-V: 0.46% | Unassigned = Cu: 46.14%-Ni: 14.96%-Fe: 13.2%-Co: 13.01%-V: 12.69%,,6.159,582.1,196.29,6813.6,21.932,509,70
EP3077A,1_1750X,1 CoNiFeVCu = Co: 22.71%-V: 22.04%-Fe: 21.84%-Ni: 21.47%-Ci: 11.94% | 2 Cu = Cu: 90.58%-Ni: 5.22%-Fe: 2.18%-Co: 1.56%-V: 0.46% | Unassigned = Cu: 46.14%-Ni: 14.96%-Fe: 13.2%-Co: 13.01%-V: 12.69%,1 CoNiFeVCu : 80.40%|Unassigned : 13.47%|2 Cu : 6.13%,3.849,363.8,174.32,8913,20.101,508,70.4
EP3077A,1_1750X,1 CoNiFeVCu = Co: 22.71%-V: 22.04%-Fe: 21.84%-Ni: 21.47%-Ci: 11.94% | 2 Cu = Cu: 90.58%-Ni: 5.22%-Fe: 2.18%-Co: 1.56%-V: 0.46% | Unassigned = Cu: 46.14%-Ni: 14.96%-Fe: 13.2%-Co: 13.01%-V: 12.69%,1 CoNiFeVCu : 100.00%,5.469,517,183.9,6869.5,21.259,513,70.3
EP3077A,1_1750X,1 CoNiFeVCu = Co: 22.71%-V: 22.04%-Fe: 21.84%-Ni: 21.47%-Ci: 11.94% | 2 Cu = Cu: 90.58%-Ni: 5.22%-Fe: 2.18%-Co: 1.56%-V: 0.46% | Unassigned = Cu: 46.14%-Ni: 14.96%-Fe: 13.2%-Co: 13.01%-V: 12.69%,1 CoNiFeVCu : 96.20%|Unassigned : 3.80%,5,472.6,171.9,6698.3,20.186,512,69.5
EP3077A,1_1750X,1 CoNiFeVCu = Co: 22.71%-V: 22.04%-Fe: 21.84%-Ni: 21.47%-Ci: 11.94% | 2 Cu = Cu: 90.58%-Ni: 5.22%-Fe: 2.18%-Co: 1.56%-V: 0.46% | Unassigned = Cu: 46.14%-Ni: 14.96%-Fe: 13.2%-Co: 13.01%-V: 12.69%,1 CoNiFeVCu : 100.00%,5.56,525.5,184.84,6818.2,18.312,510,69.8
EP3077A,1_1750X,1 CoNiFeVCu = Co: 22.71%-V: 22.04%-Fe: 21.84%-Ni: 21.47%-Ci: 11.94% | 2 Cu = Cu: 90.58%-Ni: 5.22%-Fe: 2.18%-Co: 1.56%-V: 0.46% | Unassigned = Cu: 46.14%-Ni: 14.96%-Fe: 13.2%-Co: 13.01%-V: 12.69%,2 Cu : 100.00%,2.503,236.6,120.15,7129.1,10.369,510,69.6
EP3077A,1_1750X,1 CoNiFeVCu = Co: 22.71%-V: 22.04%-Fe: 21.84%-Ni: 21.47%-Ci: 11.94% | 2 Cu = Cu: 90.58%-Ni: 5.22%-Fe: 2.18%-Co: 1.56%-V: 0.46% | Unassigned = Cu: 46.14%-Ni: 14.96%-Fe: 13.2%-Co: 13.01%-V: 12.69%,2 Cu : 100.00%,2.252,212.9,118.43,7723.3,10.084,510,69.8
EP3077A,1_1750X,1 CoNiFeVCu = Co: 22.71%-V: 22.04%-Fe: 21.84%-Ni: 21.47%-Ci: 11.94% | 2 Cu = Cu: 90.58%-Ni: 5.22%-Fe: 2.18%-Co: 1.56%-V: 0.46% | Unassigned = Cu: 46.14%-Ni: 14.96%-Fe: 13.2%-Co: 13.01%-V: 12.69%,2 Cu : 100.00%,3.23,305.3,129.63,6330.1,8.839,512,69.9
EP3077A,1_1750X,1 CoNiFeVCu = Co: 22.71%-V: 22.04%-Fe: 21.84%-Ni: 21.47%-Ci: 11.94% | 2 Cu = Cu: 90.58%-Ni: 5.22%-Fe: 2.18%-Co: 1.56%-V: 0.46% | Unassigned = Cu: 46.14%-Ni: 14.96%-Fe: 13.2%-Co: 13.01%-V: 12.69%,2 Cu : 100.00%,2.47,233.4,125.16,7775.3,7.959,513,69.8
EP3077A,1_1750X,1 CoNiFeVCu = Co: 22.71%-V: 22.04%-Fe: 21.84%-Ni: 21.47%-Ci: 11.94% | 2 Cu = Cu: 90.58%-Ni: 5.22%-Fe: 2.18%-Co: 1.56%-V: 0.46% | Unassigned = Cu: 46.14%-Ni: 14.96%-Fe: 13.2%-Co: 13.01%-V: 12.69%,2 Cu : 100.00%,2.04,192.8,108.55,7286.2,8.306,512,70.5
EP3077A,1_1750X,1 CoNiFeVCu = Co: 22.71%-V: 22.04%-Fe: 21.84%-Ni: 21.47%-Ci: 11.94% | 2 Cu = Cu: 90.58%-Ni: 5.22%-Fe: 2.18%-Co: 1.56%-V: 0.46% | Unassigned = Cu: 46.14%-Ni: 14.96%-Fe: 13.2%-Co: 13.01%-V: 12.69%,,6.034,570.4,198.63,7098.3,21.139,507,70.4
EP3077A,1_1750X,1 CoNiFeVCu = Co: 22.71%-V: 22.04%-Fe: 21.84%-Ni: 21.47%-Ci: 11.94% | 2 Cu = Cu: 90.58%-Ni: 5.22%-Fe: 2.18%-Co: 1.56%-V: 0.46% | Unassigned = Cu: 46.14%-Ni: 14.96%-Fe: 13.2%-Co: 13.01%-V: 12.69%,,6.191,585.2,196.04,6763.8,21.383,510,70.3
EP3077A,1_1750X,1 CoNiFeVCu = Co: 22.71%-V: 22.04%-Fe: 21.84%-Ni: 21.47%-Ci: 11.94% | 2 Cu = Cu: 90.58%-Ni: 5.22%-Fe: 2.18%-Co: 1.56%-V: 0.46% | Unassigned = Cu: 46.14%-Ni: 14.96%-Fe: 13.2%-Co: 13.01%-V: 12.69%,,5.769,545.3,188.82,6813.8,19.924,513,70.1
EP3077A,1_1750X,1 CoNiFeVCu = Co: 22.71%-V: 22.04%-Fe: 21.84%-Ni: 21.47%-Ci: 11.94% | 2 Cu = Cu: 90.58%-Ni: 5.22%-Fe: 2.18%-Co: 1.56%-V: 0.46% | Unassigned = Cu: 46.14%-Ni: 14.96%-Fe: 13.2%-Co: 13.01%-V: 12.69%,,4.316,408,159.82,6841.4,20.022,510,70.4
EP3077A,1_1750X,1 CoNiFeVCu = Co: 22.71%-V: 22.04%-Fe: 21.84%-Ni: 21.47%-Ci: 11.94% | 2 Cu = Cu: 90.58%-Ni: 5.22%-Fe: 2.18%-Co: 1.56%-V: 0.46% | Unassigned = Cu: 46.14%-Ni: 14.96%-Fe: 13.2%-Co: 13.01%-V: 12.69%,,4.486,424,161.75,6721.9,20.73,509,69.8
EP3077A,1_1750X,1 CoNiFeVCu = Co: 22.71%-V: 22.04%-Fe: 21.84%-Ni: 21.47%-Ci: 11.94% | 2 Cu = Cu: 90.58%-Ni: 5.22%-Fe: 2.18%-Co: 1.56%-V: 0.46% | Unassigned = Cu: 46.14%-Ni: 14.96%-Fe: 13.2%-Co: 13.01%-V: 12.69%,,4.653,439.8,167.39,6874.5,20.342,509,69.4
EP3077A,1_1750X,1 CoNiFeVCu = Co: 22.71%-V: 22.04%-Fe: 21.84%-Ni: 21.47%-Ci: 11.94% | 2 Cu = Cu: 90.58%-Ni: 5.22%-Fe: 2.18%-Co: 1.56%-V: 0.46% | Unassigned = Cu: 46.14%-Ni: 14.96%-Fe: 13.2%-Co: 13.01%-V: 12.69%,1 CoNiFeVCu : 100.00%,5.065,478.7,172.96,6681.6,20.866,509,70.2
EP3077A,1_1750X,1 CoNiFeVCu = Co: 22.71%-V: 22.04%-Fe: 21.84%-Ni: 21.47%-Ci: 11.94% | 2 Cu = Cu: 90.58%-Ni: 5.22%-Fe: 2.18%-Co: 1.56%-V: 0.46% | Unassigned = Cu: 46.14%-Ni: 14.96%-Fe: 13.2%-Co: 13.01%-V: 12.69%,1 CoNiFeVCu : 100.00%,6.406,605.5,203.48,6959,21.609,512,69.5
EP3077A,1_1750X,1 CoNiFeVCu = Co: 22.71%-V: 22.04%-Fe: 21.84%-Ni: 21.47%-Ci: 11.94% | 2 Cu = Cu: 90.58%-Ni: 5.22%-Fe: 2.18%-Co: 1.56%-V: 0.46% | Unassigned = Cu: 46.14%-Ni: 14.96%-Fe: 13.2%-Co: 13.01%-V: 12.69%,1 CoNiFeVCu : 100.00%,5.294,500.4,177.18,6661,20.881,512,69.7
EP3077A,1_1750X,1 CoNiFeVCu = Co: 22.71%-V: 22.04%-Fe: 21.84%-Ni: 21.47%-Ci: 11.94% | 2 Cu = Cu: 90.58%-Ni: 5.22%-Fe: 2.18%-Co: 1.56%-V: 0.46% | Unassigned = Cu: 46.14%-Ni: 14.96%-Fe: 13.2%-Co: 13.01%-V: 12.69%,1 CoNiFeVCu : 100.00%,4.751,449.1,169.78,6899.4,18.721,506,70.2
EP3077A,1_1750X,1 CoNiFeVCu = Co: 22.71%-V: 22.04%-Fe: 21.84%-Ni: 21.47%-Ci: 11.94% | 2 Cu = Cu: 90.58%-Ni: 5.22%-Fe: 2.18%-Co: 1.56%-V: 0.46% | Unassigned = Cu: 46.14%-Ni: 14.96%-Fe: 13.2%-Co: 13.01%-V: 12.69%,2 Cu : 100.00%,2.69,254.3,129.83,7623.3,9.47,511,69.9
EP3077A,1_1750X,1 CoNiFeVCu = Co: 22.71%-V: 22.04%-Fe: 21.84%-Ni: 21.47%-Ci: 11.94% | 2 Cu = Cu: 90.58%-Ni: 5.22%-Fe: 2.18%-Co: 1.56%-V: 0.46% | Unassigned = Cu: 46.14%-Ni: 14.96%-Fe: 13.2%-Co: 13.01%-V: 12.69%,2 Cu : 100.00%,2.488,235.2,116.17,6754.1,9.141,510,70.3
EP3077A,1_1750X,1 CoNiFeVCu = Co: 22.71%-V: 22.04%-Fe: 21.84%-Ni: 21.47%-Ci: 11.94% | 2 Cu = Cu: 90.58%-Ni: 5.22%-Fe: 2.18%-Co: 1.56%-V: 0.46% | Unassigned = Cu: 46.14%-Ni: 14.96%-Fe: 13.2%-Co: 13.01%-V: 12.69%,2 Cu : 100.00%,2.73,258.1,137.39,8301.4,8.891,511,70.8
EP3077A,1_1750X,1 CoNiFeVCu = Co: 22.71%-V: 22.04%-Fe: 21.84%-Ni: 21.47%-Ci: 11.94% | 2 Cu = Cu: 90.58%-Ni: 5.22%-Fe: 2.18%-Co: 1.56%-V: 0.46% | Unassigned = Cu: 46.14%-Ni: 14.96%-Fe: 13.2%-Co: 13.01%-V: 12.69%,2 Cu : 100.00%,2.686,253.9,141.77,8922.4,9.666,512,69.9
EP3077A,1_1750X,1 CoNiFeVCu = Co: 22.71%-V: 22.04%-Fe: 21.84%-Ni: 21.47%-Ci: 11.94% | 2 Cu = Cu: 90.58%-Ni: 5.22%-Fe: 2.18%-Co: 1.56%-V: 0.46% | Unassigned = Cu: 46.14%-Ni: 14.96%-Fe: 13.2%-Co: 13.01%-V: 12.69%,2 Cu : 100.00%,2.298,217.2,126.1,8470.4,9.317,511,69.5
EP3077A,1_1750X,1 CoNiFeVCu = Co: 22.71%-V: 22.04%-Fe: 21.84%-Ni: 21.47%-Ci: 11.94% | 2 Cu = Cu: 90.58%-Ni: 5.22%-Fe: 2.18%-Co: 1.56%-V: 0.46% | Unassigned = Cu: 46.14%-Ni: 14.96%-Fe: 13.2%-Co: 13.01%-V: 12.69%,,5.321,502.9,178.34,6702.4,21.073,512,69.7
EP3077A,1_1750X,1 CoNiFeVCu = Co: 22.71%-V: 22.04%-Fe: 21.84%-Ni: 21.47%-Ci: 11.94% | 2 Cu = Cu: 90.58%-Ni: 5.22%-Fe: 2.18%-Co: 1.56%-V: 0.46% | Unassigned = Cu: 46.14%-Ni: 14.96%-Fe: 13.2%-Co: 13.01%-V: 12.69%,,4.961,468.9,171.19,6702.3,20.051,509,70
EP3077A,1_1750X,1 CoNiFeVCu = Co: 22.71%-V: 22.04%-Fe: 21.84%-Ni: 21.47%-Ci: 11.94% | 2 Cu = Cu: 90.58%-Ni: 5.22%-Fe: 2.18%-Co: 1.56%-V: 0.46% | Unassigned = Cu: 46.14%-Ni: 14.96%-Fe: 13.2%-Co: 13.01%-V: 12.69%,,4.713,445.5,170.3,6992,21.287,510,70
EP3077A,1_1750X,1 CoNiFeVCu = Co: 22.71%-V: 22.04%-Fe: 21.84%-Ni: 21.47%-Ci: 11.94% | 2 Cu = Cu: 90.58%-Ni: 5.22%-Fe: 2.18%-Co: 1.56%-V: 0.46% | Unassigned = Cu: 46.14%-Ni: 14.96%-Fe: 13.2%-Co: 13.01%-V: 12.69%,,5.751,543.6,199.36,7488.2,20.984,507,70.3
EP3077A,1_1750X,1 CoNiFeVCu = Co: 22.71%-V: 22.04%-Fe: 21.84%-Ni: 21.47%-Ci: 11.94% | 2 Cu = Cu: 90.58%-Ni: 5.22%-Fe: 2.18%-Co: 1.56%-V: 0.46% | Unassigned = Cu: 46.14%-Ni: 14.96%-Fe: 13.2%-Co: 13.01%-V: 12.69%,,5.72,540.7,195.4,7280,20.44,508,69.8
EP3077A,1_1750X,1 CoNiFeVCu = Co: 22.71%-V: 22.04%-Fe: 21.84%-Ni: 21.47%-Ci: 11.94% | 2 Cu = Cu: 90.58%-Ni: 5.22%-Fe: 2.18%-Co: 1.56%-V: 0.46% | Unassigned = Cu: 46.14%-Ni: 14.96%-Fe: 13.2%-Co: 13.01%-V: 12.69%,,6.324,597.8,202.14,6971.2,21.032,509,70.8
EP3077A,1_1750X,1 CoNiFeVCu = Co: 22.71%-V: 22.04%-Fe: 21.84%-Ni: 21.47%-Ci: 11.94% | 2 Cu = Cu: 90.58%-Ni: 5.22%-Fe: 2.18%-Co: 1.56%-V: 0.46% | Unassigned = Cu: 46.14%-Ni: 14.96%-Fe: 13.2%-Co: 13.01%-V: 12.69%,1 CoNiFeVCu : 100.00%,4.821,455.7,173.05,7026.8,20.913,511,69.8
EP3077A,1_1750X,1 CoNiFeVCu = Co: 22.71%-V: 22.04%-Fe: 21.84%-Ni: 21.47%-Ci: 11.94% | 2 Cu = Cu: 90.58%-Ni: 5.22%-Fe: 2.18%-Co: 1.56%-V: 0.46% | Unassigned = Cu: 46.14%-Ni: 14.96%-Fe: 13.2%-Co: 13.01%-V: 12.69%,1 CoNiFeVCu : 87.63%|Unassigned : 4.41%|2 Cu : 7.96%,5.172,488.8,175.6,6714.4,20.878,508,70.1
EP3077A,1_1750X,1 CoNiFeVCu = Co: 22.71%-V: 22.04%-Fe: 21.84%-Ni: 21.47%-Ci: 11.94% | 2 Cu = Cu: 90.58%-Ni: 5.22%-Fe: 2.18%-Co: 1.56%-V: 0.46% | Unassigned = Cu: 46.14%-Ni: 14.96%-Fe: 13.2%-Co: 13.01%-V: 12.69%,1 CoNiFeVCu : 100.00%,5.345,505.2,182.17,6918.3,21.172,509,69.6
EP3077A,1_1750X,1 CoNiFeVCu = Co: 22.71%-V: 22.04%-Fe: 21.84%-Ni: 21.47%-Ci: 11.94% | 2 Cu = Cu: 90.58%-Ni: 5.22%-Fe: 2.18%-Co: 1.56%-V: 0.46% | Unassigned = Cu: 46.14%-Ni: 14.96%-Fe: 13.2%-Co: 13.01%-V: 12.69%,1 CoNiFeVCu : 100.00%,6.509,615.3,204.59,6910.4,21.217,508,69.8
EP3077A,1_1750X,1 CoNiFeVCu = Co: 22.71%-V: 22.04%-Fe: 21.84%-Ni: 21.47%-Ci: 11.94% | 2 Cu = Cu: 90.58%-Ni: 5.22%-Fe: 2.18%-Co: 1.56%-V: 0.46% | Unassigned = Cu: 46.14%-Ni: 14.96%-Fe: 13.2%-Co: 13.01%-V: 12.69%,1 CoNiFeVCu : 35.35%|Unassigned : 11.78%|2 Cu : 52.86%,3.108,293.8,151.93,8704.1,12.61,508,70.2
EP3077A,1_1750X,1 CoNiFeVCu = Co: 22.71%-V: 22.04%-Fe: 21.84%-Ni: 21.47%-Ci: 11.94% | 2 Cu = Cu: 90.58%-Ni: 5.22%-Fe: 2.18%-Co: 1.56%-V: 0.46% | Unassigned = Cu: 46.14%-Ni: 14.96%-Fe: 13.2%-Co: 13.01%-V: 12.69%,2 Cu : 100.00%,2.508,237,125.16,7656.9,9.253,509,70
EP3077A,1_1750X,1 CoNiFeVCu = Co: 22.71%-V: 22.04%-Fe: 21.84%-Ni: 21.47%-Ci: 11.94% | 2 Cu = Cu: 90.58%-Ni: 5.22%-Fe: 2.18%-Co: 1.56%-V: 0.46% | Unassigned = Cu: 46.14%-Ni: 14.96%-Fe: 13.2%-Co: 13.01%-V: 12.69%,2 Cu : 100.00%,2.569,242.8,121.42,7084.4,9.219,511,70.8
EP3077A,1_1750X,1 CoNiFeVCu = Co: 22.71%-V: 22.04%-Fe: 21.84%-Ni: 21.47%-Ci: 11.94% | 2 Cu = Cu: 90.58%-Ni: 5.22%-Fe: 2.18%-Co: 1.56%-V: 0.46% | Unassigned = Cu: 46.14%-Ni: 14.96%-Fe: 13.2%-Co: 13.01%-V: 12.69%,2 Cu : 100.00%,2.811,265.7,143.53,8708.8,9.956,509,70.1
EP3077A,1_1750X,1 CoNiFeVCu = Co: 22.71%-V: 22.04%-Fe: 21.84%-Ni: 21.47%-Ci: 11.94% | 2 Cu = Cu: 90.58%-Ni: 5.22%-Fe: 2.18%-Co: 1.56%-V: 0.46% | Unassigned = Cu: 46.14%-Ni: 14.96%-Fe: 13.2%-Co: 13.01%-V: 12.69%,2 Cu : 100.00%,2.66,251.5,136.95,8470,9.523,511,69.5
EP3077A,1_1750X,1 CoNiFeVCu = Co: 22.71%-V: 22.04%-Fe: 21.84%-Ni: 21.47%-Ci: 11.94% | 2 Cu = Cu: 90.58%-Ni: 5.22%-Fe: 2.18%-Co: 1.56%-V: 0.46% | Unassigned = Cu: 46.14%-Ni: 14.96%-Fe: 13.2%-Co: 13.01%-V: 12.69%,,4.29,405.5,157.25,6694.4,20.602,509,70.3
EP3077A,1_1750X,1 CoNiFeVCu = Co: 22.71%-V: 22.04%-Fe: 21.84%-Ni: 21.47%-Ci: 11.94% | 2 Cu = Cu: 90.58%-Ni: 5.22%-Fe: 2.18%-Co: 1.56%-V: 0.46% | Unassigned = Cu: 46.14%-Ni: 14.96%-Fe: 13.2%-Co: 13.01%-V: 12.69%,,3.011,284.6,135.98,7390,16.779,485,70.5
EP3077A,1_1750X,1 CoNiFeVCu = Co: 22.71%-V: 22.04%-Fe: 21.84%-Ni: 21.47%-Ci: 11.94% | 2 Cu = Cu: 90.58%-Ni: 5.22%-Fe: 2.18%-Co: 1.56%-V: 0.46% | Unassigned = Cu: 46.14%-Ni: 14.96%-Fe: 13.2%-Co: 13.01%-V: 12.69%,,5.462,516.3,190.41,7298.6,20.418,513,69.9
EP3077A,1_1750X,1 CoNiFeVCu = Co: 22.71%-V: 22.04%-Fe: 21.84%-Ni: 21.47%-Ci: 11.94% | 2 Cu = Cu: 90.58%-Ni: 5.22%-Fe: 2.18%-Co: 1.56%-V: 0.46% | Unassigned = Cu: 46.14%-Ni: 14.96%-Fe: 13.2%-Co: 13.01%-V: 12.69%,,5.373,507.8,191,7459.8,19.97,510,69.8
EP3077A,1_1750X,1 CoNiFeVCu = Co: 22.71%-V: 22.04%-Fe: 21.84%-Ni: 21.47%-Ci: 11.94% | 2 Cu = Cu: 90.58%-Ni: 5.22%-Fe: 2.18%-Co: 1.56%-V: 0.46% | Unassigned = Cu: 46.14%-Ni: 14.96%-Fe: 13.2%-Co: 13.01%-V: 12.69%,,3.187,301.2,136.32,7013.8,19.478,511,69.8
EP3077A,1_1750X,1 CoNiFeVCu = Co: 22.71%-V: 22.04%-Fe: 21.84%-Ni: 21.47%-Ci: 11.94% | 2 Cu = Cu: 90.58%-Ni: 5.22%-Fe: 2.18%-Co: 1.56%-V: 0.46% | Unassigned = Cu: 46.14%-Ni: 14.96%-Fe: 13.2%-Co: 13.01%-V: 12.69%,,4.212,398.2,157.25,6816.4,17.052,509,68.9
EP3077A,1_1750X,1 CoNiFeVCu = Co: 22.71%-V: 22.04%-Fe: 21.84%-Ni: 21.47%-Ci: 11.94% | 2 Cu = Cu: 90.58%-Ni: 5.22%-Fe: 2.18%-Co: 1.56%-V: 0.46% | Unassigned = Cu: 46.14%-Ni: 14.96%-Fe: 13.2%-Co: 13.01%-V: 12.69%,1 CoNiFeVCu : 100.00%,4.421,417.9,156.53,6443.4,21.254,510,70
EP3077A,1_1750X,1 CoNiFeVCu = Co: 22.71%-V: 22.04%-Fe: 21.84%-Ni: 21.47%-Ci: 11.94% | 2 Cu = Cu: 90.58%-Ni: 5.22%-Fe: 2.18%-Co: 1.56%-V: 0.46% | Unassigned = Cu: 46.14%-Ni: 14.96%-Fe: 13.2%-Co: 13.01%-V: 12.69%,1 CoNiFeVCu : 100.00%,5.831,551.2,189.12,6758.4,21.777,513,70
EP3077A,1_1750X,1 CoNiFeVCu = Co: 22.71%-V: 22.04%-Fe: 21.84%-Ni: 21.47%-Ci: 11.94% | 2 Cu = Cu: 90.58%-Ni: 5.22%-Fe: 2.18%-Co: 1.56%-V: 0.46% | Unassigned = Cu: 46.14%-Ni: 14.96%-Fe: 13.2%-Co: 13.01%-V: 12.69%,1 CoNiFeVCu : 100.00%,5.176,489.3,174.69,6649.7,18.888,478,70.7
EP3077A,1_1750X,1 CoNiFeVCu = Co: 22.71%-V: 22.04%-Fe: 21.84%-Ni: 21.47%-Ci: 11.94% | 2 Cu = Cu: 90.58%-Ni: 5.22%-Fe: 2.18%-Co: 1.56%-V: 0.46% | Unassigned = Cu: 46.14%-Ni: 14.96%-Fe: 13.2%-Co: 13.01%-V: 12.69%,1 CoNiFeVCu : 100.00%,5.004,473,172,6698.6,20.551,509,69.5
EP3077A,1_1750X,1 CoNiFeVCu = Co: 22.71%-V: 22.04%-Fe: 21.84%-Ni: 21.47%-Ci: 11.94% | 2 Cu = Cu: 90.58%-Ni: 5.22%-Fe: 2.18%-Co: 1.56%-V: 0.46% | Unassigned = Cu: 46.14%-Ni: 14.96%-Fe: 13.2%-Co: 13.01%-V: 12.69%,1 CoNiFeVCu : 100.00%,5.064,478.6,175.5,6853.6,19.219,510,70.1
EP3077A,1_1750X,1 CoNiFeVCu = Co: 22.71%-V: 22.04%-Fe: 21.84%-Ni: 21.47%-Ci: 11.94% | 2 Cu = Cu: 90.58%-Ni: 5.22%-Fe: 2.18%-Co: 1.56%-V: 0.46% | Unassigned = Cu: 46.14%-Ni: 14.96%-Fe: 13.2%-Co: 13.01%-V: 12.69%,Unassigned : 0.16%|2 Cu : 99.84%,2.732,258.2,134.74,8013.6,10.291,512,70
EP3077A,1_1750X,1 CoNiFeVCu = Co: 22.71%-V: 22.04%-Fe: 21.84%-Ni: 21.47%-Ci: 11.94% | 2 Cu = Cu: 90.58%-Ni: 5.22%-Fe: 2.18%-Co: 1.56%-V: 0.46% | Unassigned = Cu: 46.14%-Ni: 14.96%-Fe: 13.2%-Co: 13.01%-V: 12.69%,2 Cu : 100.00%,1.955,184.8,116.99,8704.6,8.635,510,69.9
EP3077A,1_1750X,1 CoNiFeVCu = Co: 22.71%-V: 22.04%-Fe: 21.84%-Ni: 21.47%-Ci: 11.94% | 2 Cu = Cu: 90.58%-Ni: 5.22%-Fe: 2.18%-Co: 1.56%-V: 0.46% | Unassigned = Cu: 46.14%-Ni: 14.96%-Fe: 13.2%-Co: 13.01%-V: 12.69%,2 Cu : 100.00%,3.258,307.9,150,8115.1,9.471,511,70.3
EP3077A,1_1750X,1 CoNiFeVCu = Co: 22.71%-V: 22.04%-Fe: 21.84%-Ni: 21.47%-Ci: 11.94% | 2 Cu = Cu: 90.58%-Ni: 5.22%-Fe: 2.18%-Co: 1.56%-V: 0.46% | Unassigned = Cu: 46.14%-Ni: 14.96%-Fe: 13.2%-Co: 13.01%-V: 12.69%,2 Cu : 100.00%,3.077,290.8,154.97,9098.3,9.424,511,70
EP3077A,1_1750X,1 CoNiFeVCu = Co: 22.71%-V: 22.04%-Fe: 21.84%-Ni: 21.47%-Ci: 11.94% | 2 Cu = Cu: 90.58%-Ni: 5.22%-Fe: 2.18%-Co: 1.56%-V: 0.46% | Unassigned = Cu: 46.14%-Ni: 14.96%-Fe: 13.2%-Co: 13.01%-V: 12.69%,,2.956,279.4,118.77,5947.4,18.981,515,69.9
EP3077A,1_1750X,1 CoNiFeVCu = Co: 22.71%-V: 22.04%-Fe: 21.84%-Ni: 21.47%-Ci: 11.94% | 2 Cu = Cu: 90.58%-Ni: 5.22%-Fe: 2.18%-Co: 1.56%-V: 0.46% | Unassigned = Cu: 46.14%-Ni: 14.96%-Fe: 13.2%-Co: 13.01%-V: 12.69%,,4.333,409.5,165.77,7260.5,20.213,513,70.6
EP3077A,1_1750X,1 CoNiFeVCu = Co: 22.71%-V: 22.04%-Fe: 21.84%-Ni: 21.47%-Ci: 11.94% | 2 Cu = Cu: 90.58%-Ni: 5.22%-Fe: 2.18%-Co: 1.56%-V: 0.46% | Unassigned = Cu: 46.14%-Ni: 14.96%-Fe: 13.2%-Co: 13.01%-V: 12.69%,,5.479,517.9,190.01,7249.2,20.084,509,69.3
EP3077A,1_1750X,1 CoNiFeVCu = Co: 22.71%-V: 22.04%-Fe: 21.84%-Ni: 21.47%-Ci: 11.94% | 2 Cu = Cu: 90.58%-Ni: 5.22%-Fe: 2.18%-Co: 1.56%-V: 0.46% | Unassigned = Cu: 46.14%-Ni: 14.96%-Fe: 13.2%-Co: 13.01%-V: 12.69%,,5.238,495.1,183.38,7139.5,21.329,507,70.4
EP3077A,1_1750X,1 CoNiFeVCu = Co: 22.71%-V: 22.04%-Fe: 21.84%-Ni: 21.47%-Ci: 11.94% | 2 Cu = Cu: 90.58%-Ni: 5.22%-Fe: 2.18%-Co: 1.56%-V: 0.46% | Unassigned = Cu: 46.14%-Ni: 14.96%-Fe: 13.2%-Co: 13.01%-V: 12.69%,,3.746,354.1,154.57,7437.3,20.346,508,70.4
EP3077A,1_1750X,1 CoNiFeVCu = Co: 22.71%-V: 22.04%-Fe: 21.84%-Ni: 21.47%-Ci: 11.94% | 2 Cu = Cu: 90.58%-Ni: 5.22%-Fe: 2.18%-Co: 1.56%-V: 0.46% | Unassigned = Cu: 46.14%-Ni: 14.96%-Fe: 13.2%-Co: 13.01%-V: 12.69%,,2.594,245.2,149.06,10087.8,19.386,508,69.9
EP3077A,1_1750X,1 CoNiFeVCu = Co: 22.71%-V: 22.04%-Fe: 21.84%-Ni: 21.47%-Ci: 11.94% | 2 Cu = Cu: 90.58%-Ni: 5.22%-Fe: 2.18%-Co: 1.56%-V: 0.46% | Unassigned = Cu: 46.14%-Ni: 14.96%-Fe: 13.2%-Co: 13.01%-V: 12.69%,1 CoNiFeVCu : 100.00%,5.171,488.8,183.75,7255.9,21.083,511,69.5
EP3077A,1_1750X,1 CoNiFeVCu = Co: 22.71%-V: 22.04%-Fe: 21.84%-Ni: 21.47%-Ci: 11.94% | 2 Cu = Cu: 90.58%-Ni: 5.22%-Fe: 2.18%-Co: 1.56%-V: 0.46% | Unassigned = Cu: 46.14%-Ni: 14.96%-Fe: 13.2%-Co: 13.01%-V: 12.69%,1 CoNiFeVCu : 100.00%,4.984,471.1,179.09,7206,20.703,509,69.9
EP3077A,1_1750X,1 CoNiFeVCu = Co: 22.71%-V: 22.04%-Fe: 21.84%-Ni: 21.47%-Ci: 11.94% | 2 Cu = Cu: 90.58%-Ni: 5.22%-Fe: 2.18%-Co: 1.56%-V: 0.46% | Unassigned = Cu: 46.14%-Ni: 14.96%-Fe: 13.2%-Co: 13.01%-V: 12.69%,1 CoNiFeVCu : 100.00%,5.3,501,208.62,8766.6,18.995,509,70.1
EP3077A,1_1750X,1 CoNiFeVCu = Co: 22.71%-V: 22.04%-Fe: 21.84%-Ni: 21.47%-Ci: 11.94% | 2 Cu = Cu: 90.58%-Ni: 5.22%-Fe: 2.18%-Co: 1.56%-V: 0.46% | Unassigned = Cu: 46.14%-Ni: 14.96%-Fe: 13.2%-Co: 13.01%-V: 12.69%,1 CoNiFeVCu : 100.00%,6.25,590.7,202.2,7056.4,21.069,508,69.9
EP3077A,1_1750X,1 CoNiFeVCu = Co: 22.71%-V: 22.04%-Fe: 21.84%-Ni: 21.47%-Ci: 11.94% | 2 Cu = Cu: 90.58%-Ni: 5.22%-Fe: 2.18%-Co: 1.56%-V: 0.46% | Unassigned = Cu: 46.14%-Ni: 14.96%-Fe: 13.2%-Co: 13.01%-V: 12.69%,1 CoNiFeVCu : 100.00%,5.116,483.6,173.88,6678.1,20.086,510,70.6
EP3077A,1_1750X,1 CoNiFeVCu = Co: 22.71%-V: 22.04%-Fe: 21.84%-Ni: 21.47%-Ci: 11.94% | 2 Cu = Cu: 90.58%-Ni: 5.22%-Fe: 2.18%-Co: 1.56%-V: 0.46% | Unassigned = Cu: 46.14%-Ni: 14.96%-Fe: 13.2%-Co: 13.01%-V: 12.69%,1 CoNiFeVCu : 99.09%|Unassigned : 0.91%,5.215,492.9,176.81,6740.4,18.658,510,70.4
EP3077A,1_1750X,1 CoNiFeVCu = Co: 22.71%-V: 22.04%-Fe: 21.84%-Ni: 21.47%-Ci: 11.94% | 2 Cu = Cu: 90.58%-Ni: 5.22%-Fe: 2.18%-Co: 1.56%-V: 0.46% | Unassigned = Cu: 46.14%-Ni: 14.96%-Fe: 13.2%-Co: 13.01%-V: 12.69%,1 CoNiFeVCu : 0.42%|Unassigned : 4.49%|2 Cu : 95.09%,3.197,302.2,143.38,7641.5,9.924,503,69.8
EP3077A,1_1750X,1 CoNiFeVCu = Co: 22.71%-V: 22.04%-Fe: 21.84%-Ni: 21.47%-Ci: 11.94% | 2 Cu = Cu: 90.58%-Ni: 5.22%-Fe: 2.18%-Co: 1.56%-V: 0.46% | Unassigned = Cu: 46.14%-Ni: 14.96%-Fe: 13.2%-Co: 13.01%-V: 12.69%,2 Cu : 100.00%,2.909,275,141.34,8194.7,9.598,510,70.2
EP3077A,1_1750X,1 CoNiFeVCu = Co: 22.71%-V: 22.04%-Fe: 21.84%-Ni: 21.47%-Ci: 11.94% | 2 Cu = Cu: 90.58%-Ni: 5.22%-Fe: 2.18%-Co: 1.56%-V: 0.46% | Unassigned = Cu: 46.14%-Ni: 14.96%-Fe: 13.2%-Co: 13.01%-V: 12.69%,2 Cu : 100.00%,2.724,257.4,140.17,8623.6,9.736,510,70.5
EP3077A,1_1750X,1 CoNiFeVCu = Co: 22.71%-V: 22.04%-Fe: 21.84%-Ni: 21.47%-Ci: 11.94% | 2 Cu = Cu: 90.58%-Ni: 5.22%-Fe: 2.18%-Co: 1.56%-V: 0.46% | Unassigned = Cu: 46.14%-Ni: 14.96%-Fe: 13.2%-Co: 13.01%-V: 12.69%,,6.256,591.4,209.3,7467.2,21.538,509,70.2
EP3077A,1_1750X,1 CoNiFeVCu = Co: 22.71%-V: 22.04%-Fe: 21.84%-Ni: 21.47%-Ci: 11.94% | 2 Cu = Cu: 90.58%-Ni: 5.22%-Fe: 2.18%-Co: 1.56%-V: 0.46% | Unassigned = Cu: 46.14%-Ni: 14.96%-Fe: 13.2%-Co: 13.01%-V: 12.69%,,2.476,234.1,145.63,10139.4,16.23,509,70.5
EP3077A,1_1750X,1 CoNiFeVCu = Co: 22.71%-V: 22.04%-Fe: 21.84%-Ni: 21.47%-Ci: 11.94% | 2 Cu = Cu: 90.58%-Ni: 5.22%-Fe: 2.18%-Co: 1.56%-V: 0.46% | Unassigned = Cu: 46.14%-Ni: 14.96%-Fe: 13.2%-Co: 13.01%-V: 12.69%,,5.669,535.9,188.92,6938.2,22.576,512,70.1
EP3077A,1_1750X,1 CoNiFeVCu = Co: 22.71%-V: 22.04%-Fe: 21.84%-Ni: 21.47%-Ci: 11.94% | 2 Cu = Cu: 90.58%-Ni: 5.22%-Fe: 2.18%-Co: 1.56%-V: 0.46% | Unassigned = Cu: 46.14%-Ni: 14.96%-Fe: 13.2%-Co: 13.01%-V: 12.69%,,4.516,426.9,206.32,10100.7,19.498,509,70.2
EP3077A,1_1750X,1 CoNiFeVCu = Co: 22.71%-V: 22.04%-Fe: 21.84%-Ni: 21.47%-Ci: 11.94% | 2 Cu = Cu: 90.58%-Ni: 5.22%-Fe: 2.18%-Co: 1.56%-V: 0.46% | Unassigned = Cu: 46.14%-Ni: 14.96%-Fe: 13.2%-Co: 13.01%-V: 12.69%,,6.127,579.1,197.28,6907.2,21.906,515,70.4
EP3077A,1_1750X,1 CoNiFeVCu = Co: 22.71%-V: 22.04%-Fe: 21.84%-Ni: 21.47%-Ci: 11.94% | 2 Cu = Cu: 90.58%-Ni: 5.22%-Fe: 2.18%-Co: 1.56%-V: 0.46% | Unassigned = Cu: 46.14%-Ni: 14.96%-Fe: 13.2%-Co: 13.01%-V: 12.69%,,5.453,515.4,187.41,7114.3,21.227,510,70.3
EP3077A,1_1750X,1 CoNiFeVCu = Co: 22.71%-V: 22.04%-Fe: 21.84%-Ni: 21.47%-Ci: 11.94% | 2 Cu = Cu: 90.58%-Ni: 5.22%-Fe: 2.18%-Co: 1.56%-V: 0.46% | Unassigned = Cu: 46.14%-Ni: 14.96%-Fe: 13.2%-Co: 13.01%-V: 12.69%,1 CoNiFeVCu : 100.00%,5.319,502.8,189.16,7410.4,20.235,508,69.7
EP3077A,1_1750X,1 CoNiFeVCu = Co: 22.71%-V: 22.04%-Fe: 21.84%-Ni: 21.47%-Ci: 11.94% | 2 Cu = Cu: 90.58%-Ni: 5.22%-Fe: 2.18%-Co: 1.56%-V: 0.46% | Unassigned = Cu: 46.14%-Ni: 14.96%-Fe: 13.2%-Co: 13.01%-V: 12.69%,1 CoNiFeVCu : 100.00%,6.034,570.3,206.85,7591.6,21.471,510,70
EP3077A,1_1750X,1 CoNiFeVCu = Co: 22.71%-V: 22.04%-Fe: 21.84%-Ni: 21.47%-Ci: 11.94% | 2 Cu = Cu: 90.58%-Ni: 5.22%-Fe: 2.18%-Co: 1.56%-V: 0.46% | Unassigned = Cu: 46.14%-Ni: 14.96%-Fe: 13.2%-Co: 13.01%-V: 12.69%,1 CoNiFeVCu : 90.33%|Unassigned : 7.29%|2 Cu : 2.39%,5.652,534.2,187.06,6844.2,20.882,507,70.1
EP3077A,1_1750X,1 CoNiFeVCu = Co: 22.71%-V: 22.04%-Fe: 21.84%-Ni: 21.47%-Ci: 11.94% | 2 Cu = Cu: 90.58%-Ni: 5.22%-Fe: 2.18%-Co: 1.56%-V: 0.46% | Unassigned = Cu: 46.14%-Ni: 14.96%-Fe: 13.2%-Co: 13.01%-V: 12.69%,1 CoNiFeVCu : 100.00%,6.284,594,197.01,6718,21.66,511,70.4
EP3077A,1_1750X,1 CoNiFeVCu = Co: 22.71%-V: 22.04%-Fe: 21.84%-Ni: 21.47%-Ci: 11.94% | 2 Cu = Cu: 90.58%-Ni: 5.22%-Fe: 2.18%-Co: 1.56%-V: 0.46% | Unassigned = Cu: 46.14%-Ni: 14.96%-Fe: 13.2%-Co: 13.01%-V: 12.69%,1 CoNiFeVCu : 100.00%,5.861,554,186.57,6570.4,21.398,512,69.7
EP3077A,1_1750X,1 CoNiFeVCu = Co: 22.71%-V: 22.04%-Fe: 21.84%-Ni: 21.47%-Ci: 11.94% | 2 Cu = Cu: 90.58%-Ni: 5.22%-Fe: 2.18%-Co: 1.56%-V: 0.46% | Unassigned = Cu: 46.14%-Ni: 14.96%-Fe: 13.2%-Co: 13.01%-V: 12.69%,1 CoNiFeVCu : 100.00%,4.382,414.2,165.07,7127.2,20.399,521,70.1
EP3077A,1_1750X,1 CoNiFeVCu = Co: 22.71%-V: 22.04%-Fe: 21.84%-Ni: 21.47%-Ci: 11.94% | 2 Cu = Cu: 90.58%-Ni: 5.22%-Fe: 2.18%-Co: 1.56%-V: 0.46% | Unassigned = Cu: 46.14%-Ni: 14.96%-Fe: 13.2%-Co: 13.01%-V: 12.69%,Unassigned : 0.03%|2 Cu : 99.97%,2.637,249.3,129.28,7713.2,9.368,510,70.5
EP3077A,1_1750X,1 CoNiFeVCu = Co: 22.71%-V: 22.04%-Fe: 21.84%-Ni: 21.47%-Ci: 11.94% | 2 Cu = Cu: 90.58%-Ni: 5.22%-Fe: 2.18%-Co: 1.56%-V: 0.46% | Unassigned = Cu: 46.14%-Ni: 14.96%-Fe: 13.2%-Co: 13.01%-V: 12.69%,2 Cu : 99.05%|Unassigned : 0.95%,2.334,220.6,114.12,6970.7,8.389,509,70.1
EP3077A,1_1750X,1 CoNiFeVCu = Co: 22.71%-V: 22.04%-Fe: 21.84%-Ni: 21.47%-Ci: 11.94% | 2 Cu = Cu: 90.58%-Ni: 5.22%-Fe: 2.18%-Co: 1.56%-V: 0.46% | Unassigned = Cu: 46.14%-Ni: 14.96%-Fe: 13.2%-Co: 13.01%-V: 12.69%,2 Cu : 100.00%,2.909,275,150.61,9155.2,9.174,511,69.8
EP3077A,1_1750X,1 CoNiFeVCu = Co: 22.71%-V: 22.04%-Fe: 21.84%-Ni: 21.47%-Ci: 11.94% | 2 Cu = Cu: 90.58%-Ni: 5.22%-Fe: 2.18%-Co: 1.56%-V: 0.46% | Unassigned = Cu: 46.14%-Ni: 14.96%-Fe: 13.2%-Co: 13.01%-V: 12.69%,,5.554,524.9,189.9,7145.6,20.861,509,70
EP3077A,1_1750X,1 CoNiFeVCu = Co: 22.71%-V: 22.04%-Fe: 21.84%-Ni: 21.47%-Ci: 11.94% | 2 Cu = Cu: 90.58%-Ni: 5.22%-Fe: 2.18%-Co: 1.56%-V: 0.46% | Unassigned = Cu: 46.14%-Ni: 14.96%-Fe: 13.2%-Co: 13.01%-V: 12.69%,,6.256,591.4,209.15,7459,22.079,512,69.9
EP3077A,1_1750X,1 CoNiFeVCu = Co: 22.71%-V: 22.04%-Fe: 21.84%-Ni: 21.47%-Ci: 11.94% | 2 Cu = Cu: 90.58%-Ni: 5.22%-Fe: 2.18%-Co: 1.56%-V: 0.46% | Unassigned = Cu: 46.14%-Ni: 14.96%-Fe: 13.2%-Co: 13.01%-V: 12.69%,,6.075,574.2,205.81,7477.3,20.86,510,69.7
EP3077A,1_1750X,1 CoNiFeVCu = Co: 22.71%-V: 22.04%-Fe: 21.84%-Ni: 21.47%-Ci: 11.94% | 2 Cu = Cu: 90.58%-Ni: 5.22%-Fe: 2.18%-Co: 1.56%-V: 0.46% | Unassigned = Cu: 46.14%-Ni: 14.96%-Fe: 13.2%-Co: 13.01%-V: 12.69%,,5.357,506.4,191.65,7521.5,21.058,509,69.8
EP3077A,1_1750X,1 CoNiFeVCu = Co: 22.71%-V: 22.04%-Fe: 21.84%-Ni: 21.47%-Ci: 11.94% | 2 Cu = Cu: 90.58%-Ni: 5.22%-Fe: 2.18%-Co: 1.56%-V: 0.46% | Unassigned = Cu: 46.14%-Ni: 14.96%-Fe: 13.2%-Co: 13.01%-V: 12.69%,,5.041,476.5,179.11,7132.4,21.572,510,70
EP3077A,1_1750X,1 CoNiFeVCu = Co: 22.71%-V: 22.04%-Fe: 21.84%-Ni: 21.47%-Ci: 11.94% | 2 Cu = Cu: 90.58%-Ni: 5.22%-Fe: 2.18%-Co: 1.56%-V: 0.46% | Unassigned = Cu: 46.14%-Ni: 14.96%-Fe: 13.2%-Co: 13.01%-V: 12.69%,,6.478,612.3,211.06,7313.4,22.106,511,70.2
EP3077A,1_1750X,1 CoNiFeVCu = Co: 22.71%-V: 22.04%-Fe: 21.84%-Ni: 21.47%-Ci: 11.94% | 2 Cu = Cu: 90.58%-Ni: 5.22%-Fe: 2.18%-Co: 1.56%-V: 0.46% | Unassigned = Cu: 46.14%-Ni: 14.96%-Fe: 13.2%-Co: 13.01%-V: 12.69%,1 CoNiFeVCu : 100.00%,5.673,536.2,196,7377.7,21.975,515,69.9
EP3077A,1_1750X,1 CoNiFeVCu = Co: 22.71%-V: 22.04%-Fe: 21.84%-Ni: 21.47%-Ci: 11.94% | 2 Cu = Cu: 90.58%-Ni: 5.22%-Fe: 2.18%-Co: 1.56%-V: 0.46% | Unassigned = Cu: 46.14%-Ni: 14.96%-Fe: 13.2%-Co: 13.01%-V: 12.69%,1 CoNiFeVCu : 100.00%,4.423,418.1,170.5,7464,20.239,509,70
EP3077A,1_1750X,1 CoNiFeVCu = Co: 22.71%-V: 22.04%-Fe: 21.84%-Ni: 21.47%-Ci: 11.94% | 2 Cu = Cu: 90.58%-Ni: 5.22%-Fe: 2.18%-Co: 1.56%-V: 0.46% | Unassigned = Cu: 46.14%-Ni: 14.96%-Fe: 13.2%-Co: 13.01%-V: 12.69%,1 CoNiFeVCu : 100.00%,6.677,631.2,218.34,7504.6,22.899,509,69.8
EP3077A,1_1750X,1 CoNiFeVCu = Co: 22.71%-V: 22.04%-Fe: 21.84%-Ni: 21.47%-Ci: 11.94% | 2 Cu = Cu: 90.58%-Ni: 5.22%-Fe: 2.18%-Co: 1.56%-V: 0.46% | Unassigned = Cu: 46.14%-Ni: 14.96%-Fe: 13.2%-Co: 13.01%-V: 12.69%,1 CoNiFeVCu : 99.97%|Unassigned : 0.03%,5.775,545.8,190.02,6878.3,18.46,507,69.9
EP3077A,1_1750X,1 CoNiFeVCu = Co: 22.71%-V: 22.04%-Fe: 21.84%-Ni: 21.47%-Ci: 11.94% | 2 Cu = Cu: 90.58%-Ni: 5.22%-Fe: 2.18%-Co: 1.56%-V: 0.46% | Unassigned = Cu: 46.14%-Ni: 14.96%-Fe: 13.2%-Co: 13.01%-V: 12.69%,1 CoNiFeVCu : 100.00%,6.031,570.1,189.1,6532,21.714,507,70.1
EP3077A,1_1750X,1 CoNiFeVCu = Co: 22.71%-V: 22.04%-Fe: 21.84%-Ni: 21.47%-Ci: 11.94% | 2 Cu = Cu: 90.58%-Ni: 5.22%-Fe: 2.18%-Co: 1.56%-V: 0.46% | Unassigned = Cu: 46.14%-Ni: 14.96%-Fe: 13.2%-Co: 13.01%-V: 12.69%,1 CoNiFeVCu : 100.00%,5.01,473.5,176.8,7013.9,19.871,509,70.5
EP3077A,1_1750X,1 CoNiFeVCu = Co: 22.71%-V: 22.04%-Fe: 21.84%-Ni: 21.47%-Ci: 11.94% | 2 Cu = Cu: 90.58%-Ni: 5.22%-Fe: 2.18%-Co: 1.56%-V: 0.46% | Unassigned = Cu: 46.14%-Ni: 14.96%-Fe: 13.2%-Co: 13.01%-V: 12.69%,1 CoNiFeVCu : 29.31%|Unassigned : 9.20%|2 Cu : 61.49%,2.588,244.7,133.83,8357,12.241,509,70.6
EP3077A,1_1750X,1 CoNiFeVCu = Co: 22.71%-V: 22.04%-Fe: 21.84%-Ni: 21.47%-Ci: 11.94% | 2 Cu = Cu: 90.58%-Ni: 5.22%-Fe: 2.18%-Co: 1.56%-V: 0.46% | Unassigned = Cu: 46.14%-Ni: 14.96%-Fe: 13.2%-Co: 13.01%-V: 12.69%,2 Cu : 100.00%,0.437,41.3,30.52,3101.7,6.982,509,70.5
EP3077A,1_1750X,1 CoNiFeVCu = Co: 22.71%-V: 22.04%-Fe: 21.84%-Ni: 21.47%-Ci: 11.94% | 2 Cu = Cu: 90.58%-Ni: 5.22%-Fe: 2.18%-Co: 1.56%-V: 0.46% | Unassigned = Cu: 46.14%-Ni: 14.96%-Fe: 13.2%-Co: 13.01%-V: 12.69%,2 Cu : 100.00%,3.066,289.8,150.2,8643,9.297,510,70
EP3077A,1_1750X,1 CoNiFeVCu = Co: 22.71%-V: 22.04%-Fe: 21.84%-Ni: 21.47%-Ci: 11.94% | 2 Cu = Cu: 90.58%-Ni: 5.22%-Fe: 2.18%-Co: 1.56%-V: 0.46% | Unassigned = Cu: 46.14%-Ni: 14.96%-Fe: 13.2%-Co: 13.01%-V: 12.69%,,5.902,557.8,196.45,7119.1,20.295,517,69.9
EP3077A,1_1750X,1 CoNiFeVCu = Co: 22.71%-V: 22.04%-Fe: 21.84%-Ni: 21.47%-Ci: 11.94% | 2 Cu = Cu: 90.58%-Ni: 5.22%-Fe: 2.18%-Co: 1.56%-V: 0.46% | Unassigned = Cu: 46.14%-Ni: 14.96%-Fe: 13.2%-Co: 13.01%-V: 12.69%,,4.864,459.8,180.07,7454.3,20.405,509,70.1
EP3077A,1_1750X,1 CoNiFeVCu = Co: 22.71%-V: 22.04%-Fe: 21.84%-Ni: 21.47%-Ci: 11.94% | 2 Cu = Cu: 90.58%-Ni: 5.22%-Fe: 2.18%-Co: 1.56%-V: 0.46% | Unassigned = Cu: 46.14%-Ni: 14.96%-Fe: 13.2%-Co: 13.01%-V: 12.69%,,5.597,529.1,196.59,7517.8,20.97,513,69.7
EP3077A,1_1750X,1 CoNiFeVCu = Co: 22.71%-V: 22.04%-Fe: 21.84%-Ni: 21.47%-Ci: 11.94% | 2 Cu = Cu: 90.58%-Ni: 5.22%-Fe: 2.18%-Co: 1.56%-V: 0.46% | Unassigned = Cu: 46.14%-Ni: 14.96%-Fe: 13.2%-Co: 13.01%-V: 12.69%,,6.121,578.6,206.52,7464.1,21.082,509,69.6
EP3077A,1_1750X,1 CoNiFeVCu = Co: 22.71%-V: 22.04%-Fe: 21.84%-Ni: 21.47%-Ci: 11.94% | 2 Cu = Cu: 90.58%-Ni: 5.22%-Fe: 2.18%-Co: 1.56%-V: 0.46% | Unassigned = Cu: 46.14%-Ni: 14.96%-Fe: 13.2%-Co: 13.01%-V: 12.69%,,2.913,275.4,144.91,8544.4,15.85,511,70.2
EP3077A,1_1750X,1 CoNiFeVCu = Co: 22.71%-V: 22.04%-Fe: 21.84%-Ni: 21.47%-Ci: 11.94% | 2 Cu = Cu: 90.58%-Ni: 5.22%-Fe: 2.18%-Co: 1.56%-V: 0.46% | Unassigned = Cu: 46.14%-Ni: 14.96%-Fe: 13.2%-Co: 13.01%-V: 12.69%,,6.373,602.4,206.13,7147.3,20.412,510,70.2
EP3077A,1_1750X,1 CoNiFeVCu = Co: 22.71%-V: 22.04%-Fe: 21.84%-Ni: 21.47%-Ci: 11.94% | 2 Cu = Cu: 90.58%-Ni: 5.22%-Fe: 2.18%-Co: 1.56%-V: 0.46% | Unassigned = Cu: 46.14%-Ni: 14.96%-Fe: 13.2%-Co: 13.01%-V: 12.69%,,4.457,421.3,169.91,7364.8,20.281,509,70.4
EP3077A,1_1750X,1 CoNiFeVCu = Co: 22.71%-V: 22.04%-Fe: 21.84%-Ni: 21.47%-Ci: 11.94% | 2 Cu = Cu: 90.58%-Ni: 5.22%-Fe: 2.18%-Co: 1.56%-V: 0.46% | Unassigned = Cu: 46.14%-Ni: 14.96%-Fe: 13.2%-Co: 13.01%-V: 12.69%,,6.243,590.1,205.99,7285,21.28,511,69.5
EP3077A,1_1750X,1 CoNiFeVCu = Co: 22.71%-V: 22.04%-Fe: 21.84%-Ni: 21.47%-Ci: 11.94% | 2 Cu = Cu: 90.58%-Ni: 5.22%-Fe: 2.18%-Co: 1.56%-V: 0.46% | Unassigned = Cu: 46.14%-Ni: 14.96%-Fe: 13.2%-Co: 13.01%-V: 12.69%,1 CoNiFeVCu : 92.74%|Unassigned : 7.26%,6.383,603.3,207.82,7233.3,21.877,508,69.7
EP3077A,1_1750X,1 CoNiFeVCu = Co: 22.71%-V: 22.04%-Fe: 21.84%-Ni: 21.47%-Ci: 11.94% | 2 Cu = Cu: 90.58%-Ni: 5.22%-Fe: 2.18%-Co: 1.56%-V: 0.46% | Unassigned = Cu: 46.14%-Ni: 14.96%-Fe: 13.2%-Co: 13.01%-V: 12.69%,1 CoNiFeVCu : 6.93%|Unassigned : 14.27%|2 Cu : 78.80%,1.894,179,115.26,8749.5,12.551,509,70.5
EP3077A,1_1750X,1 CoNiFeVCu = Co: 22.71%-V: 22.04%-Fe: 21.84%-Ni: 21.47%-Ci: 11.94% | 2 Cu = Cu: 90.58%-Ni: 5.22%-Fe: 2.18%-Co: 1.56%-V: 0.46% | Unassigned = Cu: 46.14%-Ni: 14.96%-Fe: 13.2%-Co: 13.01%-V: 12.69%,1 CoNiFeVCu : 94.16%|Unassigned : 5.84%,6.309,596.4,198.53,6778.6,21.319,509,70.1
EP3077A,1_1750X,1 CoNiFeVCu = Co: 22.71%-V: 22.04%-Fe: 21.84%-Ni: 21.47%-Ci: 11.94% | 2 Cu = Cu: 90.58%-Ni: 5.22%-Fe: 2.18%-Co: 1.56%-V: 0.46% | Unassigned = Cu: 46.14%-Ni: 14.96%-Fe: 13.2%-Co: 13.01%-V: 12.69%,1 CoNiFeVCu : 94.88%|Unassigned : 5.12%,4.554,430.5,161.45,6600.9,20.215,510,70.4
EP3077A,1_1750X,1 CoNiFeVCu = Co: 22.71%-V: 22.04%-Fe: 21.84%-Ni: 21.47%-Ci: 11.94% | 2 Cu = Cu: 90.58%-Ni: 5.22%-Fe: 2.18%-Co: 1.56%-V: 0.46% | Unassigned = Cu: 46.14%-Ni: 14.96%-Fe: 13.2%-Co: 13.01%-V: 12.69%,1 CoNiFeVCu : 94.83%|Unassigned : 5.17%,5.89,556.7,193.03,6925.4,18.184,509,70.5
EP3077A,1_1750X,1 CoNiFeVCu = Co: 22.71%-V: 22.04%-Fe: 21.84%-Ni: 21.47%-Ci: 11.94% | 2 Cu = Cu: 90.58%-Ni: 5.22%-Fe: 2.18%-Co: 1.56%-V: 0.46% | Unassigned = Cu: 46.14%-Ni: 14.96%-Fe: 13.2%-Co: 13.01%-V: 12.69%,2 Cu : 96.11%|Unassigned : 3.89%,2.841,268.5,134.27,7658.1,9.464,510,69.9
EP3077A,1_1750X,1 CoNiFeVCu = Co: 22.71%-V: 22.04%-Fe: 21.84%-Ni: 21.47%-Ci: 11.94% | 2 Cu = Cu: 90.58%-Ni: 5.22%-Fe: 2.18%-Co: 1.56%-V: 0.46% | Unassigned = Cu: 46.14%-Ni: 14.96%-Fe: 13.2%-Co: 13.01%-V: 12.69%,2 Cu : 98.91%|Unassigned : 1.09%,1.724,162.9,102.53,7774.2,7.853,510,69.9
EP3077A,2_600X,1 CoNiFeVCu = Co: 22.93%-V: 22.6%-Fe: 21.89%-Ni: 21.47%-Cu: 11.1% | 2 Cu = Cu: 88.22%-Ni: 4.74%-Co: 2.87%-Fe: 2.83%-V: 1.34% | 3 CuNiCoFeV = Cu: 36.15%-V: 16.69%-Ni: 15.97%-Fe: 15.66%-Co: 15.53% | Unassigned = Cu: 39.74%-V: 15.72%-Ni: 15.17%-Co: 14.89%-Fe: 14.48%,1 CoNiFeVCu : 100.00%,6.326,597.9,206.16,7202.3,211.636,2034,70.3
EP3077A,2_600X,1 CoNiFeVCu = Co: 22.93%-V: 22.6%-Fe: 21.89%-Ni: 21.47%-Cu: 11.1% | 2 Cu = Cu: 88.22%-Ni: 4.74%-Co: 2.87%-Fe: 2.83%-V: 1.34% | 3 CuNiCoFeV = Cu: 36.15%-V: 16.69%-Ni: 15.97%-Fe: 15.66%-Co: 15.53% | Unassigned = Cu: 39.74%-V: 15.72%-Ni: 15.17%-Co: 14.89%-Fe: 14.48%,1 CoNiFeVCu : 99.30%|3 CuNiCoFeV : 0.70%,4.56,431,167.31,7009.8,218.937,2029,69.7
EP3077A,2_600X,1 CoNiFeVCu = Co: 22.93%-V: 22.6%-Fe: 21.89%-Ni: 21.47%-Cu: 11.1% | 2 Cu = Cu: 88.22%-Ni: 4.74%-Co: 2.87%-Fe: 2.83%-V: 1.34% | 3 CuNiCoFeV = Cu: 36.15%-V: 16.69%-Ni: 15.97%-Fe: 15.66%-Co: 15.53% | Unassigned = Cu: 39.74%-V: 15.72%-Ni: 15.17%-Co: 14.89%-Fe: 14.48%,1 CoNiFeVCu : 99.96%|3 CuNiCoFeV : 0.04%,4.38,414,170.2,7516.2,215.709,2031,69.9
EP3077A,2_600X,1 CoNiFeVCu = Co: 22.93%-V: 22.6%-Fe: 21.89%-Ni: 21.47%-Cu: 11.1% | 2 Cu = Cu: 88.22%-Ni: 4.74%-Co: 2.87%-Fe: 2.83%-V: 1.34% | 3 CuNiCoFeV = Cu: 36.15%-V: 16.69%-Ni: 15.97%-Fe: 15.66%-Co: 15.53% | Unassigned = Cu: 39.74%-V: 15.72%-Ni: 15.17%-Co: 14.89%-Fe: 14.48%,1 CoNiFeVCu : 92.14%|Unassigned : 7.33%|3 CuNiCoFeV : 0.53%,4.622,436.9,171.07,7184.3,209.525,2039,70.1
EP3077A,2_600X,1 CoNiFeVCu = Co: 22.93%-V: 22.6%-Fe: 21.89%-Ni: 21.47%-Cu: 11.1% | 2 Cu = Cu: 88.22%-Ni: 4.74%-Co: 2.87%-Fe: 2.83%-V: 1.34% | 3 CuNiCoFeV = Cu: 36.15%-V: 16.69%-Ni: 15.97%-Fe: 15.66%-Co: 15.53% | Unassigned = Cu: 39.74%-V: 15.72%-Ni: 15.17%-Co: 14.89%-Fe: 14.48%,1 CoNiFeVCu : 81.38%|Unassigned : 18.07%|2 Cu : 0.55%,5.653,534.3,201.93,7785.8,205.498,2022,71
EP3077A,2_600X,1 CoNiFeVCu = Co: 22.93%-V: 22.6%-Fe: 21.89%-Ni: 21.47%-Cu: 11.1% | 2 Cu = Cu: 88.22%-Ni: 4.74%-Co: 2.87%-Fe: 2.83%-V: 1.34% | 3 CuNiCoFeV = Cu: 36.15%-V: 16.69%-Ni: 15.97%-Fe: 15.66%-Co: 15.53% | Unassigned = Cu: 39.74%-V: 15.72%-Ni: 15.17%-Co: 14.89%-Fe: 14.48%,1 CoNiFeVCu : 87.03%|Unassigned : 10.72%|2 Cu : 2.25%,5.503,520.2,190.93,7276.6,223.589,2044,70.6
EP3077A,2_600X,1 CoNiFeVCu = Co: 22.93%-V: 22.6%-Fe: 21.89%-Ni: 21.47%-Cu: 11.1% | 2 Cu = Cu: 88.22%-Ni: 4.74%-Co: 2.87%-Fe: 2.83%-V: 1.34% | 3 CuNiCoFeV = Cu: 36.15%-V: 16.69%-Ni: 15.97%-Fe: 15.66%-Co: 15.53% | Unassigned = Cu: 39.74%-V: 15.72%-Ni: 15.17%-Co: 14.89%-Fe: 14.48%,1 CoNiFeVCu : 87.20%|Unassigned : 12.80%,2.437,230.3,154.7,11459.6,208.333,2035,69.6
EP3077A,2_600X,1 CoNiFeVCu = Co: 22.93%-V: 22.6%-Fe: 21.89%-Ni: 21.47%-Cu: 11.1% | 2 Cu = Cu: 88.22%-Ni: 4.74%-Co: 2.87%-Fe: 2.83%-V: 1.34% | 3 CuNiCoFeV = Cu: 36.15%-V: 16.69%-Ni: 15.97%-Fe: 15.66%-Co: 15.53% | Unassigned = Cu: 39.74%-V: 15.72%-Ni: 15.17%-Co: 14.89%-Fe: 14.48%,1 CoNiFeVCu : 99.74%|Unassigned : 0.26%,5.425,512.7,181.5,6774.1,207.643,2039,70
EP3077A,2_600X,1 CoNiFeVCu = Co: 22.93%-V: 22.6%-Fe: 21.89%-Ni: 21.47%-Cu: 11.1% | 2 Cu = Cu: 88.22%-Ni: 4.74%-Co: 2.87%-Fe: 2.83%-V: 1.34% | 3 CuNiCoFeV = Cu: 36.15%-V: 16.69%-Ni: 15.97%-Fe: 15.66%-Co: 15.53% | Unassigned = Cu: 39.74%-V: 15.72%-Ni: 15.17%-Co: 14.89%-Fe: 14.48%,Unassigned : 10.19%|1 CoNiFeVCu : 87.87%|3 CuNiCoFeV : 1.45%|2 Cu : 0.49%,6.009,567.9,192.63,6766.3,205.212,2001,69.9
EP3077A,2_600X,1 CoNiFeVCu = Co: 22.93%-V: 22.6%-Fe: 21.89%-Ni: 21.47%-Cu: 11.1% | 2 Cu = Cu: 88.22%-Ni: 4.74%-Co: 2.87%-Fe: 2.83%-V: 1.34% | 3 CuNiCoFeV = Cu: 36.15%-V: 16.69%-Ni: 15.97%-Fe: 15.66%-Co: 15.53% | Unassigned = Cu: 39.74%-V: 15.72%-Ni: 15.17%-Co: 14.89%-Fe: 14.48%,3 CuNiCoFeV : 0.58%|1 CoNiFeVCu : 99.42%,nan,nan,nan,nan,nan,nan,nan
EP3077A,2_600X,1 CoNiFeVCu = Co: 22.93%-V: 22.6%-Fe: 21.89%-Ni: 21.47%-Cu: 11.1% | 2 Cu = Cu: 88.22%-Ni: 4.74%-Co: 2.87%-Fe: 2.83%-V: 1.34% | 3 CuNiCoFeV = Cu: 36.15%-V: 16.69%-Ni: 15.97%-Fe: 15.66%-Co: 15.53% | Unassigned = Cu: 39.74%-V: 15.72%-Ni: 15.17%-Co: 14.89%-Fe: 14.48%,1 CoNiFeVCu : 100.00%,5.594,528.8,178.4,6377.8,210.543,2022,69.9
