Repository: giengeb1/ADAMaNT-HEA-indents

File: Indentation Results.csv (part 52 of 64)
Sample,Magnification,Compound Compositions,Indent Composition,Hardness,Hv,Modulus,Stiffness^2 / Load,Pmax,Hmax,Reporting Depth
EP3077A,2_600X,1 CoNiFeVCu = Co: 22.93%-V: 22.6%-Fe: 21.89%-Ni: 21.47%-Cu: 11.1% | 2 Cu = Cu: 88.22%-Ni: 4.74%-Co: 2.87%-Fe: 2.83%-V: 1.34% | 3 CuNiCoFeV = Cu: 36.15%-V: 16.69%-Ni: 15.97%-Fe: 15.66%-Co: 15.53% | Unassigned = Cu: 39.74%-V: 15.72%-Ni: 15.17%-Co: 14.89%-Fe: 14.48%,1 CoNiFeVCu : 99.71%|3 CuNiCoFeV : 0.29%,6.017,568.8,203.09,7384,226.977,2036,69.7
EP3077A,2_600X,1 CoNiFeVCu = Co: 22.93%-V: 22.6%-Fe: 21.89%-Ni: 21.47%-Cu: 11.1% | 2 Cu = Cu: 88.22%-Ni: 4.74%-Co: 2.87%-Fe: 2.83%-V: 1.34% | 3 CuNiCoFeV = Cu: 36.15%-V: 16.69%-Ni: 15.97%-Fe: 15.66%-Co: 15.53% | Unassigned = Cu: 39.74%-V: 15.72%-Ni: 15.17%-Co: 14.89%-Fe: 14.48%,1 CoNiFeVCu : 100.00%,5.427,512.9,187.85,7178.7,219.176,2033,69.7
EP3077A,2_600X,1 CoNiFeVCu = Co: 22.93%-V: 22.6%-Fe: 21.89%-Ni: 21.47%-Cu: 11.1% | 2 Cu = Cu: 88.22%-Ni: 4.74%-Co: 2.87%-Fe: 2.83%-V: 1.34% | 3 CuNiCoFeV = Cu: 36.15%-V: 16.69%-Ni: 15.97%-Fe: 15.66%-Co: 15.53% | Unassigned = Cu: 39.74%-V: 15.72%-Ni: 15.17%-Co: 14.89%-Fe: 14.48%,1 CoNiFeVCu : 92.01%|Unassigned : 7.99%,0.537,50.7,30.14,2457.7,208.133,2034,69.2
EP3077A,2_600X,1 CoNiFeVCu = Co: 22.93%-V: 22.6%-Fe: 21.89%-Ni: 21.47%-Cu: 11.1% | 2 Cu = Cu: 88.22%-Ni: 4.74%-Co: 2.87%-Fe: 2.83%-V: 1.34% | 3 CuNiCoFeV = Cu: 36.15%-V: 16.69%-Ni: 15.97%-Fe: 15.66%-Co: 15.53% | Unassigned = Cu: 39.74%-V: 15.72%-Ni: 15.17%-Co: 14.89%-Fe: 14.48%,1 CoNiFeVCu : 80.17%|Unassigned : 15.09%|2 Cu : 4.74%,6.242,590,201.94,7049.2,212.278,2032,70
EP3077A,2_600X,1 CoNiFeVCu = Co: 22.93%-V: 22.6%-Fe: 21.89%-Ni: 21.47%-Cu: 11.1% | 2 Cu = Cu: 88.22%-Ni: 4.74%-Co: 2.87%-Fe: 2.83%-V: 1.34% | 3 CuNiCoFeV = Cu: 36.15%-V: 16.69%-Ni: 15.97%-Fe: 15.66%-Co: 15.53% | Unassigned = Cu: 39.74%-V: 15.72%-Ni: 15.17%-Co: 14.89%-Fe: 14.48%,Unassigned : 5.60%|2 Cu : 0.44%|1 CoNiFeVCu : 93.97%,6.24,589.8,209.49,7499.1,222.386,2030,70.1
EP3077A,2_600X,1 CoNiFeVCu = Co: 22.93%-V: 22.6%-Fe: 21.89%-Ni: 21.47%-Cu: 11.1% | 2 Cu = Cu: 88.22%-Ni: 4.74%-Co: 2.87%-Fe: 2.83%-V: 1.34% | 3 CuNiCoFeV = Cu: 36.15%-V: 16.69%-Ni: 15.97%-Fe: 15.66%-Co: 15.53% | Unassigned = Cu: 39.74%-V: 15.72%-Ni: 15.17%-Co: 14.89%-Fe: 14.48%,1 CoNiFeVCu : 100.00%,6.507,615.1,210.36,7237.4,217.477,2032,69.3
EP3077A,2_600X,1 CoNiFeVCu = Co: 22.93%-V: 22.6%-Fe: 21.89%-Ni: 21.47%-Cu: 11.1% | 2 Cu = Cu: 88.22%-Ni: 4.74%-Co: 2.87%-Fe: 2.83%-V: 1.34% | 3 CuNiCoFeV = Cu: 36.15%-V: 16.69%-Ni: 15.97%-Fe: 15.66%-Co: 15.53% | Unassigned = Cu: 39.74%-V: 15.72%-Ni: 15.17%-Co: 14.89%-Fe: 14.48%,1 CoNiFeVCu : 99.36%|Unassigned : 0.64%,5.544,524.1,186.48,6940.9,222.3,2034,69.9
EP3077A,2_600X,1 CoNiFeVCu = Co: 22.93%-V: 22.6%-Fe: 21.89%-Ni: 21.47%-Cu: 11.1% | 2 Cu = Cu: 88.22%-Ni: 4.74%-Co: 2.87%-Fe: 2.83%-V: 1.34% | 3 CuNiCoFeV = Cu: 36.15%-V: 16.69%-Ni: 15.97%-Fe: 15.66%-Co: 15.53% | Unassigned = Cu: 39.74%-V: 15.72%-Ni: 15.17%-Co: 14.89%-Fe: 14.48%,1 CoNiFeVCu : 91.15%|Unassigned : 6.57%|2 Cu : 2.28%,6.877,650,210.43,6854.5,211.684,2033,69.7
EP3077A,2_600X,1 CoNiFeVCu = Co: 22.93%-V: 22.6%-Fe: 21.89%-Ni: 21.47%-Cu: 11.1% | 2 Cu = Cu: 88.22%-Ni: 4.74%-Co: 2.87%-Fe: 2.83%-V: 1.34% | 3 CuNiCoFeV = Cu: 36.15%-V: 16.69%-Ni: 15.97%-Fe: 15.66%-Co: 15.53% | Unassigned = Cu: 39.74%-V: 15.72%-Ni: 15.17%-Co: 14.89%-Fe: 14.48%,1 CoNiFeVCu : 100.00%,0.069,6.5,-2.41,240,202.923,2032,70.4
EP3077A,2_600X,1 CoNiFeVCu = Co: 22.93%-V: 22.6%-Fe: 21.89%-Ni: 21.47%-Cu: 11.1% | 2 Cu = Cu: 88.22%-Ni: 4.74%-Co: 2.87%-Fe: 2.83%-V: 1.34% | 3 CuNiCoFeV = Cu: 36.15%-V: 16.69%-Ni: 15.97%-Fe: 15.66%-Co: 15.53% | Unassigned = Cu: 39.74%-V: 15.72%-Ni: 15.17%-Co: 14.89%-Fe: 14.48%,1 CoNiFeVCu : 84.65%|Unassigned : 14.30%|3 CuNiCoFeV : 1.05%,5.395,510,186.06,7104.6,216.192,2025,69.8
EP3077A,2_600X,1 CoNiFeVCu = Co: 22.93%-V: 22.6%-Fe: 21.89%-Ni: 21.47%-Cu: 11.1% | 2 Cu = Cu: 88.22%-Ni: 4.74%-Co: 2.87%-Fe: 2.83%-V: 1.34% | 3 CuNiCoFeV = Cu: 36.15%-V: 16.69%-Ni: 15.97%-Fe: 15.66%-Co: 15.53% | Unassigned = Cu: 39.74%-V: 15.72%-Ni: 15.17%-Co: 14.89%-Fe: 14.48%,1 CoNiFeVCu : 100.00%,6.287,594.2,206.54,7268,219.696,2029,69.1
EP3077A,2_600X,1 CoNiFeVCu = Co: 22.93%-V: 22.6%-Fe: 21.89%-Ni: 21.47%-Cu: 11.1% | 2 Cu = Cu: 88.22%-Ni: 4.74%-Co: 2.87%-Fe: 2.83%-V: 1.34% | 3 CuNiCoFeV = Cu: 36.15%-V: 16.69%-Ni: 15.97%-Fe: 15.66%-Co: 15.53% | Unassigned = Cu: 39.74%-V: 15.72%-Ni: 15.17%-Co: 14.89%-Fe: 14.48%,1 CoNiFeVCu : 97.17%|Unassigned : 2.83%,5.729,541.5,195.61,7283.4,220.549,2033,69.4
EP3077A,2_600X,1 CoNiFeVCu = Co: 22.93%-V: 22.6%-Fe: 21.89%-Ni: 21.47%-Cu: 11.1% | 2 Cu = Cu: 88.22%-Ni: 4.74%-Co: 2.87%-Fe: 2.83%-V: 1.34% | 3 CuNiCoFeV = Cu: 36.15%-V: 16.69%-Ni: 15.97%-Fe: 15.66%-Co: 15.53% | Unassigned = Cu: 39.74%-V: 15.72%-Ni: 15.17%-Co: 14.89%-Fe: 14.48%,1 CoNiFeVCu : 93.46%|Unassigned : 6.02%|3 CuNiCoFeV : 0.52%,2.624,248,121.39,6929.8,200.406,2028,69.7
EP3077A,2_600X,1 CoNiFeVCu = Co: 22.93%-V: 22.6%-Fe: 21.89%-Ni: 21.47%-Cu: 11.1% | 2 Cu = Cu: 88.22%-Ni: 4.74%-Co: 2.87%-Fe: 2.83%-V: 1.34% | 3 CuNiCoFeV = Cu: 36.15%-V: 16.69%-Ni: 15.97%-Fe: 15.66%-Co: 15.53% | Unassigned = Cu: 39.74%-V: 15.72%-Ni: 15.17%-Co: 14.89%-Fe: 14.48%,1 CoNiFeVCu : 83.03%|3 CuNiCoFeV : 0.52%|Unassigned : 14.63%|2 Cu : 1.82%,3.766,356,142.18,6393.1,215.069,2033,70.1
EP3077A,2_600X,1 CoNiFeVCu = Co: 22.93%-V: 22.6%-Fe: 21.89%-Ni: 21.47%-Cu: 11.1% | 2 Cu = Cu: 88.22%-Ni: 4.74%-Co: 2.87%-Fe: 2.83%-V: 1.34% | 3 CuNiCoFeV = Cu: 36.15%-V: 16.69%-Ni: 15.97%-Fe: 15.66%-Co: 15.53% | Unassigned = Cu: 39.74%-V: 15.72%-Ni: 15.17%-Co: 14.89%-Fe: 14.48%,1 CoNiFeVCu : 99.97%|3 CuNiCoFeV : 0.03%,5.681,537,195.57,7340.5,222.292,2032,69.8
EP3077A,2_600X,1 CoNiFeVCu = Co: 22.93%-V: 22.6%-Fe: 21.89%-Ni: 21.47%-Cu: 11.1% | 2 Cu = Cu: 88.22%-Ni: 4.74%-Co: 2.87%-Fe: 2.83%-V: 1.34% | 3 CuNiCoFeV = Cu: 36.15%-V: 16.69%-Ni: 15.97%-Fe: 15.66%-Co: 15.53% | Unassigned = Cu: 39.74%-V: 15.72%-Ni: 15.17%-Co: 14.89%-Fe: 14.48%,1 CoNiFeVCu : 100.00%,5.552,524.7,188.74,7073.2,209.356,2029,69.9
EP3077A,2_600X,1 CoNiFeVCu = Co: 22.93%-V: 22.6%-Fe: 21.89%-Ni: 21.47%-Cu: 11.1% | 2 Cu = Cu: 88.22%-Ni: 4.74%-Co: 2.87%-Fe: 2.83%-V: 1.34% | 3 CuNiCoFeV = Cu: 36.15%-V: 16.69%-Ni: 15.97%-Fe: 15.66%-Co: 15.53% | Unassigned = Cu: 39.74%-V: 15.72%-Ni: 15.17%-Co: 14.89%-Fe: 14.48%,1 CoNiFeVCu : 95.09%|Unassigned : 4.91%,6.264,592.1,217.16,7929.9,224.07,2032,69.9
EP3077A,2_600X,1 CoNiFeVCu = Co: 22.93%-V: 22.6%-Fe: 21.89%-Ni: 21.47%-Cu: 11.1% | 2 Cu = Cu: 88.22%-Ni: 4.74%-Co: 2.87%-Fe: 2.83%-V: 1.34% | 3 CuNiCoFeV = Cu: 36.15%-V: 16.69%-Ni: 15.97%-Fe: 15.66%-Co: 15.53% | Unassigned = Cu: 39.74%-V: 15.72%-Ni: 15.17%-Co: 14.89%-Fe: 14.48%,1 CoNiFeVCu : 98.27%|Unassigned : 1.12%|3 CuNiCoFeV : 0.61%,5.301,501,179.24,6786.3,211.928,2031,69.7
EP3077A,2_600X,1 CoNiFeVCu = Co: 22.93%-V: 22.6%-Fe: 21.89%-Ni: 21.47%-Cu: 11.1% | 2 Cu = Cu: 88.22%-Ni: 4.74%-Co: 2.87%-Fe: 2.83%-V: 1.34% | 3 CuNiCoFeV = Cu: 36.15%-V: 16.69%-Ni: 15.97%-Fe: 15.66%-Co: 15.53% | Unassigned = Cu: 39.74%-V: 15.72%-Ni: 15.17%-Co: 14.89%-Fe: 14.48%,1 CoNiFeVCu : 96.94%|Unassigned : 2.88%|3 CuNiCoFeV : 0.17%,5.513,521.1,172.82,6131.6,213.466,2032,70.2
EP3077A,2_600X,1 CoNiFeVCu = Co: 22.93%-V: 22.6%-Fe: 21.89%-Ni: 21.47%-Cu: 11.1% | 2 Cu = Cu: 88.22%-Ni: 4.74%-Co: 2.87%-Fe: 2.83%-V: 1.34% | 3 CuNiCoFeV = Cu: 36.15%-V: 16.69%-Ni: 15.97%-Fe: 15.66%-Co: 15.53% | Unassigned = Cu: 39.74%-V: 15.72%-Ni: 15.17%-Co: 14.89%-Fe: 14.48%,1 CoNiFeVCu : 95.58%|Unassigned : 3.16%|3 CuNiCoFeV : 1.07%|2 Cu : 0.19%,2.968,280.5,91.14,3640,206.667,2035,73.6
EP3077A,2_600X,1 CoNiFeVCu = Co: 22.93%-V: 22.6%-Fe: 21.89%-Ni: 21.47%-Cu: 11.1% | 2 Cu = Cu: 88.22%-Ni: 4.74%-Co: 2.87%-Fe: 2.83%-V: 1.34% | 3 CuNiCoFeV = Cu: 36.15%-V: 16.69%-Ni: 15.97%-Fe: 15.66%-Co: 15.53% | Unassigned = Cu: 39.74%-V: 15.72%-Ni: 15.17%-Co: 14.89%-Fe: 14.48%,1 CoNiFeVCu : 98.39%|3 CuNiCoFeV : 1.61%,5.14,485.8,186.06,7457.1,221.111,2037,69.8
EP3077A,2_600X,1 CoNiFeVCu = Co: 22.93%-V: 22.6%-Fe: 21.89%-Ni: 21.47%-Cu: 11.1% | 2 Cu = Cu: 88.22%-Ni: 4.74%-Co: 2.87%-Fe: 2.83%-V: 1.34% | 3 CuNiCoFeV = Cu: 36.15%-V: 16.69%-Ni: 15.97%-Fe: 15.66%-Co: 15.53% | Unassigned = Cu: 39.74%-V: 15.72%-Ni: 15.17%-Co: 14.89%-Fe: 14.48%,1 CoNiFeVCu : 92.74%|3 CuNiCoFeV : 0.46%|Unassigned : 6.80%,4.492,424.6,168.97,7239,219.202,2029,69.7
EP3077A,2_600X,1 CoNiFeVCu = Co: 22.93%-V: 22.6%-Fe: 21.89%-Ni: 21.47%-Cu: 11.1% | 2 Cu = Cu: 88.22%-Ni: 4.74%-Co: 2.87%-Fe: 2.83%-V: 1.34% | 3 CuNiCoFeV = Cu: 36.15%-V: 16.69%-Ni: 15.97%-Fe: 15.66%-Co: 15.53% | Unassigned = Cu: 39.74%-V: 15.72%-Ni: 15.17%-Co: 14.89%-Fe: 14.48%,1 CoNiFeVCu : 100.00%,0.058,5.4,4.3,805.4,196.781,2029,70.7
EP3077A,2_600X,1 CoNiFeVCu = Co: 22.93%-V: 22.6%-Fe: 21.89%-Ni: 21.47%-Cu: 11.1% | 2 Cu = Cu: 88.22%-Ni: 4.74%-Co: 2.87%-Fe: 2.83%-V: 1.34% | 3 CuNiCoFeV = Cu: 36.15%-V: 16.69%-Ni: 15.97%-Fe: 15.66%-Co: 15.53% | Unassigned = Cu: 39.74%-V: 15.72%-Ni: 15.17%-Co: 14.89%-Fe: 14.48%,1 CoNiFeVCu : 95.31%|Unassigned : 4.69%,5.339,504.6,187.24,7257.4,221.223,2034,70.3
EP3077A,2_600X,1 CoNiFeVCu = Co: 22.93%-V: 22.6%-Fe: 21.89%-Ni: 21.47%-Cu: 11.1% | 2 Cu = Cu: 88.22%-Ni: 4.74%-Co: 2.87%-Fe: 2.83%-V: 1.34% | 3 CuNiCoFeV = Cu: 36.15%-V: 16.69%-Ni: 15.97%-Fe: 15.66%-Co: 15.53% | Unassigned = Cu: 39.74%-V: 15.72%-Ni: 15.17%-Co: 14.89%-Fe: 14.48%,1 CoNiFeVCu : 99.49%|3 CuNiCoFeV : 0.51%,1.872,176.9,93.46,6042.4,206.502,2029,70.1
EP3077A,2_600X,1 CoNiFeVCu = Co: 22.93%-V: 22.6%-Fe: 21.89%-Ni: 21.47%-Cu: 11.1% | 2 Cu = Cu: 88.22%-Ni: 4.74%-Co: 2.87%-Fe: 2.83%-V: 1.34% | 3 CuNiCoFeV = Cu: 36.15%-V: 16.69%-Ni: 15.97%-Fe: 15.66%-Co: 15.53% | Unassigned = Cu: 39.74%-V: 15.72%-Ni: 15.17%-Co: 14.89%-Fe: 14.48%,1 CoNiFeVCu : 100.00%,6.438,608.6,208.57,7214.3,223.628,2036,70.2
EP3077A,2_600X,1 CoNiFeVCu = Co: 22.93%-V: 22.6%-Fe: 21.89%-Ni: 21.47%-Cu: 11.1% | 2 Cu = Cu: 88.22%-Ni: 4.74%-Co: 2.87%-Fe: 2.83%-V: 1.34% | 3 CuNiCoFeV = Cu: 36.15%-V: 16.69%-Ni: 15.97%-Fe: 15.66%-Co: 15.53% | Unassigned = Cu: 39.74%-V: 15.72%-Ni: 15.17%-Co: 14.89%-Fe: 14.48%,1 CoNiFeVCu : 79.28%|Unassigned : 13.98%|2 Cu : 6.73%,4.095,387.1,154.39,6789.3,217.456,2031,69.5
EP3077A,2_600X,1 CoNiFeVCu = Co: 22.93%-V: 22.6%-Fe: 21.89%-Ni: 21.47%-Cu: 11.1% | 2 Cu = Cu: 88.22%-Ni: 4.74%-Co: 2.87%-Fe: 2.83%-V: 1.34% | 3 CuNiCoFeV = Cu: 36.15%-V: 16.69%-Ni: 15.97%-Fe: 15.66%-Co: 15.53% | Unassigned = Cu: 39.74%-V: 15.72%-Ni: 15.17%-Co: 14.89%-Fe: 14.48%,1 CoNiFeVCu : 96.97%|Unassigned : 1.47%|3 CuNiCoFeV : 1.57%,5.045,476.9,170.75,6560.9,211.17,2028,70
EP3077A,2_600X,1 CoNiFeVCu = Co: 22.93%-V: 22.6%-Fe: 21.89%-Ni: 21.47%-Cu: 11.1% | 2 Cu = Cu: 88.22%-Ni: 4.74%-Co: 2.87%-Fe: 2.83%-V: 1.34% | 3 CuNiCoFeV = Cu: 36.15%-V: 16.69%-Ni: 15.97%-Fe: 15.66%-Co: 15.53% | Unassigned = Cu: 39.74%-V: 15.72%-Ni: 15.17%-Co: 14.89%-Fe: 14.48%,1 CoNiFeVCu : 99.99%|Unassigned : 0.01%,6.047,571.5,202.9,7335.4,215.984,2029,69.7
EP3077A,2_600X,1 CoNiFeVCu = Co: 22.93%-V: 22.6%-Fe: 21.89%-Ni: 21.47%-Cu: 11.1% | 2 Cu = Cu: 88.22%-Ni: 4.74%-Co: 2.87%-Fe: 2.83%-V: 1.34% | 3 CuNiCoFeV = Cu: 36.15%-V: 16.69%-Ni: 15.97%-Fe: 15.66%-Co: 15.53% | Unassigned = Cu: 39.74%-V: 15.72%-Ni: 15.17%-Co: 14.89%-Fe: 14.48%,1 CoNiFeVCu : 81.62%|Unassigned : 10.07%|2 Cu : 8.31%,3.855,364.4,149.3,6803.8,202.216,2031,70.1
EP3077A,2_600X,1 CoNiFeVCu = Co: 22.93%-V: 22.6%-Fe: 21.89%-Ni: 21.47%-Cu: 11.1% | 2 Cu = Cu: 88.22%-Ni: 4.74%-Co: 2.87%-Fe: 2.83%-V: 1.34% | 3 CuNiCoFeV = Cu: 36.15%-V: 16.69%-Ni: 15.97%-Fe: 15.66%-Co: 15.53% | Unassigned = Cu: 39.74%-V: 15.72%-Ni: 15.17%-Co: 14.89%-Fe: 14.48%,1 CoNiFeVCu : 95.84%|Unassigned : 4.16%,2.815,266.1,127.98,7096.6,210.54,2034,70.1
EP3077A,2_600X,1 CoNiFeVCu = Co: 22.93%-V: 22.6%-Fe: 21.89%-Ni: 21.47%-Cu: 11.1% | 2 Cu = Cu: 88.22%-Ni: 4.74%-Co: 2.87%-Fe: 2.83%-V: 1.34% | 3 CuNiCoFeV = Cu: 36.15%-V: 16.69%-Ni: 15.97%-Fe: 15.66%-Co: 15.53% | Unassigned = Cu: 39.74%-V: 15.72%-Ni: 15.17%-Co: 14.89%-Fe: 14.48%,1 CoNiFeVCu : 99.46%|3 CuNiCoFeV : 0.54%,5.337,504.4,188.33,7331.5,207.364,2035,69.6
EP3077A,2_600X,1 CoNiFeVCu = Co: 22.93%-V: 22.6%-Fe: 21.89%-Ni: 21.47%-Cu: 11.1% | 2 Cu = Cu: 88.22%-Ni: 4.74%-Co: 2.87%-Fe: 2.83%-V: 1.34% | 3 CuNiCoFeV = Cu: 36.15%-V: 16.69%-Ni: 15.97%-Fe: 15.66%-Co: 15.53% | Unassigned = Cu: 39.74%-V: 15.72%-Ni: 15.17%-Co: 14.89%-Fe: 14.48%,1 CoNiFeVCu : 100.00%,5.352,505.9,176.78,6563.1,212.535,2038,69.6
EP3077A,2_600X,1 CoNiFeVCu = Co: 22.93%-V: 22.6%-Fe: 21.89%-Ni: 21.47%-Cu: 11.1% | 2 Cu = Cu: 88.22%-Ni: 4.74%-Co: 2.87%-Fe: 2.83%-V: 1.34% | 3 CuNiCoFeV = Cu: 36.15%-V: 16.69%-Ni: 15.97%-Fe: 15.66%-Co: 15.53% | Unassigned = Cu: 39.74%-V: 15.72%-Ni: 15.17%-Co: 14.89%-Fe: 14.48%,1 CoNiFeVCu : 93.45%|Unassigned : 6.02%|3 CuNiCoFeV : 0.52%,6.604,624.2,213.75,7328.1,220.088,2034,70.1
EP3077A,2_600X,1 CoNiFeVCu = Co: 22.93%-V: 22.6%-Fe: 21.89%-Ni: 21.47%-Cu: 11.1% | 2 Cu = Cu: 88.22%-Ni: 4.74%-Co: 2.87%-Fe: 2.83%-V: 1.34% | 3 CuNiCoFeV = Cu: 36.15%-V: 16.69%-Ni: 15.97%-Fe: 15.66%-Co: 15.53% | Unassigned = Cu: 39.74%-V: 15.72%-Ni: 15.17%-Co: 14.89%-Fe: 14.48%,1 CoNiFeVCu : 100.00%,5.45,515.2,183.64,6878.3,216.984,2033,70.2
EP3077A,2_600X,1 CoNiFeVCu = Co: 22.93%-V: 22.6%-Fe: 21.89%-Ni: 21.47%-Cu: 11.1% | 2 Cu = Cu: 88.22%-Ni: 4.74%-Co: 2.87%-Fe: 2.83%-V: 1.34% | 3 CuNiCoFeV = Cu: 36.15%-V: 16.69%-Ni: 15.97%-Fe: 15.66%-Co: 15.53% | Unassigned = Cu: 39.74%-V: 15.72%-Ni: 15.17%-Co: 14.89%-Fe: 14.48%,1 CoNiFeVCu : 85.70%|Unassigned : 13.78%|2 Cu : 0.52%,4.444,420.1,164.12,6959,223.827,2042,70
EP3077A,2_600X,1 CoNiFeVCu = Co: 22.93%-V: 22.6%-Fe: 21.89%-Ni: 21.47%-Cu: 11.1% | 2 Cu = Cu: 88.22%-Ni: 4.74%-Co: 2.87%-Fe: 2.83%-V: 1.34% | 3 CuNiCoFeV = Cu: 36.15%-V: 16.69%-Ni: 15.97%-Fe: 15.66%-Co: 15.53% | Unassigned = Cu: 39.74%-V: 15.72%-Ni: 15.17%-Co: 14.89%-Fe: 14.48%,3 CuNiCoFeV : 0.15%|1 CoNiFeVCu : 95.12%|Unassigned : 4.73%,0.673,63.6,43.19,3954.7,212.981,2032,71.6
EP3077A,2_600X,1 CoNiFeVCu = Co: 22.93%-V: 22.6%-Fe: 21.89%-Ni: 21.47%-Cu: 11.1% | 2 Cu = Cu: 88.22%-Ni: 4.74%-Co: 2.87%-Fe: 2.83%-V: 1.34% | 3 CuNiCoFeV = Cu: 36.15%-V: 16.69%-Ni: 15.97%-Fe: 15.66%-Co: 15.53% | Unassigned = Cu: 39.74%-V: 15.72%-Ni: 15.17%-Co: 14.89%-Fe: 14.48%,1 CoNiFeVCu : 96.01%|Unassigned : 3.19%|3 CuNiCoFeV : 0.80%,4.841,457.5,164.55,6419,214.268,2035,70.4
EP3077A,2_600X,1 CoNiFeVCu = Co: 22.93%-V: 22.6%-Fe: 21.89%-Ni: 21.47%-Cu: 11.1% | 2 Cu = Cu: 88.22%-Ni: 4.74%-Co: 2.87%-Fe: 2.83%-V: 1.34% | 3 CuNiCoFeV = Cu: 36.15%-V: 16.69%-Ni: 15.97%-Fe: 15.66%-Co: 15.53% | Unassigned = Cu: 39.74%-V: 15.72%-Ni: 15.17%-Co: 14.89%-Fe: 14.48%,1 CoNiFeVCu : 88.25%|Unassigned : 7.43%|3 CuNiCoFeV : 4.32%,5.764,544.8,196.83,7313.4,218.116,2036,69.9
EP3077A,2_600X,1 CoNiFeVCu = Co: 22.93%-V: 22.6%-Fe: 21.89%-Ni: 21.47%-Cu: 11.1% | 2 Cu = Cu: 88.22%-Ni: 4.74%-Co: 2.87%-Fe: 2.83%-V: 1.34% | 3 CuNiCoFeV = Cu: 36.15%-V: 16.69%-Ni: 15.97%-Fe: 15.66%-Co: 15.53% | Unassigned = Cu: 39.74%-V: 15.72%-Ni: 15.17%-Co: 14.89%-Fe: 14.48%,1 CoNiFeVCu : 60.30%|Unassigned : 23.62%|3 CuNiCoFeV : 3.19%|2 Cu : 12.89%,6.134,579.8,203.19,7249.5,214.668,2029,70.2
EP3077A,2_600X,1 CoNiFeVCu = Co: 22.93%-V: 22.6%-Fe: 21.89%-Ni: 21.47%-Cu: 11.1% | 2 Cu = Cu: 88.22%-Ni: 4.74%-Co: 2.87%-Fe: 2.83%-V: 1.34% | 3 CuNiCoFeV = Cu: 36.15%-V: 16.69%-Ni: 15.97%-Fe: 15.66%-Co: 15.53% | Unassigned = Cu: 39.74%-V: 15.72%-Ni: 15.17%-Co: 14.89%-Fe: 14.48%,1 CoNiFeVCu : 94.70%|Unassigned : 5.30%,6.039,570.8,204.42,7438.9,214.009,2035,69.9
EP3077A,2_600X,1 CoNiFeVCu = Co: 22.93%-V: 22.6%-Fe: 21.89%-Ni: 21.47%-Cu: 11.1% | 2 Cu = Cu: 88.22%-Ni: 4.74%-Co: 2.87%-Fe: 2.83%-V: 1.34% | 3 CuNiCoFeV = Cu: 36.15%-V: 16.69%-Ni: 15.97%-Fe: 15.66%-Co: 15.53% | Unassigned = Cu: 39.74%-V: 15.72%-Ni: 15.17%-Co: 14.89%-Fe: 14.48%,1 CoNiFeVCu : 99.06%|Unassigned : 0.94%,5.618,531,191.21,7148,225.513,2035,69.4
EP3077A,2_600X,1 CoNiFeVCu = Co: 22.93%-V: 22.6%-Fe: 21.89%-Ni: 21.47%-Cu: 11.1% | 2 Cu = Cu: 88.22%-Ni: 4.74%-Co: 2.87%-Fe: 2.83%-V: 1.34% | 3 CuNiCoFeV = Cu: 36.15%-V: 16.69%-Ni: 15.97%-Fe: 15.66%-Co: 15.53% | Unassigned = Cu: 39.74%-V: 15.72%-Ni: 15.17%-Co: 14.89%-Fe: 14.48%,Unassigned : 8.71%|1 CoNiFeVCu : 90.02%|3 CuNiCoFeV : 0.72%|2 Cu : 0.56%,5.3,501,182.19,6978.5,213.99,2027,70.2
EP3077A,2_600X,1 CoNiFeVCu = Co: 22.93%-V: 22.6%-Fe: 21.89%-Ni: 21.47%-Cu: 11.1% | 2 Cu = Cu: 88.22%-Ni: 4.74%-Co: 2.87%-Fe: 2.83%-V: 1.34% | 3 CuNiCoFeV = Cu: 36.15%-V: 16.69%-Ni: 15.97%-Fe: 15.66%-Co: 15.53% | Unassigned = Cu: 39.74%-V: 15.72%-Ni: 15.17%-Co: 14.89%-Fe: 14.48%,1 CoNiFeVCu : 99.86%|3 CuNiCoFeV : 0.14%,1.355,128.1,71.32,5160.4,208.596,2033,70
EP3077A,2_600X,1 CoNiFeVCu = Co: 22.93%-V: 22.6%-Fe: 21.89%-Ni: 21.47%-Cu: 11.1% | 2 Cu = Cu: 88.22%-Ni: 4.74%-Co: 2.87%-Fe: 2.83%-V: 1.34% | 3 CuNiCoFeV = Cu: 36.15%-V: 16.69%-Ni: 15.97%-Fe: 15.66%-Co: 15.53% | Unassigned = Cu: 39.74%-V: 15.72%-Ni: 15.17%-Co: 14.89%-Fe: 14.48%,1 CoNiFeVCu : 91.79%|Unassigned : 6.63%|3 CuNiCoFeV : 1.58%,4.363,412.4,205.96,10424,212.472,2034,70.2
EP3077A,2_600X,1 CoNiFeVCu = Co: 22.93%-V: 22.6%-Fe: 21.89%-Ni: 21.47%-Cu: 11.1% | 2 Cu = Cu: 88.22%-Ni: 4.74%-Co: 2.87%-Fe: 2.83%-V: 1.34% | 3 CuNiCoFeV = Cu: 36.15%-V: 16.69%-Ni: 15.97%-Fe: 15.66%-Co: 15.53% | Unassigned = Cu: 39.74%-V: 15.72%-Ni: 15.17%-Co: 14.89%-Fe: 14.48%,Unassigned : 8.47%|1 CoNiFeVCu : 91.53%,4.324,408.7,158.44,6727.1,211.498,2025,69.9
EP3077A,2_600X,1 CoNiFeVCu = Co: 22.93%-V: 22.6%-Fe: 21.89%-Ni: 21.47%-Cu: 11.1% | 2 Cu = Cu: 88.22%-Ni: 4.74%-Co: 2.87%-Fe: 2.83%-V: 1.34% | 3 CuNiCoFeV = Cu: 36.15%-V: 16.69%-Ni: 15.97%-Fe: 15.66%-Co: 15.53% | Unassigned = Cu: 39.74%-V: 15.72%-Ni: 15.17%-Co: 14.89%-Fe: 14.48%,Unassigned : 5.57%|1 CoNiFeVCu : 93.38%|3 CuNiCoFeV : 1.05%,5.717,540.4,201.23,7653.4,225.058,2034,70.2
EP3077A,2_600X,1 CoNiFeVCu = Co: 22.93%-V: 22.6%-Fe: 21.89%-Ni: 21.47%-Cu: 11.1% | 2 Cu = Cu: 88.22%-Ni: 4.74%-Co: 2.87%-Fe: 2.83%-V: 1.34% | 3 CuNiCoFeV = Cu: 36.15%-V: 16.69%-Ni: 15.97%-Fe: 15.66%-Co: 15.53% | Unassigned = Cu: 39.74%-V: 15.72%-Ni: 15.17%-Co: 14.89%-Fe: 14.48%,1 CoNiFeVCu : 80.20%|3 CuNiCoFeV : 5.41%|Unassigned : 11.98%|2 Cu : 2.41%,0.601,56.8,33.13,2639.1,203.423,2033,70
EP3077A,2_600X,1 CoNiFeVCu = Co: 22.93%-V: 22.6%-Fe: 21.89%-Ni: 21.47%-Cu: 11.1% | 2 Cu = Cu: 88.22%-Ni: 4.74%-Co: 2.87%-Fe: 2.83%-V: 1.34% | 3 CuNiCoFeV = Cu: 36.15%-V: 16.69%-Ni: 15.97%-Fe: 15.66%-Co: 15.53% | Unassigned = Cu: 39.74%-V: 15.72%-Ni: 15.17%-Co: 14.89%-Fe: 14.48%,3 CuNiCoFeV : 0.12%|Unassigned : 7.29%|1 CoNiFeVCu : 92.59%,3.019,285.4,131.12,6908.7,223.535,2068,70.1
EP3077A,2_600X,1 CoNiFeVCu = Co: 22.93%-V: 22.6%-Fe: 21.89%-Ni: 21.47%-Cu: 11.1% | 2 Cu = Cu: 88.22%-Ni: 4.74%-Co: 2.87%-Fe: 2.83%-V: 1.34% | 3 CuNiCoFeV = Cu: 36.15%-V: 16.69%-Ni: 15.97%-Fe: 15.66%-Co: 15.53% | Unassigned = Cu: 39.74%-V: 15.72%-Ni: 15.17%-Co: 14.89%-Fe: 14.48%,1 CoNiFeVCu : 84.98%|Unassigned : 10.90%|3 CuNiCoFeV : 2.78%|2 Cu : 1.34%,5.471,517.1,192.67,7433.1,218.391,2035,70.2
EP3077A,2_600X,1 CoNiFeVCu = Co: 22.93%-V: 22.6%-Fe: 21.89%-Ni: 21.47%-Cu: 11.1% | 2 Cu = Cu: 88.22%-Ni: 4.74%-Co: 2.87%-Fe: 2.83%-V: 1.34% | 3 CuNiCoFeV = Cu: 36.15%-V: 16.69%-Ni: 15.97%-Fe: 15.66%-Co: 15.53% | Unassigned = Cu: 39.74%-V: 15.72%-Ni: 15.17%-Co: 14.89%-Fe: 14.48%,1 CoNiFeVCu : 97.57%|3 CuNiCoFeV : 2.43%,4.168,394,163.39,7362,209.396,2030,70
EP3077A,2_600X,1 CoNiFeVCu = Co: 22.93%-V: 22.6%-Fe: 21.89%-Ni: 21.47%-Cu: 11.1% | 2 Cu = Cu: 88.22%-Ni: 4.74%-Co: 2.87%-Fe: 2.83%-V: 1.34% | 3 CuNiCoFeV = Cu: 36.15%-V: 16.69%-Ni: 15.97%-Fe: 15.66%-Co: 15.53% | Unassigned = Cu: 39.74%-V: 15.72%-Ni: 15.17%-Co: 14.89%-Fe: 14.48%,1 CoNiFeVCu : 94.99%|Unassigned : 5.01%,5.76,544.4,195.26,7220.8,214.799,2039,70.5
EP3077A,2_600X,1 CoNiFeVCu = Co: 22.93%-V: 22.6%-Fe: 21.89%-Ni: 21.47%-Cu: 11.1% | 2 Cu = Cu: 88.22%-Ni: 4.74%-Co: 2.87%-Fe: 2.83%-V: 1.34% | 3 CuNiCoFeV = Cu: 36.15%-V: 16.69%-Ni: 15.97%-Fe: 15.66%-Co: 15.53% | Unassigned = Cu: 39.74%-V: 15.72%-Ni: 15.17%-Co: 14.89%-Fe: 14.48%,1 CoNiFeVCu : 100.00%,5.332,504,183.72,7038.9,214.86,2033,69.8
EP3077A,2_600X,1 CoNiFeVCu = Co: 22.93%-V: 22.6%-Fe: 21.89%-Ni: 21.47%-Cu: 11.1% | 2 Cu = Cu: 88.22%-Ni: 4.74%-Co: 2.87%-Fe: 2.83%-V: 1.34% | 3 CuNiCoFeV = Cu: 36.15%-V: 16.69%-Ni: 15.97%-Fe: 15.66%-Co: 15.53% | Unassigned = Cu: 39.74%-V: 15.72%-Ni: 15.17%-Co: 14.89%-Fe: 14.48%,1 CoNiFeVCu : 100.00%,4.272,403.8,162,7076.3,221.11,2032,70
EP3077A,2_600X,1 CoNiFeVCu = Co: 22.93%-V: 22.6%-Fe: 21.89%-Ni: 21.47%-Cu: 11.1% | 2 Cu = Cu: 88.22%-Ni: 4.74%-Co: 2.87%-Fe: 2.83%-V: 1.34% | 3 CuNiCoFeV = Cu: 36.15%-V: 16.69%-Ni: 15.97%-Fe: 15.66%-Co: 15.53% | Unassigned = Cu: 39.74%-V: 15.72%-Ni: 15.17%-Co: 14.89%-Fe: 14.48%,1 CoNiFeVCu : 97.49%|Unassigned : 2.51%,5.657,534.7,180.08,6410.4,219.346,2029,70.3
EP3077A,2_600X,1 CoNiFeVCu = Co: 22.93%-V: 22.6%-Fe: 21.89%-Ni: 21.47%-Cu: 11.1% | 2 Cu = Cu: 88.22%-Ni: 4.74%-Co: 2.87%-Fe: 2.83%-V: 1.34% | 3 CuNiCoFeV = Cu: 36.15%-V: 16.69%-Ni: 15.97%-Fe: 15.66%-Co: 15.53% | Unassigned = Cu: 39.74%-V: 15.72%-Ni: 15.17%-Co: 14.89%-Fe: 14.48%,1 CoNiFeVCu : 87.79%|Unassigned : 12.18%|2 Cu : 0.03%,0.004,0.4,-6.71,681.4,207.119,2029,71.4
EP3077A,2_600X,1 CoNiFeVCu = Co: 22.93%-V: 22.6%-Fe: 21.89%-Ni: 21.47%-Cu: 11.1% | 2 Cu = Cu: 88.22%-Ni: 4.74%-Co: 2.87%-Fe: 2.83%-V: 1.34% | 3 CuNiCoFeV = Cu: 36.15%-V: 16.69%-Ni: 15.97%-Fe: 15.66%-Co: 15.53% | Unassigned = Cu: 39.74%-V: 15.72%-Ni: 15.17%-Co: 14.89%-Fe: 14.48%,1 CoNiFeVCu : 87.49%|Unassigned : 11.98%|3 CuNiCoFeV : 0.53%,5.975,564.7,195.98,7004.6,221.273,2034,70.4
EP3077A,2_600X,1 CoNiFeVCu = Co: 22.93%-V: 22.6%-Fe: 21.89%-Ni: 21.47%-Cu: 11.1% | 2 Cu = Cu: 88.22%-Ni: 4.74%-Co: 2.87%-Fe: 2.83%-V: 1.34% | 3 CuNiCoFeV = Cu: 36.15%-V: 16.69%-Ni: 15.97%-Fe: 15.66%-Co: 15.53% | Unassigned = Cu: 39.74%-V: 15.72%-Ni: 15.17%-Co: 14.89%-Fe: 14.48%,1 CoNiFeVCu : 90.89%|Unassigned : 9.11%,0.41,38.7,42.41,6253.5,220.174,2031,70.8
EP3077A,2_600X,1 CoNiFeVCu = Co: 22.93%-V: 22.6%-Fe: 21.89%-Ni: 21.47%-Cu: 11.1% | 2 Cu = Cu: 88.22%-Ni: 4.74%-Co: 2.87%-Fe: 2.83%-V: 1.34% | 3 CuNiCoFeV = Cu: 36.15%-V: 16.69%-Ni: 15.97%-Fe: 15.66%-Co: 15.53% | Unassigned = Cu: 39.74%-V: 15.72%-Ni: 15.17%-Co: 14.89%-Fe: 14.48%,Unassigned : 4.57%|1 CoNiFeVCu : 94.90%|3 CuNiCoFeV : 0.53%,3.583,338.6,143.88,6862.1,218.57,2034,70.3
EP3077A,2_600X,1 CoNiFeVCu = Co: 22.93%-V: 22.6%-Fe: 21.89%-Ni: 21.47%-Cu: 11.1% | 2 Cu = Cu: 88.22%-Ni: 4.74%-Co: 2.87%-Fe: 2.83%-V: 1.34% | 3 CuNiCoFeV = Cu: 36.15%-V: 16.69%-Ni: 15.97%-Fe: 15.66%-Co: 15.53% | Unassigned = Cu: 39.74%-V: 15.72%-Ni: 15.17%-Co: 14.89%-Fe: 14.48%,1 CoNiFeVCu : 92.39%|Unassigned : 7.58%|3 CuNiCoFeV : 0.03%,5.161,487.8,189.22,7642.2,223.672,2031,70.1
EP3077A,2_600X,1 CoNiFeVCu = Co: 22.93%-V: 22.6%-Fe: 21.89%-Ni: 21.47%-Cu: 11.1% | 2 Cu = Cu: 88.22%-Ni: 4.74%-Co: 2.87%-Fe: 2.83%-V: 1.34% | 3 CuNiCoFeV = Cu: 36.15%-V: 16.69%-Ni: 15.97%-Fe: 15.66%-Co: 15.53% | Unassigned = Cu: 39.74%-V: 15.72%-Ni: 15.17%-Co: 14.89%-Fe: 14.48%,1 CoNiFeVCu : 97.53%|Unassigned : 2.47%,6.111,577.6,200.08,7090.7,218.255,2035,69.4
EP3077A,2_600X,1 CoNiFeVCu = Co: 22.93%-V: 22.6%-Fe: 21.89%-Ni: 21.47%-Cu: 11.1% | 2 Cu = Cu: 88.22%-Ni: 4.74%-Co: 2.87%-Fe: 2.83%-V: 1.34% | 3 CuNiCoFeV = Cu: 36.15%-V: 16.69%-Ni: 15.97%-Fe: 15.66%-Co: 15.53% | Unassigned = Cu: 39.74%-V: 15.72%-Ni: 15.17%-Co: 14.89%-Fe: 14.48%,1 CoNiFeVCu : 92.69%|Unassigned : 7.31%,5.772,545.6,194.29,7146.4,220.778,2033,70
EP3077A,2_600X,1 CoNiFeVCu = Co: 22.93%-V: 22.6%-Fe: 21.89%-Ni: 21.47%-Cu: 11.1% | 2 Cu = Cu: 88.22%-Ni: 4.74%-Co: 2.87%-Fe: 2.83%-V: 1.34% | 3 CuNiCoFeV = Cu: 36.15%-V: 16.69%-Ni: 15.97%-Fe: 15.66%-Co: 15.53% | Unassigned = Cu: 39.74%-V: 15.72%-Ni: 15.17%-Co: 14.89%-Fe: 14.48%,1 CoNiFeVCu : 65.55%|Unassigned : 29.21%|2 Cu : 4.72%|3 CuNiCoFeV : 0.53%,6.238,589.6,201.15,7011,215.63,2032,70.3
EP3077A,2_600X,1 CoNiFeVCu = Co: 22.93%-V: 22.6%-Fe: 21.89%-Ni: 21.47%-Cu: 11.1% | 2 Cu = Cu: 88.22%-Ni: 4.74%-Co: 2.87%-Fe: 2.83%-V: 1.34% | 3 CuNiCoFeV = Cu: 36.15%-V: 16.69%-Ni: 15.97%-Fe: 15.66%-Co: 15.53% | Unassigned = Cu: 39.74%-V: 15.72%-Ni: 15.17%-Co: 14.89%-Fe: 14.48%,1 CoNiFeVCu : 95.73%|Unassigned : 4.13%|3 CuNiCoFeV : 0.14%,5.011,473.6,174.73,6872.6,222.424,2039,69.8
EP3077A,2_600X,1 CoNiFeVCu = Co: 22.93%-V: 22.6%-Fe: 21.89%-Ni: 21.47%-Cu: 11.1% | 2 Cu = Cu: 88.22%-Ni: 4.74%-Co: 2.87%-Fe: 2.83%-V: 1.34% | 3 CuNiCoFeV = Cu: 36.15%-V: 16.69%-Ni: 15.97%-Fe: 15.66%-Co: 15.53% | Unassigned = Cu: 39.74%-V: 15.72%-Ni: 15.17%-Co: 14.89%-Fe: 14.48%,1 CoNiFeVCu : 89.16%|Unassigned : 5.59%|2 Cu : 0.14%|3 CuNiCoFeV : 5.10%,5.282,499.3,180.71,6908.4,220.488,2035,69.8
EP3077A,2_600X,1 CoNiFeVCu = Co: 22.93%-V: 22.6%-Fe: 21.89%-Ni: 21.47%-Cu: 11.1% | 2 Cu = Cu: 88.22%-Ni: 4.74%-Co: 2.87%-Fe: 2.83%-V: 1.34% | 3 CuNiCoFeV = Cu: 36.15%-V: 16.69%-Ni: 15.97%-Fe: 15.66%-Co: 15.53% | Unassigned = Cu: 39.74%-V: 15.72%-Ni: 15.17%-Co: 14.89%-Fe: 14.48%,1 CoNiFeVCu : 100.00%,5.41,511.4,182.99,6887.1,224.27,2031,69.7
EP3077A,2_600X,1 CoNiFeVCu = Co: 22.93%-V: 22.6%-Fe: 21.89%-Ni: 21.47%-Cu: 11.1% | 2 Cu = Cu: 88.22%-Ni: 4.74%-Co: 2.87%-Fe: 2.83%-V: 1.34% | 3 CuNiCoFeV = Cu: 36.15%-V: 16.69%-Ni: 15.97%-Fe: 15.66%-Co: 15.53% | Unassigned = Cu: 39.74%-V: 15.72%-Ni: 15.17%-Co: 14.89%-Fe: 14.48%,1 CoNiFeVCu : 100.00%,6.536,617.8,205.31,6920.7,219.442,2032,70.4
EP3077A,2_600X,1 CoNiFeVCu = Co: 22.93%-V: 22.6%-Fe: 21.89%-Ni: 21.47%-Cu: 11.1% | 2 Cu = Cu: 88.22%-Ni: 4.74%-Co: 2.87%-Fe: 2.83%-V: 1.34% | 3 CuNiCoFeV = Cu: 36.15%-V: 16.69%-Ni: 15.97%-Fe: 15.66%-Co: 15.53% | Unassigned = Cu: 39.74%-V: 15.72%-Ni: 15.17%-Co: 14.89%-Fe: 14.48%,1 CoNiFeVCu : 89.84%|Unassigned : 9.64%|2 Cu : 0.52%,3.728,352.4,156.56,7641.7,228.342,2029,70.2
EP3077A,2_600X,1 CoNiFeVCu = Co: 22.93%-V: 22.6%-Fe: 21.89%-Ni: 21.47%-Cu: 11.1% | 2 Cu = Cu: 88.22%-Ni: 4.74%-Co: 2.87%-Fe: 2.83%-V: 1.34% | 3 CuNiCoFeV = Cu: 36.15%-V: 16.69%-Ni: 15.97%-Fe: 15.66%-Co: 15.53% | Unassigned = Cu: 39.74%-V: 15.72%-Ni: 15.17%-Co: 14.89%-Fe: 14.48%,Unassigned : 20.84%|1 CoNiFeVCu : 77.35%|3 CuNiCoFeV : 1.81%,4.339,410.1,149.16,6034.2,209.439,2034,70.1
EP3077A,2_600X,1 CoNiFeVCu = Co: 22.93%-V: 22.6%-Fe: 21.89%-Ni: 21.47%-Cu: 11.1% | 2 Cu = Cu: 88.22%-Ni: 4.74%-Co: 2.87%-Fe: 2.83%-V: 1.34% | 3 CuNiCoFeV = Cu: 36.15%-V: 16.69%-Ni: 15.97%-Fe: 15.66%-Co: 15.53% | Unassigned = Cu: 39.74%-V: 15.72%-Ni: 15.17%-Co: 14.89%-Fe: 14.48%,1 CoNiFeVCu : 100.00%,5.515,521.3,191.62,7309.1,225.018,2031,70.1
EP3077A,2_600X,1 CoNiFeVCu = Co: 22.93%-V: 22.6%-Fe: 21.89%-Ni: 21.47%-Cu: 11.1% | 2 Cu = Cu: 88.22%-Ni: 4.74%-Co: 2.87%-Fe: 2.83%-V: 1.34% | 3 CuNiCoFeV = Cu: 36.15%-V: 16.69%-Ni: 15.97%-Fe: 15.66%-Co: 15.53% | Unassigned = Cu: 39.74%-V: 15.72%-Ni: 15.17%-Co: 14.89%-Fe: 14.48%,Unassigned : 1.27%|1 CoNiFeVCu : 98.73%,0.074,7,2.41,144.2,193.784,2027,69.3
EP3077A,2_600X,1 CoNiFeVCu = Co: 22.93%-V: 22.6%-Fe: 21.89%-Ni: 21.47%-Cu: 11.1% | 2 Cu = Cu: 88.22%-Ni: 4.74%-Co: 2.87%-Fe: 2.83%-V: 1.34% | 3 CuNiCoFeV = Cu: 36.15%-V: 16.69%-Ni: 15.97%-Fe: 15.66%-Co: 15.53% | Unassigned = Cu: 39.74%-V: 15.72%-Ni: 15.17%-Co: 14.89%-Fe: 14.48%,1 CoNiFeVCu : 97.36%|Unassigned : 2.03%|3 CuNiCoFeV : 0.61%,4.533,428.5,160.23,6542.6,215.461,2036,70.2
EP3077A,2_600X,1 CoNiFeVCu = Co: 22.93%-V: 22.6%-Fe: 21.89%-Ni: 21.47%-Cu: 11.1% | 2 Cu = Cu: 88.22%-Ni: 4.74%-Co: 2.87%-Fe: 2.83%-V: 1.34% | 3 CuNiCoFeV = Cu: 36.15%-V: 16.69%-Ni: 15.97%-Fe: 15.66%-Co: 15.53% | Unassigned = Cu: 39.74%-V: 15.72%-Ni: 15.17%-Co: 14.89%-Fe: 14.48%,3 CuNiCoFeV : 0.12%|1 CoNiFeVCu : 92.21%|Unassigned : 7.67%,4.55,430.1,169.92,7213.8,215.658,2029,70.1
EP3077A,2_600X,1 CoNiFeVCu = Co: 22.93%-V: 22.6%-Fe: 21.89%-Ni: 21.47%-Cu: 11.1% | 2 Cu = Cu: 88.22%-Ni: 4.74%-Co: 2.87%-Fe: 2.83%-V: 1.34% | 3 CuNiCoFeV = Cu: 36.15%-V: 16.69%-Ni: 15.97%-Fe: 15.66%-Co: 15.53% | Unassigned = Cu: 39.74%-V: 15.72%-Ni: 15.17%-Co: 14.89%-Fe: 14.48%,1 CoNiFeVCu : 100.00%,4.3,406.5,158.91,6798.6,216.665,2028,70
EP3077A,2_600X,1 CoNiFeVCu = Co: 22.93%-V: 22.6%-Fe: 21.89%-Ni: 21.47%-Cu: 11.1% | 2 Cu = Cu: 88.22%-Ni: 4.74%-Co: 2.87%-Fe: 2.83%-V: 1.34% | 3 CuNiCoFeV = Cu: 36.15%-V: 16.69%-Ni: 15.97%-Fe: 15.66%-Co: 15.53% | Unassigned = Cu: 39.74%-V: 15.72%-Ni: 15.17%-Co: 14.89%-Fe: 14.48%,1 CoNiFeVCu : 100.00%,6.107,577.3,201.16,7158.5,222.043,2031,70.1
EP3077A,2_600X,1 CoNiFeVCu = Co: 22.93%-V: 22.6%-Fe: 21.89%-Ni: 21.47%-Cu: 11.1% | 2 Cu = Cu: 88.22%-Ni: 4.74%-Co: 2.87%-Fe: 2.83%-V: 1.34% | 3 CuNiCoFeV = Cu: 36.15%-V: 16.69%-Ni: 15.97%-Fe: 15.66%-Co: 15.53% | Unassigned = Cu: 39.74%-V: 15.72%-Ni: 15.17%-Co: 14.89%-Fe: 14.48%,1 CoNiFeVCu : 99.12%|3 CuNiCoFeV : 0.88%,2.649,250.4,112.8,6051.1,221.812,2034,70
EP3077A,2_600X,1 CoNiFeVCu = Co: 22.93%-V: 22.6%-Fe: 21.89%-Ni: 21.47%-Cu: 11.1% | 2 Cu = Cu: 88.22%-Ni: 4.74%-Co: 2.87%-Fe: 2.83%-V: 1.34% | 3 CuNiCoFeV = Cu: 36.15%-V: 16.69%-Ni: 15.97%-Fe: 15.66%-Co: 15.53% | Unassigned = Cu: 39.74%-V: 15.72%-Ni: 15.17%-Co: 14.89%-Fe: 14.48%,1 CoNiFeVCu : 82.10%|Unassigned : 16.30%|3 CuNiCoFeV : 0.55%|2 Cu : 1.04%,2.77,261.8,123.18,6738.3,222.685,2025,70.2
EP3077A,2_600X,1 CoNiFeVCu = Co: 22.93%-V: 22.6%-Fe: 21.89%-Ni: 21.47%-Cu: 11.1% | 2 Cu = Cu: 88.22%-Ni: 4.74%-Co: 2.87%-Fe: 2.83%-V: 1.34% | 3 CuNiCoFeV = Cu: 36.15%-V: 16.69%-Ni: 15.97%-Fe: 15.66%-Co: 15.53% | Unassigned = Cu: 39.74%-V: 15.72%-Ni: 15.17%-Co: 14.89%-Fe: 14.48%,1 CoNiFeVCu : 92.32%|Unassigned : 7.68%,6.478,612.3,207.65,7117.4,221.165,2030,69
EP3077A,2_600X,1 CoNiFeVCu = Co: 22.93%-V: 22.6%-Fe: 21.89%-Ni: 21.47%-Cu: 11.1% | 2 Cu = Cu: 88.22%-Ni: 4.74%-Co: 2.87%-Fe: 2.83%-V: 1.34% | 3 CuNiCoFeV = Cu: 36.15%-V: 16.69%-Ni: 15.97%-Fe: 15.66%-Co: 15.53% | Unassigned = Cu: 39.74%-V: 15.72%-Ni: 15.17%-Co: 14.89%-Fe: 14.48%,1 CoNiFeVCu : 100.00%,5.087,480.8,183.14,7334.1,212.977,1966,70.2
EP3077A,2_600X,1 CoNiFeVCu = Co: 22.93%-V: 22.6%-Fe: 21.89%-Ni: 21.47%-Cu: 11.1% | 2 Cu = Cu: 88.22%-Ni: 4.74%-Co: 2.87%-Fe: 2.83%-V: 1.34% | 3 CuNiCoFeV = Cu: 36.15%-V: 16.69%-Ni: 15.97%-Fe: 15.66%-Co: 15.53% | Unassigned = Cu: 39.74%-V: 15.72%-Ni: 15.17%-Co: 14.89%-Fe: 14.48%,1 CoNiFeVCu : 99.47%|3 CuNiCoFeV : 0.53%,5.617,530.9,191.11,7142.1,221.573,2032,69.8
EP3077A,2_600X,1 CoNiFeVCu = Co: 22.93%-V: 22.6%-Fe: 21.89%-Ni: 21.47%-Cu: 11.1% | 2 Cu = Cu: 88.22%-Ni: 4.74%-Co: 2.87%-Fe: 2.83%-V: 1.34% | 3 CuNiCoFeV = Cu: 36.15%-V: 16.69%-Ni: 15.97%-Fe: 15.66%-Co: 15.53% | Unassigned = Cu: 39.74%-V: 15.72%-Ni: 15.17%-Co: 14.89%-Fe: 14.48%,1 CoNiFeVCu : 93.25%|3 CuNiCoFeV : 1.32%|Unassigned : 5.43%,5.628,532,196.76,7485.8,214.162,2041,70.9
EP3077A,2_600X,1 CoNiFeVCu = Co: 22.93%-V: 22.6%-Fe: 21.89%-Ni: 21.47%-Cu: 11.1% | 2 Cu = Cu: 88.22%-Ni: 4.74%-Co: 2.87%-Fe: 2.83%-V: 1.34% | 3 CuNiCoFeV = Cu: 36.15%-V: 16.69%-Ni: 15.97%-Fe: 15.66%-Co: 15.53% | Unassigned = Cu: 39.74%-V: 15.72%-Ni: 15.17%-Co: 14.89%-Fe: 14.48%,1 CoNiFeVCu : 71.26%|Unassigned : 25.56%|2 Cu : 2.13%|3 CuNiCoFeV : 1.04%,0.503,47.6,30.28,2645.5,207.288,2034,70.2
EP3077A,2_600X,1 CoNiFeVCu = Co: 22.93%-V: 22.6%-Fe: 21.89%-Ni: 21.47%-Cu: 11.1% | 2 Cu = Cu: 88.22%-Ni: 4.74%-Co: 2.87%-Fe: 2.83%-V: 1.34% | 3 CuNiCoFeV = Cu: 36.15%-V: 16.69%-Ni: 15.97%-Fe: 15.66%-Co: 15.53% | Unassigned = Cu: 39.74%-V: 15.72%-Ni: 15.17%-Co: 14.89%-Fe: 14.48%,3 CuNiCoFeV : 0.47%|1 CoNiFeVCu : 99.53%,0.069,6.5,0.28,2456.9,204.013,2028,69
EP3077A,2_600X,1 CoNiFeVCu = Co: 22.93%-V: 22.6%-Fe: 21.89%-Ni: 21.47%-Cu: 11.1% | 2 Cu = Cu: 88.22%-Ni: 4.74%-Co: 2.87%-Fe: 2.83%-V: 1.34% | 3 CuNiCoFeV = Cu: 36.15%-V: 16.69%-Ni: 15.97%-Fe: 15.66%-Co: 15.53% | Unassigned = Cu: 39.74%-V: 15.72%-Ni: 15.17%-Co: 14.89%-Fe: 14.48%,1 CoNiFeVCu : 79.65%|Unassigned : 20.35%,5.636,532.7,186.8,6847.7,210.868,2039,69.8
EP3077A,2_600X,1 CoNiFeVCu = Co: 22.93%-V: 22.6%-Fe: 21.89%-Ni: 21.47%-Cu: 11.1% | 2 Cu = Cu: 88.22%-Ni: 4.74%-Co: 2.87%-Fe: 2.83%-V: 1.34% | 3 CuNiCoFeV = Cu: 36.15%-V: 16.69%-Ni: 15.97%-Fe: 15.66%-Co: 15.53% | Unassigned = Cu: 39.74%-V: 15.72%-Ni: 15.17%-Co: 14.89%-Fe: 14.48%,1 CoNiFeVCu : 100.00%,6.419,606.7,205.49,7057.9,223.686,2027,69.9
EP3077A,2_600X,1 CoNiFeVCu = Co: 22.93%-V: 22.6%-Fe: 21.89%-Ni: 21.47%-Cu: 11.1% | 2 Cu = Cu: 88.22%-Ni: 4.74%-Co: 2.87%-Fe: 2.83%-V: 1.34% | 3 CuNiCoFeV = Cu: 36.15%-V: 16.69%-Ni: 15.97%-Fe: 15.66%-Co: 15.53% | Unassigned = Cu: 39.74%-V: 15.72%-Ni: 15.17%-Co: 14.89%-Fe: 14.48%,1 CoNiFeVCu : 88.53%|3 CuNiCoFeV : 2.34%|Unassigned : 9.13%,0.721,68.2,33.81,2293.2,211.667,2035,70.3
EP3077A,2_600X,1 CoNiFeVCu = Co: 22.93%-V: 22.6%-Fe: 21.89%-Ni: 21.47%-Cu: 11.1% | 2 Cu = Cu: 88.22%-Ni: 4.74%-Co: 2.87%-Fe: 2.83%-V: 1.34% | 3 CuNiCoFeV = Cu: 36.15%-V: 16.69%-Ni: 15.97%-Fe: 15.66%-Co: 15.53% | Unassigned = Cu: 39.74%-V: 15.72%-Ni: 15.17%-Co: 14.89%-Fe: 14.48%,1 CoNiFeVCu : 100.00%,6.693,632.6,213.78,7230,230.015,2035,70.4
EP3077A,2_600X,1 CoNiFeVCu = Co: 22.93%-V: 22.6%-Fe: 21.89%-Ni: 21.47%-Cu: 11.1% | 2 Cu = Cu: 88.22%-Ni: 4.74%-Co: 2.87%-Fe: 2.83%-V: 1.34% | 3 CuNiCoFeV = Cu: 36.15%-V: 16.69%-Ni: 15.97%-Fe: 15.66%-Co: 15.53% | Unassigned = Cu: 39.74%-V: 15.72%-Ni: 15.17%-Co: 14.89%-Fe: 14.48%,1 CoNiFeVCu : 89.93%|Unassigned : 10.07%,5.596,528.9,192.41,7250.6,230.416,2032,69.8
EP3077A,2_600X,1 CoNiFeVCu = Co: 22.93%-V: 22.6%-Fe: 21.89%-Ni: 21.47%-Cu: 11.1% | 2 Cu = Cu: 88.22%-Ni: 4.74%-Co: 2.87%-Fe: 2.83%-V: 1.34% | 3 CuNiCoFeV = Cu: 36.15%-V: 16.69%-Ni: 15.97%-Fe: 15.66%-Co: 15.53% | Unassigned = Cu: 39.74%-V: 15.72%-Ni: 15.17%-Co: 14.89%-Fe: 14.48%,1 CoNiFeVCu : 94.40%|3 CuNiCoFeV : 5.07%|Unassigned : 0.53%,5.728,541.4,199.38,7520.4,222.659,2033,70.9
EP3077A,2_600X,1 CoNiFeVCu = Co: 22.93%-V: 22.6%-Fe: 21.89%-Ni: 21.47%-Cu: 11.1% | 2 Cu = Cu: 88.22%-Ni: 4.74%-Co: 2.87%-Fe: 2.83%-V: 1.34% | 3 CuNiCoFeV = Cu: 36.15%-V: 16.69%-Ni: 15.97%-Fe: 15.66%-Co: 15.53% | Unassigned = Cu: 39.74%-V: 15.72%-Ni: 15.17%-Co: 14.89%-Fe: 14.48%,Unassigned : 0.01%|3 CuNiCoFeV : 0.40%|1 CoNiFeVCu : 99.58%,5.781,546.5,193.19,7064.3,217.204,2032,70.7
EP3077A,2_600X,1 CoNiFeVCu = Co: 22.93%-V: 22.6%-Fe: 21.89%-Ni: 21.47%-Cu: 11.1% | 2 Cu = Cu: 88.22%-Ni: 4.74%-Co: 2.87%-Fe: 2.83%-V: 1.34% | 3 CuNiCoFeV = Cu: 36.15%-V: 16.69%-Ni: 15.97%-Fe: 15.66%-Co: 15.53% | Unassigned = Cu: 39.74%-V: 15.72%-Ni: 15.17%-Co: 14.89%-Fe: 14.48%,Unassigned : 0.57%|1 CoNiFeVCu : 99.43%,5.831,551.1,190.23,6825.3,220.581,2034,69.8
EP3077A,2_600X,1 CoNiFeVCu = Co: 22.93%-V: 22.6%-Fe: 21.89%-Ni: 21.47%-Cu: 11.1% | 2 Cu = Cu: 88.22%-Ni: 4.74%-Co: 2.87%-Fe: 2.83%-V: 1.34% | 3 CuNiCoFeV = Cu: 36.15%-V: 16.69%-Ni: 15.97%-Fe: 15.66%-Co: 15.53% | Unassigned = Cu: 39.74%-V: 15.72%-Ni: 15.17%-Co: 14.89%-Fe: 14.48%,1 CoNiFeVCu : 96.93%|Unassigned : 2.18%|3 CuNiCoFeV : 0.89%,5.008,473.3,186.05,7654.8,218.941,2034,70
EP3077A,2_600X,1 CoNiFeVCu = Co: 22.93%-V: 22.6%-Fe: 21.89%-Ni: 21.47%-Cu: 11.1% | 2 Cu = Cu: 88.22%-Ni: 4.74%-Co: 2.87%-Fe: 2.83%-V: 1.34% | 3 CuNiCoFeV = Cu: 36.15%-V: 16.69%-Ni: 15.97%-Fe: 15.66%-Co: 15.53% | Unassigned = Cu: 39.74%-V: 15.72%-Ni: 15.17%-Co: 14.89%-Fe: 14.48%,1 CoNiFeVCu : 99.26%|Unassigned : 0.74%,5.546,524.2,183.67,6761.2,224.837,2034,69.7
EP3077A,2_600X,1 CoNiFeVCu = Co: 22.93%-V: 22.6%-Fe: 21.89%-Ni: 21.47%-Cu: 11.1% | 2 Cu = Cu: 88.22%-Ni: 4.74%-Co: 2.87%-Fe: 2.83%-V: 1.34% | 3 CuNiCoFeV = Cu: 36.15%-V: 16.69%-Ni: 15.97%-Fe: 15.66%-Co: 15.53% | Unassigned = Cu: 39.74%-V: 15.72%-Ni: 15.17%-Co: 14.89%-Fe: 14.48%,1 CoNiFeVCu : 99.47%|3 CuNiCoFeV : 0.53%,6.453,610,216.87,7679.5,229.826,2038,69.7
EP3077A,2_600X,1 CoNiFeVCu = Co: 22.93%-V: 22.6%-Fe: 21.89%-Ni: 21.47%-Cu: 11.1% | 2 Cu = Cu: 88.22%-Ni: 4.74%-Co: 2.87%-Fe: 2.83%-V: 1.34% | 3 CuNiCoFeV = Cu: 36.15%-V: 16.69%-Ni: 15.97%-Fe: 15.66%-Co: 15.53% | Unassigned = Cu: 39.74%-V: 15.72%-Ni: 15.17%-Co: 14.89%-Fe: 14.48%,1 CoNiFeVCu : 89.57%|Unassigned : 9.91%|3 CuNiCoFeV : 0.52%,4.999,472.5,176.1,6981.7,216.277,2036,70.2
EP3077A,2_600X,1 CoNiFeVCu = Co: 22.93%-V: 22.6%-Fe: 21.89%-Ni: 21.47%-Cu: 11.1% | 2 Cu = Cu: 88.22%-Ni: 4.74%-Co: 2.87%-Fe: 2.83%-V: 1.34% | 3 CuNiCoFeV = Cu: 36.15%-V: 16.69%-Ni: 15.97%-Fe: 15.66%-Co: 15.53% | Unassigned = Cu: 39.74%-V: 15.72%-Ni: 15.17%-Co: 14.89%-Fe: 14.48%,1 CoNiFeVCu : 100.00%,0.756,71.5,60.37,6787.9,210.067,2031,70.4
EP3077A,2_600X,1 CoNiFeVCu = Co: 22.93%-V: 22.6%-Fe: 21.89%-Ni: 21.47%-Cu: 11.1% | 2 Cu = Cu: 88.22%-Ni: 4.74%-Co: 2.87%-Fe: 2.83%-V: 1.34% | 3 CuNiCoFeV = Cu: 36.15%-V: 16.69%-Ni: 15.97%-Fe: 15.66%-Co: 15.53% | Unassigned = Cu: 39.74%-V: 15.72%-Ni: 15.17%-Co: 14.89%-Fe: 14.48%,1 CoNiFeVCu : 100.00%,5.514,521.2,187.55,7045.7,225.089,2037,69.8
EP3077A,2_600X,1 CoNiFeVCu = Co: 22.93%-V: 22.6%-Fe: 21.89%-Ni: 21.47%-Cu: 11.1% | 2 Cu = Cu: 88.22%-Ni: 4.74%-Co: 2.87%-Fe: 2.83%-V: 1.34% | 3 CuNiCoFeV = Cu: 36.15%-V: 16.69%-Ni: 15.97%-Fe: 15.66%-Co: 15.53% | Unassigned = Cu: 39.74%-V: 15.72%-Ni: 15.17%-Co: 14.89%-Fe: 14.48%,1 CoNiFeVCu : 94.93%|Unassigned : 5.07%,4.116,389.1,151.63,6547.8,222.62,2030,71.1
EP3077A,2_600X,1 CoNiFeVCu = Co: 22.93%-V: 22.6%-Fe: 21.89%-Ni: 21.47%-Cu: 11.1% | 2 Cu = Cu: 88.22%-Ni: 4.74%-Co: 2.87%-Fe: 2.83%-V: 1.34% | 3 CuNiCoFeV = Cu: 36.15%-V: 16.69%-Ni: 15.97%-Fe: 15.66%-Co: 15.53% | Unassigned = Cu: 39.74%-V: 15.72%-Ni: 15.17%-Co: 14.89%-Fe: 14.48%,Unassigned : 3.94%|1 CoNiFeVCu : 96.06%,6.509,615.2,215.96,7561.3,230.812,2033,70.6
EP3077A,2_600X,1 CoNiFeVCu = Co: 22.93%-V: 22.6%-Fe: 21.89%-Ni: 21.47%-Cu: 11.1% | 2 Cu = Cu: 88.22%-Ni: 4.74%-Co: 2.87%-Fe: 2.83%-V: 1.34% | 3 CuNiCoFeV = Cu: 36.15%-V: 16.69%-Ni: 15.97%-Fe: 15.66%-Co: 15.53% | Unassigned = Cu: 39.74%-V: 15.72%-Ni: 15.17%-Co: 14.89%-Fe: 14.48%,1 CoNiFeVCu : 97.39%|Unassigned : 2.61%,5.733,541.8,200.57,7588.9,220.992,2041,69.8
EP3077A,2_600X,1 CoNiFeVCu = Co: 22.93%-V: 22.6%-Fe: 21.89%-Ni: 21.47%-Cu: 11.1% | 2 Cu = Cu: 88.22%-Ni: 4.74%-Co: 2.87%-Fe: 2.83%-V: 1.34% | 3 CuNiCoFeV = Cu: 36.15%-V: 16.69%-Ni: 15.97%-Fe: 15.66%-Co: 15.53% | Unassigned = Cu: 39.74%-V: 15.72%-Ni: 15.17%-Co: 14.89%-Fe: 14.48%,1 CoNiFeVCu : 83.43%|Unassigned : 15.52%|3 CuNiCoFeV : 1.05%,6.308,596.2,210.62,7487.3,215.452,2038,69.6
EP3077A,2_600X,1 CoNiFeVCu = Co: 22.93%-V: 22.6%-Fe: 21.89%-Ni: 21.47%-Cu: 11.1% | 2 Cu = Cu: 88.22%-Ni: 4.74%-Co: 2.87%-Fe: 2.83%-V: 1.34% | 3 CuNiCoFeV = Cu: 36.15%-V: 16.69%-Ni: 15.97%-Fe: 15.66%-Co: 15.53% | Unassigned = Cu: 39.74%-V: 15.72%-Ni: 15.17%-Co: 14.89%-Fe: 14.48%,1 CoNiFeVCu : 68.29%|Unassigned : 27.10%|2 Cu : 4.09%|3 CuNiCoFeV : 0.52%,5.77,545.4,190.38,6906.2,220.771,2031,70
EP3077A,2_600X,1 CoNiFeVCu = Co: 22.93%-V: 22.6%-Fe: 21.89%-Ni: 21.47%-Cu: 11.1% | 2 Cu = Cu: 88.22%-Ni: 4.74%-Co: 2.87%-Fe: 2.83%-V: 1.34% | 3 CuNiCoFeV = Cu: 36.15%-V: 16.69%-Ni: 15.97%-Fe: 15.66%-Co: 15.53% | Unassigned = Cu: 39.74%-V: 15.72%-Ni: 15.17%-Co: 14.89%-Fe: 14.48%,1 CoNiFeVCu : 96.20%|Unassigned : 2.89%|3 CuNiCoFeV : 0.91%,5.178,489.4,185.89,7391,214.63,2029,70.5
EP3077A,2_600X,1 CoNiFeVCu = Co: 22.93%-V: 22.6%-Fe: 21.89%-Ni: 21.47%-Cu: 11.1% | 2 Cu = Cu: 88.22%-Ni: 4.74%-Co: 2.87%-Fe: 2.83%-V: 1.34% | 3 CuNiCoFeV = Cu: 36.15%-V: 16.69%-Ni: 15.97%-Fe: 15.66%-Co: 15.53% | Unassigned = Cu: 39.74%-V: 15.72%-Ni: 15.17%-Co: 14.89%-Fe: 14.48%,Unassigned : 0.85%|1 CoNiFeVCu : 99.15%,4.94,466.9,177.61,7168.7,224.603,2032,69.7
EP3077A,2_600X,1 CoNiFeVCu = Co: 22.93%-V: 22.6%-Fe: 21.89%-Ni: 21.47%-Cu: 11.1% | 2 Cu = Cu: 88.22%-Ni: 4.74%-Co: 2.87%-Fe: 2.83%-V: 1.34% | 3 CuNiCoFeV = Cu: 36.15%-V: 16.69%-Ni: 15.97%-Fe: 15.66%-Co: 15.53% | Unassigned = Cu: 39.74%-V: 15.72%-Ni: 15.17%-Co: 14.89%-Fe: 14.48%,1 CoNiFeVCu : 97.42%|Unassigned : 2.22%|3 CuNiCoFeV : 0.36%,4.887,461.9,179.72,7396.7,220.025,2037,69.9
EP3077A,2_600X,1 CoNiFeVCu = Co: 22.93%-V: 22.6%-Fe: 21.89%-Ni: 21.47%-Cu: 11.1% | 2 Cu = Cu: 88.22%-Ni: 4.74%-Co: 2.87%-Fe: 2.83%-V: 1.34% | 3 CuNiCoFeV = Cu: 36.15%-V: 16.69%-Ni: 15.97%-Fe: 15.66%-Co: 15.53% | Unassigned = Cu: 39.74%-V: 15.72%-Ni: 15.17%-Co: 14.89%-Fe: 14.48%,1 CoNiFeVCu : 96.77%|Unassigned : 3.23%,4.907,463.8,174.77,7022.2,222.016,2044,69.9
EP3077A,2_600X,1 CoNiFeVCu = Co: 22.93%-V: 22.6%-Fe: 21.89%-Ni: 21.47%-Cu: 11.1% | 2 Cu = Cu: 88.22%-Ni: 4.74%-Co: 2.87%-Fe: 2.83%-V: 1.34% | 3 CuNiCoFeV = Cu: 36.15%-V: 16.69%-Ni: 15.97%-Fe: 15.66%-Co: 15.53% | Unassigned = Cu: 39.74%-V: 15.72%-Ni: 15.17%-Co: 14.89%-Fe: 14.48%,Unassigned : 0.50%|1 CoNiFeVCu : 99.50%,4.749,448.9,171.9,7050.5,217.199,2027,70
EP3077A,2_600X,1 CoNiFeVCu = Co: 22.93%-V: 22.6%-Fe: 21.89%-Ni: 21.47%-Cu: 11.1% | 2 Cu = Cu: 88.22%-Ni: 4.74%-Co: 2.87%-Fe: 2.83%-V: 1.34% | 3 CuNiCoFeV = Cu: 36.15%-V: 16.69%-Ni: 15.97%-Fe: 15.66%-Co: 15.53% | Unassigned = Cu: 39.74%-V: 15.72%-Ni: 15.17%-Co: 14.89%-Fe: 14.48%,1 CoNiFeVCu : 81.28%|Unassigned : 11.56%|2 Cu : 7.16%,6.031,570,199.79,7168.7,218.664,2028,70.2
