Repository: giengeb1/ADAMaNT-HEA-indents

File: Indentation Results.csv (part 53 of 64)
Sample,Magnification,Compound Compositions,Indent Composition,Hardness,Hv,Modulus,Stiffness^2 / Load,Pmax,Hmax,Reporting Depth
EP3077A,2_600X,1 CoNiFeVCu = Co: 22.93%-V: 22.6%-Fe: 21.89%-Ni: 21.47%-Cu: 11.1% | 2 Cu = Cu: 88.22%-Ni: 4.74%-Co: 2.87%-Fe: 2.83%-V: 1.34% | 3 CuNiCoFeV = Cu: 36.15%-V: 16.69%-Ni: 15.97%-Fe: 15.66%-Co: 15.53% | Unassigned = Cu: 39.74%-V: 15.72%-Ni: 15.17%-Co: 14.89%-Fe: 14.48%,1 CoNiFeVCu : 90.77%|3 CuNiCoFeV : 4.19%|Unassigned : 5.04%,5.481,518.1,188.19,7129.7,213.483,2035,70.4
EP3077A,2_600X,1 CoNiFeVCu = Co: 22.93%-V: 22.6%-Fe: 21.89%-Ni: 21.47%-Cu: 11.1% | 2 Cu = Cu: 88.22%-Ni: 4.74%-Co: 2.87%-Fe: 2.83%-V: 1.34% | 3 CuNiCoFeV = Cu: 36.15%-V: 16.69%-Ni: 15.97%-Fe: 15.66%-Co: 15.53% | Unassigned = Cu: 39.74%-V: 15.72%-Ni: 15.17%-Co: 14.89%-Fe: 14.48%,1 CoNiFeVCu : 100.00%,5.688,537.6,199.02,7549.8,227.109,2029,70.9
EP3077A,2_600X,1 CoNiFeVCu = Co: 22.93%-V: 22.6%-Fe: 21.89%-Ni: 21.47%-Cu: 11.1% | 2 Cu = Cu: 88.22%-Ni: 4.74%-Co: 2.87%-Fe: 2.83%-V: 1.34% | 3 CuNiCoFeV = Cu: 36.15%-V: 16.69%-Ni: 15.97%-Fe: 15.66%-Co: 15.53% | Unassigned = Cu: 39.74%-V: 15.72%-Ni: 15.17%-Co: 14.89%-Fe: 14.48%,1 CoNiFeVCu : 97.84%|Unassigned : 2.16%,6.362,601.4,197.64,6671.5,224.656,2033,69.8
EP3077A,2_600X,1 CoNiFeVCu = Co: 22.93%-V: 22.6%-Fe: 21.89%-Ni: 21.47%-Cu: 11.1% | 2 Cu = Cu: 88.22%-Ni: 4.74%-Co: 2.87%-Fe: 2.83%-V: 1.34% | 3 CuNiCoFeV = Cu: 36.15%-V: 16.69%-Ni: 15.97%-Fe: 15.66%-Co: 15.53% | Unassigned = Cu: 39.74%-V: 15.72%-Ni: 15.17%-Co: 14.89%-Fe: 14.48%,1 CoNiFeVCu : 100.00%,4.139,391.2,154.76,6746.4,217.522,2032,70.3
EP3077A,2_600X,1 CoNiFeVCu = Co: 22.93%-V: 22.6%-Fe: 21.89%-Ni: 21.47%-Cu: 11.1% | 2 Cu = Cu: 88.22%-Ni: 4.74%-Co: 2.87%-Fe: 2.83%-V: 1.34% | 3 CuNiCoFeV = Cu: 36.15%-V: 16.69%-Ni: 15.97%-Fe: 15.66%-Co: 15.53% | Unassigned = Cu: 39.74%-V: 15.72%-Ni: 15.17%-Co: 14.89%-Fe: 14.48%,1 CoNiFeVCu : 96.68%|3 CuNiCoFeV : 2.51%|Unassigned : 0.81%,6.28,593.5,212.16,7610.7,220.773,2030,69.9
EP3077A,2_600X,1 CoNiFeVCu = Co: 22.93%-V: 22.6%-Fe: 21.89%-Ni: 21.47%-Cu: 11.1% | 2 Cu = Cu: 88.22%-Ni: 4.74%-Co: 2.87%-Fe: 2.83%-V: 1.34% | 3 CuNiCoFeV = Cu: 36.15%-V: 16.69%-Ni: 15.97%-Fe: 15.66%-Co: 15.53% | Unassigned = Cu: 39.74%-V: 15.72%-Ni: 15.17%-Co: 14.89%-Fe: 14.48%,1 CoNiFeVCu : 96.21%|Unassigned : 3.79%,6.321,597.5,208.66,7354.6,225.53,2029,70.3
EP3077A,2_600X,1 CoNiFeVCu = Co: 22.93%-V: 22.6%-Fe: 21.89%-Ni: 21.47%-Cu: 11.1% | 2 Cu = Cu: 88.22%-Ni: 4.74%-Co: 2.87%-Fe: 2.83%-V: 1.34% | 3 CuNiCoFeV = Cu: 36.15%-V: 16.69%-Ni: 15.97%-Fe: 15.66%-Co: 15.53% | Unassigned = Cu: 39.74%-V: 15.72%-Ni: 15.17%-Co: 14.89%-Fe: 14.48%,1 CoNiFeVCu : 99.28%|3 CuNiCoFeV : 0.72%,2.928,276.8,90.29,3626.3,222.612,2038,73.2
EP3077A,2_600X,1 CoNiFeVCu = Co: 22.93%-V: 22.6%-Fe: 21.89%-Ni: 21.47%-Cu: 11.1% | 2 Cu = Cu: 88.22%-Ni: 4.74%-Co: 2.87%-Fe: 2.83%-V: 1.34% | 3 CuNiCoFeV = Cu: 36.15%-V: 16.69%-Ni: 15.97%-Fe: 15.66%-Co: 15.53% | Unassigned = Cu: 39.74%-V: 15.72%-Ni: 15.17%-Co: 14.89%-Fe: 14.48%,Unassigned : 14.67%|2 Cu : 9.28%|1 CoNiFeVCu : 76.05%,6.489,613.3,217.32,7667.5,238.274,2038,70.3
EP3077A,2_600X,1 CoNiFeVCu = Co: 22.93%-V: 22.6%-Fe: 21.89%-Ni: 21.47%-Cu: 11.1% | 2 Cu = Cu: 88.22%-Ni: 4.74%-Co: 2.87%-Fe: 2.83%-V: 1.34% | 3 CuNiCoFeV = Cu: 36.15%-V: 16.69%-Ni: 15.97%-Fe: 15.66%-Co: 15.53% | Unassigned = Cu: 39.74%-V: 15.72%-Ni: 15.17%-Co: 14.89%-Fe: 14.48%,1 CoNiFeVCu : 90.01%|Unassigned : 8.95%|3 CuNiCoFeV : 1.04%,1.327,125.4,91.94,8271.2,199.595,2032,69.6
EP3077A,2_600X,1 CoNiFeVCu = Co: 22.93%-V: 22.6%-Fe: 21.89%-Ni: 21.47%-Cu: 11.1% | 2 Cu = Cu: 88.22%-Ni: 4.74%-Co: 2.87%-Fe: 2.83%-V: 1.34% | 3 CuNiCoFeV = Cu: 36.15%-V: 16.69%-Ni: 15.97%-Fe: 15.66%-Co: 15.53% | Unassigned = Cu: 39.74%-V: 15.72%-Ni: 15.17%-Co: 14.89%-Fe: 14.48%,1 CoNiFeVCu : 87.44%|Unassigned : 12.56%,5.055,477.8,178.27,7049.7,213.845,2017,69.8
EP3077A,2_600X,1 CoNiFeVCu = Co: 22.93%-V: 22.6%-Fe: 21.89%-Ni: 21.47%-Cu: 11.1% | 2 Cu = Cu: 88.22%-Ni: 4.74%-Co: 2.87%-Fe: 2.83%-V: 1.34% | 3 CuNiCoFeV = Cu: 36.15%-V: 16.69%-Ni: 15.97%-Fe: 15.66%-Co: 15.53% | Unassigned = Cu: 39.74%-V: 15.72%-Ni: 15.17%-Co: 14.89%-Fe: 14.48%,1 CoNiFeVCu : 85.81%|Unassigned : 11.48%|2 Cu : 2.70%,5.348,505.5,186.73,7213,210.851,2000,70
EP3077A,2_600X,1 CoNiFeVCu = Co: 22.93%-V: 22.6%-Fe: 21.89%-Ni: 21.47%-Cu: 11.1% | 2 Cu = Cu: 88.22%-Ni: 4.74%-Co: 2.87%-Fe: 2.83%-V: 1.34% | 3 CuNiCoFeV = Cu: 36.15%-V: 16.69%-Ni: 15.97%-Fe: 15.66%-Co: 15.53% | Unassigned = Cu: 39.74%-V: 15.72%-Ni: 15.17%-Co: 14.89%-Fe: 14.48%,1 CoNiFeVCu : 90.95%|Unassigned : 8.53%|3 CuNiCoFeV : 0.52%,5.93,560.5,214.27,8190.7,220.034,2030,70.4
EP3077A,2_600X,1 CoNiFeVCu = Co: 22.93%-V: 22.6%-Fe: 21.89%-Ni: 21.47%-Cu: 11.1% | 2 Cu = Cu: 88.22%-Ni: 4.74%-Co: 2.87%-Fe: 2.83%-V: 1.34% | 3 CuNiCoFeV = Cu: 36.15%-V: 16.69%-Ni: 15.97%-Fe: 15.66%-Co: 15.53% | Unassigned = Cu: 39.74%-V: 15.72%-Ni: 15.17%-Co: 14.89%-Fe: 14.48%,1 CoNiFeVCu : 96.49%|Unassigned : 3.51%,0.957,90.4,71.37,7175.2,223.445,2086,69.9
EP3077A,2_600X,1 CoNiFeVCu = Co: 22.93%-V: 22.6%-Fe: 21.89%-Ni: 21.47%-Cu: 11.1% | 2 Cu = Cu: 88.22%-Ni: 4.74%-Co: 2.87%-Fe: 2.83%-V: 1.34% | 3 CuNiCoFeV = Cu: 36.15%-V: 16.69%-Ni: 15.97%-Fe: 15.66%-Co: 15.53% | Unassigned = Cu: 39.74%-V: 15.72%-Ni: 15.17%-Co: 14.89%-Fe: 14.48%,1 CoNiFeVCu : 100.00%,5.687,537.6,196.5,7390.8,213.005,2035,69.8
EP3077A,2_600X,1 CoNiFeVCu = Co: 22.93%-V: 22.6%-Fe: 21.89%-Ni: 21.47%-Cu: 11.1% | 2 Cu = Cu: 88.22%-Ni: 4.74%-Co: 2.87%-Fe: 2.83%-V: 1.34% | 3 CuNiCoFeV = Cu: 36.15%-V: 16.69%-Ni: 15.97%-Fe: 15.66%-Co: 15.53% | Unassigned = Cu: 39.74%-V: 15.72%-Ni: 15.17%-Co: 14.89%-Fe: 14.48%,1 CoNiFeVCu : 93.23%|Unassigned : 6.59%|3 CuNiCoFeV : 0.18%,5.771,545.5,175.98,6042.6,220.189,2036,70.1
EP3077A,2_600X,1 CoNiFeVCu = Co: 22.93%-V: 22.6%-Fe: 21.89%-Ni: 21.47%-Cu: 11.1% | 2 Cu = Cu: 88.22%-Ni: 4.74%-Co: 2.87%-Fe: 2.83%-V: 1.34% | 3 CuNiCoFeV = Cu: 36.15%-V: 16.69%-Ni: 15.97%-Fe: 15.66%-Co: 15.53% | Unassigned = Cu: 39.74%-V: 15.72%-Ni: 15.17%-Co: 14.89%-Fe: 14.48%,1 CoNiFeVCu : 100.00%,6.364,601.5,200.76,6850.3,228.978,2036,70.6
EP3077A,2_600X,1 CoNiFeVCu = Co: 22.93%-V: 22.6%-Fe: 21.89%-Ni: 21.47%-Cu: 11.1% | 2 Cu = Cu: 88.22%-Ni: 4.74%-Co: 2.87%-Fe: 2.83%-V: 1.34% | 3 CuNiCoFeV = Cu: 36.15%-V: 16.69%-Ni: 15.97%-Fe: 15.66%-Co: 15.53% | Unassigned = Cu: 39.74%-V: 15.72%-Ni: 15.17%-Co: 14.89%-Fe: 14.48%,1 CoNiFeVCu : 99.42%|Unassigned : 0.58%,4.955,468.4,174.6,6940.8,211.628,2033,70
EP3077A,2_600X,1 CoNiFeVCu = Co: 22.93%-V: 22.6%-Fe: 21.89%-Ni: 21.47%-Cu: 11.1% | 2 Cu = Cu: 88.22%-Ni: 4.74%-Co: 2.87%-Fe: 2.83%-V: 1.34% | 3 CuNiCoFeV = Cu: 36.15%-V: 16.69%-Ni: 15.97%-Fe: 15.66%-Co: 15.53% | Unassigned = Cu: 39.74%-V: 15.72%-Ni: 15.17%-Co: 14.89%-Fe: 14.48%,1 CoNiFeVCu : 89.13%|3 CuNiCoFeV : 5.27%|Unassigned : 5.60%,3.907,369.2,153.91,7079.6,215.822,2034,69.9
EP3077A,2_600X,1 CoNiFeVCu = Co: 22.93%-V: 22.6%-Fe: 21.89%-Ni: 21.47%-Cu: 11.1% | 2 Cu = Cu: 88.22%-Ni: 4.74%-Co: 2.87%-Fe: 2.83%-V: 1.34% | 3 CuNiCoFeV = Cu: 36.15%-V: 16.69%-Ni: 15.97%-Fe: 15.66%-Co: 15.53% | Unassigned = Cu: 39.74%-V: 15.72%-Ni: 15.17%-Co: 14.89%-Fe: 14.48%,1 CoNiFeVCu : 95.00%|Unassigned : 5.00%,6.115,577.9,209.05,7627.2,229.482,2031,69.9
EP3077A,2_600X,1 CoNiFeVCu = Co: 22.93%-V: 22.6%-Fe: 21.89%-Ni: 21.47%-Cu: 11.1% | 2 Cu = Cu: 88.22%-Ni: 4.74%-Co: 2.87%-Fe: 2.83%-V: 1.34% | 3 CuNiCoFeV = Cu: 36.15%-V: 16.69%-Ni: 15.97%-Fe: 15.66%-Co: 15.53% | Unassigned = Cu: 39.74%-V: 15.72%-Ni: 15.17%-Co: 14.89%-Fe: 14.48%,1 CoNiFeVCu : 100.00%,6.61,624.7,219.13,7630.1,237.604,2032,70.2
EP3077A,2_600X,1 CoNiFeVCu = Co: 22.93%-V: 22.6%-Fe: 21.89%-Ni: 21.47%-Cu: 11.1% | 2 Cu = Cu: 88.22%-Ni: 4.74%-Co: 2.87%-Fe: 2.83%-V: 1.34% | 3 CuNiCoFeV = Cu: 36.15%-V: 16.69%-Ni: 15.97%-Fe: 15.66%-Co: 15.53% | Unassigned = Cu: 39.74%-V: 15.72%-Ni: 15.17%-Co: 14.89%-Fe: 14.48%,1 CoNiFeVCu : 83.14%|Unassigned : 15.63%|3 CuNiCoFeV : 1.23%,4.285,405,164.43,7238.2,217.188,2031,69.9
EP3077B,1_1750X,1 CuMnNi = Cu: 35.07%-Mn: 32.09%-Ni: 22.15%-Fe: 10.18%-Co: 0.52% | 2 NiFeMnCu = Fe: 28.13%-Ni: 27.0%-Mn: 26.22%-Cu: 17.43%-Co: 1.21% | Unassigned = Mn: 30.79%-Cu: 30.57%-Ni: 22.48%-Fe: 15.4%-Co: 0.77%,,4.749,448.9,164.24,6518.3,16.53,510,69.9
EP3077B,1_1750X,1 CuMnNi = Cu: 35.07%-Mn: 32.09%-Ni: 22.15%-Fe: 10.18%-Co: 0.52% | 2 NiFeMnCu = Fe: 28.13%-Ni: 27.0%-Mn: 26.22%-Cu: 17.43%-Co: 1.21% | Unassigned = Mn: 30.79%-Cu: 30.57%-Ni: 22.48%-Fe: 15.4%-Co: 0.77%,Unassigned : 3.16%|1 CuMnNi : 96.84%,4.077,385.4,145.5,6148.1,15.179,509,70.4
EP3077B,1_1750X,1 CuMnNi = Cu: 35.07%-Mn: 32.09%-Ni: 22.15%-Fe: 10.18%-Co: 0.52% | 2 NiFeMnCu = Fe: 28.13%-Ni: 27.0%-Mn: 26.22%-Cu: 17.43%-Co: 1.21% | Unassigned = Mn: 30.79%-Cu: 30.57%-Ni: 22.48%-Fe: 15.4%-Co: 0.77%,2 NiFeMnCu : 66.07%|1 CuMnNi : 30.63%|Unassigned : 3.30%,4.672,441.6,161.94,6466.3,15.931,509,70.2
EP3077B,1_1750X,1 CuMnNi = Cu: 35.07%-Mn: 32.09%-Ni: 22.15%-Fe: 10.18%-Co: 0.52% | 2 NiFeMnCu = Fe: 28.13%-Ni: 27.0%-Mn: 26.22%-Cu: 17.43%-Co: 1.21% | Unassigned = Mn: 30.79%-Cu: 30.57%-Ni: 22.48%-Fe: 15.4%-Co: 0.77%,2 NiFeMnCu : 48.88%|1 CuMnNi : 44.12%|Unassigned : 7.00%,3.9,368.6,142.82,6221.1,14.855,511,69.5
EP3077B,1_1750X,1 CuMnNi = Cu: 35.07%-Mn: 32.09%-Ni: 22.15%-Fe: 10.18%-Co: 0.52% | 2 NiFeMnCu = Fe: 28.13%-Ni: 27.0%-Mn: 26.22%-Cu: 17.43%-Co: 1.21% | Unassigned = Mn: 30.79%-Cu: 30.57%-Ni: 22.48%-Fe: 15.4%-Co: 0.77%,2 NiFeMnCu : 87.35%|1 CuMnNi : 5.48%|Unassigned : 7.18%,4.045,382.3,164.01,7635.2,15.828,510,69.7
EP3077B,1_1750X,1 CuMnNi = Cu: 35.07%-Mn: 32.09%-Ni: 22.15%-Fe: 10.18%-Co: 0.52% | 2 NiFeMnCu = Fe: 28.13%-Ni: 27.0%-Mn: 26.22%-Cu: 17.43%-Co: 1.21% | Unassigned = Mn: 30.79%-Cu: 30.57%-Ni: 22.48%-Fe: 15.4%-Co: 0.77%,2 NiFeMnCu : 57.96%|Unassigned : 2.29%|1 CuMnNi : 39.75%,3.816,360.7,148.15,6781.4,16.161,511,69.7
EP3077B,1_1750X,1 CuMnNi = Cu: 35.07%-Mn: 32.09%-Ni: 22.15%-Fe: 10.18%-Co: 0.52% | 2 NiFeMnCu = Fe: 28.13%-Ni: 27.0%-Mn: 26.22%-Cu: 17.43%-Co: 1.21% | Unassigned = Mn: 30.79%-Cu: 30.57%-Ni: 22.48%-Fe: 15.4%-Co: 0.77%,1 CuMnNi : 60.90%|Unassigned : 39.10%,3.795,358.7,139.41,6126.8,14.816,509,71
EP3077B,1_1750X,1 CuMnNi = Cu: 35.07%-Mn: 32.09%-Ni: 22.15%-Fe: 10.18%-Co: 0.52% | 2 NiFeMnCu = Fe: 28.13%-Ni: 27.0%-Mn: 26.22%-Cu: 17.43%-Co: 1.21% | Unassigned = Mn: 30.79%-Cu: 30.57%-Ni: 22.48%-Fe: 15.4%-Co: 0.77%,Unassigned : 1.21%|2 NiFeMnCu : 58.00%|1 CuMnNi : 40.79%,3.902,368.8,154.6,7142,15.932,510,70.1
EP3077B,1_1750X,1 CuMnNi = Cu: 35.07%-Mn: 32.09%-Ni: 22.15%-Fe: 10.18%-Co: 0.52% | 2 NiFeMnCu = Fe: 28.13%-Ni: 27.0%-Mn: 26.22%-Cu: 17.43%-Co: 1.21% | Unassigned = Mn: 30.79%-Cu: 30.57%-Ni: 22.48%-Fe: 15.4%-Co: 0.77%,1 CuMnNi : 6.39%|2 NiFeMnCu : 92.79%|Unassigned : 0.82%,4.444,420,173.72,7673.7,15.749,508,70.1
EP3077B,1_1750X,1 CuMnNi = Cu: 35.07%-Mn: 32.09%-Ni: 22.15%-Fe: 10.18%-Co: 0.52% | 2 NiFeMnCu = Fe: 28.13%-Ni: 27.0%-Mn: 26.22%-Cu: 17.43%-Co: 1.21% | Unassigned = Mn: 30.79%-Cu: 30.57%-Ni: 22.48%-Fe: 15.4%-Co: 0.77%,2 NiFeMnCu : 69.83%|Unassigned : 5.20%|1 CuMnNi : 24.97%,4.05,382.8,148.13,6388.4,15.101,510,69.7
EP3077B,1_1750X,1 CuMnNi = Cu: 35.07%-Mn: 32.09%-Ni: 22.15%-Fe: 10.18%-Co: 0.52% | 2 NiFeMnCu = Fe: 28.13%-Ni: 27.0%-Mn: 26.22%-Cu: 17.43%-Co: 1.21% | Unassigned = Mn: 30.79%-Cu: 30.57%-Ni: 22.48%-Fe: 15.4%-Co: 0.77%,1 CuMnNi : 76.95%|2 NiFeMnCu : 20.65%|Unassigned : 2.40%,4.295,405.9,153.84,6435,16.264,510,70.5
EP3077B,1_1750X,1 CuMnNi = Cu: 35.07%-Mn: 32.09%-Ni: 22.15%-Fe: 10.18%-Co: 0.52% | 2 NiFeMnCu = Fe: 28.13%-Ni: 27.0%-Mn: 26.22%-Cu: 17.43%-Co: 1.21% | Unassigned = Mn: 30.79%-Cu: 30.57%-Ni: 22.48%-Fe: 15.4%-Co: 0.77%,2 NiFeMnCu : 66.50%|Unassigned : 6.67%|1 CuMnNi : 26.83%,4.064,384.1,152.47,6694.9,15.869,510,70.2
EP3077B,1_1750X,1 CuMnNi = Cu: 35.07%-Mn: 32.09%-Ni: 22.15%-Fe: 10.18%-Co: 0.52% | 2 NiFeMnCu = Fe: 28.13%-Ni: 27.0%-Mn: 26.22%-Cu: 17.43%-Co: 1.21% | Unassigned = Mn: 30.79%-Cu: 30.57%-Ni: 22.48%-Fe: 15.4%-Co: 0.77%,1 CuMnNi : 57.18%|Unassigned : 3.62%|2 NiFeMnCu : 39.20%,3.75,354.5,145.24,6662.7,14.851,511,69.7
EP3077B,1_1750X,1 CuMnNi = Cu: 35.07%-Mn: 32.09%-Ni: 22.15%-Fe: 10.18%-Co: 0.52% | 2 NiFeMnCu = Fe: 28.13%-Ni: 27.0%-Mn: 26.22%-Cu: 17.43%-Co: 1.21% | Unassigned = Mn: 30.79%-Cu: 30.57%-Ni: 22.48%-Fe: 15.4%-Co: 0.77%,2 NiFeMnCu : 54.20%|1 CuMnNi : 43.47%|Unassigned : 2.33%,4.561,431.1,160.79,6543.2,14.624,482,70
EP3077B,1_1750X,1 CuMnNi = Cu: 35.07%-Mn: 32.09%-Ni: 22.15%-Fe: 10.18%-Co: 0.52% | 2 NiFeMnCu = Fe: 28.13%-Ni: 27.0%-Mn: 26.22%-Cu: 17.43%-Co: 1.21% | Unassigned = Mn: 30.79%-Cu: 30.57%-Ni: 22.48%-Fe: 15.4%-Co: 0.77%,1 CuMnNi : 63.45%|2 NiFeMnCu : 36.55%,nan,nan,nan,nan,nan,nan,nan
EP3077B,1_1750X,1 CuMnNi = Cu: 35.07%-Mn: 32.09%-Ni: 22.15%-Fe: 10.18%-Co: 0.52% | 2 NiFeMnCu = Fe: 28.13%-Ni: 27.0%-Mn: 26.22%-Cu: 17.43%-Co: 1.21% | Unassigned = Mn: 30.79%-Cu: 30.57%-Ni: 22.48%-Fe: 15.4%-Co: 0.77%,,1.488,140.6,70.66,4526.4,13.149,508,69.7
EP3077B,1_1750X,1 CuMnNi = Cu: 35.07%-Mn: 32.09%-Ni: 22.15%-Fe: 10.18%-Co: 0.52% | 2 NiFeMnCu = Fe: 28.13%-Ni: 27.0%-Mn: 26.22%-Cu: 17.43%-Co: 1.21% | Unassigned = Mn: 30.79%-Cu: 30.57%-Ni: 22.48%-Fe: 15.4%-Co: 0.77%,Unassigned : 3.24%|1 CuMnNi : 96.73%|2 NiFeMnCu : 0.02%,1.32,124.8,75.97,5849.6,14.235,521,69.7
EP3077B,1_1750X,1 CuMnNi = Cu: 35.07%-Mn: 32.09%-Ni: 22.15%-Fe: 10.18%-Co: 0.52% | 2 NiFeMnCu = Fe: 28.13%-Ni: 27.0%-Mn: 26.22%-Cu: 17.43%-Co: 1.21% | Unassigned = Mn: 30.79%-Cu: 30.57%-Ni: 22.48%-Fe: 15.4%-Co: 0.77%,2 NiFeMnCu : 65.55%|Unassigned : 8.03%|1 CuMnNi : 26.42%,4.662,440.7,164.52,6659.6,16.319,509,70.4
EP3077B,1_1750X,1 CuMnNi = Cu: 35.07%-Mn: 32.09%-Ni: 22.15%-Fe: 10.18%-Co: 0.52% | 2 NiFeMnCu = Fe: 28.13%-Ni: 27.0%-Mn: 26.22%-Cu: 17.43%-Co: 1.21% | Unassigned = Mn: 30.79%-Cu: 30.57%-Ni: 22.48%-Fe: 15.4%-Co: 0.77%,1 CuMnNi : 18.59%|2 NiFeMnCu : 75.72%|Unassigned : 5.68%,4.001,378.1,154.81,6983,16.018,509,69.8
EP3077B,1_1750X,1 CuMnNi = Cu: 35.07%-Mn: 32.09%-Ni: 22.15%-Fe: 10.18%-Co: 0.52% | 2 NiFeMnCu = Fe: 28.13%-Ni: 27.0%-Mn: 26.22%-Cu: 17.43%-Co: 1.21% | Unassigned = Mn: 30.79%-Cu: 30.57%-Ni: 22.48%-Fe: 15.4%-Co: 0.77%,2 NiFeMnCu : 99.06%|Unassigned : 0.94%,4.816,455.2,178.06,7385.2,16.593,512,70
EP3077B,1_1750X,1 CuMnNi = Cu: 35.07%-Mn: 32.09%-Ni: 22.15%-Fe: 10.18%-Co: 0.52% | 2 NiFeMnCu = Fe: 28.13%-Ni: 27.0%-Mn: 26.22%-Cu: 17.43%-Co: 1.21% | Unassigned = Mn: 30.79%-Cu: 30.57%-Ni: 22.48%-Fe: 15.4%-Co: 0.77%,2 NiFeMnCu : 87.92%|Unassigned : 5.23%|1 CuMnNi : 6.85%,4.343,410.5,166.59,7305.4,15.873,513,69.7
EP3077B,1_1750X,1 CuMnNi = Cu: 35.07%-Mn: 32.09%-Ni: 22.15%-Fe: 10.18%-Co: 0.52% | 2 NiFeMnCu = Fe: 28.13%-Ni: 27.0%-Mn: 26.22%-Cu: 17.43%-Co: 1.21% | Unassigned = Mn: 30.79%-Cu: 30.57%-Ni: 22.48%-Fe: 15.4%-Co: 0.77%,2 NiFeMnCu : 70.83%|1 CuMnNi : 20.29%|Unassigned : 8.88%,3.598,340.1,143.76,6822.5,16.212,510,70.1
EP3077B,1_1750X,1 CuMnNi = Cu: 35.07%-Mn: 32.09%-Ni: 22.15%-Fe: 10.18%-Co: 0.52% | 2 NiFeMnCu = Fe: 28.13%-Ni: 27.0%-Mn: 26.22%-Cu: 17.43%-Co: 1.21% | Unassigned = Mn: 30.79%-Cu: 30.57%-Ni: 22.48%-Fe: 15.4%-Co: 0.77%,2 NiFeMnCu : 83.57%|1 CuMnNi : 13.06%|Unassigned : 3.37%,4.544,429.5,179.73,7952.9,17.131,509,69.8
EP3077B,1_1750X,1 CuMnNi = Cu: 35.07%-Mn: 32.09%-Ni: 22.15%-Fe: 10.18%-Co: 0.52% | 2 NiFeMnCu = Fe: 28.13%-Ni: 27.0%-Mn: 26.22%-Cu: 17.43%-Co: 1.21% | Unassigned = Mn: 30.79%-Cu: 30.57%-Ni: 22.48%-Fe: 15.4%-Co: 0.77%,1 CuMnNi : 98.63%|Unassigned : 0.11%|2 NiFeMnCu : 1.26%,3.889,367.6,142.25,6196.6,16.032,513,69.8
EP3077B,1_1750X,1 CuMnNi = Cu: 35.07%-Mn: 32.09%-Ni: 22.15%-Fe: 10.18%-Co: 0.52% | 2 NiFeMnCu = Fe: 28.13%-Ni: 27.0%-Mn: 26.22%-Cu: 17.43%-Co: 1.21% | Unassigned = Mn: 30.79%-Cu: 30.57%-Ni: 22.48%-Fe: 15.4%-Co: 0.77%,1 CuMnNi : 91.44%|Unassigned : 8.56%,3.879,366.6,140.59,6085.9,15.343,509,70.6
EP3077B,1_1750X,1 CuMnNi = Cu: 35.07%-Mn: 32.09%-Ni: 22.15%-Fe: 10.18%-Co: 0.52% | 2 NiFeMnCu = Fe: 28.13%-Ni: 27.0%-Mn: 26.22%-Cu: 17.43%-Co: 1.21% | Unassigned = Mn: 30.79%-Cu: 30.57%-Ni: 22.48%-Fe: 15.4%-Co: 0.77%,1 CuMnNi : 87.68%|2 NiFeMnCu : 10.11%|Unassigned : 2.21%,4.099,387.4,148.76,6359,15.161,508,69.9
EP3077B,1_1750X,1 CuMnNi = Cu: 35.07%-Mn: 32.09%-Ni: 22.15%-Fe: 10.18%-Co: 0.52% | 2 NiFeMnCu = Fe: 28.13%-Ni: 27.0%-Mn: 26.22%-Cu: 17.43%-Co: 1.21% | Unassigned = Mn: 30.79%-Cu: 30.57%-Ni: 22.48%-Fe: 15.4%-Co: 0.77%,1 CuMnNi : 3.83%|2 NiFeMnCu : 95.19%|Unassigned : 0.98%,4.191,396.1,162.08,7220.1,16.25,508,70.7
EP3077B,1_1750X,1 CuMnNi = Cu: 35.07%-Mn: 32.09%-Ni: 22.15%-Fe: 10.18%-Co: 0.52% | 2 NiFeMnCu = Fe: 28.13%-Ni: 27.0%-Mn: 26.22%-Cu: 17.43%-Co: 1.21% | Unassigned = Mn: 30.79%-Cu: 30.57%-Ni: 22.48%-Fe: 15.4%-Co: 0.77%,2 NiFeMnCu : 18.66%|1 CuMnNi : 79.55%|Unassigned : 1.79%,1.358,128.4,75.33,5597.9,13.245,511,69.8
EP3077B,1_1750X,1 CuMnNi = Cu: 35.07%-Mn: 32.09%-Ni: 22.15%-Fe: 10.18%-Co: 0.52% | 2 NiFeMnCu = Fe: 28.13%-Ni: 27.0%-Mn: 26.22%-Cu: 17.43%-Co: 1.21% | Unassigned = Mn: 30.79%-Cu: 30.57%-Ni: 22.48%-Fe: 15.4%-Co: 0.77%,1 CuMnNi : 8.93%|2 NiFeMnCu : 91.07%,4.152,392.5,165.95,7590,16.26,508,70.1
EP3077B,1_1750X,1 CuMnNi = Cu: 35.07%-Mn: 32.09%-Ni: 22.15%-Fe: 10.18%-Co: 0.52% | 2 NiFeMnCu = Fe: 28.13%-Ni: 27.0%-Mn: 26.22%-Cu: 17.43%-Co: 1.21% | Unassigned = Mn: 30.79%-Cu: 30.57%-Ni: 22.48%-Fe: 15.4%-Co: 0.77%,2 NiFeMnCu : 31.29%|Unassigned : 4.17%|1 CuMnNi : 64.53%,3.903,368.9,143.43,6262.9,14.927,500,69.9
EP3077B,1_1750X,1 CuMnNi = Cu: 35.07%-Mn: 32.09%-Ni: 22.15%-Fe: 10.18%-Co: 0.52% | 2 NiFeMnCu = Fe: 28.13%-Ni: 27.0%-Mn: 26.22%-Cu: 17.43%-Co: 1.21% | Unassigned = Mn: 30.79%-Cu: 30.57%-Ni: 22.48%-Fe: 15.4%-Co: 0.77%,,3.836,362.6,133.37,5606.1,15.248,512,70.1
EP3077B,1_1750X,1 CuMnNi = Cu: 35.07%-Mn: 32.09%-Ni: 22.15%-Fe: 10.18%-Co: 0.52% | 2 NiFeMnCu = Fe: 28.13%-Ni: 27.0%-Mn: 26.22%-Cu: 17.43%-Co: 1.21% | Unassigned = Mn: 30.79%-Cu: 30.57%-Ni: 22.48%-Fe: 15.4%-Co: 0.77%,Unassigned : 5.03%|1 CuMnNi : 59.39%|2 NiFeMnCu : 35.58%,3.569,337.3,137.35,6346.8,15.335,510,70.3
EP3077B,1_1750X,1 CuMnNi = Cu: 35.07%-Mn: 32.09%-Ni: 22.15%-Fe: 10.18%-Co: 0.52% | 2 NiFeMnCu = Fe: 28.13%-Ni: 27.0%-Mn: 26.22%-Cu: 17.43%-Co: 1.21% | Unassigned = Mn: 30.79%-Cu: 30.57%-Ni: 22.48%-Fe: 15.4%-Co: 0.77%,2 NiFeMnCu : 88.31%|1 CuMnNi : 10.80%|Unassigned : 0.89%,3.571,337.5,154.42,7790.2,16.599,510,70.1
EP3077B,1_1750X,1 CuMnNi = Cu: 35.07%-Mn: 32.09%-Ni: 22.15%-Fe: 10.18%-Co: 0.52% | 2 NiFeMnCu = Fe: 28.13%-Ni: 27.0%-Mn: 26.22%-Cu: 17.43%-Co: 1.21% | Unassigned = Mn: 30.79%-Cu: 30.57%-Ni: 22.48%-Fe: 15.4%-Co: 0.77%,1 CuMnNi : 67.59%|2 NiFeMnCu : 29.02%|Unassigned : 3.38%,3.946,373,156.36,7203.9,16.385,512,68.9
EP3077B,1_1750X,1 CuMnNi = Cu: 35.07%-Mn: 32.09%-Ni: 22.15%-Fe: 10.18%-Co: 0.52% | 2 NiFeMnCu = Fe: 28.13%-Ni: 27.0%-Mn: 26.22%-Cu: 17.43%-Co: 1.21% | Unassigned = Mn: 30.79%-Cu: 30.57%-Ni: 22.48%-Fe: 15.4%-Co: 0.77%,2 NiFeMnCu : 61.90%|1 CuMnNi : 33.45%|Unassigned : 4.65%,3.364,317.9,137.99,6788.3,15.596,509,70.1
EP3077B,1_1750X,1 CuMnNi = Cu: 35.07%-Mn: 32.09%-Ni: 22.15%-Fe: 10.18%-Co: 0.52% | 2 NiFeMnCu = Fe: 28.13%-Ni: 27.0%-Mn: 26.22%-Cu: 17.43%-Co: 1.21% | Unassigned = Mn: 30.79%-Cu: 30.57%-Ni: 22.48%-Fe: 15.4%-Co: 0.77%,1 CuMnNi : 13.05%|2 NiFeMnCu : 79.06%|Unassigned : 7.88%,3.461,327.1,137.26,6536.7,15.501,512,70.2
EP3077B,1_1750X,1 CuMnNi = Cu: 35.07%-Mn: 32.09%-Ni: 22.15%-Fe: 10.18%-Co: 0.52% | 2 NiFeMnCu = Fe: 28.13%-Ni: 27.0%-Mn: 26.22%-Cu: 17.43%-Co: 1.21% | Unassigned = Mn: 30.79%-Cu: 30.57%-Ni: 22.48%-Fe: 15.4%-Co: 0.77%,2 NiFeMnCu : 95.57%|Unassigned : 1.89%|1 CuMnNi : 2.54%,4.82,455.6,181.99,7660.6,16.546,514,70.4
EP3077B,1_1750X,1 CuMnNi = Cu: 35.07%-Mn: 32.09%-Ni: 22.15%-Fe: 10.18%-Co: 0.52% | 2 NiFeMnCu = Fe: 28.13%-Ni: 27.0%-Mn: 26.22%-Cu: 17.43%-Co: 1.21% | Unassigned = Mn: 30.79%-Cu: 30.57%-Ni: 22.48%-Fe: 15.4%-Co: 0.77%,2 NiFeMnCu : 71.50%|Unassigned : 8.71%|1 CuMnNi : 19.78%,3.094,292.4,129.39,6585.1,15.722,513,69.9
EP3077B,1_1750X,1 CuMnNi = Cu: 35.07%-Mn: 32.09%-Ni: 22.15%-Fe: 10.18%-Co: 0.52% | 2 NiFeMnCu = Fe: 28.13%-Ni: 27.0%-Mn: 26.22%-Cu: 17.43%-Co: 1.21% | Unassigned = Mn: 30.79%-Cu: 30.57%-Ni: 22.48%-Fe: 15.4%-Co: 0.77%,2 NiFeMnCu : 6.03%|1 CuMnNi : 90.14%|Unassigned : 3.83%,4.482,423.6,155.27,6267.7,16.386,509,70.2
EP3077B,1_1750X,1 CuMnNi = Cu: 35.07%-Mn: 32.09%-Ni: 22.15%-Fe: 10.18%-Co: 0.52% | 2 NiFeMnCu = Fe: 28.13%-Ni: 27.0%-Mn: 26.22%-Cu: 17.43%-Co: 1.21% | Unassigned = Mn: 30.79%-Cu: 30.57%-Ni: 22.48%-Fe: 15.4%-Co: 0.77%,1 CuMnNi : 97.20%|Unassigned : 2.77%|2 NiFeMnCu : 0.02%,0.252,23.9,31.47,8435.8,12.484,509,69.4
EP3077B,1_1750X,1 CuMnNi = Cu: 35.07%-Mn: 32.09%-Ni: 22.15%-Fe: 10.18%-Co: 0.52% | 2 NiFeMnCu = Fe: 28.13%-Ni: 27.0%-Mn: 26.22%-Cu: 17.43%-Co: 1.21% | Unassigned = Mn: 30.79%-Cu: 30.57%-Ni: 22.48%-Fe: 15.4%-Co: 0.77%,1 CuMnNi : 87.93%|Unassigned : 2.06%|2 NiFeMnCu : 10.02%,0.839,79.3,63.44,6567.4,13.617,510,69.7
EP3077B,1_1750X,1 CuMnNi = Cu: 35.07%-Mn: 32.09%-Ni: 22.15%-Fe: 10.18%-Co: 0.52% | 2 NiFeMnCu = Fe: 28.13%-Ni: 27.0%-Mn: 26.22%-Cu: 17.43%-Co: 1.21% | Unassigned = Mn: 30.79%-Cu: 30.57%-Ni: 22.48%-Fe: 15.4%-Co: 0.77%,2 NiFeMnCu : 99.65%|Unassigned : 0.35%,1.468,138.7,98.01,8420.1,14.172,510,70.1
EP3077B,1_1750X,1 CuMnNi = Cu: 35.07%-Mn: 32.09%-Ni: 22.15%-Fe: 10.18%-Co: 0.52% | 2 NiFeMnCu = Fe: 28.13%-Ni: 27.0%-Mn: 26.22%-Cu: 17.43%-Co: 1.21% | Unassigned = Mn: 30.79%-Cu: 30.57%-Ni: 22.48%-Fe: 15.4%-Co: 0.77%,1 CuMnNi : 64.70%|Unassigned : 33.04%|2 NiFeMnCu : 2.27%,0.921,87.1,60.42,5451.4,12.461,508,70
EP3077B,1_1750X,1 CuMnNi = Cu: 35.07%-Mn: 32.09%-Ni: 22.15%-Fe: 10.18%-Co: 0.52% | 2 NiFeMnCu = Fe: 28.13%-Ni: 27.0%-Mn: 26.22%-Cu: 17.43%-Co: 1.21% | Unassigned = Mn: 30.79%-Cu: 30.57%-Ni: 22.48%-Fe: 15.4%-Co: 0.77%,1 CuMnNi : 82.71%|2 NiFeMnCu : 15.29%|Unassigned : 1.99%,3.737,353.2,135.22,5895.1,15.21,507,69.5
EP3077B,1_1750X,1 CuMnNi = Cu: 35.07%-Mn: 32.09%-Ni: 22.15%-Fe: 10.18%-Co: 0.52% | 2 NiFeMnCu = Fe: 28.13%-Ni: 27.0%-Mn: 26.22%-Cu: 17.43%-Co: 1.21% | Unassigned = Mn: 30.79%-Cu: 30.57%-Ni: 22.48%-Fe: 15.4%-Co: 0.77%,2 NiFeMnCu : 99.54%|Unassigned : 0.46%,4.391,415,172.44,7667.2,15.85,510,70
EP3077B,1_1750X,1 CuMnNi = Cu: 35.07%-Mn: 32.09%-Ni: 22.15%-Fe: 10.18%-Co: 0.52% | 2 NiFeMnCu = Fe: 28.13%-Ni: 27.0%-Mn: 26.22%-Cu: 17.43%-Co: 1.21% | Unassigned = Mn: 30.79%-Cu: 30.57%-Ni: 22.48%-Fe: 15.4%-Co: 0.77%,,4.223,399.1,168.82,7686.4,16.447,509,70.1
EP3077B,1_1750X,1 CuMnNi = Cu: 35.07%-Mn: 32.09%-Ni: 22.15%-Fe: 10.18%-Co: 0.52% | 2 NiFeMnCu = Fe: 28.13%-Ni: 27.0%-Mn: 26.22%-Cu: 17.43%-Co: 1.21% | Unassigned = Mn: 30.79%-Cu: 30.57%-Ni: 22.48%-Fe: 15.4%-Co: 0.77%,Unassigned : 6.30%|2 NiFeMnCu : 59.52%|1 CuMnNi : 34.18%,4.166,393.8,151.02,6421.9,15.971,512,70.7
EP3077B,1_1750X,1 CuMnNi = Cu: 35.07%-Mn: 32.09%-Ni: 22.15%-Fe: 10.18%-Co: 0.52% | 2 NiFeMnCu = Fe: 28.13%-Ni: 27.0%-Mn: 26.22%-Cu: 17.43%-Co: 1.21% | Unassigned = Mn: 30.79%-Cu: 30.57%-Ni: 22.48%-Fe: 15.4%-Co: 0.77%,2 NiFeMnCu : 91.60%|1 CuMnNi : 8.40%,4.113,388.7,162.29,7373.4,16.838,511,69.8
EP3077B,1_1750X,1 CuMnNi = Cu: 35.07%-Mn: 32.09%-Ni: 22.15%-Fe: 10.18%-Co: 0.52% | 2 NiFeMnCu = Fe: 28.13%-Ni: 27.0%-Mn: 26.22%-Cu: 17.43%-Co: 1.21% | Unassigned = Mn: 30.79%-Cu: 30.57%-Ni: 22.48%-Fe: 15.4%-Co: 0.77%,2 NiFeMnCu : 6.63%|Unassigned : 9.93%|1 CuMnNi : 83.45%,1.151,108.8,69.52,5671.4,13.202,508,70.5
EP3077B,1_1750X,1 CuMnNi = Cu: 35.07%-Mn: 32.09%-Ni: 22.15%-Fe: 10.18%-Co: 0.52% | 2 NiFeMnCu = Fe: 28.13%-Ni: 27.0%-Mn: 26.22%-Cu: 17.43%-Co: 1.21% | Unassigned = Mn: 30.79%-Cu: 30.57%-Ni: 22.48%-Fe: 15.4%-Co: 0.77%,2 NiFeMnCu : 73.65%|1 CuMnNi : 25.47%|Unassigned : 0.88%,4.643,438.9,175.89,7500.5,17.028,509,70.3
EP3077B,1_1750X,1 CuMnNi = Cu: 35.07%-Mn: 32.09%-Ni: 22.15%-Fe: 10.18%-Co: 0.52% | 2 NiFeMnCu = Fe: 28.13%-Ni: 27.0%-Mn: 26.22%-Cu: 17.43%-Co: 1.21% | Unassigned = Mn: 30.79%-Cu: 30.57%-Ni: 22.48%-Fe: 15.4%-Co: 0.77%,1 CuMnNi : 82.03%|2 NiFeMnCu : 13.91%|Unassigned : 4.06%,4.257,402.4,151.77,6339.9,16.049,508,69.7
EP3077B,1_1750X,1 CuMnNi = Cu: 35.07%-Mn: 32.09%-Ni: 22.15%-Fe: 10.18%-Co: 0.52% | 2 NiFeMnCu = Fe: 28.13%-Ni: 27.0%-Mn: 26.22%-Cu: 17.43%-Co: 1.21% | Unassigned = Mn: 30.79%-Cu: 30.57%-Ni: 22.48%-Fe: 15.4%-Co: 0.77%,2 NiFeMnCu : 43.95%|1 CuMnNi : 47.65%|Unassigned : 8.40%,4.832,456.7,168.15,6672,16.557,514,70.1
EP3077B,1_1750X,1 CuMnNi = Cu: 35.07%-Mn: 32.09%-Ni: 22.15%-Fe: 10.18%-Co: 0.52% | 2 NiFeMnCu = Fe: 28.13%-Ni: 27.0%-Mn: 26.22%-Cu: 17.43%-Co: 1.21% | Unassigned = Mn: 30.79%-Cu: 30.57%-Ni: 22.48%-Fe: 15.4%-Co: 0.77%,2 NiFeMnCu : 74.28%|1 CuMnNi : 19.94%|Unassigned : 5.78%,3.111,294,126.33,6276,15.62,511,70.6
EP3077B,1_1750X,1 CuMnNi = Cu: 35.07%-Mn: 32.09%-Ni: 22.15%-Fe: 10.18%-Co: 0.52% | 2 NiFeMnCu = Fe: 28.13%-Ni: 27.0%-Mn: 26.22%-Cu: 17.43%-Co: 1.21% | Unassigned = Mn: 30.79%-Cu: 30.57%-Ni: 22.48%-Fe: 15.4%-Co: 0.77%,2 NiFeMnCu : 21.09%|1 CuMnNi : 78.91%,2.178,205.8,98.35,5706,13.739,508,69.8
EP3077B,1_1750X,1 CuMnNi = Cu: 35.07%-Mn: 32.09%-Ni: 22.15%-Fe: 10.18%-Co: 0.52% | 2 NiFeMnCu = Fe: 28.13%-Ni: 27.0%-Mn: 26.22%-Cu: 17.43%-Co: 1.21% | Unassigned = Mn: 30.79%-Cu: 30.57%-Ni: 22.48%-Fe: 15.4%-Co: 0.77%,2 NiFeMnCu : 71.76%|1 CuMnNi : 27.88%|Unassigned : 0.37%,4.069,384.6,154.92,6874.9,16.969,509,70.3
EP3077B,1_1750X,1 CuMnNi = Cu: 35.07%-Mn: 32.09%-Ni: 22.15%-Fe: 10.18%-Co: 0.52% | 2 NiFeMnCu = Fe: 28.13%-Ni: 27.0%-Mn: 26.22%-Cu: 17.43%-Co: 1.21% | Unassigned = Mn: 30.79%-Cu: 30.57%-Ni: 22.48%-Fe: 15.4%-Co: 0.77%,1 CuMnNi : 97.89%|Unassigned : 2.11%,4.405,416.4,147.5,5828.5,16.389,508,69.8
EP3077B,1_1750X,1 CuMnNi = Cu: 35.07%-Mn: 32.09%-Ni: 22.15%-Fe: 10.18%-Co: 0.52% | 2 NiFeMnCu = Fe: 28.13%-Ni: 27.0%-Mn: 26.22%-Cu: 17.43%-Co: 1.21% | Unassigned = Mn: 30.79%-Cu: 30.57%-Ni: 22.48%-Fe: 15.4%-Co: 0.77%,2 NiFeMnCu : 97.29%|1 CuMnNi : 2.71%,4.335,409.7,169.08,7508,16.476,513,69.6
EP3077B,1_1750X,1 CuMnNi = Cu: 35.07%-Mn: 32.09%-Ni: 22.15%-Fe: 10.18%-Co: 0.52% | 2 NiFeMnCu = Fe: 28.13%-Ni: 27.0%-Mn: 26.22%-Cu: 17.43%-Co: 1.21% | Unassigned = Mn: 30.79%-Cu: 30.57%-Ni: 22.48%-Fe: 15.4%-Co: 0.77%,2 NiFeMnCu : 50.99%|1 CuMnNi : 45.94%|Unassigned : 3.07%,4.826,456.2,182.49,7684.3,17.149,511,70.2
EP3077B,1_1750X,1 CuMnNi = Cu: 35.07%-Mn: 32.09%-Ni: 22.15%-Fe: 10.18%-Co: 0.52% | 2 NiFeMnCu = Fe: 28.13%-Ni: 27.0%-Mn: 26.22%-Cu: 17.43%-Co: 1.21% | Unassigned = Mn: 30.79%-Cu: 30.57%-Ni: 22.48%-Fe: 15.4%-Co: 0.77%,1 CuMnNi : 90.62%|Unassigned : 6.58%|2 NiFeMnCu : 2.80%,4.102,387.7,138.67,5614.9,15.04,513,69.5
EP3077B,1_1750X,1 CuMnNi = Cu: 35.07%-Mn: 32.09%-Ni: 22.15%-Fe: 10.18%-Co: 0.52% | 2 NiFeMnCu = Fe: 28.13%-Ni: 27.0%-Mn: 26.22%-Cu: 17.43%-Co: 1.21% | Unassigned = Mn: 30.79%-Cu: 30.57%-Ni: 22.48%-Fe: 15.4%-Co: 0.77%,1 CuMnNi : 77.02%|2 NiFeMnCu : 22.98%,4.657,440.2,158.82,6273.1,16.162,512,71
EP3077B,1_1750X,1 CuMnNi = Cu: 35.07%-Mn: 32.09%-Ni: 22.15%-Fe: 10.18%-Co: 0.52% | 2 NiFeMnCu = Fe: 28.13%-Ni: 27.0%-Mn: 26.22%-Cu: 17.43%-Co: 1.21% | Unassigned = Mn: 30.79%-Cu: 30.57%-Ni: 22.48%-Fe: 15.4%-Co: 0.77%,,4.66,440.4,163.78,6611.2,15.619,511,69.6
EP3077B,1_1750X,1 CuMnNi = Cu: 35.07%-Mn: 32.09%-Ni: 22.15%-Fe: 10.18%-Co: 0.52% | 2 NiFeMnCu = Fe: 28.13%-Ni: 27.0%-Mn: 26.22%-Cu: 17.43%-Co: 1.21% | Unassigned = Mn: 30.79%-Cu: 30.57%-Ni: 22.48%-Fe: 15.4%-Co: 0.77%,Unassigned : 7.02%|1 CuMnNi : 52.47%|2 NiFeMnCu : 40.50%,3.234,305.6,124.39,5873.5,14.323,509,69.9
EP3077B,1_1750X,1 CuMnNi = Cu: 35.07%-Mn: 32.09%-Ni: 22.15%-Fe: 10.18%-Co: 0.52% | 2 NiFeMnCu = Fe: 28.13%-Ni: 27.0%-Mn: 26.22%-Cu: 17.43%-Co: 1.21% | Unassigned = Mn: 30.79%-Cu: 30.57%-Ni: 22.48%-Fe: 15.4%-Co: 0.77%,2 NiFeMnCu : 90.74%|1 CuMnNi : 5.02%|Unassigned : 4.24%,4.552,430.3,177.27,7755,17.075,514,69.4
EP3077B,1_1750X,1 CuMnNi = Cu: 35.07%-Mn: 32.09%-Ni: 22.15%-Fe: 10.18%-Co: 0.52% | 2 NiFeMnCu = Fe: 28.13%-Ni: 27.0%-Mn: 26.22%-Cu: 17.43%-Co: 1.21% | Unassigned = Mn: 30.79%-Cu: 30.57%-Ni: 22.48%-Fe: 15.4%-Co: 0.77%,2 NiFeMnCu : 54.78%|1 CuMnNi : 43.57%|Unassigned : 1.64%,0.214,20.2,14.35,1443.9,13.178,510,69.4
EP3077B,1_1750X,1 CuMnNi = Cu: 35.07%-Mn: 32.09%-Ni: 22.15%-Fe: 10.18%-Co: 0.52% | 2 NiFeMnCu = Fe: 28.13%-Ni: 27.0%-Mn: 26.22%-Cu: 17.43%-Co: 1.21% | Unassigned = Mn: 30.79%-Cu: 30.57%-Ni: 22.48%-Fe: 15.4%-Co: 0.77%,1 CuMnNi : 77.37%|2 NiFeMnCu : 21.62%|Unassigned : 1.02%,3.48,328.9,126.82,5647.9,14.798,511,70.1
EP3077B,1_1750X,1 CuMnNi = Cu: 35.07%-Mn: 32.09%-Ni: 22.15%-Fe: 10.18%-Co: 0.52% | 2 NiFeMnCu = Fe: 28.13%-Ni: 27.0%-Mn: 26.22%-Cu: 17.43%-Co: 1.21% | Unassigned = Mn: 30.79%-Cu: 30.57%-Ni: 22.48%-Fe: 15.4%-Co: 0.77%,1 CuMnNi : 56.35%|2 NiFeMnCu : 40.34%|Unassigned : 3.31%,1.695,160.2,92.43,6544.5,13.623,512,70.1
EP3077B,1_1750X,1 CuMnNi = Cu: 35.07%-Mn: 32.09%-Ni: 22.15%-Fe: 10.18%-Co: 0.52% | 2 NiFeMnCu = Fe: 28.13%-Ni: 27.0%-Mn: 26.22%-Cu: 17.43%-Co: 1.21% | Unassigned = Mn: 30.79%-Cu: 30.57%-Ni: 22.48%-Fe: 15.4%-Co: 0.77%,2 NiFeMnCu : 63.71%|1 CuMnNi : 35.14%|Unassigned : 1.15%,0.599,56.6,58.24,7909.9,13.169,511,69.8
EP3077B,1_1750X,1 CuMnNi = Cu: 35.07%-Mn: 32.09%-Ni: 22.15%-Fe: 10.18%-Co: 0.52% | 2 NiFeMnCu = Fe: 28.13%-Ni: 27.0%-Mn: 26.22%-Cu: 17.43%-Co: 1.21% | Unassigned = Mn: 30.79%-Cu: 30.57%-Ni: 22.48%-Fe: 15.4%-Co: 0.77%,2 NiFeMnCu : 75.86%|Unassigned : 3.19%|1 CuMnNi : 20.95%,4.534,428.6,174.32,7563.5,17.02,509,69.9
EP3077B,1_1750X,1 CuMnNi = Cu: 35.07%-Mn: 32.09%-Ni: 22.15%-Fe: 10.18%-Co: 0.52% | 2 NiFeMnCu = Fe: 28.13%-Ni: 27.0%-Mn: 26.22%-Cu: 17.43%-Co: 1.21% | Unassigned = Mn: 30.79%-Cu: 30.57%-Ni: 22.48%-Fe: 15.4%-Co: 0.77%,1 CuMnNi : 54.02%|2 NiFeMnCu : 42.89%|Unassigned : 3.08%,3.593,339.6,142.53,6729.6,15.448,510,69.9
EP3077B,1_1750X,1 CuMnNi = Cu: 35.07%-Mn: 32.09%-Ni: 22.15%-Fe: 10.18%-Co: 0.52% | 2 NiFeMnCu = Fe: 28.13%-Ni: 27.0%-Mn: 26.22%-Cu: 17.43%-Co: 1.21% | Unassigned = Mn: 30.79%-Cu: 30.57%-Ni: 22.48%-Fe: 15.4%-Co: 0.77%,1 CuMnNi : 100.00%,3.705,350.2,137.4,6117.3,15.462,510,69.9
EP3077B,1_1750X,1 CuMnNi = Cu: 35.07%-Mn: 32.09%-Ni: 22.15%-Fe: 10.18%-Co: 0.52% | 2 NiFeMnCu = Fe: 28.13%-Ni: 27.0%-Mn: 26.22%-Cu: 17.43%-Co: 1.21% | Unassigned = Mn: 30.79%-Cu: 30.57%-Ni: 22.48%-Fe: 15.4%-Co: 0.77%,1 CuMnNi : 85.07%|Unassigned : 7.67%|2 NiFeMnCu : 7.26%,0.391,37,21.22,1704.1,11.274,509,70.2
EP3077B,1_1750X,1 CuMnNi = Cu: 35.07%-Mn: 32.09%-Ni: 22.15%-Fe: 10.18%-Co: 0.52% | 2 NiFeMnCu = Fe: 28.13%-Ni: 27.0%-Mn: 26.22%-Cu: 17.43%-Co: 1.21% | Unassigned = Mn: 30.79%-Cu: 30.57%-Ni: 22.48%-Fe: 15.4%-Co: 0.77%,2 NiFeMnCu : 57.29%|1 CuMnNi : 38.97%|Unassigned : 3.74%,4.308,407.2,170.3,7650.1,16.611,511,70.8
EP3077B,1_1750X,1 CuMnNi = Cu: 35.07%-Mn: 32.09%-Ni: 22.15%-Fe: 10.18%-Co: 0.52% | 2 NiFeMnCu = Fe: 28.13%-Ni: 27.0%-Mn: 26.22%-Cu: 17.43%-Co: 1.21% | Unassigned = Mn: 30.79%-Cu: 30.57%-Ni: 22.48%-Fe: 15.4%-Co: 0.77%,2 NiFeMnCu : 48.38%|1 CuMnNi : 47.68%|Unassigned : 3.93%,4.414,417.2,167.58,7261.4,16.569,510,70.2
EP3077B,1_1750X,1 CuMnNi = Cu: 35.07%-Mn: 32.09%-Ni: 22.15%-Fe: 10.18%-Co: 0.52% | 2 NiFeMnCu = Fe: 28.13%-Ni: 27.0%-Mn: 26.22%-Cu: 17.43%-Co: 1.21% | Unassigned = Mn: 30.79%-Cu: 30.57%-Ni: 22.48%-Fe: 15.4%-Co: 0.77%,1 CuMnNi : 55.44%|Unassigned : 5.15%|2 NiFeMnCu : 39.42%,4.601,434.9,156.1,6161.3,15.563,509,69.7
EP3077B,1_1750X,1 CuMnNi = Cu: 35.07%-Mn: 32.09%-Ni: 22.15%-Fe: 10.18%-Co: 0.52% | 2 NiFeMnCu = Fe: 28.13%-Ni: 27.0%-Mn: 26.22%-Cu: 17.43%-Co: 1.21% | Unassigned = Mn: 30.79%-Cu: 30.57%-Ni: 22.48%-Fe: 15.4%-Co: 0.77%,2 NiFeMnCu : 79.34%|Unassigned : 4.26%|1 CuMnNi : 16.39%,3.661,346.1,154.45,7599.6,15.788,514,69.7
EP3077B,1_1750X,1 CuMnNi = Cu: 35.07%-Mn: 32.09%-Ni: 22.15%-Fe: 10.18%-Co: 0.52% | 2 NiFeMnCu = Fe: 28.13%-Ni: 27.0%-Mn: 26.22%-Cu: 17.43%-Co: 1.21% | Unassigned = Mn: 30.79%-Cu: 30.57%-Ni: 22.48%-Fe: 15.4%-Co: 0.77%,,3.7,349.7,147.81,6964.3,16.048,510,69.2
EP3077B,1_1750X,1 CuMnNi = Cu: 35.07%-Mn: 32.09%-Ni: 22.15%-Fe: 10.18%-Co: 0.52% | 2 NiFeMnCu = Fe: 28.13%-Ni: 27.0%-Mn: 26.22%-Cu: 17.43%-Co: 1.21% | Unassigned = Mn: 30.79%-Cu: 30.57%-Ni: 22.48%-Fe: 15.4%-Co: 0.77%,Unassigned : 5.03%|1 CuMnNi : 72.22%|2 NiFeMnCu : 22.75%,1.934,182.8,100.08,6639.1,14.715,510,69.9
EP3077B,1_1750X,1 CuMnNi = Cu: 35.07%-Mn: 32.09%-Ni: 22.15%-Fe: 10.18%-Co: 0.52% | 2 NiFeMnCu = Fe: 28.13%-Ni: 27.0%-Mn: 26.22%-Cu: 17.43%-Co: 1.21% | Unassigned = Mn: 30.79%-Cu: 30.57%-Ni: 22.48%-Fe: 15.4%-Co: 0.77%,2 NiFeMnCu : 56.58%|1 CuMnNi : 40.10%|Unassigned : 3.32%,4.726,446.7,173.78,7219.5,17.29,510,70.1
EP3077B,1_1750X,1 CuMnNi = Cu: 35.07%-Mn: 32.09%-Ni: 22.15%-Fe: 10.18%-Co: 0.52% | 2 NiFeMnCu = Fe: 28.13%-Ni: 27.0%-Mn: 26.22%-Cu: 17.43%-Co: 1.21% | Unassigned = Mn: 30.79%-Cu: 30.57%-Ni: 22.48%-Fe: 15.4%-Co: 0.77%,2 NiFeMnCu : 17.21%|Unassigned : 10.38%|1 CuMnNi : 72.40%,4.97,469.8,164.47,6244.3,16.756,511,69.9
EP3077B,1_1750X,1 CuMnNi = Cu: 35.07%-Mn: 32.09%-Ni: 22.15%-Fe: 10.18%-Co: 0.52% | 2 NiFeMnCu = Fe: 28.13%-Ni: 27.0%-Mn: 26.22%-Cu: 17.43%-Co: 1.21% | Unassigned = Mn: 30.79%-Cu: 30.57%-Ni: 22.48%-Fe: 15.4%-Co: 0.77%,1 CuMnNi : 47.23%|2 NiFeMnCu : 49.45%|Unassigned : 3.32%,4.344,410.6,171.35,7666.8,17.863,510,70.9
EP3077B,1_1750X,1 CuMnNi = Cu: 35.07%-Mn: 32.09%-Ni: 22.15%-Fe: 10.18%-Co: 0.52% | 2 NiFeMnCu = Fe: 28.13%-Ni: 27.0%-Mn: 26.22%-Cu: 17.43%-Co: 1.21% | Unassigned = Mn: 30.79%-Cu: 30.57%-Ni: 22.48%-Fe: 15.4%-Co: 0.77%,1 CuMnNi : 66.54%|2 NiFeMnCu : 31.52%|Unassigned : 1.94%,3.665,346.4,158.13,7910.4,16.102,507,70.3
EP3077B,1_1750X,1 CuMnNi = Cu: 35.07%-Mn: 32.09%-Ni: 22.15%-Fe: 10.18%-Co: 0.52% | 2 NiFeMnCu = Fe: 28.13%-Ni: 27.0%-Mn: 26.22%-Cu: 17.43%-Co: 1.21% | Unassigned = Mn: 30.79%-Cu: 30.57%-Ni: 22.48%-Fe: 15.4%-Co: 0.77%,Unassigned : 8.83%|1 CuMnNi : 91.10%|2 NiFeMnCu : 0.07%,3.734,352.9,140.36,6301.8,15.303,509,70.7
EP3077B,1_1750X,1 CuMnNi = Cu: 35.07%-Mn: 32.09%-Ni: 22.15%-Fe: 10.18%-Co: 0.52% | 2 NiFeMnCu = Fe: 28.13%-Ni: 27.0%-Mn: 26.22%-Cu: 17.43%-Co: 1.21% | Unassigned = Mn: 30.79%-Cu: 30.57%-Ni: 22.48%-Fe: 15.4%-Co: 0.77%,1 CuMnNi : 62.32%|Unassigned : 6.02%|2 NiFeMnCu : 31.66%,4.217,398.6,148.43,6155.3,15.51,509,70.4
EP3077B,1_1750X,1 CuMnNi = Cu: 35.07%-Mn: 32.09%-Ni: 22.15%-Fe: 10.18%-Co: 0.52% | 2 NiFeMnCu = Fe: 28.13%-Ni: 27.0%-Mn: 26.22%-Cu: 17.43%-Co: 1.21% | Unassigned = Mn: 30.79%-Cu: 30.57%-Ni: 22.48%-Fe: 15.4%-Co: 0.77%,2 NiFeMnCu : 91.05%|1 CuMnNi : 8.95%,3.716,351.2,154.54,7496.3,16.305,511,70.3
EP3077B,1_1750X,1 CuMnNi = Cu: 35.07%-Mn: 32.09%-Ni: 22.15%-Fe: 10.18%-Co: 0.52% | 2 NiFeMnCu = Fe: 28.13%-Ni: 27.0%-Mn: 26.22%-Cu: 17.43%-Co: 1.21% | Unassigned = Mn: 30.79%-Cu: 30.57%-Ni: 22.48%-Fe: 15.4%-Co: 0.77%,2 NiFeMnCu : 45.15%|Unassigned : 2.47%|1 CuMnNi : 52.38%,4.366,412.7,170.04,7526.3,16.645,509,70.4
EP3077B,1_1750X,1 CuMnNi = Cu: 35.07%-Mn: 32.09%-Ni: 22.15%-Fe: 10.18%-Co: 0.52% | 2 NiFeMnCu = Fe: 28.13%-Ni: 27.0%-Mn: 26.22%-Cu: 17.43%-Co: 1.21% | Unassigned = Mn: 30.79%-Cu: 30.57%-Ni: 22.48%-Fe: 15.4%-Co: 0.77%,1 CuMnNi : 83.48%|Unassigned : 3.37%|2 NiFeMnCu : 13.15%,0.429,40.5,28.84,2851.4,11.985,507,69.9
EP3077B,1_1750X,1 CuMnNi = Cu: 35.07%-Mn: 32.09%-Ni: 22.15%-Fe: 10.18%-Co: 0.52% | 2 NiFeMnCu = Fe: 28.13%-Ni: 27.0%-Mn: 26.22%-Cu: 17.43%-Co: 1.21% | Unassigned = Mn: 30.79%-Cu: 30.57%-Ni: 22.48%-Fe: 15.4%-Co: 0.77%,1 CuMnNi : 82.10%|2 NiFeMnCu : 17.60%|Unassigned : 0.30%,3.621,342.3,139.78,6453.6,15.385,510,70.2
EP3077B,1_1750X,1 CuMnNi = Cu: 35.07%-Mn: 32.09%-Ni: 22.15%-Fe: 10.18%-Co: 0.52% | 2 NiFeMnCu = Fe: 28.13%-Ni: 27.0%-Mn: 26.22%-Cu: 17.43%-Co: 1.21% | Unassigned = Mn: 30.79%-Cu: 30.57%-Ni: 22.48%-Fe: 15.4%-Co: 0.77%,2 NiFeMnCu : 48.03%|Unassigned : 3.35%|1 CuMnNi : 48.61%,4.772,451,162.19,6349.1,13.657,469,70.2
EP3077B,1_1750X,1 CuMnNi = Cu: 35.07%-Mn: 32.09%-Ni: 22.15%-Fe: 10.18%-Co: 0.52% | 2 NiFeMnCu = Fe: 28.13%-Ni: 27.0%-Mn: 26.22%-Cu: 17.43%-Co: 1.21% | Unassigned = Mn: 30.79%-Cu: 30.57%-Ni: 22.48%-Fe: 15.4%-Co: 0.77%,2 NiFeMnCu : 88.47%|1 CuMnNi : 10.69%|Unassigned : 0.84%,4.472,422.7,167.76,7180.3,16.416,509,69.9
EP3077B,1_1750X,1 CuMnNi = Cu: 35.07%-Mn: 32.09%-Ni: 22.15%-Fe: 10.18%-Co: 0.52% | 2 NiFeMnCu = Fe: 28.13%-Ni: 27.0%-Mn: 26.22%-Cu: 17.43%-Co: 1.21% | Unassigned = Mn: 30.79%-Cu: 30.57%-Ni: 22.48%-Fe: 15.4%-Co: 0.77%,1 CuMnNi : 78.98%|Unassigned : 3.51%|2 NiFeMnCu : 17.51%,2.724,257.5,115.44,6097.3,14.447,511,70.2
EP3077B,1_1750X,1 CuMnNi = Cu: 35.07%-Mn: 32.09%-Ni: 22.15%-Fe: 10.18%-Co: 0.52% | 2 NiFeMnCu = Fe: 28.13%-Ni: 27.0%-Mn: 26.22%-Cu: 17.43%-Co: 1.21% | Unassigned = Mn: 30.79%-Cu: 30.57%-Ni: 22.48%-Fe: 15.4%-Co: 0.77%,,4.891,462.3,165.88,6439,16.479,511,70.3
EP3077B,1_1750X,1 CuMnNi = Cu: 35.07%-Mn: 32.09%-Ni: 22.15%-Fe: 10.18%-Co: 0.52% | 2 NiFeMnCu = Fe: 28.13%-Ni: 27.0%-Mn: 26.22%-Cu: 17.43%-Co: 1.21% | Unassigned = Mn: 30.79%-Cu: 30.57%-Ni: 22.48%-Fe: 15.4%-Co: 0.77%,Unassigned : 11.66%|2 NiFeMnCu : 76.79%|1 CuMnNi : 11.55%,4.326,408.9,159.95,6836.1,16.041,512,70.4
EP3077B,1_1750X,1 CuMnNi = Cu: 35.07%-Mn: 32.09%-Ni: 22.15%-Fe: 10.18%-Co: 0.52% | 2 NiFeMnCu = Fe: 28.13%-Ni: 27.0%-Mn: 26.22%-Cu: 17.43%-Co: 1.21% | Unassigned = Mn: 30.79%-Cu: 30.57%-Ni: 22.48%-Fe: 15.4%-Co: 0.77%,2 NiFeMnCu : 88.67%|Unassigned : 1.31%|1 CuMnNi : 10.02%,4.587,433.5,173.84,7442.4,16.717,511,69.8
EP3077B,1_1750X,1 CuMnNi = Cu: 35.07%-Mn: 32.09%-Ni: 22.15%-Fe: 10.18%-Co: 0.52% | 2 NiFeMnCu = Fe: 28.13%-Ni: 27.0%-Mn: 26.22%-Cu: 17.43%-Co: 1.21% | Unassigned = Mn: 30.79%-Cu: 30.57%-Ni: 22.48%-Fe: 15.4%-Co: 0.77%,2 NiFeMnCu : 61.05%|1 CuMnNi : 35.83%|Unassigned : 3.12%,4.599,434.7,168.89,7063,16.709,508,69.9
EP3077B,1_1750X,1 CuMnNi = Cu: 35.07%-Mn: 32.09%-Ni: 22.15%-Fe: 10.18%-Co: 0.52% | 2 NiFeMnCu = Fe: 28.13%-Ni: 27.0%-Mn: 26.22%-Cu: 17.43%-Co: 1.21% | Unassigned = Mn: 30.79%-Cu: 30.57%-Ni: 22.48%-Fe: 15.4%-Co: 0.77%,1 CuMnNi : 100.00%,3.776,356.9,138.28,6069.8,15.608,510,70.1
EP3077B,1_1750X,1 CuMnNi = Cu: 35.07%-Mn: 32.09%-Ni: 22.15%-Fe: 10.18%-Co: 0.52% | 2 NiFeMnCu = Fe: 28.13%-Ni: 27.0%-Mn: 26.22%-Cu: 17.43%-Co: 1.21% | Unassigned = Mn: 30.79%-Cu: 30.57%-Ni: 22.48%-Fe: 15.4%-Co: 0.77%,Unassigned : 0.58%|2 NiFeMnCu : 60.24%|1 CuMnNi : 39.18%,4.35,411.1,163.2,7040,16.785,510,69.6
EP3077B,1_1750X,1 CuMnNi = Cu: 35.07%-Mn: 32.09%-Ni: 22.15%-Fe: 10.18%-Co: 0.52% | 2 NiFeMnCu = Fe: 28.13%-Ni: 27.0%-Mn: 26.22%-Cu: 17.43%-Co: 1.21% | Unassigned = Mn: 30.79%-Cu: 30.57%-Ni: 22.48%-Fe: 15.4%-Co: 0.77%,2 NiFeMnCu : 61.26%|1 CuMnNi : 34.64%|Unassigned : 4.10%,3.742,353.7,150.54,7110.6,16.543,508,69.9
EP3077B,1_1750X,1 CuMnNi = Cu: 35.07%-Mn: 32.09%-Ni: 22.15%-Fe: 10.18%-Co: 0.52% | 2 NiFeMnCu = Fe: 28.13%-Ni: 27.0%-Mn: 26.22%-Cu: 17.43%-Co: 1.21% | Unassigned = Mn: 30.79%-Cu: 30.57%-Ni: 22.48%-Fe: 15.4%-Co: 0.77%,1 CuMnNi : 97.09%|Unassigned : 2.87%|2 NiFeMnCu : 0.05%,2.89,273.2,116.89,5877.4,14.389,509,69.7
EP3077B,1_1750X,1 CuMnNi = Cu: 35.07%-Mn: 32.09%-Ni: 22.15%-Fe: 10.18%-Co: 0.52% | 2 NiFeMnCu = Fe: 28.13%-Ni: 27.0%-Mn: 26.22%-Cu: 17.43%-Co: 1.21% | Unassigned = Mn: 30.79%-Cu: 30.57%-Ni: 22.48%-Fe: 15.4%-Co: 0.77%,1 CuMnNi : 8.80%|2 NiFeMnCu : 88.29%|Unassigned : 2.91%,3.981,376.3,157.57,7238.2,15.949,510,70.2
EP3077B,1_1750X,1 CuMnNi = Cu: 35.07%-Mn: 32.09%-Ni: 22.15%-Fe: 10.18%-Co: 0.52% | 2 NiFeMnCu = Fe: 28.13%-Ni: 27.0%-Mn: 26.22%-Cu: 17.43%-Co: 1.21% | Unassigned = Mn: 30.79%-Cu: 30.57%-Ni: 22.48%-Fe: 15.4%-Co: 0.77%,1 CuMnNi : 90.03%|Unassigned : 0.85%|2 NiFeMnCu : 9.12%,0.006,0.6,0.91,220.6,11.007,508,70.5
EP3077B,1_1750X,1 CuMnNi = Cu: 35.07%-Mn: 32.09%-Ni: 22.15%-Fe: 10.18%-Co: 0.52% | 2 NiFeMnCu = Fe: 28.13%-Ni: 27.0%-Mn: 26.22%-Cu: 17.43%-Co: 1.21% | Unassigned = Mn: 30.79%-Cu: 30.57%-Ni: 22.48%-Fe: 15.4%-Co: 0.77%,2 NiFeMnCu : 78.40%|1 CuMnNi : 21.28%|Unassigned : 0.32%,4.228,399.6,163.24,7244.5,15.887,508,69.9
EP3077B,1_1750X,1 CuMnNi = Cu: 35.07%-Mn: 32.09%-Ni: 22.15%-Fe: 10.18%-Co: 0.52% | 2 NiFeMnCu = Fe: 28.13%-Ni: 27.0%-Mn: 26.22%-Cu: 17.43%-Co: 1.21% | Unassigned = Mn: 30.79%-Cu: 30.57%-Ni: 22.48%-Fe: 15.4%-Co: 0.77%,2 NiFeMnCu : 40.46%|Unassigned : 2.03%|1 CuMnNi : 57.51%,4.644,439,159.15,6311.5,15.772,508,69.9
EP3077B,1_1750X,1 CuMnNi = Cu: 35.07%-Mn: 32.09%-Ni: 22.15%-Fe: 10.18%-Co: 0.52% | 2 NiFeMnCu = Fe: 28.13%-Ni: 27.0%-Mn: 26.22%-Cu: 17.43%-Co: 1.21% | Unassigned = Mn: 30.79%-Cu: 30.57%-Ni: 22.48%-Fe: 15.4%-Co: 0.77%,1 CuMnNi : 69.87%|2 NiFeMnCu : 27.23%|Unassigned : 2.91%,4.251,401.8,155.73,6640,16.147,514,70.2
EP3077B,1_1750X,1 CuMnNi = Cu: 35.07%-Mn: 32.09%-Ni: 22.15%-Fe: 10.18%-Co: 0.52% | 2 NiFeMnCu = Fe: 28.13%-Ni: 27.0%-Mn: 26.22%-Cu: 17.43%-Co: 1.21% | Unassigned = Mn: 30.79%-Cu: 30.57%-Ni: 22.48%-Fe: 15.4%-Co: 0.77%,1 CuMnNi : 33.04%|2 NiFeMnCu : 61.86%|Unassigned : 5.10%,2.171,205.2,103.07,6231.1,14.474,510,70.1
EP3077B,1_1750X,1 CuMnNi = Cu: 35.07%-Mn: 32.09%-Ni: 22.15%-Fe: 10.18%-Co: 0.52% | 2 NiFeMnCu = Fe: 28.13%-Ni: 27.0%-Mn: 26.22%-Cu: 17.43%-Co: 1.21% | Unassigned = Mn: 30.79%-Cu: 30.57%-Ni: 22.48%-Fe: 15.4%-Co: 0.77%,1 CuMnNi : 47.18%|2 NiFeMnCu : 52.00%|Unassigned : 0.82%,5.019,474.4,171.53,6646.2,17.163,509,69.8
