Repository: giengeb1/ADAMaNT-HEA-indents

File: Indentation Results.csv (part 54 of 64)
Sample,Magnification,Compound Compositions,Indent Composition,Hardness,Hv,Modulus,Stiffness^2 / Load,Pmax,Hmax,Reporting Depth
EP3077B,1_1750X,1 CuMnNi = Cu: 35.07%-Mn: 32.09%-Ni: 22.15%-Fe: 10.18%-Co: 0.52% | 2 NiFeMnCu = Fe: 28.13%-Ni: 27.0%-Mn: 26.22%-Cu: 17.43%-Co: 1.21% | Unassigned = Mn: 30.79%-Cu: 30.57%-Ni: 22.48%-Fe: 15.4%-Co: 0.77%,,2.818,266.4,135.08,7803.8,15.624,511,70
EP3077B,1_1750X,1 CuMnNi = Cu: 35.07%-Mn: 32.09%-Ni: 22.15%-Fe: 10.18%-Co: 0.52% | 2 NiFeMnCu = Fe: 28.13%-Ni: 27.0%-Mn: 26.22%-Cu: 17.43%-Co: 1.21% | Unassigned = Mn: 30.79%-Cu: 30.57%-Ni: 22.48%-Fe: 15.4%-Co: 0.77%,Unassigned : 5.91%|1 CuMnNi : 79.32%|2 NiFeMnCu : 14.77%,3.349,316.6,129.05,6054.1,14.825,509,70.1
EP3077B,1_1750X,1 CuMnNi = Cu: 35.07%-Mn: 32.09%-Ni: 22.15%-Fe: 10.18%-Co: 0.52% | 2 NiFeMnCu = Fe: 28.13%-Ni: 27.0%-Mn: 26.22%-Cu: 17.43%-Co: 1.21% | Unassigned = Mn: 30.79%-Cu: 30.57%-Ni: 22.48%-Fe: 15.4%-Co: 0.77%,2 NiFeMnCu : 22.83%|1 CuMnNi : 71.35%|Unassigned : 5.82%,3.537,334.3,135.1,6218.8,15.34,512,69.7
EP3077B,1_1750X,1 CuMnNi = Cu: 35.07%-Mn: 32.09%-Ni: 22.15%-Fe: 10.18%-Co: 0.52% | 2 NiFeMnCu = Fe: 28.13%-Ni: 27.0%-Mn: 26.22%-Cu: 17.43%-Co: 1.21% | Unassigned = Mn: 30.79%-Cu: 30.57%-Ni: 22.48%-Fe: 15.4%-Co: 0.77%,1 CuMnNi : 8.99%|2 NiFeMnCu : 90.19%|Unassigned : 0.83%,4.365,412.6,165.5,7185.1,16.526,508,70
EP3077B,1_1750X,1 CuMnNi = Cu: 35.07%-Mn: 32.09%-Ni: 22.15%-Fe: 10.18%-Co: 0.52% | 2 NiFeMnCu = Fe: 28.13%-Ni: 27.0%-Mn: 26.22%-Cu: 17.43%-Co: 1.21% | Unassigned = Mn: 30.79%-Cu: 30.57%-Ni: 22.48%-Fe: 15.4%-Co: 0.77%,1 CuMnNi : 8.96%|2 NiFeMnCu : 87.99%|Unassigned : 3.05%,4.329,409.2,159.96,6831.6,16.436,510,70.2
EP3077B,1_1750X,1 CuMnNi = Cu: 35.07%-Mn: 32.09%-Ni: 22.15%-Fe: 10.18%-Co: 0.52% | 2 NiFeMnCu = Fe: 28.13%-Ni: 27.0%-Mn: 26.22%-Cu: 17.43%-Co: 1.21% | Unassigned = Mn: 30.79%-Cu: 30.57%-Ni: 22.48%-Fe: 15.4%-Co: 0.77%,2 NiFeMnCu : 82.05%|Unassigned : 4.34%|1 CuMnNi : 13.61%,4.62,436.7,163.84,6672.4,16.075,511,69.5
EP3077B,1_1750X,1 CuMnNi = Cu: 35.07%-Mn: 32.09%-Ni: 22.15%-Fe: 10.18%-Co: 0.52% | 2 NiFeMnCu = Fe: 28.13%-Ni: 27.0%-Mn: 26.22%-Cu: 17.43%-Co: 1.21% | Unassigned = Mn: 30.79%-Cu: 30.57%-Ni: 22.48%-Fe: 15.4%-Co: 0.77%,1 CuMnNi : 26.36%|Unassigned : 3.30%|2 NiFeMnCu : 70.33%,3.75,354.5,155.38,7497.2,16.765,512,69.9
EP3077B,1_1750X,1 CuMnNi = Cu: 35.07%-Mn: 32.09%-Ni: 22.15%-Fe: 10.18%-Co: 0.52% | 2 NiFeMnCu = Fe: 28.13%-Ni: 27.0%-Mn: 26.22%-Cu: 17.43%-Co: 1.21% | Unassigned = Mn: 30.79%-Cu: 30.57%-Ni: 22.48%-Fe: 15.4%-Co: 0.77%,2 NiFeMnCu : 96.06%|1 CuMnNi : 3.94%,1.93,182.4,107.79,7614,14.464,510,70
EP3077B,1_1750X,1 CuMnNi = Cu: 35.07%-Mn: 32.09%-Ni: 22.15%-Fe: 10.18%-Co: 0.52% | 2 NiFeMnCu = Fe: 28.13%-Ni: 27.0%-Mn: 26.22%-Cu: 17.43%-Co: 1.21% | Unassigned = Mn: 30.79%-Cu: 30.57%-Ni: 22.48%-Fe: 15.4%-Co: 0.77%,1 CuMnNi : 28.95%|2 NiFeMnCu : 71.05%,4.255,402.2,167.86,7553.5,17.158,512,70
EP3077B,1_1750X,1 CuMnNi = Cu: 35.07%-Mn: 32.09%-Ni: 22.15%-Fe: 10.18%-Co: 0.52% | 2 NiFeMnCu = Fe: 28.13%-Ni: 27.0%-Mn: 26.22%-Cu: 17.43%-Co: 1.21% | Unassigned = Mn: 30.79%-Cu: 30.57%-Ni: 22.48%-Fe: 15.4%-Co: 0.77%,1 CuMnNi : 89.57%|Unassigned : 10.43%,0.414,39.1,32.12,3661.9,12.175,509,70.3
EP3077B,1_1750X,1 CuMnNi = Cu: 35.07%-Mn: 32.09%-Ni: 22.15%-Fe: 10.18%-Co: 0.52% | 2 NiFeMnCu = Fe: 28.13%-Ni: 27.0%-Mn: 26.22%-Cu: 17.43%-Co: 1.21% | Unassigned = Mn: 30.79%-Cu: 30.57%-Ni: 22.48%-Fe: 15.4%-Co: 0.77%,1 CuMnNi : 68.19%|2 NiFeMnCu : 23.50%|Unassigned : 8.30%,4.944,467.3,165.19,6326.5,16.157,510,69.5
EP3077B,1_1750X,1 CuMnNi = Cu: 35.07%-Mn: 32.09%-Ni: 22.15%-Fe: 10.18%-Co: 0.52% | 2 NiFeMnCu = Fe: 28.13%-Ni: 27.0%-Mn: 26.22%-Cu: 17.43%-Co: 1.21% | Unassigned = Mn: 30.79%-Cu: 30.57%-Ni: 22.48%-Fe: 15.4%-Co: 0.77%,Unassigned : 1.33%|1 CuMnNi : 69.10%|2 NiFeMnCu : 29.57%,4.014,379.4,147.57,6402.3,15.782,509,69.6
EP3077B,1_1750X,1 CuMnNi = Cu: 35.07%-Mn: 32.09%-Ni: 22.15%-Fe: 10.18%-Co: 0.52% | 2 NiFeMnCu = Fe: 28.13%-Ni: 27.0%-Mn: 26.22%-Cu: 17.43%-Co: 1.21% | Unassigned = Mn: 30.79%-Cu: 30.57%-Ni: 22.48%-Fe: 15.4%-Co: 0.77%,Unassigned : 0.14%|1 CuMnNi : 90.89%|2 NiFeMnCu : 8.97%,4.521,427.3,151.8,5973.4,16.071,511,69.7
EP3077B,1_1750X,1 CuMnNi = Cu: 35.07%-Mn: 32.09%-Ni: 22.15%-Fe: 10.18%-Co: 0.52% | 2 NiFeMnCu = Fe: 28.13%-Ni: 27.0%-Mn: 26.22%-Cu: 17.43%-Co: 1.21% | Unassigned = Mn: 30.79%-Cu: 30.57%-Ni: 22.48%-Fe: 15.4%-Co: 0.77%,1 CuMnNi : 94.99%|Unassigned : 5.01%,3.081,291.2,123.14,6053.6,15.28,512,70.2
EP3077B,1_1750X,1 CuMnNi = Cu: 35.07%-Mn: 32.09%-Ni: 22.15%-Fe: 10.18%-Co: 0.52% | 2 NiFeMnCu = Fe: 28.13%-Ni: 27.0%-Mn: 26.22%-Cu: 17.43%-Co: 1.21% | Unassigned = Mn: 30.79%-Cu: 30.57%-Ni: 22.48%-Fe: 15.4%-Co: 0.77%,1 CuMnNi : 98.27%|Unassigned : 1.73%,3.293,311.2,118.99,5326.5,14.27,506,70
EP3077B,1_1750X,1 CuMnNi = Cu: 35.07%-Mn: 32.09%-Ni: 22.15%-Fe: 10.18%-Co: 0.52% | 2 NiFeMnCu = Fe: 28.13%-Ni: 27.0%-Mn: 26.22%-Cu: 17.43%-Co: 1.21% | Unassigned = Mn: 30.79%-Cu: 30.57%-Ni: 22.48%-Fe: 15.4%-Co: 0.77%,,3.529,333.6,133.26,6082.8,15.241,514,70.1
EP3077B,1_1750X,1 CuMnNi = Cu: 35.07%-Mn: 32.09%-Ni: 22.15%-Fe: 10.18%-Co: 0.52% | 2 NiFeMnCu = Fe: 28.13%-Ni: 27.0%-Mn: 26.22%-Cu: 17.43%-Co: 1.21% | Unassigned = Mn: 30.79%-Cu: 30.57%-Ni: 22.48%-Fe: 15.4%-Co: 0.77%,Unassigned : 4.02%|2 NiFeMnCu : 81.36%|1 CuMnNi : 14.61%,4.791,452.8,174.51,7172.9,17.052,510,70.4
EP3077B,1_1750X,1 CuMnNi = Cu: 35.07%-Mn: 32.09%-Ni: 22.15%-Fe: 10.18%-Co: 0.52% | 2 NiFeMnCu = Fe: 28.13%-Ni: 27.0%-Mn: 26.22%-Cu: 17.43%-Co: 1.21% | Unassigned = Mn: 30.79%-Cu: 30.57%-Ni: 22.48%-Fe: 15.4%-Co: 0.77%,2 NiFeMnCu : 65.83%|Unassigned : 5.98%|1 CuMnNi : 28.20%,5.037,476.1,177.13,6998.4,17.865,510,70.1
EP3077B,1_1750X,1 CuMnNi = Cu: 35.07%-Mn: 32.09%-Ni: 22.15%-Fe: 10.18%-Co: 0.52% | 2 NiFeMnCu = Fe: 28.13%-Ni: 27.0%-Mn: 26.22%-Cu: 17.43%-Co: 1.21% | Unassigned = Mn: 30.79%-Cu: 30.57%-Ni: 22.48%-Fe: 15.4%-Co: 0.77%,1 CuMnNi : 71.32%|Unassigned : 6.53%|2 NiFeMnCu : 22.15%,2.515,237.8,112.55,6310.7,14.627,510,70.4
EP3077B,1_1750X,1 CuMnNi = Cu: 35.07%-Mn: 32.09%-Ni: 22.15%-Fe: 10.18%-Co: 0.52% | 2 NiFeMnCu = Fe: 28.13%-Ni: 27.0%-Mn: 26.22%-Cu: 17.43%-Co: 1.21% | Unassigned = Mn: 30.79%-Cu: 30.57%-Ni: 22.48%-Fe: 15.4%-Co: 0.77%,1 CuMnNi : 83.02%|Unassigned : 16.98%,2.948,278.7,112.31,5361.8,12.168,510,69.3
EP3077B,1_1750X,1 CuMnNi = Cu: 35.07%-Mn: 32.09%-Ni: 22.15%-Fe: 10.18%-Co: 0.52% | 2 NiFeMnCu = Fe: 28.13%-Ni: 27.0%-Mn: 26.22%-Cu: 17.43%-Co: 1.21% | Unassigned = Mn: 30.79%-Cu: 30.57%-Ni: 22.48%-Fe: 15.4%-Co: 0.77%,1 CuMnNi : 25.64%|2 NiFeMnCu : 72.28%|Unassigned : 2.08%,4.166,393.7,169.54,7850.6,17.108,509,69.8
EP3077B,1_1750X,1 CuMnNi = Cu: 35.07%-Mn: 32.09%-Ni: 22.15%-Fe: 10.18%-Co: 0.52% | 2 NiFeMnCu = Fe: 28.13%-Ni: 27.0%-Mn: 26.22%-Cu: 17.43%-Co: 1.21% | Unassigned = Mn: 30.79%-Cu: 30.57%-Ni: 22.48%-Fe: 15.4%-Co: 0.77%,1 CuMnNi : 81.84%|2 NiFeMnCu : 8.05%|Unassigned : 10.11%,2.123,200.7,96.95,5698.9,14.089,509,69.9
EP3077B,1_1750X,1 CuMnNi = Cu: 35.07%-Mn: 32.09%-Ni: 22.15%-Fe: 10.18%-Co: 0.52% | 2 NiFeMnCu = Fe: 28.13%-Ni: 27.0%-Mn: 26.22%-Cu: 17.43%-Co: 1.21% | Unassigned = Mn: 30.79%-Cu: 30.57%-Ni: 22.48%-Fe: 15.4%-Co: 0.77%,1 CuMnNi : 85.16%|Unassigned : 14.84%,0.079,7.5,-0.45,59.7,11.313,508,71.1
EP3077B,1_1750X,1 CuMnNi = Cu: 35.07%-Mn: 32.09%-Ni: 22.15%-Fe: 10.18%-Co: 0.52% | 2 NiFeMnCu = Fe: 28.13%-Ni: 27.0%-Mn: 26.22%-Cu: 17.43%-Co: 1.21% | Unassigned = Mn: 30.79%-Cu: 30.57%-Ni: 22.48%-Fe: 15.4%-Co: 0.77%,2 NiFeMnCu : 58.12%|1 CuMnNi : 38.46%|Unassigned : 3.41%,4.408,416.7,157.33,6517.9,16.563,511,69.9
EP3077B,1_1750X,1 CuMnNi = Cu: 35.07%-Mn: 32.09%-Ni: 22.15%-Fe: 10.18%-Co: 0.52% | 2 NiFeMnCu = Fe: 28.13%-Ni: 27.0%-Mn: 26.22%-Cu: 17.43%-Co: 1.21% | Unassigned = Mn: 30.79%-Cu: 30.57%-Ni: 22.48%-Fe: 15.4%-Co: 0.77%,1 CuMnNi : 68.27%|Unassigned : 11.55%|2 NiFeMnCu : 20.17%,4.643,438.8,155.58,6070.5,15.724,511,69.7
EP3077B,1_1750X,1 CuMnNi = Cu: 35.07%-Mn: 32.09%-Ni: 22.15%-Fe: 10.18%-Co: 0.52% | 2 NiFeMnCu = Fe: 28.13%-Ni: 27.0%-Mn: 26.22%-Cu: 17.43%-Co: 1.21% | Unassigned = Mn: 30.79%-Cu: 30.57%-Ni: 22.48%-Fe: 15.4%-Co: 0.77%,2 NiFeMnCu : 90.97%|Unassigned : 3.35%|1 CuMnNi : 5.69%,4.573,432.3,166.47,6927.9,15.821,508,70.3
EP3077B,1_1750X,1 CuMnNi = Cu: 35.07%-Mn: 32.09%-Ni: 22.15%-Fe: 10.18%-Co: 0.52% | 2 NiFeMnCu = Fe: 28.13%-Ni: 27.0%-Mn: 26.22%-Cu: 17.43%-Co: 1.21% | Unassigned = Mn: 30.79%-Cu: 30.57%-Ni: 22.48%-Fe: 15.4%-Co: 0.77%,2 NiFeMnCu : 85.76%|Unassigned : 0.09%|1 CuMnNi : 14.14%,4.391,415,159.91,6731,15.695,509,70.1
EP3077B,1_1750X,1 CuMnNi = Cu: 35.07%-Mn: 32.09%-Ni: 22.15%-Fe: 10.18%-Co: 0.52% | 2 NiFeMnCu = Fe: 28.13%-Ni: 27.0%-Mn: 26.22%-Cu: 17.43%-Co: 1.21% | Unassigned = Mn: 30.79%-Cu: 30.57%-Ni: 22.48%-Fe: 15.4%-Co: 0.77%,1 CuMnNi : 24.97%|2 NiFeMnCu : 69.94%|Unassigned : 5.09%,3.748,354.2,150.16,7069.5,15.799,510,70.2
EP3077B,1_1750X,1 CuMnNi = Cu: 35.07%-Mn: 32.09%-Ni: 22.15%-Fe: 10.18%-Co: 0.52% | 2 NiFeMnCu = Fe: 28.13%-Ni: 27.0%-Mn: 26.22%-Cu: 17.43%-Co: 1.21% | Unassigned = Mn: 30.79%-Cu: 30.57%-Ni: 22.48%-Fe: 15.4%-Co: 0.77%,1 CuMnNi : 90.54%|Unassigned : 9.46%,4.171,394.2,146.7,6098.5,15.702,509,70.4
EP3077B,1_1750X,1 CuMnNi = Cu: 35.07%-Mn: 32.09%-Ni: 22.15%-Fe: 10.18%-Co: 0.52% | 2 NiFeMnCu = Fe: 28.13%-Ni: 27.0%-Mn: 26.22%-Cu: 17.43%-Co: 1.21% | Unassigned = Mn: 30.79%-Cu: 30.57%-Ni: 22.48%-Fe: 15.4%-Co: 0.77%,1 CuMnNi : 93.05%|Unassigned : 6.49%|2 NiFeMnCu : 0.46%,4.523,427.5,150.75,5897.7,14.754,514,69.7
EP3077B,1_1750X,1 CuMnNi = Cu: 35.07%-Mn: 32.09%-Ni: 22.15%-Fe: 10.18%-Co: 0.52% | 2 NiFeMnCu = Fe: 28.13%-Ni: 27.0%-Mn: 26.22%-Cu: 17.43%-Co: 1.21% | Unassigned = Mn: 30.79%-Cu: 30.57%-Ni: 22.48%-Fe: 15.4%-Co: 0.77%,,4.465,422.1,164.49,6951.4,16.358,510,70.1
EP3077B,1_1750X,1 CuMnNi = Cu: 35.07%-Mn: 32.09%-Ni: 22.15%-Fe: 10.18%-Co: 0.52% | 2 NiFeMnCu = Fe: 28.13%-Ni: 27.0%-Mn: 26.22%-Cu: 17.43%-Co: 1.21% | Unassigned = Mn: 30.79%-Cu: 30.57%-Ni: 22.48%-Fe: 15.4%-Co: 0.77%,Unassigned : 10.85%|1 CuMnNi : 81.57%|2 NiFeMnCu : 7.59%,2.054,194.1,91.38,5289.7,14.824,524,70
EP3077B,1_1750X,1 CuMnNi = Cu: 35.07%-Mn: 32.09%-Ni: 22.15%-Fe: 10.18%-Co: 0.52% | 2 NiFeMnCu = Fe: 28.13%-Ni: 27.0%-Mn: 26.22%-Cu: 17.43%-Co: 1.21% | Unassigned = Mn: 30.79%-Cu: 30.57%-Ni: 22.48%-Fe: 15.4%-Co: 0.77%,2 NiFeMnCu : 84.71%|Unassigned : 2.65%|1 CuMnNi : 12.65%,4.492,424.5,166.23,7037,16.018,510,69.9
EP3077B,1_1750X,1 CuMnNi = Cu: 35.07%-Mn: 32.09%-Ni: 22.15%-Fe: 10.18%-Co: 0.52% | 2 NiFeMnCu = Fe: 28.13%-Ni: 27.0%-Mn: 26.22%-Cu: 17.43%-Co: 1.21% | Unassigned = Mn: 30.79%-Cu: 30.57%-Ni: 22.48%-Fe: 15.4%-Co: 0.77%,1 CuMnNi : 4.75%|Unassigned : 3.56%|2 NiFeMnCu : 91.69%,2.654,250.9,123.54,7067,15.764,508,70.3
EP3077B,1_1750X,1 CuMnNi = Cu: 35.07%-Mn: 32.09%-Ni: 22.15%-Fe: 10.18%-Co: 0.52% | 2 NiFeMnCu = Fe: 28.13%-Ni: 27.0%-Mn: 26.22%-Cu: 17.43%-Co: 1.21% | Unassigned = Mn: 30.79%-Cu: 30.57%-Ni: 22.48%-Fe: 15.4%-Co: 0.77%,2 NiFeMnCu : 94.83%|1 CuMnNi : 4.78%|Unassigned : 0.39%,4.43,418.7,162.24,6843.4,16.739,510,70.1
EP3077B,1_1750X,1 CuMnNi = Cu: 35.07%-Mn: 32.09%-Ni: 22.15%-Fe: 10.18%-Co: 0.52% | 2 NiFeMnCu = Fe: 28.13%-Ni: 27.0%-Mn: 26.22%-Cu: 17.43%-Co: 1.21% | Unassigned = Mn: 30.79%-Cu: 30.57%-Ni: 22.48%-Fe: 15.4%-Co: 0.77%,1 CuMnNi : 100.00%,4.5,425.3,149.29,5827.8,15.526,509,70.2
EP3077B,1_1750X,1 CuMnNi = Cu: 35.07%-Mn: 32.09%-Ni: 22.15%-Fe: 10.18%-Co: 0.52% | 2 NiFeMnCu = Fe: 28.13%-Ni: 27.0%-Mn: 26.22%-Cu: 17.43%-Co: 1.21% | Unassigned = Mn: 30.79%-Cu: 30.57%-Ni: 22.48%-Fe: 15.4%-Co: 0.77%,1 CuMnNi : 2.10%|2 NiFeMnCu : 97.65%|Unassigned : 0.25%,0.766,72.4,61.99,6905.9,13.407,508,70.1
EP3077B,1_1750X,1 CuMnNi = Cu: 35.07%-Mn: 32.09%-Ni: 22.15%-Fe: 10.18%-Co: 0.52% | 2 NiFeMnCu = Fe: 28.13%-Ni: 27.0%-Mn: 26.22%-Cu: 17.43%-Co: 1.21% | Unassigned = Mn: 30.79%-Cu: 30.57%-Ni: 22.48%-Fe: 15.4%-Co: 0.77%,2 NiFeMnCu : 83.34%|1 CuMnNi : 9.59%|Unassigned : 7.07%,4.778,451.6,173.5,7121.5,16.703,512,70.3
EP3077B,1_1750X,1 CuMnNi = Cu: 35.07%-Mn: 32.09%-Ni: 22.15%-Fe: 10.18%-Co: 0.52% | 2 NiFeMnCu = Fe: 28.13%-Ni: 27.0%-Mn: 26.22%-Cu: 17.43%-Co: 1.21% | Unassigned = Mn: 30.79%-Cu: 30.57%-Ni: 22.48%-Fe: 15.4%-Co: 0.77%,2 NiFeMnCu : 92.99%|1 CuMnNi : 0.21%|Unassigned : 6.81%,4.504,425.7,168.53,7186.2,16.181,508,69.8
EP3077B,1_1750X,1 CuMnNi = Cu: 35.07%-Mn: 32.09%-Ni: 22.15%-Fe: 10.18%-Co: 0.52% | 2 NiFeMnCu = Fe: 28.13%-Ni: 27.0%-Mn: 26.22%-Cu: 17.43%-Co: 1.21% | Unassigned = Mn: 30.79%-Cu: 30.57%-Ni: 22.48%-Fe: 15.4%-Co: 0.77%,2 NiFeMnCu : 11.77%|1 CuMnNi : 87.40%|Unassigned : 0.83%,4.173,394.5,143.04,5829.3,14.988,511,70.1
EP3077B,1_1750X,1 CuMnNi = Cu: 35.07%-Mn: 32.09%-Ni: 22.15%-Fe: 10.18%-Co: 0.52% | 2 NiFeMnCu = Fe: 28.13%-Ni: 27.0%-Mn: 26.22%-Cu: 17.43%-Co: 1.21% | Unassigned = Mn: 30.79%-Cu: 30.57%-Ni: 22.48%-Fe: 15.4%-Co: 0.77%,2 NiFeMnCu : 75.17%|Unassigned : 1.85%|1 CuMnNi : 22.98%,4.708,445,176.86,7466.9,16.317,510,69.7
EP3077B,1_1750X,1 CuMnNi = Cu: 35.07%-Mn: 32.09%-Ni: 22.15%-Fe: 10.18%-Co: 0.52% | 2 NiFeMnCu = Fe: 28.13%-Ni: 27.0%-Mn: 26.22%-Cu: 17.43%-Co: 1.21% | Unassigned = Mn: 30.79%-Cu: 30.57%-Ni: 22.48%-Fe: 15.4%-Co: 0.77%,2 NiFeMnCu : 89.76%|Unassigned : 1.43%|1 CuMnNi : 8.81%,2.475,233.9,121.65,7373.3,14.787,509,70.3
EP3077B,1_1750X,1 CuMnNi = Cu: 35.07%-Mn: 32.09%-Ni: 22.15%-Fe: 10.18%-Co: 0.52% | 2 NiFeMnCu = Fe: 28.13%-Ni: 27.0%-Mn: 26.22%-Cu: 17.43%-Co: 1.21% | Unassigned = Mn: 30.79%-Cu: 30.57%-Ni: 22.48%-Fe: 15.4%-Co: 0.77%,1 CuMnNi : 96.88%|Unassigned : 3.12%,4.346,410.8,149.94,6079,14.834,510,69.7
EP3077B,1_1750X,1 CuMnNi = Cu: 35.07%-Mn: 32.09%-Ni: 22.15%-Fe: 10.18%-Co: 0.52% | 2 NiFeMnCu = Fe: 28.13%-Ni: 27.0%-Mn: 26.22%-Cu: 17.43%-Co: 1.21% | Unassigned = Mn: 30.79%-Cu: 30.57%-Ni: 22.48%-Fe: 15.4%-Co: 0.77%,2 NiFeMnCu : 94.74%|Unassigned : 3.04%|1 CuMnNi : 2.23%,4.712,445.4,170.47,7004.7,16.32,511,70.2
EP3077B,1_1750X,1 CuMnNi = Cu: 35.07%-Mn: 32.09%-Ni: 22.15%-Fe: 10.18%-Co: 0.52% | 2 NiFeMnCu = Fe: 28.13%-Ni: 27.0%-Mn: 26.22%-Cu: 17.43%-Co: 1.21% | Unassigned = Mn: 30.79%-Cu: 30.57%-Ni: 22.48%-Fe: 15.4%-Co: 0.77%,1 CuMnNi : 27.90%|Unassigned : 2.75%|2 NiFeMnCu : 69.36%,3.304,312.3,137.3,6851,15.77,511,70.3
EP3077B,1_1750X,1 CuMnNi = Cu: 35.07%-Mn: 32.09%-Ni: 22.15%-Fe: 10.18%-Co: 0.52% | 2 NiFeMnCu = Fe: 28.13%-Ni: 27.0%-Mn: 26.22%-Cu: 17.43%-Co: 1.21% | Unassigned = Mn: 30.79%-Cu: 30.57%-Ni: 22.48%-Fe: 15.4%-Co: 0.77%,,4.662,440.7,179.63,7746.9,17.618,509,70.6
EP3077B,1_1750X,1 CuMnNi = Cu: 35.07%-Mn: 32.09%-Ni: 22.15%-Fe: 10.18%-Co: 0.52% | 2 NiFeMnCu = Fe: 28.13%-Ni: 27.0%-Mn: 26.22%-Cu: 17.43%-Co: 1.21% | Unassigned = Mn: 30.79%-Cu: 30.57%-Ni: 22.48%-Fe: 15.4%-Co: 0.77%,Unassigned : 4.92%|1 CuMnNi : 60.87%|2 NiFeMnCu : 34.21%,4.389,414.8,154.51,6345.5,15.415,510,69.8
EP3077B,1_1750X,1 CuMnNi = Cu: 35.07%-Mn: 32.09%-Ni: 22.15%-Fe: 10.18%-Co: 0.52% | 2 NiFeMnCu = Fe: 28.13%-Ni: 27.0%-Mn: 26.22%-Cu: 17.43%-Co: 1.21% | Unassigned = Mn: 30.79%-Cu: 30.57%-Ni: 22.48%-Fe: 15.4%-Co: 0.77%,2 NiFeMnCu : 67.77%|Unassigned : 5.55%|1 CuMnNi : 26.69%,3.882,366.9,145.26,6439.6,15.112,510,70.5
EP3077B,1_1750X,1 CuMnNi = Cu: 35.07%-Mn: 32.09%-Ni: 22.15%-Fe: 10.18%-Co: 0.52% | 2 NiFeMnCu = Fe: 28.13%-Ni: 27.0%-Mn: 26.22%-Cu: 17.43%-Co: 1.21% | Unassigned = Mn: 30.79%-Cu: 30.57%-Ni: 22.48%-Fe: 15.4%-Co: 0.77%,2 NiFeMnCu : 92.50%|Unassigned : 6.26%|1 CuMnNi : 1.24%,0.725,68.5,33.65,2261,12.704,509,70.1
EP3077B,1_1750X,1 CuMnNi = Cu: 35.07%-Mn: 32.09%-Ni: 22.15%-Fe: 10.18%-Co: 0.52% | 2 NiFeMnCu = Fe: 28.13%-Ni: 27.0%-Mn: 26.22%-Cu: 17.43%-Co: 1.21% | Unassigned = Mn: 30.79%-Cu: 30.57%-Ni: 22.48%-Fe: 15.4%-Co: 0.77%,2 NiFeMnCu : 21.09%|1 CuMnNi : 70.15%|Unassigned : 8.76%,0.523,49.4,44.11,5320.1,13.141,509,69.9
EP3077B,1_1750X,1 CuMnNi = Cu: 35.07%-Mn: 32.09%-Ni: 22.15%-Fe: 10.18%-Co: 0.52% | 2 NiFeMnCu = Fe: 28.13%-Ni: 27.0%-Mn: 26.22%-Cu: 17.43%-Co: 1.21% | Unassigned = Mn: 30.79%-Cu: 30.57%-Ni: 22.48%-Fe: 15.4%-Co: 0.77%,1 CuMnNi : 96.65%|Unassigned : 3.35%,0.243,23,13.41,1124.8,11.33,505,68.8
EP3077B,1_1750X,1 CuMnNi = Cu: 35.07%-Mn: 32.09%-Ni: 22.15%-Fe: 10.18%-Co: 0.52% | 2 NiFeMnCu = Fe: 28.13%-Ni: 27.0%-Mn: 26.22%-Cu: 17.43%-Co: 1.21% | Unassigned = Mn: 30.79%-Cu: 30.57%-Ni: 22.48%-Fe: 15.4%-Co: 0.77%,2 NiFeMnCu : 18.22%|1 CuMnNi : 76.51%|Unassigned : 5.27%,4.166,393.8,147.48,6161.4,15.943,511,69.5
EP3077B,1_1750X,1 CuMnNi = Cu: 35.07%-Mn: 32.09%-Ni: 22.15%-Fe: 10.18%-Co: 0.52% | 2 NiFeMnCu = Fe: 28.13%-Ni: 27.0%-Mn: 26.22%-Cu: 17.43%-Co: 1.21% | Unassigned = Mn: 30.79%-Cu: 30.57%-Ni: 22.48%-Fe: 15.4%-Co: 0.77%,1 CuMnNi : 97.48%|2 NiFeMnCu : 2.27%|Unassigned : 0.25%,3.952,373.6,142.36,6103.9,15.708,510,69.4
EP3077B,1_1750X,1 CuMnNi = Cu: 35.07%-Mn: 32.09%-Ni: 22.15%-Fe: 10.18%-Co: 0.52% | 2 NiFeMnCu = Fe: 28.13%-Ni: 27.0%-Mn: 26.22%-Cu: 17.43%-Co: 1.21% | Unassigned = Mn: 30.79%-Cu: 30.57%-Ni: 22.48%-Fe: 15.4%-Co: 0.77%,1 CuMnNi : 90.93%|2 NiFeMnCu : 9.07%,4.697,444,156.4,6054.9,16.141,508,70
EP3077B,1_1750X,1 CuMnNi = Cu: 35.07%-Mn: 32.09%-Ni: 22.15%-Fe: 10.18%-Co: 0.52% | 2 NiFeMnCu = Fe: 28.13%-Ni: 27.0%-Mn: 26.22%-Cu: 17.43%-Co: 1.21% | Unassigned = Mn: 30.79%-Cu: 30.57%-Ni: 22.48%-Fe: 15.4%-Co: 0.77%,1 CuMnNi : 21.55%|2 NiFeMnCu : 75.03%|Unassigned : 3.41%,4.242,401,162.4,7156.1,15.362,511,69.9
EP3077B,1_1750X,1 CuMnNi = Cu: 35.07%-Mn: 32.09%-Ni: 22.15%-Fe: 10.18%-Co: 0.52% | 2 NiFeMnCu = Fe: 28.13%-Ni: 27.0%-Mn: 26.22%-Cu: 17.43%-Co: 1.21% | Unassigned = Mn: 30.79%-Cu: 30.57%-Ni: 22.48%-Fe: 15.4%-Co: 0.77%,2 NiFeMnCu : 89.22%|Unassigned : 2.95%|1 CuMnNi : 7.82%,0.792,74.9,57.06,5708.2,12.703,510,69.4
EP3077B,1_1750X,1 CuMnNi = Cu: 35.07%-Mn: 32.09%-Ni: 22.15%-Fe: 10.18%-Co: 0.52% | 2 NiFeMnCu = Fe: 28.13%-Ni: 27.0%-Mn: 26.22%-Cu: 17.43%-Co: 1.21% | Unassigned = Mn: 30.79%-Cu: 30.57%-Ni: 22.48%-Fe: 15.4%-Co: 0.77%,2 NiFeMnCu : 89.11%|Unassigned : 2.87%|1 CuMnNi : 8.02%,3.789,358.2,152.17,7155,15.119,508,70.2
EP3077B,1_1750X,1 CuMnNi = Cu: 35.07%-Mn: 32.09%-Ni: 22.15%-Fe: 10.18%-Co: 0.52% | 2 NiFeMnCu = Fe: 28.13%-Ni: 27.0%-Mn: 26.22%-Cu: 17.43%-Co: 1.21% | Unassigned = Mn: 30.79%-Cu: 30.57%-Ni: 22.48%-Fe: 15.4%-Co: 0.77%,2 NiFeMnCu : 14.83%|1 CuMnNi : 78.44%|Unassigned : 6.73%,2.699,255.1,110.76,5712.8,12.849,515,70.3
EP3077B,1_1750X,1 CuMnNi = Cu: 35.07%-Mn: 32.09%-Ni: 22.15%-Fe: 10.18%-Co: 0.52% | 2 NiFeMnCu = Fe: 28.13%-Ni: 27.0%-Mn: 26.22%-Cu: 17.43%-Co: 1.21% | Unassigned = Mn: 30.79%-Cu: 30.57%-Ni: 22.48%-Fe: 15.4%-Co: 0.77%,1 CuMnNi : 26.20%|2 NiFeMnCu : 64.66%|Unassigned : 9.14%,4.779,451.8,165.24,6546.4,15.996,511,69.4
EP3077B,1_1750X,1 CuMnNi = Cu: 35.07%-Mn: 32.09%-Ni: 22.15%-Fe: 10.18%-Co: 0.52% | 2 NiFeMnCu = Fe: 28.13%-Ni: 27.0%-Mn: 26.22%-Cu: 17.43%-Co: 1.21% | Unassigned = Mn: 30.79%-Cu: 30.57%-Ni: 22.48%-Fe: 15.4%-Co: 0.77%,2 NiFeMnCu : 70.82%|Unassigned : 0.85%|1 CuMnNi : 28.34%,4.149,392.2,159.13,7063.9,14.33,479,69.9
EP3077B,1_1750X,1 CuMnNi = Cu: 35.07%-Mn: 32.09%-Ni: 22.15%-Fe: 10.18%-Co: 0.52% | 2 NiFeMnCu = Fe: 28.13%-Ni: 27.0%-Mn: 26.22%-Cu: 17.43%-Co: 1.21% | Unassigned = Mn: 30.79%-Cu: 30.57%-Ni: 22.48%-Fe: 15.4%-Co: 0.77%,,0.526,49.7,53.56,7674.3,12.755,509,70.6
EP3077B,1_1750X,1 CuMnNi = Cu: 35.07%-Mn: 32.09%-Ni: 22.15%-Fe: 10.18%-Co: 0.52% | 2 NiFeMnCu = Fe: 28.13%-Ni: 27.0%-Mn: 26.22%-Cu: 17.43%-Co: 1.21% | Unassigned = Mn: 30.79%-Cu: 30.57%-Ni: 22.48%-Fe: 15.4%-Co: 0.77%,Unassigned : 7.45%|2 NiFeMnCu : 87.28%|1 CuMnNi : 5.27%,4.15,392.3,161.12,7219.9,15.75,511,70.2
EP3077B,1_1750X,1 CuMnNi = Cu: 35.07%-Mn: 32.09%-Ni: 22.15%-Fe: 10.18%-Co: 0.52% | 2 NiFeMnCu = Fe: 28.13%-Ni: 27.0%-Mn: 26.22%-Cu: 17.43%-Co: 1.21% | Unassigned = Mn: 30.79%-Cu: 30.57%-Ni: 22.48%-Fe: 15.4%-Co: 0.77%,2 NiFeMnCu : 94.52%|Unassigned : 5.09%|1 CuMnNi : 0.39%,4.102,387.7,158.37,7087.2,15.638,512,70.4
EP3077B,1_1750X,1 CuMnNi = Cu: 35.07%-Mn: 32.09%-Ni: 22.15%-Fe: 10.18%-Co: 0.52% | 2 NiFeMnCu = Fe: 28.13%-Ni: 27.0%-Mn: 26.22%-Cu: 17.43%-Co: 1.21% | Unassigned = Mn: 30.79%-Cu: 30.57%-Ni: 22.48%-Fe: 15.4%-Co: 0.77%,2 NiFeMnCu : 33.58%|1 CuMnNi : 64.78%|Unassigned : 1.64%,5.377,508.2,192.49,7550.7,17.12,507,69.4
EP3077B,1_1750X,1 CuMnNi = Cu: 35.07%-Mn: 32.09%-Ni: 22.15%-Fe: 10.18%-Co: 0.52% | 2 NiFeMnCu = Fe: 28.13%-Ni: 27.0%-Mn: 26.22%-Cu: 17.43%-Co: 1.21% | Unassigned = Mn: 30.79%-Cu: 30.57%-Ni: 22.48%-Fe: 15.4%-Co: 0.77%,2 NiFeMnCu : 89.87%|1 CuMnNi : 9.08%|Unassigned : 1.05%,4.492,424.5,173.98,7612.5,16.791,510,70.1
EP3077B,1_1750X,1 CuMnNi = Cu: 35.07%-Mn: 32.09%-Ni: 22.15%-Fe: 10.18%-Co: 0.52% | 2 NiFeMnCu = Fe: 28.13%-Ni: 27.0%-Mn: 26.22%-Cu: 17.43%-Co: 1.21% | Unassigned = Mn: 30.79%-Cu: 30.57%-Ni: 22.48%-Fe: 15.4%-Co: 0.77%,1 CuMnNi : 69.28%|2 NiFeMnCu : 23.83%|Unassigned : 6.89%,3.944,372.8,139.94,5934.7,17.289,509,69.8
EP3077B,1_1750X,1 CuMnNi = Cu: 35.07%-Mn: 32.09%-Ni: 22.15%-Fe: 10.18%-Co: 0.52% | 2 NiFeMnCu = Fe: 28.13%-Ni: 27.0%-Mn: 26.22%-Cu: 17.43%-Co: 1.21% | Unassigned = Mn: 30.79%-Cu: 30.57%-Ni: 22.48%-Fe: 15.4%-Co: 0.77%,1 CuMnNi : 65.70%|Unassigned : 0.11%|2 NiFeMnCu : 34.18%,4.568,431.7,160.48,6511.5,16.567,508,70.5
EP3077B,1_1750X,1 CuMnNi = Cu: 35.07%-Mn: 32.09%-Ni: 22.15%-Fe: 10.18%-Co: 0.52% | 2 NiFeMnCu = Fe: 28.13%-Ni: 27.0%-Mn: 26.22%-Cu: 17.43%-Co: 1.21% | Unassigned = Mn: 30.79%-Cu: 30.57%-Ni: 22.48%-Fe: 15.4%-Co: 0.77%,1 CuMnNi : 26.94%|2 NiFeMnCu : 71.09%|Unassigned : 1.97%,3.365,318.1,137.85,6774,15.807,509,70.3
EP3077B,1_1750X,1 CuMnNi = Cu: 35.07%-Mn: 32.09%-Ni: 22.15%-Fe: 10.18%-Co: 0.52% | 2 NiFeMnCu = Fe: 28.13%-Ni: 27.0%-Mn: 26.22%-Cu: 17.43%-Co: 1.21% | Unassigned = Mn: 30.79%-Cu: 30.57%-Ni: 22.48%-Fe: 15.4%-Co: 0.77%,2 NiFeMnCu : 96.10%|1 CuMnNi : 2.62%|Unassigned : 1.28%,4.343,410.5,163.57,7080.2,16.461,509,70
EP3077B,1_1750X,1 CuMnNi = Cu: 35.07%-Mn: 32.09%-Ni: 22.15%-Fe: 10.18%-Co: 0.52% | 2 NiFeMnCu = Fe: 28.13%-Ni: 27.0%-Mn: 26.22%-Cu: 17.43%-Co: 1.21% | Unassigned = Mn: 30.79%-Cu: 30.57%-Ni: 22.48%-Fe: 15.4%-Co: 0.77%,1 CuMnNi : 83.92%|2 NiFeMnCu : 14.42%|Unassigned : 1.66%,4.659,440.4,157.41,6172,15.553,510,70.3
EP3077B,1_1750X,1 CuMnNi = Cu: 35.07%-Mn: 32.09%-Ni: 22.15%-Fe: 10.18%-Co: 0.52% | 2 NiFeMnCu = Fe: 28.13%-Ni: 27.0%-Mn: 26.22%-Cu: 17.43%-Co: 1.21% | Unassigned = Mn: 30.79%-Cu: 30.57%-Ni: 22.48%-Fe: 15.4%-Co: 0.77%,1 CuMnNi : 45.71%|Unassigned : 9.41%|2 NiFeMnCu : 44.88%,2.98,281.7,120.08,5982.4,13.239,510,70
EP3077B,1_1750X,1 CuMnNi = Cu: 35.07%-Mn: 32.09%-Ni: 22.15%-Fe: 10.18%-Co: 0.52% | 2 NiFeMnCu = Fe: 28.13%-Ni: 27.0%-Mn: 26.22%-Cu: 17.43%-Co: 1.21% | Unassigned = Mn: 30.79%-Cu: 30.57%-Ni: 22.48%-Fe: 15.4%-Co: 0.77%,2 NiFeMnCu : 58.91%|Unassigned : 2.99%|1 CuMnNi : 38.10%,3.183,300.8,121.6,5729.3,13.971,510,70.4
EP3077B,1_1750X,1 CuMnNi = Cu: 35.07%-Mn: 32.09%-Ni: 22.15%-Fe: 10.18%-Co: 0.52% | 2 NiFeMnCu = Fe: 28.13%-Ni: 27.0%-Mn: 26.22%-Cu: 17.43%-Co: 1.21% | Unassigned = Mn: 30.79%-Cu: 30.57%-Ni: 22.48%-Fe: 15.4%-Co: 0.77%,Unassigned : 5.84%|1 CuMnNi : 63.19%|2 NiFeMnCu : 30.97%,2.52,238.2,108.37,5881.4,13.928,510,70.5
EP3077B,1_1750X,1 CuMnNi = Cu: 35.07%-Mn: 32.09%-Ni: 22.15%-Fe: 10.18%-Co: 0.52% | 2 NiFeMnCu = Fe: 28.13%-Ni: 27.0%-Mn: 26.22%-Cu: 17.43%-Co: 1.21% | Unassigned = Mn: 30.79%-Cu: 30.57%-Ni: 22.48%-Fe: 15.4%-Co: 0.77%,1 CuMnNi : 82.23%|2 NiFeMnCu : 1.62%|Unassigned : 16.16%,3.105,293.5,125.63,6224.6,14.684,511,70.4
EP3077B,1_1750X,1 CuMnNi = Cu: 35.07%-Mn: 32.09%-Ni: 22.15%-Fe: 10.18%-Co: 0.52% | 2 NiFeMnCu = Fe: 28.13%-Ni: 27.0%-Mn: 26.22%-Cu: 17.43%-Co: 1.21% | Unassigned = Mn: 30.79%-Cu: 30.57%-Ni: 22.48%-Fe: 15.4%-Co: 0.77%,2 NiFeMnCu : 100.00%,3.94,372.4,161.33,7619.1,15.959,509,70.3
EP3077B,1_1750X,1 CuMnNi = Cu: 35.07%-Mn: 32.09%-Ni: 22.15%-Fe: 10.18%-Co: 0.52% | 2 NiFeMnCu = Fe: 28.13%-Ni: 27.0%-Mn: 26.22%-Cu: 17.43%-Co: 1.21% | Unassigned = Mn: 30.79%-Cu: 30.57%-Ni: 22.48%-Fe: 15.4%-Co: 0.77%,,4.257,402.3,152.57,6399.1,14.969,512,70.2
EP3077B,1_1750X,1 CuMnNi = Cu: 35.07%-Mn: 32.09%-Ni: 22.15%-Fe: 10.18%-Co: 0.52% | 2 NiFeMnCu = Fe: 28.13%-Ni: 27.0%-Mn: 26.22%-Cu: 17.43%-Co: 1.21% | Unassigned = Mn: 30.79%-Cu: 30.57%-Ni: 22.48%-Fe: 15.4%-Co: 0.77%,Unassigned : 24.17%|1 CuMnNi : 75.83%,0.088,8.3,3.12,196.9,12.134,517,70.2
EP3077B,1_1750X,1 CuMnNi = Cu: 35.07%-Mn: 32.09%-Ni: 22.15%-Fe: 10.18%-Co: 0.52% | 2 NiFeMnCu = Fe: 28.13%-Ni: 27.0%-Mn: 26.22%-Cu: 17.43%-Co: 1.21% | Unassigned = Mn: 30.79%-Cu: 30.57%-Ni: 22.48%-Fe: 15.4%-Co: 0.77%,1 CuMnNi : 88.57%|2 NiFeMnCu : 2.36%|Unassigned : 9.07%,0.087,8.2,3.7,245.2,11.076,507,71.1
EP3077B,1_1750X,1 CuMnNi = Cu: 35.07%-Mn: 32.09%-Ni: 22.15%-Fe: 10.18%-Co: 0.52% | 2 NiFeMnCu = Fe: 28.13%-Ni: 27.0%-Mn: 26.22%-Cu: 17.43%-Co: 1.21% | Unassigned = Mn: 30.79%-Cu: 30.57%-Ni: 22.48%-Fe: 15.4%-Co: 0.77%,1 CuMnNi : 32.22%|Unassigned : 4.20%|2 NiFeMnCu : 63.58%,0.803,75.9,54.82,5190.8,13.456,509,70.1
EP3077B,1_1750X,1 CuMnNi = Cu: 35.07%-Mn: 32.09%-Ni: 22.15%-Fe: 10.18%-Co: 0.52% | 2 NiFeMnCu = Fe: 28.13%-Ni: 27.0%-Mn: 26.22%-Cu: 17.43%-Co: 1.21% | Unassigned = Mn: 30.79%-Cu: 30.57%-Ni: 22.48%-Fe: 15.4%-Co: 0.77%,2 NiFeMnCu : 90.37%|Unassigned : 4.13%|1 CuMnNi : 5.50%,4.526,427.8,181.09,8089,16.929,510,70.7
EP3077B,1_1750X,1 CuMnNi = Cu: 35.07%-Mn: 32.09%-Ni: 22.15%-Fe: 10.18%-Co: 0.52% | 2 NiFeMnCu = Fe: 28.13%-Ni: 27.0%-Mn: 26.22%-Cu: 17.43%-Co: 1.21% | Unassigned = Mn: 30.79%-Cu: 30.57%-Ni: 22.48%-Fe: 15.4%-Co: 0.77%,2 NiFeMnCu : 55.32%|1 CuMnNi : 43.84%|Unassigned : 0.84%,4.819,455.5,178.5,7410.4,17.236,510,69.9
EP3077B,1_1750X,1 CuMnNi = Cu: 35.07%-Mn: 32.09%-Ni: 22.15%-Fe: 10.18%-Co: 0.52% | 2 NiFeMnCu = Fe: 28.13%-Ni: 27.0%-Mn: 26.22%-Cu: 17.43%-Co: 1.21% | Unassigned = Mn: 30.79%-Cu: 30.57%-Ni: 22.48%-Fe: 15.4%-Co: 0.77%,1 CuMnNi : 86.25%|2 NiFeMnCu : 11.47%|Unassigned : 2.28%,1.476,139.5,85.37,6487.8,13.614,507,70.4
EP3077B,1_1750X,1 CuMnNi = Cu: 35.07%-Mn: 32.09%-Ni: 22.15%-Fe: 10.18%-Co: 0.52% | 2 NiFeMnCu = Fe: 28.13%-Ni: 27.0%-Mn: 26.22%-Cu: 17.43%-Co: 1.21% | Unassigned = Mn: 30.79%-Cu: 30.57%-Ni: 22.48%-Fe: 15.4%-Co: 0.77%,1 CuMnNi : 86.22%|Unassigned : 2.48%|2 NiFeMnCu : 11.30%,4.197,396.7,145.41,5967.2,15.416,512,69.9
EP3077B,1_1750X,1 CuMnNi = Cu: 35.07%-Mn: 32.09%-Ni: 22.15%-Fe: 10.18%-Co: 0.52% | 2 NiFeMnCu = Fe: 28.13%-Ni: 27.0%-Mn: 26.22%-Cu: 17.43%-Co: 1.21% | Unassigned = Mn: 30.79%-Cu: 30.57%-Ni: 22.48%-Fe: 15.4%-Co: 0.77%,2 NiFeMnCu : 45.00%|1 CuMnNi : 50.55%|Unassigned : 4.45%,4.587,433.5,158.36,6336.4,15.867,510,69.6
EP3077B,1_1750X,1 CuMnNi = Cu: 35.07%-Mn: 32.09%-Ni: 22.15%-Fe: 10.18%-Co: 0.52% | 2 NiFeMnCu = Fe: 28.13%-Ni: 27.0%-Mn: 26.22%-Cu: 17.43%-Co: 1.21% | Unassigned = Mn: 30.79%-Cu: 30.57%-Ni: 22.48%-Fe: 15.4%-Co: 0.77%,1 CuMnNi : 90.85%|Unassigned : 9.15%,4.567,431.7,147.67,5633.7,15.093,505,69.8
EP3077B,1_1750X,1 CuMnNi = Cu: 35.07%-Mn: 32.09%-Ni: 22.15%-Fe: 10.18%-Co: 0.52% | 2 NiFeMnCu = Fe: 28.13%-Ni: 27.0%-Mn: 26.22%-Cu: 17.43%-Co: 1.21% | Unassigned = Mn: 30.79%-Cu: 30.57%-Ni: 22.48%-Fe: 15.4%-Co: 0.77%,2 NiFeMnCu : 83.95%|1 CuMnNi : 14.34%|Unassigned : 1.71%,3.419,323.1,144.09,7209.1,15.726,508,69.5
EP3077B,1_1750X,1 CuMnNi = Cu: 35.07%-Mn: 32.09%-Ni: 22.15%-Fe: 10.18%-Co: 0.52% | 2 NiFeMnCu = Fe: 28.13%-Ni: 27.0%-Mn: 26.22%-Cu: 17.43%-Co: 1.21% | Unassigned = Mn: 30.79%-Cu: 30.57%-Ni: 22.48%-Fe: 15.4%-Co: 0.77%,2 NiFeMnCu : 84.49%|1 CuMnNi : 14.65%|Unassigned : 0.86%,4.412,417,166.67,7199,15.946,508,70.5
EP3077B,1_1750X,1 CuMnNi = Cu: 35.07%-Mn: 32.09%-Ni: 22.15%-Fe: 10.18%-Co: 0.52% | 2 NiFeMnCu = Fe: 28.13%-Ni: 27.0%-Mn: 26.22%-Cu: 17.43%-Co: 1.21% | Unassigned = Mn: 30.79%-Cu: 30.57%-Ni: 22.48%-Fe: 15.4%-Co: 0.77%,Unassigned : 15.41%|1 CuMnNi : 76.10%|2 NiFeMnCu : 8.49%,3.934,371.9,139.48,5916.9,14.673,510,70.3
EP3077B,1_1750X,1 CuMnNi = Cu: 35.07%-Mn: 32.09%-Ni: 22.15%-Fe: 10.18%-Co: 0.52% | 2 NiFeMnCu = Fe: 28.13%-Ni: 27.0%-Mn: 26.22%-Cu: 17.43%-Co: 1.21% | Unassigned = Mn: 30.79%-Cu: 30.57%-Ni: 22.48%-Fe: 15.4%-Co: 0.77%,1 CuMnNi : 99.46%|Unassigned : 0.54%,3.391,320.5,128.46,5932,14.995,511,70.4
EP3077B,1_1750X,1 CuMnNi = Cu: 35.07%-Mn: 32.09%-Ni: 22.15%-Fe: 10.18%-Co: 0.52% | 2 NiFeMnCu = Fe: 28.13%-Ni: 27.0%-Mn: 26.22%-Cu: 17.43%-Co: 1.21% | Unassigned = Mn: 30.79%-Cu: 30.57%-Ni: 22.48%-Fe: 15.4%-Co: 0.77%,1 CuMnNi : 36.47%|Unassigned : 2.77%|2 NiFeMnCu : 60.75%,4.745,448.5,175.36,7301.2,16.159,511,69.8
EP3077B,1_1750X,1 CuMnNi = Cu: 35.07%-Mn: 32.09%-Ni: 22.15%-Fe: 10.18%-Co: 0.52% | 2 NiFeMnCu = Fe: 28.13%-Ni: 27.0%-Mn: 26.22%-Cu: 17.43%-Co: 1.21% | Unassigned = Mn: 30.79%-Cu: 30.57%-Ni: 22.48%-Fe: 15.4%-Co: 0.77%,,3.573,337.7,149.62,7368,14.987,511,70.4
EP3077B,1_1750X,1 CuMnNi = Cu: 35.07%-Mn: 32.09%-Ni: 22.15%-Fe: 10.18%-Co: 0.52% | 2 NiFeMnCu = Fe: 28.13%-Ni: 27.0%-Mn: 26.22%-Cu: 17.43%-Co: 1.21% | Unassigned = Mn: 30.79%-Cu: 30.57%-Ni: 22.48%-Fe: 15.4%-Co: 0.77%,Unassigned : 6.42%|2 NiFeMnCu : 86.13%|1 CuMnNi : 7.45%,3.747,354.2,146.34,6757.4,15.624,517,70.1
EP3077B,1_1750X,1 CuMnNi = Cu: 35.07%-Mn: 32.09%-Ni: 22.15%-Fe: 10.18%-Co: 0.52% | 2 NiFeMnCu = Fe: 28.13%-Ni: 27.0%-Mn: 26.22%-Cu: 17.43%-Co: 1.21% | Unassigned = Mn: 30.79%-Cu: 30.57%-Ni: 22.48%-Fe: 15.4%-Co: 0.77%,2 NiFeMnCu : 90.32%|Unassigned : 8.05%|1 CuMnNi : 1.63%,3.173,299.9,138.29,7225.1,14.729,511,69.8
EP3077B,1_1750X,1 CuMnNi = Cu: 35.07%-Mn: 32.09%-Ni: 22.15%-Fe: 10.18%-Co: 0.52% | 2 NiFeMnCu = Fe: 28.13%-Ni: 27.0%-Mn: 26.22%-Cu: 17.43%-Co: 1.21% | Unassigned = Mn: 30.79%-Cu: 30.57%-Ni: 22.48%-Fe: 15.4%-Co: 0.77%,2 NiFeMnCu : 31.43%|1 CuMnNi : 64.70%|Unassigned : 3.87%,3.973,375.6,144.04,6200.6,15.504,512,70.1
EP3077B,1_1750X,1 CuMnNi = Cu: 35.07%-Mn: 32.09%-Ni: 22.15%-Fe: 10.18%-Co: 0.52% | 2 NiFeMnCu = Fe: 28.13%-Ni: 27.0%-Mn: 26.22%-Cu: 17.43%-Co: 1.21% | Unassigned = Mn: 30.79%-Cu: 30.57%-Ni: 22.48%-Fe: 15.4%-Co: 0.77%,1 CuMnNi : 12.44%|2 NiFeMnCu : 82.99%|Unassigned : 4.57%,2.266,214.2,111.82,6924,14.767,509,69.6
EP3077B,1_1750X,1 CuMnNi = Cu: 35.07%-Mn: 32.09%-Ni: 22.15%-Fe: 10.18%-Co: 0.52% | 2 NiFeMnCu = Fe: 28.13%-Ni: 27.0%-Mn: 26.22%-Cu: 17.43%-Co: 1.21% | Unassigned = Mn: 30.79%-Cu: 30.57%-Ni: 22.48%-Fe: 15.4%-Co: 0.77%,1 CuMnNi : 82.51%|Unassigned : 5.38%|2 NiFeMnCu : 12.11%,3.857,364.6,141.81,6210.9,15.248,509,70.3
EP3077B,1_1750X,1 CuMnNi = Cu: 35.07%-Mn: 32.09%-Ni: 22.15%-Fe: 10.18%-Co: 0.52% | 2 NiFeMnCu = Fe: 28.13%-Ni: 27.0%-Mn: 26.22%-Cu: 17.43%-Co: 1.21% | Unassigned = Mn: 30.79%-Cu: 30.57%-Ni: 22.48%-Fe: 15.4%-Co: 0.77%,2 NiFeMnCu : 99.91%|Unassigned : 0.09%,4.763,450.2,178.65,7510.5,16.448,511,70
EP3077B,1_1750X,1 CuMnNi = Cu: 35.07%-Mn: 32.09%-Ni: 22.15%-Fe: 10.18%-Co: 0.52% | 2 NiFeMnCu = Fe: 28.13%-Ni: 27.0%-Mn: 26.22%-Cu: 17.43%-Co: 1.21% | Unassigned = Mn: 30.79%-Cu: 30.57%-Ni: 22.48%-Fe: 15.4%-Co: 0.77%,1 CuMnNi : 12.70%|Unassigned : 1.67%|2 NiFeMnCu : 85.63%,3.708,350.5,148.74,7030.3,15.892,509,69.8
EP3077B,1_1750X,1 CuMnNi = Cu: 35.07%-Mn: 32.09%-Ni: 22.15%-Fe: 10.18%-Co: 0.52% | 2 NiFeMnCu = Fe: 28.13%-Ni: 27.0%-Mn: 26.22%-Cu: 17.43%-Co: 1.21% | Unassigned = Mn: 30.79%-Cu: 30.57%-Ni: 22.48%-Fe: 15.4%-Co: 0.77%,Unassigned : 4.65%|2 NiFeMnCu : 86.96%|1 CuMnNi : 8.39%,4.365,412.6,163.65,7047.3,15.778,509,70.1
EP3077B,1_1750X,1 CuMnNi = Cu: 35.07%-Mn: 32.09%-Ni: 22.15%-Fe: 10.18%-Co: 0.52% | 2 NiFeMnCu = Fe: 28.13%-Ni: 27.0%-Mn: 26.22%-Cu: 17.43%-Co: 1.21% | Unassigned = Mn: 30.79%-Cu: 30.57%-Ni: 22.48%-Fe: 15.4%-Co: 0.77%,1 CuMnNi : 40.61%|2 NiFeMnCu : 56.86%|Unassigned : 2.53%,4.946,467.5,169.41,6601.5,16.288,508,70.2
EP3077B,1_1750X,1 CuMnNi = Cu: 35.07%-Mn: 32.09%-Ni: 22.15%-Fe: 10.18%-Co: 0.52% | 2 NiFeMnCu = Fe: 28.13%-Ni: 27.0%-Mn: 26.22%-Cu: 17.43%-Co: 1.21% | Unassigned = Mn: 30.79%-Cu: 30.57%-Ni: 22.48%-Fe: 15.4%-Co: 0.77%,2 NiFeMnCu : 73.57%|1 CuMnNi : 26.43%,4.685,442.8,164.17,6604.2,15.576,509,70
EP3077B,1_1750X,1 CuMnNi = Cu: 35.07%-Mn: 32.09%-Ni: 22.15%-Fe: 10.18%-Co: 0.52% | 2 NiFeMnCu = Fe: 28.13%-Ni: 27.0%-Mn: 26.22%-Cu: 17.43%-Co: 1.21% | Unassigned = Mn: 30.79%-Cu: 30.57%-Ni: 22.48%-Fe: 15.4%-Co: 0.77%,2 NiFeMnCu : 76.01%|Unassigned : 1.82%|1 CuMnNi : 22.17%,3.311,313,130.37,6235.2,14.92,512,70.6
EP3077B,1_1750X,1 CuMnNi = Cu: 35.07%-Mn: 32.09%-Ni: 22.15%-Fe: 10.18%-Co: 0.52% | 2 NiFeMnCu = Fe: 28.13%-Ni: 27.0%-Mn: 26.22%-Cu: 17.43%-Co: 1.21% | Unassigned = Mn: 30.79%-Cu: 30.57%-Ni: 22.48%-Fe: 15.4%-Co: 0.77%,2 NiFeMnCu : 62.52%|1 CuMnNi : 33.22%|Unassigned : 4.26%,3.992,377.4,146.96,6389.5,15.262,509,70.4
EP3077B,1_1750X,1 CuMnNi = Cu: 35.07%-Mn: 32.09%-Ni: 22.15%-Fe: 10.18%-Co: 0.52% | 2 NiFeMnCu = Fe: 28.13%-Ni: 27.0%-Mn: 26.22%-Cu: 17.43%-Co: 1.21% | Unassigned = Mn: 30.79%-Cu: 30.57%-Ni: 22.48%-Fe: 15.4%-Co: 0.77%,1 CuMnNi : 26.02%|2 NiFeMnCu : 69.71%|Unassigned : 4.27%,3.036,286.9,133.4,7085.7,15.588,511,70.6
EP3077B,1_1750X,1 CuMnNi = Cu: 35.07%-Mn: 32.09%-Ni: 22.15%-Fe: 10.18%-Co: 0.52% | 2 NiFeMnCu = Fe: 28.13%-Ni: 27.0%-Mn: 26.22%-Cu: 17.43%-Co: 1.21% | Unassigned = Mn: 30.79%-Cu: 30.57%-Ni: 22.48%-Fe: 15.4%-Co: 0.77%,2 NiFeMnCu : 88.45%|Unassigned : 1.55%|1 CuMnNi : 10.00%,3.202,302.7,135.32,6889.9,15.262,509,70.1
EP3077B,1_1750X,1 CuMnNi = Cu: 35.07%-Mn: 32.09%-Ni: 22.15%-Fe: 10.18%-Co: 0.52% | 2 NiFeMnCu = Fe: 28.13%-Ni: 27.0%-Mn: 26.22%-Cu: 17.43%-Co: 1.21% | Unassigned = Mn: 30.79%-Cu: 30.57%-Ni: 22.48%-Fe: 15.4%-Co: 0.77%,,4.011,379.1,128.63,5027,10.306,512,70.4
EP3077B,1_1750X,1 CuMnNi = Cu: 35.07%-Mn: 32.09%-Ni: 22.15%-Fe: 10.18%-Co: 0.52% | 2 NiFeMnCu = Fe: 28.13%-Ni: 27.0%-Mn: 26.22%-Cu: 17.43%-Co: 1.21% | Unassigned = Mn: 30.79%-Cu: 30.57%-Ni: 22.48%-Fe: 15.4%-Co: 0.77%,Unassigned : 5.96%|1 CuMnNi : 94.04%,3.109,293.8,118.16,5571.8,10.123,508,70.6
EP3077B,1_1750X,1 CuMnNi = Cu: 35.07%-Mn: 32.09%-Ni: 22.15%-Fe: 10.18%-Co: 0.52% | 2 NiFeMnCu = Fe: 28.13%-Ni: 27.0%-Mn: 26.22%-Cu: 17.43%-Co: 1.21% | Unassigned = Mn: 30.79%-Cu: 30.57%-Ni: 22.48%-Fe: 15.4%-Co: 0.77%,2 NiFeMnCu : 96.55%|Unassigned : 0.48%|1 CuMnNi : 2.97%,3.128,295.7,136.37,7149.1,15.063,509,70
EP3077B,1_1750X,1 CuMnNi = Cu: 35.07%-Mn: 32.09%-Ni: 22.15%-Fe: 10.18%-Co: 0.52% | 2 NiFeMnCu = Fe: 28.13%-Ni: 27.0%-Mn: 26.22%-Cu: 17.43%-Co: 1.21% | Unassigned = Mn: 30.79%-Cu: 30.57%-Ni: 22.48%-Fe: 15.4%-Co: 0.77%,1 CuMnNi : 75.31%|Unassigned : 24.69%,3.626,342.8,138.98,6378.1,15.343,511,70.1
EP3077B,1_1750X,1 CuMnNi = Cu: 35.07%-Mn: 32.09%-Ni: 22.15%-Fe: 10.18%-Co: 0.52% | 2 NiFeMnCu = Fe: 28.13%-Ni: 27.0%-Mn: 26.22%-Cu: 17.43%-Co: 1.21% | Unassigned = Mn: 30.79%-Cu: 30.57%-Ni: 22.48%-Fe: 15.4%-Co: 0.77%,Unassigned : 4.48%|2 NiFeMnCu : 57.66%|1 CuMnNi : 37.86%,3.951,373.5,158.22,7344.3,16.58,508,70.4
EP3077B,1_1750X,1 CuMnNi = Cu: 35.07%-Mn: 32.09%-Ni: 22.15%-Fe: 10.18%-Co: 0.52% | 2 NiFeMnCu = Fe: 28.13%-Ni: 27.0%-Mn: 26.22%-Cu: 17.43%-Co: 1.21% | Unassigned = Mn: 30.79%-Cu: 30.57%-Ni: 22.48%-Fe: 15.4%-Co: 0.77%,1 CuMnNi : 92.92%|Unassigned : 7.08%,1.59,150.3,87.03,6241.1,12.244,509,69.9
EP3077B,1_1750X,1 CuMnNi = Cu: 35.07%-Mn: 32.09%-Ni: 22.15%-Fe: 10.18%-Co: 0.52% | 2 NiFeMnCu = Fe: 28.13%-Ni: 27.0%-Mn: 26.22%-Cu: 17.43%-Co: 1.21% | Unassigned = Mn: 30.79%-Cu: 30.57%-Ni: 22.48%-Fe: 15.4%-Co: 0.77%,1 CuMnNi : 95.66%|2 NiFeMnCu : 2.68%|Unassigned : 1.66%,4.452,420.8,147.96,5798.2,14.555,510,70
EP3077B,1_1750X,1 CuMnNi = Cu: 35.07%-Mn: 32.09%-Ni: 22.15%-Fe: 10.18%-Co: 0.52% | 2 NiFeMnCu = Fe: 28.13%-Ni: 27.0%-Mn: 26.22%-Cu: 17.43%-Co: 1.21% | Unassigned = Mn: 30.79%-Cu: 30.57%-Ni: 22.48%-Fe: 15.4%-Co: 0.77%,Unassigned : 14.05%|1 CuMnNi : 71.32%|2 NiFeMnCu : 14.63%,0.56,52.9,27.27,1942.2,11.896,510,70
EP3077B,1_1750X,1 CuMnNi = Cu: 35.07%-Mn: 32.09%-Ni: 22.15%-Fe: 10.18%-Co: 0.52% | 2 NiFeMnCu = Fe: 28.13%-Ni: 27.0%-Mn: 26.22%-Cu: 17.43%-Co: 1.21% | Unassigned = Mn: 30.79%-Cu: 30.57%-Ni: 22.48%-Fe: 15.4%-Co: 0.77%,1 CuMnNi : 79.03%|Unassigned : 1.75%|2 NiFeMnCu : 19.22%,1.017,96.1,66.27,5876.6,12.749,512,70.2
EP3077B,1_1750X,1 CuMnNi = Cu: 35.07%-Mn: 32.09%-Ni: 22.15%-Fe: 10.18%-Co: 0.52% | 2 NiFeMnCu = Fe: 28.13%-Ni: 27.0%-Mn: 26.22%-Cu: 17.43%-Co: 1.21% | Unassigned = Mn: 30.79%-Cu: 30.57%-Ni: 22.48%-Fe: 15.4%-Co: 0.77%,1 CuMnNi : 82.27%|Unassigned : 17.73%,1.451,137.1,80.08,5869.6,10.884,510,69.3
EP3077B,1_1750X,1 CuMnNi = Cu: 35.07%-Mn: 32.09%-Ni: 22.15%-Fe: 10.18%-Co: 0.52% | 2 NiFeMnCu = Fe: 28.13%-Ni: 27.0%-Mn: 26.22%-Cu: 17.43%-Co: 1.21% | Unassigned = Mn: 30.79%-Cu: 30.57%-Ni: 22.48%-Fe: 15.4%-Co: 0.77%,2 NiFeMnCu : 87.38%|1 CuMnNi : 7.61%|Unassigned : 5.01%,3.382,319.7,142.13,7113.9,15.549,510,69.9
EP3077B,1_1750X,1 CuMnNi = Cu: 35.07%-Mn: 32.09%-Ni: 22.15%-Fe: 10.18%-Co: 0.52% | 2 NiFeMnCu = Fe: 28.13%-Ni: 27.0%-Mn: 26.22%-Cu: 17.43%-Co: 1.21% | Unassigned = Mn: 30.79%-Cu: 30.57%-Ni: 22.48%-Fe: 15.4%-Co: 0.77%,2 NiFeMnCu : 82.37%|Unassigned : 1.79%|1 CuMnNi : 15.84%,4.668,441.3,172.64,7228.3,16.118,508,70.3
EP3077B,1_1750X,1 CuMnNi = Cu: 35.07%-Mn: 32.09%-Ni: 22.15%-Fe: 10.18%-Co: 0.52% | 2 NiFeMnCu = Fe: 28.13%-Ni: 27.0%-Mn: 26.22%-Cu: 17.43%-Co: 1.21% | Unassigned = Mn: 30.79%-Cu: 30.57%-Ni: 22.48%-Fe: 15.4%-Co: 0.77%,1 CuMnNi : 74.07%|Unassigned : 7.93%|2 NiFeMnCu : 18.00%,4.958,468.6,163.15,6171.9,14.275,486,70.8
EP3077B,1_1750X,1 CuMnNi = Cu: 35.07%-Mn: 32.09%-Ni: 22.15%-Fe: 10.18%-Co: 0.52% | 2 NiFeMnCu = Fe: 28.13%-Ni: 27.0%-Mn: 26.22%-Cu: 17.43%-Co: 1.21% | Unassigned = Mn: 30.79%-Cu: 30.57%-Ni: 22.48%-Fe: 15.4%-Co: 0.77%,2 NiFeMnCu : 16.57%|Unassigned : 1.45%|1 CuMnNi : 81.98%,1.47,139,84.31,6370.7,16.579,554,69.5
EP3077B,1_1750X,1 CuMnNi = Cu: 35.07%-Mn: 32.09%-Ni: 22.15%-Fe: 10.18%-Co: 0.52% | 2 NiFeMnCu = Fe: 28.13%-Ni: 27.0%-Mn: 26.22%-Cu: 17.43%-Co: 1.21% | Unassigned = Mn: 30.79%-Cu: 30.57%-Ni: 22.48%-Fe: 15.4%-Co: 0.77%,1 CuMnNi : 61.16%|Unassigned : 38.84%,3.891,367.8,135.67,5695.2,12.922,477,69.6
EP3077B,1_1750X,1 CuMnNi = Cu: 35.07%-Mn: 32.09%-Ni: 22.15%-Fe: 10.18%-Co: 0.52% | 2 NiFeMnCu = Fe: 28.13%-Ni: 27.0%-Mn: 26.22%-Cu: 17.43%-Co: 1.21% | Unassigned = Mn: 30.79%-Cu: 30.57%-Ni: 22.48%-Fe: 15.4%-Co: 0.77%,,0.564,53.3,48.31,5900.9,13.212,511,70.3
EP3077B,1_1750X,1 CuMnNi = Cu: 35.07%-Mn: 32.09%-Ni: 22.15%-Fe: 10.18%-Co: 0.52% | 2 NiFeMnCu = Fe: 28.13%-Ni: 27.0%-Mn: 26.22%-Cu: 17.43%-Co: 1.21% | Unassigned = Mn: 30.79%-Cu: 30.57%-Ni: 22.48%-Fe: 15.4%-Co: 0.77%,Unassigned : 10.85%|1 CuMnNi : 32.55%|2 NiFeMnCu : 56.60%,4.753,449.2,170.78,6967.1,15.721,511,70
EP3077B,1_1750X,1 CuMnNi = Cu: 35.07%-Mn: 32.09%-Ni: 22.15%-Fe: 10.18%-Co: 0.52% | 2 NiFeMnCu = Fe: 28.13%-Ni: 27.0%-Mn: 26.22%-Cu: 17.43%-Co: 1.21% | Unassigned = Mn: 30.79%-Cu: 30.57%-Ni: 22.48%-Fe: 15.4%-Co: 0.77%,2 NiFeMnCu : 93.74%|1 CuMnNi : 5.43%|Unassigned : 0.83%,4.197,396.7,163.28,7302,15.663,510,69.6
EP3077B,1_1750X,1 CuMnNi = Cu: 35.07%-Mn: 32.09%-Ni: 22.15%-Fe: 10.18%-Co: 0.52% | 2 NiFeMnCu = Fe: 28.13%-Ni: 27.0%-Mn: 26.22%-Cu: 17.43%-Co: 1.21% | Unassigned = Mn: 30.79%-Cu: 30.57%-Ni: 22.48%-Fe: 15.4%-Co: 0.77%,2 NiFeMnCu : 5.61%|1 CuMnNi : 92.72%|Unassigned : 1.67%,4.516,426.8,152.52,6028.3,14.979,496,69.9
EP3077B,1_1750X,1 CuMnNi = Cu: 35.07%-Mn: 32.09%-Ni: 22.15%-Fe: 10.18%-Co: 0.52% | 2 NiFeMnCu = Fe: 28.13%-Ni: 27.0%-Mn: 26.22%-Cu: 17.43%-Co: 1.21% | Unassigned = Mn: 30.79%-Cu: 30.57%-Ni: 22.48%-Fe: 15.4%-Co: 0.77%,1 CuMnNi : 52.84%|2 NiFeMnCu : 43.31%|Unassigned : 3.85%,3.875,366.2,150.39,6860.5,16.924,509,70.1
EP3077B,1_1750X,1 CuMnNi = Cu: 35.07%-Mn: 32.09%-Ni: 22.15%-Fe: 10.18%-Co: 0.52% | 2 NiFeMnCu = Fe: 28.13%-Ni: 27.0%-Mn: 26.22%-Cu: 17.43%-Co: 1.21% | Unassigned = Mn: 30.79%-Cu: 30.57%-Ni: 22.48%-Fe: 15.4%-Co: 0.77%,1 CuMnNi : 100.00%,2.875,271.7,119.26,6127,15.021,506,69.8
EP3077B,1_1750X,1 CuMnNi = Cu: 35.07%-Mn: 32.09%-Ni: 22.15%-Fe: 10.18%-Co: 0.52% | 2 NiFeMnCu = Fe: 28.13%-Ni: 27.0%-Mn: 26.22%-Cu: 17.43%-Co: 1.21% | Unassigned = Mn: 30.79%-Cu: 30.57%-Ni: 22.48%-Fe: 15.4%-Co: 0.77%,1 CuMnNi : 92.30%|Unassigned : 7.70%,2.893,273.5,118.17,5988.5,14.513,513,69.8
EP3077B,1_1750X,1 CuMnNi = Cu: 35.07%-Mn: 32.09%-Ni: 22.15%-Fe: 10.18%-Co: 0.52% | 2 NiFeMnCu = Fe: 28.13%-Ni: 27.0%-Mn: 26.22%-Cu: 17.43%-Co: 1.21% | Unassigned = Mn: 30.79%-Cu: 30.57%-Ni: 22.48%-Fe: 15.4%-Co: 0.77%,2 NiFeMnCu : 42.50%|1 CuMnNi : 55.85%|Unassigned : 1.65%,3.296,311.5,125.29,5837.6,14.736,512,69.5
EP3077B,1_1750X,1 CuMnNi = Cu: 35.07%-Mn: 32.09%-Ni: 22.15%-Fe: 10.18%-Co: 0.52% | 2 NiFeMnCu = Fe: 28.13%-Ni: 27.0%-Mn: 26.22%-Cu: 17.43%-Co: 1.21% | Unassigned = Mn: 30.79%-Cu: 30.57%-Ni: 22.48%-Fe: 15.4%-Co: 0.77%,2 NiFeMnCu : 40.06%|1 CuMnNi : 59.94%,4.086,386.2,146.04,6176.9,15.178,510,70.1
EP3077B,1_1750X,1 CuMnNi = Cu: 35.07%-Mn: 32.09%-Ni: 22.15%-Fe: 10.18%-Co: 0.52% | 2 NiFeMnCu = Fe: 28.13%-Ni: 27.0%-Mn: 26.22%-Cu: 17.43%-Co: 1.21% | Unassigned = Mn: 30.79%-Cu: 30.57%-Ni: 22.48%-Fe: 15.4%-Co: 0.77%,1 CuMnNi : 100.00%,3.448,325.9,128.77,5859,14.929,511,70.7
