Repository: giengeb1/ADAMaNT-HEA-indents

File: Indentation Results.csv (part 55 of 64)
Sample,Magnification,Compound Compositions,Indent Composition,Hardness,Hv,Modulus,Stiffness^2 / Load,Pmax,Hmax,Reporting Depth
EP3077B,1_1750X,1 CuMnNi = Cu: 35.07%-Mn: 32.09%-Ni: 22.15%-Fe: 10.18%-Co: 0.52% | 2 NiFeMnCu = Fe: 28.13%-Ni: 27.0%-Mn: 26.22%-Cu: 17.43%-Co: 1.21% | Unassigned = Mn: 30.79%-Cu: 30.57%-Ni: 22.48%-Fe: 15.4%-Co: 0.77%,2 NiFeMnCu : 39.00%|Unassigned : 6.21%|1 CuMnNi : 54.79%,4.726,446.7,159.97,6258.2,15.734,511,70.2
EP3077B,1_1750X,1 CuMnNi = Cu: 35.07%-Mn: 32.09%-Ni: 22.15%-Fe: 10.18%-Co: 0.52% | 2 NiFeMnCu = Fe: 28.13%-Ni: 27.0%-Mn: 26.22%-Cu: 17.43%-Co: 1.21% | Unassigned = Mn: 30.79%-Cu: 30.57%-Ni: 22.48%-Fe: 15.4%-Co: 0.77%,2 NiFeMnCu : 52.61%|1 CuMnNi : 41.55%|Unassigned : 5.83%,3.454,326.5,128.38,5816.4,14.719,510,70
EP3077B,1_1750X,1 CuMnNi = Cu: 35.07%-Mn: 32.09%-Ni: 22.15%-Fe: 10.18%-Co: 0.52% | 2 NiFeMnCu = Fe: 28.13%-Ni: 27.0%-Mn: 26.22%-Cu: 17.43%-Co: 1.21% | Unassigned = Mn: 30.79%-Cu: 30.57%-Ni: 22.48%-Fe: 15.4%-Co: 0.77%,1 CuMnNi : 88.03%|2 NiFeMnCu : 11.97%,4.534,428.6,154.2,6120,15.395,510,70.2
EP3077B,1_1750X,1 CuMnNi = Cu: 35.07%-Mn: 32.09%-Ni: 22.15%-Fe: 10.18%-Co: 0.52% | 2 NiFeMnCu = Fe: 28.13%-Ni: 27.0%-Mn: 26.22%-Cu: 17.43%-Co: 1.21% | Unassigned = Mn: 30.79%-Cu: 30.57%-Ni: 22.48%-Fe: 15.4%-Co: 0.77%,1 CuMnNi : 92.34%|Unassigned : 7.66%,1.304,123.2,75.97,5930.1,12.896,510,69.6
EP3077B,1_1750X,1 CuMnNi = Cu: 35.07%-Mn: 32.09%-Ni: 22.15%-Fe: 10.18%-Co: 0.52% | 2 NiFeMnCu = Fe: 28.13%-Ni: 27.0%-Mn: 26.22%-Cu: 17.43%-Co: 1.21% | Unassigned = Mn: 30.79%-Cu: 30.57%-Ni: 22.48%-Fe: 15.4%-Co: 0.77%,Unassigned : 24.07%|1 CuMnNi : 75.93%,4.1,387.5,137.44,5530.1,14.606,512,69.4
EP3077B,1_1750X,1 CuMnNi = Cu: 35.07%-Mn: 32.09%-Ni: 22.15%-Fe: 10.18%-Co: 0.52% | 2 NiFeMnCu = Fe: 28.13%-Ni: 27.0%-Mn: 26.22%-Cu: 17.43%-Co: 1.21% | Unassigned = Mn: 30.79%-Cu: 30.57%-Ni: 22.48%-Fe: 15.4%-Co: 0.77%,,4.632,437.8,163.17,6608.6,15.57,511,70.2
EP3077B,1_1750X,1 CuMnNi = Cu: 35.07%-Mn: 32.09%-Ni: 22.15%-Fe: 10.18%-Co: 0.52% | 2 NiFeMnCu = Fe: 28.13%-Ni: 27.0%-Mn: 26.22%-Cu: 17.43%-Co: 1.21% | Unassigned = Mn: 30.79%-Cu: 30.57%-Ni: 22.48%-Fe: 15.4%-Co: 0.77%,Unassigned : 5.89%|1 CuMnNi : 33.96%|2 NiFeMnCu : 60.15%,4.758,449.7,154.12,5827.7,15.154,509,70.3
EP3077B,1_1750X,1 CuMnNi = Cu: 35.07%-Mn: 32.09%-Ni: 22.15%-Fe: 10.18%-Co: 0.52% | 2 NiFeMnCu = Fe: 28.13%-Ni: 27.0%-Mn: 26.22%-Cu: 17.43%-Co: 1.21% | Unassigned = Mn: 30.79%-Cu: 30.57%-Ni: 22.48%-Fe: 15.4%-Co: 0.77%,2 NiFeMnCu : 65.82%|1 CuMnNi : 30.63%|Unassigned : 3.55%,4.2,397,146.52,6040.9,14.731,508,70
EP3077B,1_1750X,1 CuMnNi = Cu: 35.07%-Mn: 32.09%-Ni: 22.15%-Fe: 10.18%-Co: 0.52% | 2 NiFeMnCu = Fe: 28.13%-Ni: 27.0%-Mn: 26.22%-Cu: 17.43%-Co: 1.21% | Unassigned = Mn: 30.79%-Cu: 30.57%-Ni: 22.48%-Fe: 15.4%-Co: 0.77%,2 NiFeMnCu : 5.70%|1 CuMnNi : 92.63%|Unassigned : 1.67%,4.646,439.1,149.68,5674,15.708,510,70.3
EP3077B,1_1750X,1 CuMnNi = Cu: 35.07%-Mn: 32.09%-Ni: 22.15%-Fe: 10.18%-Co: 0.52% | 2 NiFeMnCu = Fe: 28.13%-Ni: 27.0%-Mn: 26.22%-Cu: 17.43%-Co: 1.21% | Unassigned = Mn: 30.79%-Cu: 30.57%-Ni: 22.48%-Fe: 15.4%-Co: 0.77%,1 CuMnNi : 61.46%|Unassigned : 2.34%|2 NiFeMnCu : 36.20%,4.912,464.3,162.98,6218.7,16.346,509,69.9
EP3077B,1_1750X,1 CuMnNi = Cu: 35.07%-Mn: 32.09%-Ni: 22.15%-Fe: 10.18%-Co: 0.52% | 2 NiFeMnCu = Fe: 28.13%-Ni: 27.0%-Mn: 26.22%-Cu: 17.43%-Co: 1.21% | Unassigned = Mn: 30.79%-Cu: 30.57%-Ni: 22.48%-Fe: 15.4%-Co: 0.77%,1 CuMnNi : 76.39%|Unassigned : 23.61%,4.751,449.1,156.2,5973.4,15.858,508,70
EP3077B,1_1750X,1 CuMnNi = Cu: 35.07%-Mn: 32.09%-Ni: 22.15%-Fe: 10.18%-Co: 0.52% | 2 NiFeMnCu = Fe: 28.13%-Ni: 27.0%-Mn: 26.22%-Cu: 17.43%-Co: 1.21% | Unassigned = Mn: 30.79%-Cu: 30.57%-Ni: 22.48%-Fe: 15.4%-Co: 0.77%,1 CuMnNi : 7.86%|2 NiFeMnCu : 89.80%|Unassigned : 2.34%,4.265,403.2,166.77,7451.6,16.377,508,70.6
EP3077B,1_1750X,1 CuMnNi = Cu: 35.07%-Mn: 32.09%-Ni: 22.15%-Fe: 10.18%-Co: 0.52% | 2 NiFeMnCu = Fe: 28.13%-Ni: 27.0%-Mn: 26.22%-Cu: 17.43%-Co: 1.21% | Unassigned = Mn: 30.79%-Cu: 30.57%-Ni: 22.48%-Fe: 15.4%-Co: 0.77%,2 NiFeMnCu : 42.48%|Unassigned : 4.49%|1 CuMnNi : 53.03%,0.871,82.4,61.97,6086.9,12.335,508,69.9
EP3077B,1_1750X,1 CuMnNi = Cu: 35.07%-Mn: 32.09%-Ni: 22.15%-Fe: 10.18%-Co: 0.52% | 2 NiFeMnCu = Fe: 28.13%-Ni: 27.0%-Mn: 26.22%-Cu: 17.43%-Co: 1.21% | Unassigned = Mn: 30.79%-Cu: 30.57%-Ni: 22.48%-Fe: 15.4%-Co: 0.77%,2 NiFeMnCu : 73.22%|Unassigned : 15.91%|1 CuMnNi : 10.87%,4.739,447.9,175.11,7295.2,16.186,509,70
EP3077B,1_1750X,1 CuMnNi = Cu: 35.07%-Mn: 32.09%-Ni: 22.15%-Fe: 10.18%-Co: 0.52% | 2 NiFeMnCu = Fe: 28.13%-Ni: 27.0%-Mn: 26.22%-Cu: 17.43%-Co: 1.21% | Unassigned = Mn: 30.79%-Cu: 30.57%-Ni: 22.48%-Fe: 15.4%-Co: 0.77%,1 CuMnNi : 72.63%|2 NiFeMnCu : 27.37%,2.495,235.8,106.68,5771.5,13.723,511,70
EP3077B,1_1750X,1 CuMnNi = Cu: 35.07%-Mn: 32.09%-Ni: 22.15%-Fe: 10.18%-Co: 0.52% | 2 NiFeMnCu = Fe: 28.13%-Ni: 27.0%-Mn: 26.22%-Cu: 17.43%-Co: 1.21% | Unassigned = Mn: 30.79%-Cu: 30.57%-Ni: 22.48%-Fe: 15.4%-Co: 0.77%,2 NiFeMnCu : 26.36%|1 CuMnNi : 66.86%|Unassigned : 6.78%,3.966,374.8,139.37,5862.5,14.783,511,70.3
EP3077B,1_1750X,1 CuMnNi = Cu: 35.07%-Mn: 32.09%-Ni: 22.15%-Fe: 10.18%-Co: 0.52% | 2 NiFeMnCu = Fe: 28.13%-Ni: 27.0%-Mn: 26.22%-Cu: 17.43%-Co: 1.21% | Unassigned = Mn: 30.79%-Cu: 30.57%-Ni: 22.48%-Fe: 15.4%-Co: 0.77%,2 NiFeMnCu : 5.84%|1 CuMnNi : 89.46%|Unassigned : 4.71%,1.159,109.6,72.43,6093,12.775,508,70.1
EP3077B,1_1750X,1 CuMnNi = Cu: 35.07%-Mn: 32.09%-Ni: 22.15%-Fe: 10.18%-Co: 0.52% | 2 NiFeMnCu = Fe: 28.13%-Ni: 27.0%-Mn: 26.22%-Cu: 17.43%-Co: 1.21% | Unassigned = Mn: 30.79%-Cu: 30.57%-Ni: 22.48%-Fe: 15.4%-Co: 0.77%,1 CuMnNi : 60.06%|Unassigned : 2.15%|2 NiFeMnCu : 37.79%,2.449,231.5,108.85,6100.2,13.835,508,69.7
EP3077B,1_1750X,1 CuMnNi = Cu: 35.07%-Mn: 32.09%-Ni: 22.15%-Fe: 10.18%-Co: 0.52% | 2 NiFeMnCu = Fe: 28.13%-Ni: 27.0%-Mn: 26.22%-Cu: 17.43%-Co: 1.21% | Unassigned = Mn: 30.79%-Cu: 30.57%-Ni: 22.48%-Fe: 15.4%-Co: 0.77%,1 CuMnNi : 4.75%|Unassigned : 1.87%|2 NiFeMnCu : 93.38%,4.485,423.9,175.31,7722.2,15.938,511,70.1
EP3077B,1_1750X,1 CuMnNi = Cu: 35.07%-Mn: 32.09%-Ni: 22.15%-Fe: 10.18%-Co: 0.52% | 2 NiFeMnCu = Fe: 28.13%-Ni: 27.0%-Mn: 26.22%-Cu: 17.43%-Co: 1.21% | Unassigned = Mn: 30.79%-Cu: 30.57%-Ni: 22.48%-Fe: 15.4%-Co: 0.77%,1 CuMnNi : 85.79%|Unassigned : 14.21%,4.403,416.2,145.98,5726.6,13.73,481,69.9
EP3077B,1_1750X,1 CuMnNi = Cu: 35.07%-Mn: 32.09%-Ni: 22.15%-Fe: 10.18%-Co: 0.52% | 2 NiFeMnCu = Fe: 28.13%-Ni: 27.0%-Mn: 26.22%-Cu: 17.43%-Co: 1.21% | Unassigned = Mn: 30.79%-Cu: 30.57%-Ni: 22.48%-Fe: 15.4%-Co: 0.77%,,1.085,102.6,68.81,5912.3,12.554,511,70.1
EP3077B,1_1750X,1 CuMnNi = Cu: 35.07%-Mn: 32.09%-Ni: 22.15%-Fe: 10.18%-Co: 0.52% | 2 NiFeMnCu = Fe: 28.13%-Ni: 27.0%-Mn: 26.22%-Cu: 17.43%-Co: 1.21% | Unassigned = Mn: 30.79%-Cu: 30.57%-Ni: 22.48%-Fe: 15.4%-Co: 0.77%,Unassigned : 10.47%|1 CuMnNi : 79.56%|2 NiFeMnCu : 9.97%,2.639,249.4,111.81,5941.5,14.177,518,70.5
EP3077B,1_1750X,1 CuMnNi = Cu: 35.07%-Mn: 32.09%-Ni: 22.15%-Fe: 10.18%-Co: 0.52% | 2 NiFeMnCu = Fe: 28.13%-Ni: 27.0%-Mn: 26.22%-Cu: 17.43%-Co: 1.21% | Unassigned = Mn: 30.79%-Cu: 30.57%-Ni: 22.48%-Fe: 15.4%-Co: 0.77%,2 NiFeMnCu : 62.60%|Unassigned : 2.24%|1 CuMnNi : 35.16%,1.06,100.2,69.2,6113.7,12.8,509,70
EP3077B,1_1750X,1 CuMnNi = Cu: 35.07%-Mn: 32.09%-Ni: 22.15%-Fe: 10.18%-Co: 0.52% | 2 NiFeMnCu = Fe: 28.13%-Ni: 27.0%-Mn: 26.22%-Cu: 17.43%-Co: 1.21% | Unassigned = Mn: 30.79%-Cu: 30.57%-Ni: 22.48%-Fe: 15.4%-Co: 0.77%,1 CuMnNi : 34.51%|2 NiFeMnCu : 62.86%|Unassigned : 2.64%,4.785,452.3,164.2,6467.9,16.259,510,69.7
EP3077B,1_1750X,1 CuMnNi = Cu: 35.07%-Mn: 32.09%-Ni: 22.15%-Fe: 10.18%-Co: 0.52% | 2 NiFeMnCu = Fe: 28.13%-Ni: 27.0%-Mn: 26.22%-Cu: 17.43%-Co: 1.21% | Unassigned = Mn: 30.79%-Cu: 30.57%-Ni: 22.48%-Fe: 15.4%-Co: 0.77%,2 NiFeMnCu : 95.74%|Unassigned : 4.26%,3.997,377.8,158.41,7274.1,15.798,509,69.9
EP3077B,1_1750X,1 CuMnNi = Cu: 35.07%-Mn: 32.09%-Ni: 22.15%-Fe: 10.18%-Co: 0.52% | 2 NiFeMnCu = Fe: 28.13%-Ni: 27.0%-Mn: 26.22%-Cu: 17.43%-Co: 1.21% | Unassigned = Mn: 30.79%-Cu: 30.57%-Ni: 22.48%-Fe: 15.4%-Co: 0.77%,2 NiFeMnCu : 1.56%|1 CuMnNi : 98.44%,3.183,300.9,125.87,6093.1,14.485,509,69.4
EP3077B,1_1750X,1 CuMnNi = Cu: 35.07%-Mn: 32.09%-Ni: 22.15%-Fe: 10.18%-Co: 0.52% | 2 NiFeMnCu = Fe: 28.13%-Ni: 27.0%-Mn: 26.22%-Cu: 17.43%-Co: 1.21% | Unassigned = Mn: 30.79%-Cu: 30.57%-Ni: 22.48%-Fe: 15.4%-Co: 0.77%,1 CuMnNi : 99.17%|Unassigned : 0.83%,2.92,276,114.45,5600.4,13.822,511,69.9
EP3077B,1_1750X,1 CuMnNi = Cu: 35.07%-Mn: 32.09%-Ni: 22.15%-Fe: 10.18%-Co: 0.52% | 2 NiFeMnCu = Fe: 28.13%-Ni: 27.0%-Mn: 26.22%-Cu: 17.43%-Co: 1.21% | Unassigned = Mn: 30.79%-Cu: 30.57%-Ni: 22.48%-Fe: 15.4%-Co: 0.77%,2 NiFeMnCu : 43.17%|Unassigned : 2.60%|1 CuMnNi : 54.23%,4.662,440.6,157.08,6146.7,15.486,511,70.5
EP3077B,1_1750X,1 CuMnNi = Cu: 35.07%-Mn: 32.09%-Ni: 22.15%-Fe: 10.18%-Co: 0.52% | 2 NiFeMnCu = Fe: 28.13%-Ni: 27.0%-Mn: 26.22%-Cu: 17.43%-Co: 1.21% | Unassigned = Mn: 30.79%-Cu: 30.57%-Ni: 22.48%-Fe: 15.4%-Co: 0.77%,1 CuMnNi : 55.87%|2 NiFeMnCu : 39.04%|Unassigned : 5.09%,4.137,391,146.36,6122.5,15.783,512,70.6
EP3077B,1_1750X,1 CuMnNi = Cu: 35.07%-Mn: 32.09%-Ni: 22.15%-Fe: 10.18%-Co: 0.52% | 2 NiFeMnCu = Fe: 28.13%-Ni: 27.0%-Mn: 26.22%-Cu: 17.43%-Co: 1.21% | Unassigned = Mn: 30.79%-Cu: 30.57%-Ni: 22.48%-Fe: 15.4%-Co: 0.77%,Unassigned : 9.83%|1 CuMnNi : 77.80%|2 NiFeMnCu : 12.37%,3.73,352.5,134.89,5881.8,14.779,509,70.1
EP3077B,1_1750X,1 CuMnNi = Cu: 35.07%-Mn: 32.09%-Ni: 22.15%-Fe: 10.18%-Co: 0.52% | 2 NiFeMnCu = Fe: 28.13%-Ni: 27.0%-Mn: 26.22%-Cu: 17.43%-Co: 1.21% | Unassigned = Mn: 30.79%-Cu: 30.57%-Ni: 22.48%-Fe: 15.4%-Co: 0.77%,1 CuMnNi : 31.86%|Unassigned : 4.95%|2 NiFeMnCu : 63.18%,3.996,377.7,146.97,6386.2,15.42,510,70.2
EP3077B,1_1750X,1 CuMnNi = Cu: 35.07%-Mn: 32.09%-Ni: 22.15%-Fe: 10.18%-Co: 0.52% | 2 NiFeMnCu = Fe: 28.13%-Ni: 27.0%-Mn: 26.22%-Cu: 17.43%-Co: 1.21% | Unassigned = Mn: 30.79%-Cu: 30.57%-Ni: 22.48%-Fe: 15.4%-Co: 0.77%,Unassigned : 3.81%|2 NiFeMnCu : 61.79%|1 CuMnNi : 34.40%,4.173,394.5,151.65,6458.4,15.49,510,70.8
EP3077B,1_1750X,1 CuMnNi = Cu: 35.07%-Mn: 32.09%-Ni: 22.15%-Fe: 10.18%-Co: 0.52% | 2 NiFeMnCu = Fe: 28.13%-Ni: 27.0%-Mn: 26.22%-Cu: 17.43%-Co: 1.21% | Unassigned = Mn: 30.79%-Cu: 30.57%-Ni: 22.48%-Fe: 15.4%-Co: 0.77%,1 CuMnNi : 86.20%|Unassigned : 0.42%|2 NiFeMnCu : 13.38%,2.801,264.8,114.91,5882,14.847,509,70.1
EP3077B,1_1750X,1 CuMnNi = Cu: 35.07%-Mn: 32.09%-Ni: 22.15%-Fe: 10.18%-Co: 0.52% | 2 NiFeMnCu = Fe: 28.13%-Ni: 27.0%-Mn: 26.22%-Cu: 17.43%-Co: 1.21% | Unassigned = Mn: 30.79%-Cu: 30.57%-Ni: 22.48%-Fe: 15.4%-Co: 0.77%,1 CuMnNi : 71.18%|Unassigned : 4.22%|2 NiFeMnCu : 24.60%,3.475,328.5,130.66,5964.8,14.696,512,69.8
EP3077B,1_1750X,1 CuMnNi = Cu: 35.07%-Mn: 32.09%-Ni: 22.15%-Fe: 10.18%-Co: 0.52% | 2 NiFeMnCu = Fe: 28.13%-Ni: 27.0%-Mn: 26.22%-Cu: 17.43%-Co: 1.21% | Unassigned = Mn: 30.79%-Cu: 30.57%-Ni: 22.48%-Fe: 15.4%-Co: 0.77%,1 CuMnNi : 93.78%|Unassigned : 6.22%,4.361,412.2,151.72,6186.4,15.455,514,70.1
EP3077B,1_1750X,1 CuMnNi = Cu: 35.07%-Mn: 32.09%-Ni: 22.15%-Fe: 10.18%-Co: 0.52% | 2 NiFeMnCu = Fe: 28.13%-Ni: 27.0%-Mn: 26.22%-Cu: 17.43%-Co: 1.21% | Unassigned = Mn: 30.79%-Cu: 30.57%-Ni: 22.48%-Fe: 15.4%-Co: 0.77%,,1.59,150.3,89.22,6534.7,13.221,509,70
EP3077B,1_1750X,1 CuMnNi = Cu: 35.07%-Mn: 32.09%-Ni: 22.15%-Fe: 10.18%-Co: 0.52% | 2 NiFeMnCu = Fe: 28.13%-Ni: 27.0%-Mn: 26.22%-Cu: 17.43%-Co: 1.21% | Unassigned = Mn: 30.79%-Cu: 30.57%-Ni: 22.48%-Fe: 15.4%-Co: 0.77%,Unassigned : 2.89%|2 NiFeMnCu : 89.78%|1 CuMnNi : 7.34%,2.923,276.3,132.08,7230,15.316,519,70.2
EP3077B,1_1750X,1 CuMnNi = Cu: 35.07%-Mn: 32.09%-Ni: 22.15%-Fe: 10.18%-Co: 0.52% | 2 NiFeMnCu = Fe: 28.13%-Ni: 27.0%-Mn: 26.22%-Cu: 17.43%-Co: 1.21% | Unassigned = Mn: 30.79%-Cu: 30.57%-Ni: 22.48%-Fe: 15.4%-Co: 0.77%,2 NiFeMnCu : 79.33%|Unassigned : 8.81%|1 CuMnNi : 11.86%,4.66,440.4,175.16,7419.1,15.636,510,70
EP3077B,1_1750X,1 CuMnNi = Cu: 35.07%-Mn: 32.09%-Ni: 22.15%-Fe: 10.18%-Co: 0.52% | 2 NiFeMnCu = Fe: 28.13%-Ni: 27.0%-Mn: 26.22%-Cu: 17.43%-Co: 1.21% | Unassigned = Mn: 30.79%-Cu: 30.57%-Ni: 22.48%-Fe: 15.4%-Co: 0.77%,2 NiFeMnCu : 69.74%|1 CuMnNi : 27.04%|Unassigned : 3.22%,4.396,415.5,164.34,7049.5,15.152,491,69.8
EP3077B,1_1750X,1 CuMnNi = Cu: 35.07%-Mn: 32.09%-Ni: 22.15%-Fe: 10.18%-Co: 0.52% | 2 NiFeMnCu = Fe: 28.13%-Ni: 27.0%-Mn: 26.22%-Cu: 17.43%-Co: 1.21% | Unassigned = Mn: 30.79%-Cu: 30.57%-Ni: 22.48%-Fe: 15.4%-Co: 0.77%,2 NiFeMnCu : 97.99%|1 CuMnNi : 1.18%|Unassigned : 0.83%,4.375,413.6,167.51,7321.2,16.27,511,70
EP3077B,1_1750X,1 CuMnNi = Cu: 35.07%-Mn: 32.09%-Ni: 22.15%-Fe: 10.18%-Co: 0.52% | 2 NiFeMnCu = Fe: 28.13%-Ni: 27.0%-Mn: 26.22%-Cu: 17.43%-Co: 1.21% | Unassigned = Mn: 30.79%-Cu: 30.57%-Ni: 22.48%-Fe: 15.4%-Co: 0.77%,2 NiFeMnCu : 14.12%|Unassigned : 1.80%|1 CuMnNi : 84.08%,4.787,452.4,160,6183.1,15.323,509,69.8
EP3077B,1_1750X,1 CuMnNi = Cu: 35.07%-Mn: 32.09%-Ni: 22.15%-Fe: 10.18%-Co: 0.52% | 2 NiFeMnCu = Fe: 28.13%-Ni: 27.0%-Mn: 26.22%-Cu: 17.43%-Co: 1.21% | Unassigned = Mn: 30.79%-Cu: 30.57%-Ni: 22.48%-Fe: 15.4%-Co: 0.77%,2 NiFeMnCu : 47.23%|Unassigned : 4.85%|1 CuMnNi : 47.92%,3.999,378,143.21,6096,15.134,508,70.1
EP3077B,1_1750X,1 CuMnNi = Cu: 35.07%-Mn: 32.09%-Ni: 22.15%-Fe: 10.18%-Co: 0.52% | 2 NiFeMnCu = Fe: 28.13%-Ni: 27.0%-Mn: 26.22%-Cu: 17.43%-Co: 1.21% | Unassigned = Mn: 30.79%-Cu: 30.57%-Ni: 22.48%-Fe: 15.4%-Co: 0.77%,1 CuMnNi : 92.66%|Unassigned : 6.56%|2 NiFeMnCu : 0.78%,0.417,39.4,21.36,1619.6,12.202,508,69.2
EP3077B,1_1750X,1 CuMnNi = Cu: 35.07%-Mn: 32.09%-Ni: 22.15%-Fe: 10.18%-Co: 0.52% | 2 NiFeMnCu = Fe: 28.13%-Ni: 27.0%-Mn: 26.22%-Cu: 17.43%-Co: 1.21% | Unassigned = Mn: 30.79%-Cu: 30.57%-Ni: 22.48%-Fe: 15.4%-Co: 0.77%,2 NiFeMnCu : 83.65%|Unassigned : 2.91%|1 CuMnNi : 13.43%,3.991,377.2,150.96,6700,15.402,507,69.5
EP3077B,1_1750X,1 CuMnNi = Cu: 35.07%-Mn: 32.09%-Ni: 22.15%-Fe: 10.18%-Co: 0.52% | 2 NiFeMnCu = Fe: 28.13%-Ni: 27.0%-Mn: 26.22%-Cu: 17.43%-Co: 1.21% | Unassigned = Mn: 30.79%-Cu: 30.57%-Ni: 22.48%-Fe: 15.4%-Co: 0.77%,1 CuMnNi : 69.26%|2 NiFeMnCu : 27.48%|Unassigned : 3.27%,4.595,434.3,156.5,6196.9,15.626,510,70.1
EP3077B,1_1750X,1 CuMnNi = Cu: 35.07%-Mn: 32.09%-Ni: 22.15%-Fe: 10.18%-Co: 0.52% | 2 NiFeMnCu = Fe: 28.13%-Ni: 27.0%-Mn: 26.22%-Cu: 17.43%-Co: 1.21% | Unassigned = Mn: 30.79%-Cu: 30.57%-Ni: 22.48%-Fe: 15.4%-Co: 0.77%,2 NiFeMnCu : 73.57%|1 CuMnNi : 23.96%|Unassigned : 2.48%,0.698,66,60.29,7181.5,13.208,509,70
EP3077B,1_1750X,1 CuMnNi = Cu: 35.07%-Mn: 32.09%-Ni: 22.15%-Fe: 10.18%-Co: 0.52% | 2 NiFeMnCu = Fe: 28.13%-Ni: 27.0%-Mn: 26.22%-Cu: 17.43%-Co: 1.21% | Unassigned = Mn: 30.79%-Cu: 30.57%-Ni: 22.48%-Fe: 15.4%-Co: 0.77%,2 NiFeMnCu : 62.04%|Unassigned : 5.78%|1 CuMnNi : 32.19%,2.632,248.8,113.08,6082.5,14.191,511,70.1
EP3077B,1_1750X,1 CuMnNi = Cu: 35.07%-Mn: 32.09%-Ni: 22.15%-Fe: 10.18%-Co: 0.52% | 2 NiFeMnCu = Fe: 28.13%-Ni: 27.0%-Mn: 26.22%-Cu: 17.43%-Co: 1.21% | Unassigned = Mn: 30.79%-Cu: 30.57%-Ni: 22.48%-Fe: 15.4%-Co: 0.77%,2 NiFeMnCu : 7.57%|1 CuMnNi : 90.65%|Unassigned : 1.79%,2.86,270.3,116.37,5892.3,14.394,512,70.1
EP3077B,1_1750X,1 CuMnNi = Cu: 35.07%-Mn: 32.09%-Ni: 22.15%-Fe: 10.18%-Co: 0.52% | 2 NiFeMnCu = Fe: 28.13%-Ni: 27.0%-Mn: 26.22%-Cu: 17.43%-Co: 1.21% | Unassigned = Mn: 30.79%-Cu: 30.57%-Ni: 22.48%-Fe: 15.4%-Co: 0.77%,2 NiFeMnCu : 75.23%|Unassigned : 7.97%|1 CuMnNi : 16.80%,3.976,375.8,150.27,6672.9,15.559,511,70.1
EP3077B,1_1750X,1 CuMnNi = Cu: 35.07%-Mn: 32.09%-Ni: 22.15%-Fe: 10.18%-Co: 0.52% | 2 NiFeMnCu = Fe: 28.13%-Ni: 27.0%-Mn: 26.22%-Cu: 17.43%-Co: 1.21% | Unassigned = Mn: 30.79%-Cu: 30.57%-Ni: 22.48%-Fe: 15.4%-Co: 0.77%,2 NiFeMnCu : 79.60%|Unassigned : 1.83%|1 CuMnNi : 18.58%,0.178,16.8,10.39,916,11.954,507,69.8
EP3077B,1_1750X,1 CuMnNi = Cu: 35.07%-Mn: 32.09%-Ni: 22.15%-Fe: 10.18%-Co: 0.52% | 2 NiFeMnCu = Fe: 28.13%-Ni: 27.0%-Mn: 26.22%-Cu: 17.43%-Co: 1.21% | Unassigned = Mn: 30.79%-Cu: 30.57%-Ni: 22.48%-Fe: 15.4%-Co: 0.77%,,3.757,355.2,156.06,7544.2,15.244,512,70.2
EP3077B,1_1750X,1 CuMnNi = Cu: 35.07%-Mn: 32.09%-Ni: 22.15%-Fe: 10.18%-Co: 0.52% | 2 NiFeMnCu = Fe: 28.13%-Ni: 27.0%-Mn: 26.22%-Cu: 17.43%-Co: 1.21% | Unassigned = Mn: 30.79%-Cu: 30.57%-Ni: 22.48%-Fe: 15.4%-Co: 0.77%,Unassigned : 12.04%|1 CuMnNi : 71.43%|2 NiFeMnCu : 16.53%,3.523,333,126.11,5523.5,14.327,509,70.2
EP3077B,1_1750X,1 CuMnNi = Cu: 35.07%-Mn: 32.09%-Ni: 22.15%-Fe: 10.18%-Co: 0.52% | 2 NiFeMnCu = Fe: 28.13%-Ni: 27.0%-Mn: 26.22%-Cu: 17.43%-Co: 1.21% | Unassigned = Mn: 30.79%-Cu: 30.57%-Ni: 22.48%-Fe: 15.4%-Co: 0.77%,2 NiFeMnCu : 53.95%|1 CuMnNi : 44.62%|Unassigned : 1.43%,1.439,136,82.9,6317.7,13.655,525,69.7
EP3077B,1_1750X,1 CuMnNi = Cu: 35.07%-Mn: 32.09%-Ni: 22.15%-Fe: 10.18%-Co: 0.52% | 2 NiFeMnCu = Fe: 28.13%-Ni: 27.0%-Mn: 26.22%-Cu: 17.43%-Co: 1.21% | Unassigned = Mn: 30.79%-Cu: 30.57%-Ni: 22.48%-Fe: 15.4%-Co: 0.77%,1 CuMnNi : 69.41%|2 NiFeMnCu : 24.66%|Unassigned : 5.93%,4.402,416.1,147.35,5822.7,14.808,508,70.8
EP3077B,1_1750X,1 CuMnNi = Cu: 35.07%-Mn: 32.09%-Ni: 22.15%-Fe: 10.18%-Co: 0.52% | 2 NiFeMnCu = Fe: 28.13%-Ni: 27.0%-Mn: 26.22%-Cu: 17.43%-Co: 1.21% | Unassigned = Mn: 30.79%-Cu: 30.57%-Ni: 22.48%-Fe: 15.4%-Co: 0.77%,2 NiFeMnCu : 83.71%|1 CuMnNi : 7.04%|Unassigned : 9.25%,2.749,259.8,128.99,7373.4,14.595,510,70.2
EP3077B,1_1750X,1 CuMnNi = Cu: 35.07%-Mn: 32.09%-Ni: 22.15%-Fe: 10.18%-Co: 0.52% | 2 NiFeMnCu = Fe: 28.13%-Ni: 27.0%-Mn: 26.22%-Cu: 17.43%-Co: 1.21% | Unassigned = Mn: 30.79%-Cu: 30.57%-Ni: 22.48%-Fe: 15.4%-Co: 0.77%,2 NiFeMnCu : 45.20%|1 CuMnNi : 52.03%|Unassigned : 2.77%,4.738,447.9,168.99,6860.8,16.071,512,69.6
EP3077B,1_1750X,1 CuMnNi = Cu: 35.07%-Mn: 32.09%-Ni: 22.15%-Fe: 10.18%-Co: 0.52% | 2 NiFeMnCu = Fe: 28.13%-Ni: 27.0%-Mn: 26.22%-Cu: 17.43%-Co: 1.21% | Unassigned = Mn: 30.79%-Cu: 30.57%-Ni: 22.48%-Fe: 15.4%-Co: 0.77%,2 NiFeMnCu : 92.06%|1 CuMnNi : 7.11%|Unassigned : 0.83%,4.855,458.9,170.22,6781.5,15.733,509,69.8
EP3077B,1_1750X,1 CuMnNi = Cu: 35.07%-Mn: 32.09%-Ni: 22.15%-Fe: 10.18%-Co: 0.52% | 2 NiFeMnCu = Fe: 28.13%-Ni: 27.0%-Mn: 26.22%-Cu: 17.43%-Co: 1.21% | Unassigned = Mn: 30.79%-Cu: 30.57%-Ni: 22.48%-Fe: 15.4%-Co: 0.77%,2 NiFeMnCu : 100.00%,0.253,23.9,24.22,3414.2,12.81,509,70.2
EP3077B,1_1750X,1 CuMnNi = Cu: 35.07%-Mn: 32.09%-Ni: 22.15%-Fe: 10.18%-Co: 0.52% | 2 NiFeMnCu = Fe: 28.13%-Ni: 27.0%-Mn: 26.22%-Cu: 17.43%-Co: 1.21% | Unassigned = Mn: 30.79%-Cu: 30.57%-Ni: 22.48%-Fe: 15.4%-Co: 0.77%,1 CuMnNi : 17.03%|Unassigned : 8.51%|2 NiFeMnCu : 74.46%,4.089,386.5,159.29,7186.9,15.554,510,69.9
EP3077B,1_1750X,1 CuMnNi = Cu: 35.07%-Mn: 32.09%-Ni: 22.15%-Fe: 10.18%-Co: 0.52% | 2 NiFeMnCu = Fe: 28.13%-Ni: 27.0%-Mn: 26.22%-Cu: 17.43%-Co: 1.21% | Unassigned = Mn: 30.79%-Cu: 30.57%-Ni: 22.48%-Fe: 15.4%-Co: 0.77%,1 CuMnNi : 24.16%|Unassigned : 3.52%|2 NiFeMnCu : 72.32%,4.337,409.9,166.41,7302.9,15.612,507,70.2
EP3077B,1_1750X,1 CuMnNi = Cu: 35.07%-Mn: 32.09%-Ni: 22.15%-Fe: 10.18%-Co: 0.52% | 2 NiFeMnCu = Fe: 28.13%-Ni: 27.0%-Mn: 26.22%-Cu: 17.43%-Co: 1.21% | Unassigned = Mn: 30.79%-Cu: 30.57%-Ni: 22.48%-Fe: 15.4%-Co: 0.77%,1 CuMnNi : 54.42%|2 NiFeMnCu : 43.24%|Unassigned : 2.34%,4.319,408.2,148.57,6021.4,15.604,511,70.2
EP3077B,1_1750X,1 CuMnNi = Cu: 35.07%-Mn: 32.09%-Ni: 22.15%-Fe: 10.18%-Co: 0.52% | 2 NiFeMnCu = Fe: 28.13%-Ni: 27.0%-Mn: 26.22%-Cu: 17.43%-Co: 1.21% | Unassigned = Mn: 30.79%-Cu: 30.57%-Ni: 22.48%-Fe: 15.4%-Co: 0.77%,2 NiFeMnCu : 90.81%|1 CuMnNi : 9.19%,3.221,304.4,131.16,6480.1,14.995,508,69.9
EP3077B,1_1750X,1 CuMnNi = Cu: 35.07%-Mn: 32.09%-Ni: 22.15%-Fe: 10.18%-Co: 0.52% | 2 NiFeMnCu = Fe: 28.13%-Ni: 27.0%-Mn: 26.22%-Cu: 17.43%-Co: 1.21% | Unassigned = Mn: 30.79%-Cu: 30.57%-Ni: 22.48%-Fe: 15.4%-Co: 0.77%,1 CuMnNi : 85.90%|2 NiFeMnCu : 10.80%|Unassigned : 3.30%,3.088,291.9,125.95,6288.6,15.549,510,70
EP3077B,1_1750X,1 CuMnNi = Cu: 35.07%-Mn: 32.09%-Ni: 22.15%-Fe: 10.18%-Co: 0.52% | 2 NiFeMnCu = Fe: 28.13%-Ni: 27.0%-Mn: 26.22%-Cu: 17.43%-Co: 1.21% | Unassigned = Mn: 30.79%-Cu: 30.57%-Ni: 22.48%-Fe: 15.4%-Co: 0.77%,1 CuMnNi : 60.39%|2 NiFeMnCu : 34.41%|Unassigned : 5.20%,3.757,355.1,141.94,6388.4,16.711,509,70
EP3077B,1_1750X,1 CuMnNi = Cu: 35.07%-Mn: 32.09%-Ni: 22.15%-Fe: 10.18%-Co: 0.52% | 2 NiFeMnCu = Fe: 28.13%-Ni: 27.0%-Mn: 26.22%-Cu: 17.43%-Co: 1.21% | Unassigned = Mn: 30.79%-Cu: 30.57%-Ni: 22.48%-Fe: 15.4%-Co: 0.77%,1 CuMnNi : 85.67%|Unassigned : 14.33%,4.433,419,144.22,5569.1,16.272,509,70.2
EP3077B,1_1750X,1 CuMnNi = Cu: 35.07%-Mn: 32.09%-Ni: 22.15%-Fe: 10.18%-Co: 0.52% | 2 NiFeMnCu = Fe: 28.13%-Ni: 27.0%-Mn: 26.22%-Cu: 17.43%-Co: 1.21% | Unassigned = Mn: 30.79%-Cu: 30.57%-Ni: 22.48%-Fe: 15.4%-Co: 0.77%,,4.667,441.1,166.98,6825.6,15.639,509,69.8
EP3077B,1_1750X,1 CuMnNi = Cu: 35.07%-Mn: 32.09%-Ni: 22.15%-Fe: 10.18%-Co: 0.52% | 2 NiFeMnCu = Fe: 28.13%-Ni: 27.0%-Mn: 26.22%-Cu: 17.43%-Co: 1.21% | Unassigned = Mn: 30.79%-Cu: 30.57%-Ni: 22.48%-Fe: 15.4%-Co: 0.77%,,4.329,409.2,147.06,5901.9,15.286,510,70.2
EP3077B,1_1750X,1 CuMnNi = Cu: 35.07%-Mn: 32.09%-Ni: 22.15%-Fe: 10.18%-Co: 0.52% | 2 NiFeMnCu = Fe: 28.13%-Ni: 27.0%-Mn: 26.22%-Cu: 17.43%-Co: 1.21% | Unassigned = Mn: 30.79%-Cu: 30.57%-Ni: 22.48%-Fe: 15.4%-Co: 0.77%,,1.88,177.7,88.62,5461.4,13.383,507,69.7
EP3077B,1_1750X,1 CuMnNi = Cu: 35.07%-Mn: 32.09%-Ni: 22.15%-Fe: 10.18%-Co: 0.52% | 2 NiFeMnCu = Fe: 28.13%-Ni: 27.0%-Mn: 26.22%-Cu: 17.43%-Co: 1.21% | Unassigned = Mn: 30.79%-Cu: 30.57%-Ni: 22.48%-Fe: 15.4%-Co: 0.77%,,3.879,366.7,138.86,5951.7,14.66,508,70
EP3077B,1_1750X,1 CuMnNi = Cu: 35.07%-Mn: 32.09%-Ni: 22.15%-Fe: 10.18%-Co: 0.52% | 2 NiFeMnCu = Fe: 28.13%-Ni: 27.0%-Mn: 26.22%-Cu: 17.43%-Co: 1.21% | Unassigned = Mn: 30.79%-Cu: 30.57%-Ni: 22.48%-Fe: 15.4%-Co: 0.77%,,1.606,151.8,89.7,6532.4,13.662,511,69.8
EP3077B,1_1750X,1 CuMnNi = Cu: 35.07%-Mn: 32.09%-Ni: 22.15%-Fe: 10.18%-Co: 0.52% | 2 NiFeMnCu = Fe: 28.13%-Ni: 27.0%-Mn: 26.22%-Cu: 17.43%-Co: 1.21% | Unassigned = Mn: 30.79%-Cu: 30.57%-Ni: 22.48%-Fe: 15.4%-Co: 0.77%,,4.511,426.4,142.08,5329.7,14.12,510,69.9
EP3077B,1_1750X,1 CuMnNi = Cu: 35.07%-Mn: 32.09%-Ni: 22.15%-Fe: 10.18%-Co: 0.52% | 2 NiFeMnCu = Fe: 28.13%-Ni: 27.0%-Mn: 26.22%-Cu: 17.43%-Co: 1.21% | Unassigned = Mn: 30.79%-Cu: 30.57%-Ni: 22.48%-Fe: 15.4%-Co: 0.77%,,4.141,391.4,141.55,5768.4,15.011,511,70.4
EP3077B,1_1750X,1 CuMnNi = Cu: 35.07%-Mn: 32.09%-Ni: 22.15%-Fe: 10.18%-Co: 0.52% | 2 NiFeMnCu = Fe: 28.13%-Ni: 27.0%-Mn: 26.22%-Cu: 17.43%-Co: 1.21% | Unassigned = Mn: 30.79%-Cu: 30.57%-Ni: 22.48%-Fe: 15.4%-Co: 0.77%,,2.161,204.2,95.39,5439.4,12.681,510,70.2
EP3077B,1_1750X,1 CuMnNi = Cu: 35.07%-Mn: 32.09%-Ni: 22.15%-Fe: 10.18%-Co: 0.52% | 2 NiFeMnCu = Fe: 28.13%-Ni: 27.0%-Mn: 26.22%-Cu: 17.43%-Co: 1.21% | Unassigned = Mn: 30.79%-Cu: 30.57%-Ni: 22.48%-Fe: 15.4%-Co: 0.77%,,4.386,414.5,147.72,5869.9,15.079,509,69.8
EP3077B,1_1750X,1 CuMnNi = Cu: 35.07%-Mn: 32.09%-Ni: 22.15%-Fe: 10.18%-Co: 0.52% | 2 NiFeMnCu = Fe: 28.13%-Ni: 27.0%-Mn: 26.22%-Cu: 17.43%-Co: 1.21% | Unassigned = Mn: 30.79%-Cu: 30.57%-Ni: 22.48%-Fe: 15.4%-Co: 0.77%,,4.449,420.5,151.35,6036.5,15.201,510,69.8
EP3077B,1_1750X,1 CuMnNi = Cu: 35.07%-Mn: 32.09%-Ni: 22.15%-Fe: 10.18%-Co: 0.52% | 2 NiFeMnCu = Fe: 28.13%-Ni: 27.0%-Mn: 26.22%-Cu: 17.43%-Co: 1.21% | Unassigned = Mn: 30.79%-Cu: 30.57%-Ni: 22.48%-Fe: 15.4%-Co: 0.77%,,4.235,400.3,158.02,6838,15.684,512,70.1
EP3077B,1_1750X,1 CuMnNi = Cu: 35.07%-Mn: 32.09%-Ni: 22.15%-Fe: 10.18%-Co: 0.52% | 2 NiFeMnCu = Fe: 28.13%-Ni: 27.0%-Mn: 26.22%-Cu: 17.43%-Co: 1.21% | Unassigned = Mn: 30.79%-Cu: 30.57%-Ni: 22.48%-Fe: 15.4%-Co: 0.77%,,3.07,290.1,118.96,5712.3,14.218,514,70.2
EP3077B,1_1750X,1 CuMnNi = Cu: 35.07%-Mn: 32.09%-Ni: 22.15%-Fe: 10.18%-Co: 0.52% | 2 NiFeMnCu = Fe: 28.13%-Ni: 27.0%-Mn: 26.22%-Cu: 17.43%-Co: 1.21% | Unassigned = Mn: 30.79%-Cu: 30.57%-Ni: 22.48%-Fe: 15.4%-Co: 0.77%,,4.684,442.7,165.38,6689.7,16.404,509,70
EP3077B,1_1750X,1 CuMnNi = Cu: 35.07%-Mn: 32.09%-Ni: 22.15%-Fe: 10.18%-Co: 0.52% | 2 NiFeMnCu = Fe: 28.13%-Ni: 27.0%-Mn: 26.22%-Cu: 17.43%-Co: 1.21% | Unassigned = Mn: 30.79%-Cu: 30.57%-Ni: 22.48%-Fe: 15.4%-Co: 0.77%,,4.492,424.6,154.88,6223.7,15.779,510,69.8
EP3077B,1_1750X,1 CuMnNi = Cu: 35.07%-Mn: 32.09%-Ni: 22.15%-Fe: 10.18%-Co: 0.52% | 2 NiFeMnCu = Fe: 28.13%-Ni: 27.0%-Mn: 26.22%-Cu: 17.43%-Co: 1.21% | Unassigned = Mn: 30.79%-Cu: 30.57%-Ni: 22.48%-Fe: 15.4%-Co: 0.77%,,4.499,425.2,172.97,7523.7,16.32,510,69.8
EP3077B,1_1750X,1 CuMnNi = Cu: 35.07%-Mn: 32.09%-Ni: 22.15%-Fe: 10.18%-Co: 0.52% | 2 NiFeMnCu = Fe: 28.13%-Ni: 27.0%-Mn: 26.22%-Cu: 17.43%-Co: 1.21% | Unassigned = Mn: 30.79%-Cu: 30.57%-Ni: 22.48%-Fe: 15.4%-Co: 0.77%,,3.295,311.4,127.2,5998,13.966,507,70.1
EP3077B,1_1750X,1 CuMnNi = Cu: 35.07%-Mn: 32.09%-Ni: 22.15%-Fe: 10.18%-Co: 0.52% | 2 NiFeMnCu = Fe: 28.13%-Ni: 27.0%-Mn: 26.22%-Cu: 17.43%-Co: 1.21% | Unassigned = Mn: 30.79%-Cu: 30.57%-Ni: 22.48%-Fe: 15.4%-Co: 0.77%,,4.206,397.5,146.97,6065.9,15.951,519,70
EP3077B,1_1750X,1 CuMnNi = Cu: 35.07%-Mn: 32.09%-Ni: 22.15%-Fe: 10.18%-Co: 0.52% | 2 NiFeMnCu = Fe: 28.13%-Ni: 27.0%-Mn: 26.22%-Cu: 17.43%-Co: 1.21% | Unassigned = Mn: 30.79%-Cu: 30.57%-Ni: 22.48%-Fe: 15.4%-Co: 0.77%,,3.099,292.9,117.7,5550.2,14.631,511,69.9
EP3077B,1_1750X,1 CuMnNi = Cu: 35.07%-Mn: 32.09%-Ni: 22.15%-Fe: 10.18%-Co: 0.52% | 2 NiFeMnCu = Fe: 28.13%-Ni: 27.0%-Mn: 26.22%-Cu: 17.43%-Co: 1.21% | Unassigned = Mn: 30.79%-Cu: 30.57%-Ni: 22.48%-Fe: 15.4%-Co: 0.77%,,3.935,371.9,146.4,6440.4,15.678,512,70
EP3077B,1_1750X,1 CuMnNi = Cu: 35.07%-Mn: 32.09%-Ni: 22.15%-Fe: 10.18%-Co: 0.52% | 2 NiFeMnCu = Fe: 28.13%-Ni: 27.0%-Mn: 26.22%-Cu: 17.43%-Co: 1.21% | Unassigned = Mn: 30.79%-Cu: 30.57%-Ni: 22.48%-Fe: 15.4%-Co: 0.77%,,3.863,365.1,154.24,7187.1,15.968,509,70.4
EP3077B,1_1750X,1 CuMnNi = Cu: 35.07%-Mn: 32.09%-Ni: 22.15%-Fe: 10.18%-Co: 0.52% | 2 NiFeMnCu = Fe: 28.13%-Ni: 27.0%-Mn: 26.22%-Cu: 17.43%-Co: 1.21% | Unassigned = Mn: 30.79%-Cu: 30.57%-Ni: 22.48%-Fe: 15.4%-Co: 0.77%,,4.44,419.7,148.8,5871.6,15.477,509,70.3
EP3077B,1_1750X,1 CuMnNi = Cu: 35.07%-Mn: 32.09%-Ni: 22.15%-Fe: 10.18%-Co: 0.52% | 2 NiFeMnCu = Fe: 28.13%-Ni: 27.0%-Mn: 26.22%-Cu: 17.43%-Co: 1.21% | Unassigned = Mn: 30.79%-Cu: 30.57%-Ni: 22.48%-Fe: 15.4%-Co: 0.77%,,3.008,284.3,128.01,6646.7,14.659,510,70
EP3077B,1_1750X,1 CuMnNi = Cu: 35.07%-Mn: 32.09%-Ni: 22.15%-Fe: 10.18%-Co: 0.52% | 2 NiFeMnCu = Fe: 28.13%-Ni: 27.0%-Mn: 26.22%-Cu: 17.43%-Co: 1.21% | Unassigned = Mn: 30.79%-Cu: 30.57%-Ni: 22.48%-Fe: 15.4%-Co: 0.77%,,1.233,116.6,88.02,8226,13.774,510,70.5
EP3077B,1_1750X,1 CuMnNi = Cu: 35.07%-Mn: 32.09%-Ni: 22.15%-Fe: 10.18%-Co: 0.52% | 2 NiFeMnCu = Fe: 28.13%-Ni: 27.0%-Mn: 26.22%-Cu: 17.43%-Co: 1.21% | Unassigned = Mn: 30.79%-Cu: 30.57%-Ni: 22.48%-Fe: 15.4%-Co: 0.77%,,2.286,216.1,115.2,7239.5,14.207,510,70
EP3077B,1_1750X,1 CuMnNi = Cu: 35.07%-Mn: 32.09%-Ni: 22.15%-Fe: 10.18%-Co: 0.52% | 2 NiFeMnCu = Fe: 28.13%-Ni: 27.0%-Mn: 26.22%-Cu: 17.43%-Co: 1.21% | Unassigned = Mn: 30.79%-Cu: 30.57%-Ni: 22.48%-Fe: 15.4%-Co: 0.77%,,4.768,450.7,169.28,6839.9,16.157,509,70.2
EP3077B,1_1750X,1 CuMnNi = Cu: 35.07%-Mn: 32.09%-Ni: 22.15%-Fe: 10.18%-Co: 0.52% | 2 NiFeMnCu = Fe: 28.13%-Ni: 27.0%-Mn: 26.22%-Cu: 17.43%-Co: 1.21% | Unassigned = Mn: 30.79%-Cu: 30.57%-Ni: 22.48%-Fe: 15.4%-Co: 0.77%,,4.835,457,179.69,7470.5,16.766,511,70.2
EP3077B,1_1750X,1 CuMnNi = Cu: 35.07%-Mn: 32.09%-Ni: 22.15%-Fe: 10.18%-Co: 0.52% | 2 NiFeMnCu = Fe: 28.13%-Ni: 27.0%-Mn: 26.22%-Cu: 17.43%-Co: 1.21% | Unassigned = Mn: 30.79%-Cu: 30.57%-Ni: 22.48%-Fe: 15.4%-Co: 0.77%,,4.794,453.1,166.7,6626.1,15.984,509,70.3
EP3077B,1_1750X,1 CuMnNi = Cu: 35.07%-Mn: 32.09%-Ni: 22.15%-Fe: 10.18%-Co: 0.52% | 2 NiFeMnCu = Fe: 28.13%-Ni: 27.0%-Mn: 26.22%-Cu: 17.43%-Co: 1.21% | Unassigned = Mn: 30.79%-Cu: 30.57%-Ni: 22.48%-Fe: 15.4%-Co: 0.77%,,2.366,223.6,113.85,6849.1,14.615,510,69.9
EP3077B,1_1750X,1 CuMnNi = Cu: 35.07%-Mn: 32.09%-Ni: 22.15%-Fe: 10.18%-Co: 0.52% | 2 NiFeMnCu = Fe: 28.13%-Ni: 27.0%-Mn: 26.22%-Cu: 17.43%-Co: 1.21% | Unassigned = Mn: 30.79%-Cu: 30.57%-Ni: 22.48%-Fe: 15.4%-Co: 0.77%,,2.464,232.9,110.25,6205.5,13.684,509,69.8
EP3077B,1_1750X,1 CuMnNi = Cu: 35.07%-Mn: 32.09%-Ni: 22.15%-Fe: 10.18%-Co: 0.52% | 2 NiFeMnCu = Fe: 28.13%-Ni: 27.0%-Mn: 26.22%-Cu: 17.43%-Co: 1.21% | Unassigned = Mn: 30.79%-Cu: 30.57%-Ni: 22.48%-Fe: 15.4%-Co: 0.77%,,3.618,342,129.35,5628.7,14.301,513,70
EP3077B,1_1750X,1 CuMnNi = Cu: 35.07%-Mn: 32.09%-Ni: 22.15%-Fe: 10.18%-Co: 0.52% | 2 NiFeMnCu = Fe: 28.13%-Ni: 27.0%-Mn: 26.22%-Cu: 17.43%-Co: 1.21% | Unassigned = Mn: 30.79%-Cu: 30.57%-Ni: 22.48%-Fe: 15.4%-Co: 0.77%,,4.928,465.8,171.91,6795,15.978,511,70
EP3077B,1_1750X,1 CuMnNi = Cu: 35.07%-Mn: 32.09%-Ni: 22.15%-Fe: 10.18%-Co: 0.52% | 2 NiFeMnCu = Fe: 28.13%-Ni: 27.0%-Mn: 26.22%-Cu: 17.43%-Co: 1.21% | Unassigned = Mn: 30.79%-Cu: 30.57%-Ni: 22.48%-Fe: 15.4%-Co: 0.77%,,4.674,441.8,164.42,6636.9,15.816,507,70.6
EP3077B,1_1750X,1 CuMnNi = Cu: 35.07%-Mn: 32.09%-Ni: 22.15%-Fe: 10.18%-Co: 0.52% | 2 NiFeMnCu = Fe: 28.13%-Ni: 27.0%-Mn: 26.22%-Cu: 17.43%-Co: 1.21% | Unassigned = Mn: 30.79%-Cu: 30.57%-Ni: 22.48%-Fe: 15.4%-Co: 0.77%,,4.348,411,159.39,6758.7,15.906,511,70.1
EP3077B,1_1750X,1 CuMnNi = Cu: 35.07%-Mn: 32.09%-Ni: 22.15%-Fe: 10.18%-Co: 0.52% | 2 NiFeMnCu = Fe: 28.13%-Ni: 27.0%-Mn: 26.22%-Cu: 17.43%-Co: 1.21% | Unassigned = Mn: 30.79%-Cu: 30.57%-Ni: 22.48%-Fe: 15.4%-Co: 0.77%,,2.41,227.8,108.85,6200,13.746,510,70.5
EP3077B,1_1750X,1 CuMnNi = Cu: 35.07%-Mn: 32.09%-Ni: 22.15%-Fe: 10.18%-Co: 0.52% | 2 NiFeMnCu = Fe: 28.13%-Ni: 27.0%-Mn: 26.22%-Cu: 17.43%-Co: 1.21% | Unassigned = Mn: 30.79%-Cu: 30.57%-Ni: 22.48%-Fe: 15.4%-Co: 0.77%,,3.65,345,137.17,6190.9,15.16,510,70.7
EP3077B,1_1750X,1 CuMnNi = Cu: 35.07%-Mn: 32.09%-Ni: 22.15%-Fe: 10.18%-Co: 0.52% | 2 NiFeMnCu = Fe: 28.13%-Ni: 27.0%-Mn: 26.22%-Cu: 17.43%-Co: 1.21% | Unassigned = Mn: 30.79%-Cu: 30.57%-Ni: 22.48%-Fe: 15.4%-Co: 0.77%,,3.876,366.4,133.94,5588.6,14.771,510,70.1
EP3077B,1_1750X,1 CuMnNi = Cu: 35.07%-Mn: 32.09%-Ni: 22.15%-Fe: 10.18%-Co: 0.52% | 2 NiFeMnCu = Fe: 28.13%-Ni: 27.0%-Mn: 26.22%-Cu: 17.43%-Co: 1.21% | Unassigned = Mn: 30.79%-Cu: 30.57%-Ni: 22.48%-Fe: 15.4%-Co: 0.77%,,4.126,390,143.08,5899.3,15.134,510,69.7
EP3077B,1_1750X,1 CuMnNi = Cu: 35.07%-Mn: 32.09%-Ni: 22.15%-Fe: 10.18%-Co: 0.52% | 2 NiFeMnCu = Fe: 28.13%-Ni: 27.0%-Mn: 26.22%-Cu: 17.43%-Co: 1.21% | Unassigned = Mn: 30.79%-Cu: 30.57%-Ni: 22.48%-Fe: 15.4%-Co: 0.77%,,2.534,239.6,107.45,5756.6,13.817,510,69.9
EP3077B,1_1750X,1 CuMnNi = Cu: 35.07%-Mn: 32.09%-Ni: 22.15%-Fe: 10.18%-Co: 0.52% | 2 NiFeMnCu = Fe: 28.13%-Ni: 27.0%-Mn: 26.22%-Cu: 17.43%-Co: 1.21% | Unassigned = Mn: 30.79%-Cu: 30.57%-Ni: 22.48%-Fe: 15.4%-Co: 0.77%,,3.263,308.5,123.53,5747.5,15.079,522,70.5
EP3077B,1_1750X,1 CuMnNi = Cu: 35.07%-Mn: 32.09%-Ni: 22.15%-Fe: 10.18%-Co: 0.52% | 2 NiFeMnCu = Fe: 28.13%-Ni: 27.0%-Mn: 26.22%-Cu: 17.43%-Co: 1.21% | Unassigned = Mn: 30.79%-Cu: 30.57%-Ni: 22.48%-Fe: 15.4%-Co: 0.77%,,4.678,442.2,157.56,6159.1,15.815,510,70.1
EP3077B,1_1750X,1 CuMnNi = Cu: 35.07%-Mn: 32.09%-Ni: 22.15%-Fe: 10.18%-Co: 0.52% | 2 NiFeMnCu = Fe: 28.13%-Ni: 27.0%-Mn: 26.22%-Cu: 17.43%-Co: 1.21% | Unassigned = Mn: 30.79%-Cu: 30.57%-Ni: 22.48%-Fe: 15.4%-Co: 0.77%,,2.802,264.9,129.51,7282.7,15.095,508,70.1
EP3077B,1_1750X,1 CuMnNi = Cu: 35.07%-Mn: 32.09%-Ni: 22.15%-Fe: 10.18%-Co: 0.52% | 2 NiFeMnCu = Fe: 28.13%-Ni: 27.0%-Mn: 26.22%-Cu: 17.43%-Co: 1.21% | Unassigned = Mn: 30.79%-Cu: 30.57%-Ni: 22.48%-Fe: 15.4%-Co: 0.77%,,2.893,273.4,116.55,5844.3,14.517,510,70.1
EP3077B,1_1750X,1 CuMnNi = Cu: 35.07%-Mn: 32.09%-Ni: 22.15%-Fe: 10.18%-Co: 0.52% | 2 NiFeMnCu = Fe: 28.13%-Ni: 27.0%-Mn: 26.22%-Cu: 17.43%-Co: 1.21% | Unassigned = Mn: 30.79%-Cu: 30.57%-Ni: 22.48%-Fe: 15.4%-Co: 0.77%,,3.29,310.9,142.05,7305.3,15.164,510,70
EP3077B,1_1750X,1 CuMnNi = Cu: 35.07%-Mn: 32.09%-Ni: 22.15%-Fe: 10.18%-Co: 0.52% | 2 NiFeMnCu = Fe: 28.13%-Ni: 27.0%-Mn: 26.22%-Cu: 17.43%-Co: 1.21% | Unassigned = Mn: 30.79%-Cu: 30.57%-Ni: 22.48%-Fe: 15.4%-Co: 0.77%,,4.678,442.1,175.94,7450.3,16.525,508,70
EP3077B,1_1750X,1 CuMnNi = Cu: 35.07%-Mn: 32.09%-Ni: 22.15%-Fe: 10.18%-Co: 0.52% | 2 NiFeMnCu = Fe: 28.13%-Ni: 27.0%-Mn: 26.22%-Cu: 17.43%-Co: 1.21% | Unassigned = Mn: 30.79%-Cu: 30.57%-Ni: 22.48%-Fe: 15.4%-Co: 0.77%,,3.833,362.3,142.12,6274.6,15.109,510,69.8
EP3077B,2_600X,1 NiFeCuMn = Ni: 28.45%-Fe: 27.83%-Cu: 22.67%-Mn: 21.05% | 2 CuMnNiFe = Cu: 41.85%-Mn: 25.35%-Ni: 21.72%-Fe: 11.08% | Unassigned = Cu: 35.24%-Mn: 24.38%-Ni: 23.27%-Fe: 17.11%,1 NiFeCuMn : 95.51%|2 CuMnNiFe : 3.97%|Unassigned : 0.52%,4.607,435.4,170.93,7198,172.999,2029,70
EP3077B,2_600X,1 NiFeCuMn = Ni: 28.45%-Fe: 27.83%-Cu: 22.67%-Mn: 21.05% | 2 CuMnNiFe = Cu: 41.85%-Mn: 25.35%-Ni: 21.72%-Fe: 11.08% | Unassigned = Cu: 35.24%-Mn: 24.38%-Ni: 23.27%-Fe: 17.11%,1 NiFeCuMn : 48.67%|2 CuMnNiFe : 50.28%|Unassigned : 1.04%,4.04,381.9,158.3,7191,177.266,2031,70.3
EP3077B,2_600X,1 NiFeCuMn = Ni: 28.45%-Fe: 27.83%-Cu: 22.67%-Mn: 21.05% | 2 CuMnNiFe = Cu: 41.85%-Mn: 25.35%-Ni: 21.72%-Fe: 11.08% | Unassigned = Cu: 35.24%-Mn: 24.38%-Ni: 23.27%-Fe: 17.11%,1 NiFeCuMn : 69.49%|2 CuMnNiFe : 28.96%|Unassigned : 1.55%,4.393,415.3,156.68,6493.8,182.454,2033,70.1
EP3077B,2_600X,1 NiFeCuMn = Ni: 28.45%-Fe: 27.83%-Cu: 22.67%-Mn: 21.05% | 2 CuMnNiFe = Cu: 41.85%-Mn: 25.35%-Ni: 21.72%-Fe: 11.08% | Unassigned = Cu: 35.24%-Mn: 24.38%-Ni: 23.27%-Fe: 17.11%,2 CuMnNiFe : 25.08%|1 NiFeCuMn : 71.49%|Unassigned : 3.44%,3.812,360.3,145.75,6596.3,176.007,2027,70.2
EP3077B,2_600X,1 NiFeCuMn = Ni: 28.45%-Fe: 27.83%-Cu: 22.67%-Mn: 21.05% | 2 CuMnNiFe = Cu: 41.85%-Mn: 25.35%-Ni: 21.72%-Fe: 11.08% | Unassigned = Cu: 35.24%-Mn: 24.38%-Ni: 23.27%-Fe: 17.11%,1 NiFeCuMn : 73.00%|2 CuMnNiFe : 27.00%,3.496,330.4,149.18,7491.6,175.49,2029,70.5
EP3077B,2_600X,1 NiFeCuMn = Ni: 28.45%-Fe: 27.83%-Cu: 22.67%-Mn: 21.05% | 2 CuMnNiFe = Cu: 41.85%-Mn: 25.35%-Ni: 21.72%-Fe: 11.08% | Unassigned = Cu: 35.24%-Mn: 24.38%-Ni: 23.27%-Fe: 17.11%,1 NiFeCuMn : 59.58%|Unassigned : 0.86%|2 CuMnNiFe : 39.55%,3.913,369.8,171.76,8547.5,180.422,2028,70.5
EP3077B,2_600X,1 NiFeCuMn = Ni: 28.45%-Fe: 27.83%-Cu: 22.67%-Mn: 21.05% | 2 CuMnNiFe = Cu: 41.85%-Mn: 25.35%-Ni: 21.72%-Fe: 11.08% | Unassigned = Cu: 35.24%-Mn: 24.38%-Ni: 23.27%-Fe: 17.11%,1 NiFeCuMn : 97.23%|2 CuMnNiFe : 2.25%|Unassigned : 0.52%,4.422,418,178,8041.2,177.097,2034,70
EP3077B,2_600X,1 NiFeCuMn = Ni: 28.45%-Fe: 27.83%-Cu: 22.67%-Mn: 21.05% | 2 CuMnNiFe = Cu: 41.85%-Mn: 25.35%-Ni: 21.72%-Fe: 11.08% | Unassigned = Cu: 35.24%-Mn: 24.38%-Ni: 23.27%-Fe: 17.11%,2 CuMnNiFe : 46.75%|1 NiFeCuMn : 52.71%|Unassigned : 0.53%,4.157,392.9,162.67,7326.1,178.502,2032,70.2
EP3077B,2_600X,1 NiFeCuMn = Ni: 28.45%-Fe: 27.83%-Cu: 22.67%-Mn: 21.05% | 2 CuMnNiFe = Cu: 41.85%-Mn: 25.35%-Ni: 21.72%-Fe: 11.08% | Unassigned = Cu: 35.24%-Mn: 24.38%-Ni: 23.27%-Fe: 17.11%,2 CuMnNiFe : 18.09%|1 NiFeCuMn : 81.91%,4.237,400.5,173.13,8000.8,173.026,1983,70.2
EP3077B,2_600X,1 NiFeCuMn = Ni: 28.45%-Fe: 27.83%-Cu: 22.67%-Mn: 21.05% | 2 CuMnNiFe = Cu: 41.85%-Mn: 25.35%-Ni: 21.72%-Fe: 11.08% | Unassigned = Cu: 35.24%-Mn: 24.38%-Ni: 23.27%-Fe: 17.11%,2 CuMnNiFe : 40.03%|1 NiFeCuMn : 59.97%,nan,nan,nan,nan,nan,nan,nan
EP3077B,2_600X,1 NiFeCuMn = Ni: 28.45%-Fe: 27.83%-Cu: 22.67%-Mn: 21.05% | 2 CuMnNiFe = Cu: 41.85%-Mn: 25.35%-Ni: 21.72%-Fe: 11.08% | Unassigned = Cu: 35.24%-Mn: 24.38%-Ni: 23.27%-Fe: 17.11%,1 NiFeCuMn : 63.62%|2 CuMnNiFe : 33.79%|Unassigned : 2.59%,4.204,397.4,168.14,7668,173.806,2032,70.5
EP3077B,2_600X,1 NiFeCuMn = Ni: 28.45%-Fe: 27.83%-Cu: 22.67%-Mn: 21.05% | 2 CuMnNiFe = Cu: 41.85%-Mn: 25.35%-Ni: 21.72%-Fe: 11.08% | Unassigned = Cu: 35.24%-Mn: 24.38%-Ni: 23.27%-Fe: 17.11%,2 CuMnNiFe : 28.84%|1 NiFeCuMn : 70.75%|Unassigned : 0.41%,4.148,392,166.26,7626.6,192.663,2035,69.8
EP3077B,2_600X,1 NiFeCuMn = Ni: 28.45%-Fe: 27.83%-Cu: 22.67%-Mn: 21.05% | 2 CuMnNiFe = Cu: 41.85%-Mn: 25.35%-Ni: 21.72%-Fe: 11.08% | Unassigned = Cu: 35.24%-Mn: 24.38%-Ni: 23.27%-Fe: 17.11%,1 NiFeCuMn : 87.36%|2 CuMnNiFe : 11.95%|Unassigned : 0.69%,4.213,398.2,171.26,7897,178.462,2028,70.3
EP3077B,2_600X,1 NiFeCuMn = Ni: 28.45%-Fe: 27.83%-Cu: 22.67%-Mn: 21.05% | 2 CuMnNiFe = Cu: 41.85%-Mn: 25.35%-Ni: 21.72%-Fe: 11.08% | Unassigned = Cu: 35.24%-Mn: 24.38%-Ni: 23.27%-Fe: 17.11%,1 NiFeCuMn : 61.70%|2 CuMnNiFe : 37.76%|Unassigned : 0.55%,3.609,341.1,138.68,6383.3,177.136,2028,70.3
EP3077B,2_600X,1 NiFeCuMn = Ni: 28.45%-Fe: 27.83%-Cu: 22.67%-Mn: 21.05% | 2 CuMnNiFe = Cu: 41.85%-Mn: 25.35%-Ni: 21.72%-Fe: 11.08% | Unassigned = Cu: 35.24%-Mn: 24.38%-Ni: 23.27%-Fe: 17.11%,Unassigned : 0.01%|2 CuMnNiFe : 29.99%|1 NiFeCuMn : 70.00%,4.59,433.9,168.15,7027.8,180.329,2033,70.2
EP3077B,2_600X,1 NiFeCuMn = Ni: 28.45%-Fe: 27.83%-Cu: 22.67%-Mn: 21.05% | 2 CuMnNiFe = Cu: 41.85%-Mn: 25.35%-Ni: 21.72%-Fe: 11.08% | Unassigned = Cu: 35.24%-Mn: 24.38%-Ni: 23.27%-Fe: 17.11%,1 NiFeCuMn : 49.25%|2 CuMnNiFe : 50.47%|Unassigned : 0.29%,4.202,397.2,160.06,7046.5,175.725,2029,69.9
EP3077B,2_600X,1 NiFeCuMn = Ni: 28.45%-Fe: 27.83%-Cu: 22.67%-Mn: 21.05% | 2 CuMnNiFe = Cu: 41.85%-Mn: 25.35%-Ni: 21.72%-Fe: 11.08% | Unassigned = Cu: 35.24%-Mn: 24.38%-Ni: 23.27%-Fe: 17.11%,2 CuMnNiFe : 30.78%|1 NiFeCuMn : 69.22%,2.935,277.5,139.67,7949.6,179.792,2030,70.3
EP3077B,2_600X,1 NiFeCuMn = Ni: 28.45%-Fe: 27.83%-Cu: 22.67%-Mn: 21.05% | 2 CuMnNiFe = Cu: 41.85%-Mn: 25.35%-Ni: 21.72%-Fe: 11.08% | Unassigned = Cu: 35.24%-Mn: 24.38%-Ni: 23.27%-Fe: 17.11%,1 NiFeCuMn : 62.06%|2 CuMnNiFe : 34.67%|Unassigned : 3.28%,4.069,384.6,153.12,6735.3,175.293,2030,70.2
EP3077B,2_600X,1 NiFeCuMn = Ni: 28.45%-Fe: 27.83%-Cu: 22.67%-Mn: 21.05% | 2 CuMnNiFe = Cu: 41.85%-Mn: 25.35%-Ni: 21.72%-Fe: 11.08% | Unassigned = Cu: 35.24%-Mn: 24.38%-Ni: 23.27%-Fe: 17.11%,1 NiFeCuMn : 56.59%|2 CuMnNiFe : 38.13%|Unassigned : 5.28%,4.857,459.1,170.23,6779.1,178.16,2030,70.3
EP3077B,2_600X,1 NiFeCuMn = Ni: 28.45%-Fe: 27.83%-Cu: 22.67%-Mn: 21.05% | 2 CuMnNiFe = Cu: 41.85%-Mn: 25.35%-Ni: 21.72%-Fe: 11.08% | Unassigned = Cu: 35.24%-Mn: 24.38%-Ni: 23.27%-Fe: 17.11%,1 NiFeCuMn : 72.48%|2 CuMnNiFe : 25.97%|Unassigned : 1.55%,0.63,59.5,47.01,4937.8,174.042,2030,70.4
EP3077B,2_600X,1 NiFeCuMn = Ni: 28.45%-Fe: 27.83%-Cu: 22.67%-Mn: 21.05% | 2 CuMnNiFe = Cu: 41.85%-Mn: 25.35%-Ni: 21.72%-Fe: 11.08% | Unassigned = Cu: 35.24%-Mn: 24.38%-Ni: 23.27%-Fe: 17.11%,2 CuMnNiFe : 28.73%|1 NiFeCuMn : 70.27%|Unassigned : 1.01%,4.735,447.6,170.18,6950.9,193.871,2034,69.8
EP3077B,2_600X,1 NiFeCuMn = Ni: 28.45%-Fe: 27.83%-Cu: 22.67%-Mn: 21.05% | 2 CuMnNiFe = Cu: 41.85%-Mn: 25.35%-Ni: 21.72%-Fe: 11.08% | Unassigned = Cu: 35.24%-Mn: 24.38%-Ni: 23.27%-Fe: 17.11%,1 NiFeCuMn : 65.36%|Unassigned : 0.49%|2 CuMnNiFe : 34.15%,3.917,370.2,153.19,7006,185.161,2032,70.7
EP3077B,2_600X,1 NiFeCuMn = Ni: 28.45%-Fe: 27.83%-Cu: 22.67%-Mn: 21.05% | 2 CuMnNiFe = Cu: 41.85%-Mn: 25.35%-Ni: 21.72%-Fe: 11.08% | Unassigned = Cu: 35.24%-Mn: 24.38%-Ni: 23.27%-Fe: 17.11%,2 CuMnNiFe : 43.39%|1 NiFeCuMn : 56.61%,4.937,466.7,165.89,6379.4,184.446,2027,69.7
EP3077B,2_600X,1 NiFeCuMn = Ni: 28.45%-Fe: 27.83%-Cu: 22.67%-Mn: 21.05% | 2 CuMnNiFe = Cu: 41.85%-Mn: 25.35%-Ni: 21.72%-Fe: 11.08% | Unassigned = Cu: 35.24%-Mn: 24.38%-Ni: 23.27%-Fe: 17.11%,2 CuMnNiFe : 28.63%|1 NiFeCuMn : 70.55%|Unassigned : 0.82%,4.189,395.9,172.15,8015.4,186.022,2032,70
EP3077B,2_600X,1 NiFeCuMn = Ni: 28.45%-Fe: 27.83%-Cu: 22.67%-Mn: 21.05% | 2 CuMnNiFe = Cu: 41.85%-Mn: 25.35%-Ni: 21.72%-Fe: 11.08% | Unassigned = Cu: 35.24%-Mn: 24.38%-Ni: 23.27%-Fe: 17.11%,2 CuMnNiFe : 36.18%|1 NiFeCuMn : 62.16%|Unassigned : 1.66%,4.714,445.6,165.84,6677.1,182.57,2028,69.9
EP3077B,2_600X,1 NiFeCuMn = Ni: 28.45%-Fe: 27.83%-Cu: 22.67%-Mn: 21.05% | 2 CuMnNiFe = Cu: 41.85%-Mn: 25.35%-Ni: 21.72%-Fe: 11.08% | Unassigned = Cu: 35.24%-Mn: 24.38%-Ni: 23.27%-Fe: 17.11%,1 NiFeCuMn : 88.08%|2 CuMnNiFe : 11.40%|Unassigned : 0.52%,2.83,267.5,119.85,6278.8,173.966,2030,69.9
EP3077B,2_600X,1 NiFeCuMn = Ni: 28.45%-Fe: 27.83%-Cu: 22.67%-Mn: 21.05% | 2 CuMnNiFe = Cu: 41.85%-Mn: 25.35%-Ni: 21.72%-Fe: 11.08% | Unassigned = Cu: 35.24%-Mn: 24.38%-Ni: 23.27%-Fe: 17.11%,2 CuMnNiFe : 41.99%|1 NiFeCuMn : 55.38%|Unassigned : 2.63%,4.194,396.4,154.04,6604.1,175.674,2030,70
EP3077B,2_600X,1 NiFeCuMn = Ni: 28.45%-Fe: 27.83%-Cu: 22.67%-Mn: 21.05% | 2 CuMnNiFe = Cu: 41.85%-Mn: 25.35%-Ni: 21.72%-Fe: 11.08% | Unassigned = Cu: 35.24%-Mn: 24.38%-Ni: 23.27%-Fe: 17.11%,1 NiFeCuMn : 49.00%|2 CuMnNiFe : 42.70%|Unassigned : 8.30%,3.611,341.3,137.21,6262.8,173.318,2030,69.7
EP3077B,2_600X,1 NiFeCuMn = Ni: 28.45%-Fe: 27.83%-Cu: 22.67%-Mn: 21.05% | 2 CuMnNiFe = Cu: 41.85%-Mn: 25.35%-Ni: 21.72%-Fe: 11.08% | Unassigned = Cu: 35.24%-Mn: 24.38%-Ni: 23.27%-Fe: 17.11%,1 NiFeCuMn : 65.98%|2 CuMnNiFe : 33.47%|Unassigned : 0.55%,4.006,378.6,149.58,6569.3,179.045,2031,70.4
