Repository: giengeb1/ADAMaNT-HEA-indents

File: Indentation Results.csv (part 56 of 64)
Sample,Magnification,Compound Compositions,Indent Composition,Hardness,Hv,Modulus,Stiffness^2 / Load,Pmax,Hmax,Reporting Depth
EP3077B,2_600X,1 NiFeCuMn = Ni: 28.45%-Fe: 27.83%-Cu: 22.67%-Mn: 21.05% | 2 CuMnNiFe = Cu: 41.85%-Mn: 25.35%-Ni: 21.72%-Fe: 11.08% | Unassigned = Cu: 35.24%-Mn: 24.38%-Ni: 23.27%-Fe: 17.11%,2 CuMnNiFe : 60.32%|Unassigned : 0.56%|1 NiFeCuMn : 39.13%,4.506,425.9,150.79,5923.1,172.172,2023,69.8
EP3077B,2_600X,1 NiFeCuMn = Ni: 28.45%-Fe: 27.83%-Cu: 22.67%-Mn: 21.05% | 2 CuMnNiFe = Cu: 41.85%-Mn: 25.35%-Ni: 21.72%-Fe: 11.08% | Unassigned = Cu: 35.24%-Mn: 24.38%-Ni: 23.27%-Fe: 17.11%,2 CuMnNiFe : 28.86%|1 NiFeCuMn : 70.83%|Unassigned : 0.32%,2.006,189.6,109.83,7581.7,180.909,2031,70.3
EP3077B,2_600X,1 NiFeCuMn = Ni: 28.45%-Fe: 27.83%-Cu: 22.67%-Mn: 21.05% | 2 CuMnNiFe = Cu: 41.85%-Mn: 25.35%-Ni: 21.72%-Fe: 11.08% | Unassigned = Cu: 35.24%-Mn: 24.38%-Ni: 23.27%-Fe: 17.11%,1 NiFeCuMn : 66.07%|2 CuMnNiFe : 31.80%|Unassigned : 2.13%,3.42,323.3,137.56,6640.4,189.019,2049,70.2
EP3077B,2_600X,1 NiFeCuMn = Ni: 28.45%-Fe: 27.83%-Cu: 22.67%-Mn: 21.05% | 2 CuMnNiFe = Cu: 41.85%-Mn: 25.35%-Ni: 21.72%-Fe: 11.08% | Unassigned = Cu: 35.24%-Mn: 24.38%-Ni: 23.27%-Fe: 17.11%,2 CuMnNiFe : 30.15%|1 NiFeCuMn : 69.36%|Unassigned : 0.49%,3.967,375,150.84,6731.4,183.53,2028,70.6
EP3077B,2_600X,1 NiFeCuMn = Ni: 28.45%-Fe: 27.83%-Cu: 22.67%-Mn: 21.05% | 2 CuMnNiFe = Cu: 41.85%-Mn: 25.35%-Ni: 21.72%-Fe: 11.08% | Unassigned = Cu: 35.24%-Mn: 24.38%-Ni: 23.27%-Fe: 17.11%,1 NiFeCuMn : 66.00%|2 CuMnNiFe : 33.16%|Unassigned : 0.85%,4.496,425,182.06,8217.8,189.149,2029,70.4
EP3077B,2_600X,1 NiFeCuMn = Ni: 28.45%-Fe: 27.83%-Cu: 22.67%-Mn: 21.05% | 2 CuMnNiFe = Cu: 41.85%-Mn: 25.35%-Ni: 21.72%-Fe: 11.08% | Unassigned = Cu: 35.24%-Mn: 24.38%-Ni: 23.27%-Fe: 17.11%,2 CuMnNiFe : 33.60%|1 NiFeCuMn : 58.87%|Unassigned : 7.53%,3.852,364.1,148.17,6719.3,178.378,2032,70
EP3077B,2_600X,1 NiFeCuMn = Ni: 28.45%-Fe: 27.83%-Cu: 22.67%-Mn: 21.05% | 2 CuMnNiFe = Cu: 41.85%-Mn: 25.35%-Ni: 21.72%-Fe: 11.08% | Unassigned = Cu: 35.24%-Mn: 24.38%-Ni: 23.27%-Fe: 17.11%,2 CuMnNiFe : 17.63%|1 NiFeCuMn : 81.31%|Unassigned : 1.06%,3.701,349.8,142.42,6523.6,175.263,2032,69.7
EP3077B,2_600X,1 NiFeCuMn = Ni: 28.45%-Fe: 27.83%-Cu: 22.67%-Mn: 21.05% | 2 CuMnNiFe = Cu: 41.85%-Mn: 25.35%-Ni: 21.72%-Fe: 11.08% | Unassigned = Cu: 35.24%-Mn: 24.38%-Ni: 23.27%-Fe: 17.11%,2 CuMnNiFe : 43.31%|Unassigned : 2.99%|1 NiFeCuMn : 53.70%,2.851,269.5,119.08,6161.2,172.091,2030,69.7
EP3077B,2_600X,1 NiFeCuMn = Ni: 28.45%-Fe: 27.83%-Cu: 22.67%-Mn: 21.05% | 2 CuMnNiFe = Cu: 41.85%-Mn: 25.35%-Ni: 21.72%-Fe: 11.08% | Unassigned = Cu: 35.24%-Mn: 24.38%-Ni: 23.27%-Fe: 17.11%,2 CuMnNiFe : 38.82%|1 NiFeCuMn : 57.10%|Unassigned : 4.08%,3.695,349.3,140.59,6385.8,181.73,2029,69.8
EP3077B,2_600X,1 NiFeCuMn = Ni: 28.45%-Fe: 27.83%-Cu: 22.67%-Mn: 21.05% | 2 CuMnNiFe = Cu: 41.85%-Mn: 25.35%-Ni: 21.72%-Fe: 11.08% | Unassigned = Cu: 35.24%-Mn: 24.38%-Ni: 23.27%-Fe: 17.11%,1 NiFeCuMn : 57.64%|2 CuMnNiFe : 42.36%,3.13,295.8,126.26,6231.5,164.887,2029,70
EP3077B,2_600X,1 NiFeCuMn = Ni: 28.45%-Fe: 27.83%-Cu: 22.67%-Mn: 21.05% | 2 CuMnNiFe = Cu: 41.85%-Mn: 25.35%-Ni: 21.72%-Fe: 11.08% | Unassigned = Cu: 35.24%-Mn: 24.38%-Ni: 23.27%-Fe: 17.11%,1 NiFeCuMn : 45.91%|2 CuMnNiFe : 49.14%|Unassigned : 4.95%,4.346,410.8,152.6,6270.4,165.099,2032,70.1
EP3077B,2_600X,1 NiFeCuMn = Ni: 28.45%-Fe: 27.83%-Cu: 22.67%-Mn: 21.05% | 2 CuMnNiFe = Cu: 41.85%-Mn: 25.35%-Ni: 21.72%-Fe: 11.08% | Unassigned = Cu: 35.24%-Mn: 24.38%-Ni: 23.27%-Fe: 17.11%,2 CuMnNiFe : 30.87%|1 NiFeCuMn : 68.94%|Unassigned : 0.19%,3.792,358.4,152.89,7209.4,187.5,2029,70.2
EP3077B,2_600X,1 NiFeCuMn = Ni: 28.45%-Fe: 27.83%-Cu: 22.67%-Mn: 21.05% | 2 CuMnNiFe = Cu: 41.85%-Mn: 25.35%-Ni: 21.72%-Fe: 11.08% | Unassigned = Cu: 35.24%-Mn: 24.38%-Ni: 23.27%-Fe: 17.11%,1 NiFeCuMn : 75.95%|2 CuMnNiFe : 24.05%,2.283,215.8,109.84,6653.1,176.834,2026,70.1
EP3077B,2_600X,1 NiFeCuMn = Ni: 28.45%-Fe: 27.83%-Cu: 22.67%-Mn: 21.05% | 2 CuMnNiFe = Cu: 41.85%-Mn: 25.35%-Ni: 21.72%-Fe: 11.08% | Unassigned = Cu: 35.24%-Mn: 24.38%-Ni: 23.27%-Fe: 17.11%,2 CuMnNiFe : 34.61%|1 NiFeCuMn : 65.39%,3.78,357.3,166.5,8383.8,186.707,2030,69.1
EP3077B,2_600X,1 NiFeCuMn = Ni: 28.45%-Fe: 27.83%-Cu: 22.67%-Mn: 21.05% | 2 CuMnNiFe = Cu: 41.85%-Mn: 25.35%-Ni: 21.72%-Fe: 11.08% | Unassigned = Cu: 35.24%-Mn: 24.38%-Ni: 23.27%-Fe: 17.11%,1 NiFeCuMn : 58.17%|Unassigned : 1.04%|2 CuMnNiFe : 40.79%,4.503,425.7,157.79,6413.5,182.051,2031,69.9
EP3077B,2_600X,1 NiFeCuMn = Ni: 28.45%-Fe: 27.83%-Cu: 22.67%-Mn: 21.05% | 2 CuMnNiFe = Cu: 41.85%-Mn: 25.35%-Ni: 21.72%-Fe: 11.08% | Unassigned = Cu: 35.24%-Mn: 24.38%-Ni: 23.27%-Fe: 17.11%,2 CuMnNiFe : 26.68%|1 NiFeCuMn : 70.62%|Unassigned : 2.70%,4.325,408.8,163.55,7105.2,180.638,2027,70
EP3077B,2_600X,1 NiFeCuMn = Ni: 28.45%-Fe: 27.83%-Cu: 22.67%-Mn: 21.05% | 2 CuMnNiFe = Cu: 41.85%-Mn: 25.35%-Ni: 21.72%-Fe: 11.08% | Unassigned = Cu: 35.24%-Mn: 24.38%-Ni: 23.27%-Fe: 17.11%,1 NiFeCuMn : 48.33%|2 CuMnNiFe : 50.89%|Unassigned : 0.78%,3.678,347.7,153.58,7490.6,179.479,2028,70.1
EP3077B,2_600X,1 NiFeCuMn = Ni: 28.45%-Fe: 27.83%-Cu: 22.67%-Mn: 21.05% | 2 CuMnNiFe = Cu: 41.85%-Mn: 25.35%-Ni: 21.72%-Fe: 11.08% | Unassigned = Cu: 35.24%-Mn: 24.38%-Ni: 23.27%-Fe: 17.11%,1 NiFeCuMn : 74.29%|2 CuMnNiFe : 23.90%|Unassigned : 1.81%,2.889,273.1,126.47,6771,178.055,2032,69.9
EP3077B,2_600X,1 NiFeCuMn = Ni: 28.45%-Fe: 27.83%-Cu: 22.67%-Mn: 21.05% | 2 CuMnNiFe = Cu: 41.85%-Mn: 25.35%-Ni: 21.72%-Fe: 11.08% | Unassigned = Cu: 35.24%-Mn: 24.38%-Ni: 23.27%-Fe: 17.11%,2 CuMnNiFe : 18.98%|1 NiFeCuMn : 81.02%,3.023,285.7,135.48,7312.7,173.689,2027,70.3
EP3077B,2_600X,1 NiFeCuMn = Ni: 28.45%-Fe: 27.83%-Cu: 22.67%-Mn: 21.05% | 2 CuMnNiFe = Cu: 41.85%-Mn: 25.35%-Ni: 21.72%-Fe: 11.08% | Unassigned = Cu: 35.24%-Mn: 24.38%-Ni: 23.27%-Fe: 17.11%,1 NiFeCuMn : 71.93%|2 CuMnNiFe : 27.55%|Unassigned : 0.52%,4.013,379.3,151.49,6703.7,169.206,2031,70.1
EP3077B,2_600X,1 NiFeCuMn = Ni: 28.45%-Fe: 27.83%-Cu: 22.67%-Mn: 21.05% | 2 CuMnNiFe = Cu: 41.85%-Mn: 25.35%-Ni: 21.72%-Fe: 11.08% | Unassigned = Cu: 35.24%-Mn: 24.38%-Ni: 23.27%-Fe: 17.11%,2 CuMnNiFe : 24.93%|1 NiFeCuMn : 74.90%|Unassigned : 0.17%,3.849,363.8,143.44,6352.4,156.341,1981,70.2
EP3077B,2_600X,1 NiFeCuMn = Ni: 28.45%-Fe: 27.83%-Cu: 22.67%-Mn: 21.05% | 2 CuMnNiFe = Cu: 41.85%-Mn: 25.35%-Ni: 21.72%-Fe: 11.08% | Unassigned = Cu: 35.24%-Mn: 24.38%-Ni: 23.27%-Fe: 17.11%,2 CuMnNiFe : 24.19%|Unassigned : 1.01%|1 NiFeCuMn : 74.80%,4.025,380.4,161.58,7477.3,181.927,2029,70.6
EP3077B,2_600X,1 NiFeCuMn = Ni: 28.45%-Fe: 27.83%-Cu: 22.67%-Mn: 21.05% | 2 CuMnNiFe = Cu: 41.85%-Mn: 25.35%-Ni: 21.72%-Fe: 11.08% | Unassigned = Cu: 35.24%-Mn: 24.38%-Ni: 23.27%-Fe: 17.11%,2 CuMnNiFe : 38.32%|1 NiFeCuMn : 60.65%|Unassigned : 1.04%,4.273,403.9,176.02,8161.6,187.808,2037,70.7
EP3077B,2_600X,1 NiFeCuMn = Ni: 28.45%-Fe: 27.83%-Cu: 22.67%-Mn: 21.05% | 2 CuMnNiFe = Cu: 41.85%-Mn: 25.35%-Ni: 21.72%-Fe: 11.08% | Unassigned = Cu: 35.24%-Mn: 24.38%-Ni: 23.27%-Fe: 17.11%,1 NiFeCuMn : 75.74%|2 CuMnNiFe : 24.26%,4.323,408.6,180.06,8386.3,192.663,2029,69.7
EP3077B,2_600X,1 NiFeCuMn = Ni: 28.45%-Fe: 27.83%-Cu: 22.67%-Mn: 21.05% | 2 CuMnNiFe = Cu: 41.85%-Mn: 25.35%-Ni: 21.72%-Fe: 11.08% | Unassigned = Cu: 35.24%-Mn: 24.38%-Ni: 23.27%-Fe: 17.11%,2 CuMnNiFe : 30.88%|1 NiFeCuMn : 66.63%|Unassigned : 2.49%,3.3,311.9,139.52,7055.1,184.694,2029,69.9
EP3077B,2_600X,1 NiFeCuMn = Ni: 28.45%-Fe: 27.83%-Cu: 22.67%-Mn: 21.05% | 2 CuMnNiFe = Cu: 41.85%-Mn: 25.35%-Ni: 21.72%-Fe: 11.08% | Unassigned = Cu: 35.24%-Mn: 24.38%-Ni: 23.27%-Fe: 17.11%,1 NiFeCuMn : 63.33%|2 CuMnNiFe : 34.83%|Unassigned : 1.84%,2.424,229.1,110.93,6379.2,174.854,2034,69.8
EP3077B,2_600X,1 NiFeCuMn = Ni: 28.45%-Fe: 27.83%-Cu: 22.67%-Mn: 21.05% | 2 CuMnNiFe = Cu: 41.85%-Mn: 25.35%-Ni: 21.72%-Fe: 11.08% | Unassigned = Cu: 35.24%-Mn: 24.38%-Ni: 23.27%-Fe: 17.11%,2 CuMnNiFe : 30.22%|1 NiFeCuMn : 56.40%|Unassigned : 13.38%,2.25,212.7,105.42,6266.4,173.768,2032,70.2
EP3077B,2_600X,1 NiFeCuMn = Ni: 28.45%-Fe: 27.83%-Cu: 22.67%-Mn: 21.05% | 2 CuMnNiFe = Cu: 41.85%-Mn: 25.35%-Ni: 21.72%-Fe: 11.08% | Unassigned = Cu: 35.24%-Mn: 24.38%-Ni: 23.27%-Fe: 17.11%,1 NiFeCuMn : 78.29%|2 CuMnNiFe : 21.71%,3.956,374,150.17,6696.6,177.827,2027,70.5
EP3077B,2_600X,1 NiFeCuMn = Ni: 28.45%-Fe: 27.83%-Cu: 22.67%-Mn: 21.05% | 2 CuMnNiFe = Cu: 41.85%-Mn: 25.35%-Ni: 21.72%-Fe: 11.08% | Unassigned = Cu: 35.24%-Mn: 24.38%-Ni: 23.27%-Fe: 17.11%,2 CuMnNiFe : 33.81%|1 NiFeCuMn : 64.04%|Unassigned : 2.15%,4.744,448.4,173.81,7194.3,173.089,2031,70.2
EP3077B,2_600X,1 NiFeCuMn = Ni: 28.45%-Fe: 27.83%-Cu: 22.67%-Mn: 21.05% | 2 CuMnNiFe = Cu: 41.85%-Mn: 25.35%-Ni: 21.72%-Fe: 11.08% | Unassigned = Cu: 35.24%-Mn: 24.38%-Ni: 23.27%-Fe: 17.11%,1 NiFeCuMn : 60.88%|2 CuMnNiFe : 38.06%|Unassigned : 1.06%,4.484,423.8,154.02,6174.8,170.756,2030,70.1
EP3077B,2_600X,1 NiFeCuMn = Ni: 28.45%-Fe: 27.83%-Cu: 22.67%-Mn: 21.05% | 2 CuMnNiFe = Cu: 41.85%-Mn: 25.35%-Ni: 21.72%-Fe: 11.08% | Unassigned = Cu: 35.24%-Mn: 24.38%-Ni: 23.27%-Fe: 17.11%,1 NiFeCuMn : 65.40%|2 CuMnNiFe : 33.53%|Unassigned : 1.07%,4.739,448,163.05,6450,169.615,2030,69.7
EP3077B,2_600X,1 NiFeCuMn = Ni: 28.45%-Fe: 27.83%-Cu: 22.67%-Mn: 21.05% | 2 CuMnNiFe = Cu: 41.85%-Mn: 25.35%-Ni: 21.72%-Fe: 11.08% | Unassigned = Cu: 35.24%-Mn: 24.38%-Ni: 23.27%-Fe: 17.11%,1 NiFeCuMn : 81.74%|2 CuMnNiFe : 17.84%|Unassigned : 0.42%,4.496,425,187.04,8603,191.966,2034,70.1
EP3077B,2_600X,1 NiFeCuMn = Ni: 28.45%-Fe: 27.83%-Cu: 22.67%-Mn: 21.05% | 2 CuMnNiFe = Cu: 41.85%-Mn: 25.35%-Ni: 21.72%-Fe: 11.08% | Unassigned = Cu: 35.24%-Mn: 24.38%-Ni: 23.27%-Fe: 17.11%,2 CuMnNiFe : 23.90%|1 NiFeCuMn : 71.72%|Unassigned : 4.39%,4.576,432.5,166.22,6906.3,185.127,2028,69.9
EP3077B,2_600X,1 NiFeCuMn = Ni: 28.45%-Fe: 27.83%-Cu: 22.67%-Mn: 21.05% | 2 CuMnNiFe = Cu: 41.85%-Mn: 25.35%-Ni: 21.72%-Fe: 11.08% | Unassigned = Cu: 35.24%-Mn: 24.38%-Ni: 23.27%-Fe: 17.11%,1 NiFeCuMn : 62.30%|2 CuMnNiFe : 34.59%|Unassigned : 3.11%,4.118,389.2,155.92,6868.8,186.393,2032,70
EP3077B,2_600X,1 NiFeCuMn = Ni: 28.45%-Fe: 27.83%-Cu: 22.67%-Mn: 21.05% | 2 CuMnNiFe = Cu: 41.85%-Mn: 25.35%-Ni: 21.72%-Fe: 11.08% | Unassigned = Cu: 35.24%-Mn: 24.38%-Ni: 23.27%-Fe: 17.11%,2 CuMnNiFe : 22.52%|1 NiFeCuMn : 75.41%|Unassigned : 2.07%,4.864,459.8,172.23,6906.3,180.725,2031,70.3
EP3077B,2_600X,1 NiFeCuMn = Ni: 28.45%-Fe: 27.83%-Cu: 22.67%-Mn: 21.05% | 2 CuMnNiFe = Cu: 41.85%-Mn: 25.35%-Ni: 21.72%-Fe: 11.08% | Unassigned = Cu: 35.24%-Mn: 24.38%-Ni: 23.27%-Fe: 17.11%,1 NiFeCuMn : 68.43%|2 CuMnNiFe : 28.43%|Unassigned : 3.13%,4.478,423.2,160.35,6633.5,181.332,2029,69.8
EP3077B,2_600X,1 NiFeCuMn = Ni: 28.45%-Fe: 27.83%-Cu: 22.67%-Mn: 21.05% | 2 CuMnNiFe = Cu: 41.85%-Mn: 25.35%-Ni: 21.72%-Fe: 11.08% | Unassigned = Cu: 35.24%-Mn: 24.38%-Ni: 23.27%-Fe: 17.11%,2 CuMnNiFe : 20.79%|1 NiFeCuMn : 78.69%|Unassigned : 0.52%,4.132,390.6,170.95,8026.5,187.83,2028,70.2
EP3077B,2_600X,1 NiFeCuMn = Ni: 28.45%-Fe: 27.83%-Cu: 22.67%-Mn: 21.05% | 2 CuMnNiFe = Cu: 41.85%-Mn: 25.35%-Ni: 21.72%-Fe: 11.08% | Unassigned = Cu: 35.24%-Mn: 24.38%-Ni: 23.27%-Fe: 17.11%,1 NiFeCuMn : 63.24%|2 CuMnNiFe : 34.68%|Unassigned : 2.08%,1.819,171.9,66.7,3324.1,178.685,2031,69.8
EP3077B,2_600X,1 NiFeCuMn = Ni: 28.45%-Fe: 27.83%-Cu: 22.67%-Mn: 21.05% | 2 CuMnNiFe = Cu: 41.85%-Mn: 25.35%-Ni: 21.72%-Fe: 11.08% | Unassigned = Cu: 35.24%-Mn: 24.38%-Ni: 23.27%-Fe: 17.11%,2 CuMnNiFe : 38.94%|1 NiFeCuMn : 59.67%|Unassigned : 1.39%,3.451,326.2,135.65,6418.1,172.26,2031,69.8
EP3077B,2_600X,1 NiFeCuMn = Ni: 28.45%-Fe: 27.83%-Cu: 22.67%-Mn: 21.05% | 2 CuMnNiFe = Cu: 41.85%-Mn: 25.35%-Ni: 21.72%-Fe: 11.08% | Unassigned = Cu: 35.24%-Mn: 24.38%-Ni: 23.27%-Fe: 17.11%,1 NiFeCuMn : 70.19%|2 CuMnNiFe : 28.38%|Unassigned : 1.42%,2.18,206,113.81,7429.2,168.23,2028,70.3
EP3077B,2_600X,1 NiFeCuMn = Ni: 28.45%-Fe: 27.83%-Cu: 22.67%-Mn: 21.05% | 2 CuMnNiFe = Cu: 41.85%-Mn: 25.35%-Ni: 21.72%-Fe: 11.08% | Unassigned = Cu: 35.24%-Mn: 24.38%-Ni: 23.27%-Fe: 17.11%,2 CuMnNiFe : 29.59%|1 NiFeCuMn : 66.96%|Unassigned : 3.45%,4.107,388.2,168.09,7845,165.148,1999,70.2
EP3077B,2_600X,1 NiFeCuMn = Ni: 28.45%-Fe: 27.83%-Cu: 22.67%-Mn: 21.05% | 2 CuMnNiFe = Cu: 41.85%-Mn: 25.35%-Ni: 21.72%-Fe: 11.08% | Unassigned = Cu: 35.24%-Mn: 24.38%-Ni: 23.27%-Fe: 17.11%,1 NiFeCuMn : 74.63%|2 CuMnNiFe : 24.92%|Unassigned : 0.45%,4.594,434.2,183.63,8160.4,190.65,2028,70.1
EP3077B,2_600X,1 NiFeCuMn = Ni: 28.45%-Fe: 27.83%-Cu: 22.67%-Mn: 21.05% | 2 CuMnNiFe = Cu: 41.85%-Mn: 25.35%-Ni: 21.72%-Fe: 11.08% | Unassigned = Cu: 35.24%-Mn: 24.38%-Ni: 23.27%-Fe: 17.11%,1 NiFeCuMn : 74.32%|2 CuMnNiFe : 23.08%|Unassigned : 2.60%,4.26,402.7,160.05,6949.3,188.785,2038,70.6
EP3077B,2_600X,1 NiFeCuMn = Ni: 28.45%-Fe: 27.83%-Cu: 22.67%-Mn: 21.05% | 2 CuMnNiFe = Cu: 41.85%-Mn: 25.35%-Ni: 21.72%-Fe: 11.08% | Unassigned = Cu: 35.24%-Mn: 24.38%-Ni: 23.27%-Fe: 17.11%,2 CuMnNiFe : 35.46%|1 NiFeCuMn : 61.93%|Unassigned : 2.61%,2.226,210.4,110.7,6920.6,185.627,2029,70.3
EP3077B,2_600X,1 NiFeCuMn = Ni: 28.45%-Fe: 27.83%-Cu: 22.67%-Mn: 21.05% | 2 CuMnNiFe = Cu: 41.85%-Mn: 25.35%-Ni: 21.72%-Fe: 11.08% | Unassigned = Cu: 35.24%-Mn: 24.38%-Ni: 23.27%-Fe: 17.11%,2 CuMnNiFe : 51.99%|1 NiFeCuMn : 47.30%|Unassigned : 0.70%,4.36,412.1,172.37,7715.9,184.762,2032,69.7
EP3077B,2_600X,1 NiFeCuMn = Ni: 28.45%-Fe: 27.83%-Cu: 22.67%-Mn: 21.05% | 2 CuMnNiFe = Cu: 41.85%-Mn: 25.35%-Ni: 21.72%-Fe: 11.08% | Unassigned = Cu: 35.24%-Mn: 24.38%-Ni: 23.27%-Fe: 17.11%,1 NiFeCuMn : 79.00%|2 CuMnNiFe : 20.48%|Unassigned : 0.52%,4.182,395.3,167.36,7646.5,184.271,2026,69.7
EP3077B,2_600X,1 NiFeCuMn = Ni: 28.45%-Fe: 27.83%-Cu: 22.67%-Mn: 21.05% | 2 CuMnNiFe = Cu: 41.85%-Mn: 25.35%-Ni: 21.72%-Fe: 11.08% | Unassigned = Cu: 35.24%-Mn: 24.38%-Ni: 23.27%-Fe: 17.11%,1 NiFeCuMn : 53.45%|2 CuMnNiFe : 45.44%|Unassigned : 1.11%,4.822,455.8,177.88,7361.9,184.584,2032,70.5
EP3077B,2_600X,1 NiFeCuMn = Ni: 28.45%-Fe: 27.83%-Cu: 22.67%-Mn: 21.05% | 2 CuMnNiFe = Cu: 41.85%-Mn: 25.35%-Ni: 21.72%-Fe: 11.08% | Unassigned = Cu: 35.24%-Mn: 24.38%-Ni: 23.27%-Fe: 17.11%,Unassigned : 1.29%|1 NiFeCuMn : 70.06%|2 CuMnNiFe : 28.65%,1.975,186.7,97.39,6184.3,170.827,2032,70
EP3077B,2_600X,1 NiFeCuMn = Ni: 28.45%-Fe: 27.83%-Cu: 22.67%-Mn: 21.05% | 2 CuMnNiFe = Cu: 41.85%-Mn: 25.35%-Ni: 21.72%-Fe: 11.08% | Unassigned = Cu: 35.24%-Mn: 24.38%-Ni: 23.27%-Fe: 17.11%,1 NiFeCuMn : 97.06%|2 CuMnNiFe : 2.94%,2.378,224.7,120.1,7501.4,173.262,2048,70.2
EP3077B,2_600X,1 NiFeCuMn = Ni: 28.45%-Fe: 27.83%-Cu: 22.67%-Mn: 21.05% | 2 CuMnNiFe = Cu: 41.85%-Mn: 25.35%-Ni: 21.72%-Fe: 11.08% | Unassigned = Cu: 35.24%-Mn: 24.38%-Ni: 23.27%-Fe: 17.11%,1 NiFeCuMn : 72.35%|2 CuMnNiFe : 24.66%|Unassigned : 2.99%,4.83,456.5,168.5,6698.5,174.27,2034,70
EP3077B,2_600X,1 NiFeCuMn = Ni: 28.45%-Fe: 27.83%-Cu: 22.67%-Mn: 21.05% | 2 CuMnNiFe = Cu: 41.85%-Mn: 25.35%-Ni: 21.72%-Fe: 11.08% | Unassigned = Cu: 35.24%-Mn: 24.38%-Ni: 23.27%-Fe: 17.11%,1 NiFeCuMn : 59.70%|2 CuMnNiFe : 37.15%|Unassigned : 3.15%,4.603,435.1,177.76,7703.8,174.617,2032,69.7
EP3077B,2_600X,1 NiFeCuMn = Ni: 28.45%-Fe: 27.83%-Cu: 22.67%-Mn: 21.05% | 2 CuMnNiFe = Cu: 41.85%-Mn: 25.35%-Ni: 21.72%-Fe: 11.08% | Unassigned = Cu: 35.24%-Mn: 24.38%-Ni: 23.27%-Fe: 17.11%,1 NiFeCuMn : 70.83%|Unassigned : 1.66%|2 CuMnNiFe : 27.52%,4.425,418.2,160.73,6739.4,189.271,2032,70.2
EP3077B,2_600X,1 NiFeCuMn = Ni: 28.45%-Fe: 27.83%-Cu: 22.67%-Mn: 21.05% | 2 CuMnNiFe = Cu: 41.85%-Mn: 25.35%-Ni: 21.72%-Fe: 11.08% | Unassigned = Cu: 35.24%-Mn: 24.38%-Ni: 23.27%-Fe: 17.11%,2 CuMnNiFe : 28.09%|1 NiFeCuMn : 71.37%|Unassigned : 0.53%,4.572,432.2,169.53,7154.2,185.474,2026,70.1
EP3077B,2_600X,1 NiFeCuMn = Ni: 28.45%-Fe: 27.83%-Cu: 22.67%-Mn: 21.05% | 2 CuMnNiFe = Cu: 41.85%-Mn: 25.35%-Ni: 21.72%-Fe: 11.08% | Unassigned = Cu: 35.24%-Mn: 24.38%-Ni: 23.27%-Fe: 17.11%,1 NiFeCuMn : 78.77%|2 CuMnNiFe : 19.08%|Unassigned : 2.15%,-0.016,-1.6,1.68,-261.8,167.979,2031,69
EP3077B,2_600X,1 NiFeCuMn = Ni: 28.45%-Fe: 27.83%-Cu: 22.67%-Mn: 21.05% | 2 CuMnNiFe = Cu: 41.85%-Mn: 25.35%-Ni: 21.72%-Fe: 11.08% | Unassigned = Cu: 35.24%-Mn: 24.38%-Ni: 23.27%-Fe: 17.11%,1 NiFeCuMn : 59.73%|2 CuMnNiFe : 39.76%|Unassigned : 0.52%,3.444,325.5,136.08,6469.5,183.054,2028,70.5
EP3077B,2_600X,1 NiFeCuMn = Ni: 28.45%-Fe: 27.83%-Cu: 22.67%-Mn: 21.05% | 2 CuMnNiFe = Cu: 41.85%-Mn: 25.35%-Ni: 21.72%-Fe: 11.08% | Unassigned = Cu: 35.24%-Mn: 24.38%-Ni: 23.27%-Fe: 17.11%,1 NiFeCuMn : 62.51%|2 CuMnNiFe : 36.27%|Unassigned : 1.22%,3.813,360.4,156.67,7481.5,184.143,2028,70.2
EP3077B,2_600X,1 NiFeCuMn = Ni: 28.45%-Fe: 27.83%-Cu: 22.67%-Mn: 21.05% | 2 CuMnNiFe = Cu: 41.85%-Mn: 25.35%-Ni: 21.72%-Fe: 11.08% | Unassigned = Cu: 35.24%-Mn: 24.38%-Ni: 23.27%-Fe: 17.11%,1 NiFeCuMn : 62.70%|2 CuMnNiFe : 36.26%|Unassigned : 1.04%,4.43,418.7,152.98,6177.6,169.987,2031,70.4
EP3077B,2_600X,1 NiFeCuMn = Ni: 28.45%-Fe: 27.83%-Cu: 22.67%-Mn: 21.05% | 2 CuMnNiFe = Cu: 41.85%-Mn: 25.35%-Ni: 21.72%-Fe: 11.08% | Unassigned = Cu: 35.24%-Mn: 24.38%-Ni: 23.27%-Fe: 17.11%,2 CuMnNiFe : 30.64%|1 NiFeCuMn : 66.30%|Unassigned : 3.06%,4.601,434.9,165.68,6830.6,173.501,2027,69.6
EP3077B,2_600X,1 NiFeCuMn = Ni: 28.45%-Fe: 27.83%-Cu: 22.67%-Mn: 21.05% | 2 CuMnNiFe = Cu: 41.85%-Mn: 25.35%-Ni: 21.72%-Fe: 11.08% | Unassigned = Cu: 35.24%-Mn: 24.38%-Ni: 23.27%-Fe: 17.11%,1 NiFeCuMn : 72.93%|2 CuMnNiFe : 26.46%|Unassigned : 0.62%,3.903,368.9,155.79,7237.4,173.163,2032,70.2
EP3077B,2_600X,1 NiFeCuMn = Ni: 28.45%-Fe: 27.83%-Cu: 22.67%-Mn: 21.05% | 2 CuMnNiFe = Cu: 41.85%-Mn: 25.35%-Ni: 21.72%-Fe: 11.08% | Unassigned = Cu: 35.24%-Mn: 24.38%-Ni: 23.27%-Fe: 17.11%,2 CuMnNiFe : 39.09%|1 NiFeCuMn : 57.58%|Unassigned : 3.32%,4.473,422.8,155.79,6313.8,169.939,2027,69.6
EP3077B,2_600X,1 NiFeCuMn = Ni: 28.45%-Fe: 27.83%-Cu: 22.67%-Mn: 21.05% | 2 CuMnNiFe = Cu: 41.85%-Mn: 25.35%-Ni: 21.72%-Fe: 11.08% | Unassigned = Cu: 35.24%-Mn: 24.38%-Ni: 23.27%-Fe: 17.11%,2 CuMnNiFe : 24.95%|1 NiFeCuMn : 72.61%|Unassigned : 2.44%,4.043,382.2,154.44,6881.2,160.138,1990,69.5
EP3077B,2_600X,1 NiFeCuMn = Ni: 28.45%-Fe: 27.83%-Cu: 22.67%-Mn: 21.05% | 2 CuMnNiFe = Cu: 41.85%-Mn: 25.35%-Ni: 21.72%-Fe: 11.08% | Unassigned = Cu: 35.24%-Mn: 24.38%-Ni: 23.27%-Fe: 17.11%,1 NiFeCuMn : 72.48%|2 CuMnNiFe : 25.87%|Unassigned : 1.65%,4.23,399.8,156.85,6757.5,187.399,2033,70.3
EP3077B,2_600X,1 NiFeCuMn = Ni: 28.45%-Fe: 27.83%-Cu: 22.67%-Mn: 21.05% | 2 CuMnNiFe = Cu: 41.85%-Mn: 25.35%-Ni: 21.72%-Fe: 11.08% | Unassigned = Cu: 35.24%-Mn: 24.38%-Ni: 23.27%-Fe: 17.11%,1 NiFeCuMn : 75.86%|2 CuMnNiFe : 21.97%|Unassigned : 2.17%,4.218,398.7,177.69,8401.9,196.041,2036,69.6
EP3077B,2_600X,1 NiFeCuMn = Ni: 28.45%-Fe: 27.83%-Cu: 22.67%-Mn: 21.05% | 2 CuMnNiFe = Cu: 41.85%-Mn: 25.35%-Ni: 21.72%-Fe: 11.08% | Unassigned = Cu: 35.24%-Mn: 24.38%-Ni: 23.27%-Fe: 17.11%,1 NiFeCuMn : 76.92%|2 CuMnNiFe : 22.09%|Unassigned : 0.99%,3.063,289.5,130.22,6728.7,181.971,2031,70.5
EP3077B,2_600X,1 NiFeCuMn = Ni: 28.45%-Fe: 27.83%-Cu: 22.67%-Mn: 21.05% | 2 CuMnNiFe = Cu: 41.85%-Mn: 25.35%-Ni: 21.72%-Fe: 11.08% | Unassigned = Cu: 35.24%-Mn: 24.38%-Ni: 23.27%-Fe: 17.11%,2 CuMnNiFe : 31.66%|1 NiFeCuMn : 67.13%|Unassigned : 1.21%,3.858,364.6,167.57,8307.1,190.803,2031,69.8
EP3077B,2_600X,1 NiFeCuMn = Ni: 28.45%-Fe: 27.83%-Cu: 22.67%-Mn: 21.05% | 2 CuMnNiFe = Cu: 41.85%-Mn: 25.35%-Ni: 21.72%-Fe: 11.08% | Unassigned = Cu: 35.24%-Mn: 24.38%-Ni: 23.27%-Fe: 17.11%,1 NiFeCuMn : 67.05%|2 CuMnNiFe : 31.40%|Unassigned : 1.55%,4.307,407.1,148.93,6064,176.291,2029,70.5
EP3077B,2_600X,1 NiFeCuMn = Ni: 28.45%-Fe: 27.83%-Cu: 22.67%-Mn: 21.05% | 2 CuMnNiFe = Cu: 41.85%-Mn: 25.35%-Ni: 21.72%-Fe: 11.08% | Unassigned = Cu: 35.24%-Mn: 24.38%-Ni: 23.27%-Fe: 17.11%,2 CuMnNiFe : 26.90%|1 NiFeCuMn : 73.10%,3.076,290.7,134,7049.1,175.595,2028,69.9
EP3077B,2_600X,1 NiFeCuMn = Ni: 28.45%-Fe: 27.83%-Cu: 22.67%-Mn: 21.05% | 2 CuMnNiFe = Cu: 41.85%-Mn: 25.35%-Ni: 21.72%-Fe: 11.08% | Unassigned = Cu: 35.24%-Mn: 24.38%-Ni: 23.27%-Fe: 17.11%,1 NiFeCuMn : 67.45%|2 CuMnNiFe : 28.84%|Unassigned : 3.71%,4.933,466.3,165.62,6367,172.651,2030,70.1
EP3077B,2_600X,1 NiFeCuMn = Ni: 28.45%-Fe: 27.83%-Cu: 22.67%-Mn: 21.05% | 2 CuMnNiFe = Cu: 41.85%-Mn: 25.35%-Ni: 21.72%-Fe: 11.08% | Unassigned = Cu: 35.24%-Mn: 24.38%-Ni: 23.27%-Fe: 17.11%,1 NiFeCuMn : 65.77%|2 CuMnNiFe : 32.76%|Unassigned : 1.47%,4.017,379.7,156.93,7122.7,170.254,2029,69.8
EP3077B,2_600X,1 NiFeCuMn = Ni: 28.45%-Fe: 27.83%-Cu: 22.67%-Mn: 21.05% | 2 CuMnNiFe = Cu: 41.85%-Mn: 25.35%-Ni: 21.72%-Fe: 11.08% | Unassigned = Cu: 35.24%-Mn: 24.38%-Ni: 23.27%-Fe: 17.11%,2 CuMnNiFe : 25.69%|1 NiFeCuMn : 72.07%|Unassigned : 2.24%,0.163,15.4,10.8,1086.6,163.296,2030,70.7
EP3077B,2_600X,1 NiFeCuMn = Ni: 28.45%-Fe: 27.83%-Cu: 22.67%-Mn: 21.05% | 2 CuMnNiFe = Cu: 41.85%-Mn: 25.35%-Ni: 21.72%-Fe: 11.08% | Unassigned = Cu: 35.24%-Mn: 24.38%-Ni: 23.27%-Fe: 17.11%,2 CuMnNiFe : 27.32%|1 NiFeCuMn : 72.68%,4.757,449.6,165,6559,175.666,2029,70
EP3077B,2_600X,1 NiFeCuMn = Ni: 28.45%-Fe: 27.83%-Cu: 22.67%-Mn: 21.05% | 2 CuMnNiFe = Cu: 41.85%-Mn: 25.35%-Ni: 21.72%-Fe: 11.08% | Unassigned = Cu: 35.24%-Mn: 24.38%-Ni: 23.27%-Fe: 17.11%,1 NiFeCuMn : 69.19%|2 CuMnNiFe : 30.28%|Unassigned : 0.52%,4.534,428.6,177.24,7782.2,193.23,2028,70.4
EP3077B,2_600X,1 NiFeCuMn = Ni: 28.45%-Fe: 27.83%-Cu: 22.67%-Mn: 21.05% | 2 CuMnNiFe = Cu: 41.85%-Mn: 25.35%-Ni: 21.72%-Fe: 11.08% | Unassigned = Cu: 35.24%-Mn: 24.38%-Ni: 23.27%-Fe: 17.11%,1 NiFeCuMn : 74.59%|2 CuMnNiFe : 25.12%|Unassigned : 0.29%,2.597,245.5,119.84,6839.7,184.214,2031,69.9
EP3077B,2_600X,1 NiFeCuMn = Ni: 28.45%-Fe: 27.83%-Cu: 22.67%-Mn: 21.05% | 2 CuMnNiFe = Cu: 41.85%-Mn: 25.35%-Ni: 21.72%-Fe: 11.08% | Unassigned = Cu: 35.24%-Mn: 24.38%-Ni: 23.27%-Fe: 17.11%,2 CuMnNiFe : 29.27%|1 NiFeCuMn : 68.12%|Unassigned : 2.60%,4.288,405.3,175.3,8076,188.042,2030,70
EP3077B,2_600X,1 NiFeCuMn = Ni: 28.45%-Fe: 27.83%-Cu: 22.67%-Mn: 21.05% | 2 CuMnNiFe = Cu: 41.85%-Mn: 25.35%-Ni: 21.72%-Fe: 11.08% | Unassigned = Cu: 35.24%-Mn: 24.38%-Ni: 23.27%-Fe: 17.11%,1 NiFeCuMn : 71.83%|2 CuMnNiFe : 27.76%|Unassigned : 0.42%,3.931,371.5,149.1,6656.3,184.155,2027,69.8
EP3077B,2_600X,1 NiFeCuMn = Ni: 28.45%-Fe: 27.83%-Cu: 22.67%-Mn: 21.05% | 2 CuMnNiFe = Cu: 41.85%-Mn: 25.35%-Ni: 21.72%-Fe: 11.08% | Unassigned = Cu: 35.24%-Mn: 24.38%-Ni: 23.27%-Fe: 17.11%,2 CuMnNiFe : 31.04%|1 NiFeCuMn : 68.44%|Unassigned : 0.52%,4.774,451.3,161.1,6270.8,175.706,2031,69.7
EP3077B,2_600X,1 NiFeCuMn = Ni: 28.45%-Fe: 27.83%-Cu: 22.67%-Mn: 21.05% | 2 CuMnNiFe = Cu: 41.85%-Mn: 25.35%-Ni: 21.72%-Fe: 11.08% | Unassigned = Cu: 35.24%-Mn: 24.38%-Ni: 23.27%-Fe: 17.11%,1 NiFeCuMn : 54.22%|2 CuMnNiFe : 41.52%|Unassigned : 4.26%,3.317,313.5,127.96,6023.3,169.124,2029,69.9
EP3077B,2_600X,1 NiFeCuMn = Ni: 28.45%-Fe: 27.83%-Cu: 22.67%-Mn: 21.05% | 2 CuMnNiFe = Cu: 41.85%-Mn: 25.35%-Ni: 21.72%-Fe: 11.08% | Unassigned = Cu: 35.24%-Mn: 24.38%-Ni: 23.27%-Fe: 17.11%,1 NiFeCuMn : 70.10%|2 CuMnNiFe : 25.17%|Unassigned : 4.73%,3.396,321,135.28,6493.8,171.336,2032,70.5
EP3077B,2_600X,1 NiFeCuMn = Ni: 28.45%-Fe: 27.83%-Cu: 22.67%-Mn: 21.05% | 2 CuMnNiFe = Cu: 41.85%-Mn: 25.35%-Ni: 21.72%-Fe: 11.08% | Unassigned = Cu: 35.24%-Mn: 24.38%-Ni: 23.27%-Fe: 17.11%,1 NiFeCuMn : 77.49%|2 CuMnNiFe : 21.83%|Unassigned : 0.68%,4.048,382.6,146.23,6246.8,173.109,2031,70.2
EP3077B,2_600X,1 NiFeCuMn = Ni: 28.45%-Fe: 27.83%-Cu: 22.67%-Mn: 21.05% | 2 CuMnNiFe = Cu: 41.85%-Mn: 25.35%-Ni: 21.72%-Fe: 11.08% | Unassigned = Cu: 35.24%-Mn: 24.38%-Ni: 23.27%-Fe: 17.11%,1 NiFeCuMn : 71.19%|2 CuMnNiFe : 28.30%|Unassigned : 0.52%,4.456,421.2,173.65,7644.8,177.282,2034,69.9
EP3077B,2_600X,1 NiFeCuMn = Ni: 28.45%-Fe: 27.83%-Cu: 22.67%-Mn: 21.05% | 2 CuMnNiFe = Cu: 41.85%-Mn: 25.35%-Ni: 21.72%-Fe: 11.08% | Unassigned = Cu: 35.24%-Mn: 24.38%-Ni: 23.27%-Fe: 17.11%,1 NiFeCuMn : 54.21%|2 CuMnNiFe : 45.79%,3.324,314.2,131.86,6337.8,165.456,2030,70.3
EP3077B,2_600X,1 NiFeCuMn = Ni: 28.45%-Fe: 27.83%-Cu: 22.67%-Mn: 21.05% | 2 CuMnNiFe = Cu: 41.85%-Mn: 25.35%-Ni: 21.72%-Fe: 11.08% | Unassigned = Cu: 35.24%-Mn: 24.38%-Ni: 23.27%-Fe: 17.11%,1 NiFeCuMn : 84.36%|2 CuMnNiFe : 15.64%,4.128,390.1,154.94,6779,177.392,2027,70.1
EP3077B,2_600X,1 NiFeCuMn = Ni: 28.45%-Fe: 27.83%-Cu: 22.67%-Mn: 21.05% | 2 CuMnNiFe = Cu: 41.85%-Mn: 25.35%-Ni: 21.72%-Fe: 11.08% | Unassigned = Cu: 35.24%-Mn: 24.38%-Ni: 23.27%-Fe: 17.11%,1 NiFeCuMn : 69.99%|2 CuMnNiFe : 28.94%|Unassigned : 1.06%,4.304,406.8,161.61,6995.9,185.25,2035,70
EP3077B,2_600X,1 NiFeCuMn = Ni: 28.45%-Fe: 27.83%-Cu: 22.67%-Mn: 21.05% | 2 CuMnNiFe = Cu: 41.85%-Mn: 25.35%-Ni: 21.72%-Fe: 11.08% | Unassigned = Cu: 35.24%-Mn: 24.38%-Ni: 23.27%-Fe: 17.11%,2 CuMnNiFe : 30.81%|Unassigned : 0.78%|1 NiFeCuMn : 68.40%,3.8,359.2,150.74,7018.8,185.607,2028,70.1
EP3077B,2_600X,1 NiFeCuMn = Ni: 28.45%-Fe: 27.83%-Cu: 22.67%-Mn: 21.05% | 2 CuMnNiFe = Cu: 41.85%-Mn: 25.35%-Ni: 21.72%-Fe: 11.08% | Unassigned = Cu: 35.24%-Mn: 24.38%-Ni: 23.27%-Fe: 17.11%,1 NiFeCuMn : 64.27%|2 CuMnNiFe : 32.37%|Unassigned : 3.36%,4.089,386.5,160.25,7255,183.778,2028,69.9
EP3077B,2_600X,1 NiFeCuMn = Ni: 28.45%-Fe: 27.83%-Cu: 22.67%-Mn: 21.05% | 2 CuMnNiFe = Cu: 41.85%-Mn: 25.35%-Ni: 21.72%-Fe: 11.08% | Unassigned = Cu: 35.24%-Mn: 24.38%-Ni: 23.27%-Fe: 17.11%,2 CuMnNiFe : 23.95%|1 NiFeCuMn : 73.92%|Unassigned : 2.13%,4.117,389.1,147.26,6220.1,167.784,2028,70.2
EP3077B,2_600X,1 NiFeCuMn = Ni: 28.45%-Fe: 27.83%-Cu: 22.67%-Mn: 21.05% | 2 CuMnNiFe = Cu: 41.85%-Mn: 25.35%-Ni: 21.72%-Fe: 11.08% | Unassigned = Cu: 35.24%-Mn: 24.38%-Ni: 23.27%-Fe: 17.11%,2 CuMnNiFe : 38.04%|1 NiFeCuMn : 61.96%,3.455,326.6,137.44,6563.4,171.5,2032,70.5
EP3077B,2_600X,1 NiFeCuMn = Ni: 28.45%-Fe: 27.83%-Cu: 22.67%-Mn: 21.05% | 2 CuMnNiFe = Cu: 41.85%-Mn: 25.35%-Ni: 21.72%-Fe: 11.08% | Unassigned = Cu: 35.24%-Mn: 24.38%-Ni: 23.27%-Fe: 17.11%,Unassigned : 2.08%|2 CuMnNiFe : 34.15%|1 NiFeCuMn : 63.77%,2.575,243.4,118.48,6760.8,172.532,2030,70.1
EP3077B,2_600X,1 NiFeCuMn = Ni: 28.45%-Fe: 27.83%-Cu: 22.67%-Mn: 21.05% | 2 CuMnNiFe = Cu: 41.85%-Mn: 25.35%-Ni: 21.72%-Fe: 11.08% | Unassigned = Cu: 35.24%-Mn: 24.38%-Ni: 23.27%-Fe: 17.11%,1 NiFeCuMn : 82.88%|2 CuMnNiFe : 17.12%,1.665,157.3,102.04,7982.7,169.031,2030,70.2
EP3077B,2_600X,1 NiFeCuMn = Ni: 28.45%-Fe: 27.83%-Cu: 22.67%-Mn: 21.05% | 2 CuMnNiFe = Cu: 41.85%-Mn: 25.35%-Ni: 21.72%-Fe: 11.08% | Unassigned = Cu: 35.24%-Mn: 24.38%-Ni: 23.27%-Fe: 17.11%,1 NiFeCuMn : 85.02%|2 CuMnNiFe : 13.69%|Unassigned : 1.29%,3.965,374.7,161.94,7619.9,173.801,2029,70.2
EP3077B,2_600X,1 NiFeCuMn = Ni: 28.45%-Fe: 27.83%-Cu: 22.67%-Mn: 21.05% | 2 CuMnNiFe = Cu: 41.85%-Mn: 25.35%-Ni: 21.72%-Fe: 11.08% | Unassigned = Cu: 35.24%-Mn: 24.38%-Ni: 23.27%-Fe: 17.11%,1 NiFeCuMn : 76.52%|2 CuMnNiFe : 23.48%,4.015,379.5,162.2,7546.2,175.851,2031,69.9
EP3077B,2_600X,1 NiFeCuMn = Ni: 28.45%-Fe: 27.83%-Cu: 22.67%-Mn: 21.05% | 2 CuMnNiFe = Cu: 41.85%-Mn: 25.35%-Ni: 21.72%-Fe: 11.08% | Unassigned = Cu: 35.24%-Mn: 24.38%-Ni: 23.27%-Fe: 17.11%,1 NiFeCuMn : 78.28%|2 CuMnNiFe : 20.67%|Unassigned : 1.04%,4.417,417.5,178.1,8056.3,187.707,2027,70
EP3077B,2_600X,1 NiFeCuMn = Ni: 28.45%-Fe: 27.83%-Cu: 22.67%-Mn: 21.05% | 2 CuMnNiFe = Cu: 41.85%-Mn: 25.35%-Ni: 21.72%-Fe: 11.08% | Unassigned = Cu: 35.24%-Mn: 24.38%-Ni: 23.27%-Fe: 17.11%,1 NiFeCuMn : 64.09%|2 CuMnNiFe : 31.85%|Unassigned : 4.05%,3.463,327.3,141.64,6904.4,182.455,2031,70
EP3077B,2_600X,1 NiFeCuMn = Ni: 28.45%-Fe: 27.83%-Cu: 22.67%-Mn: 21.05% | 2 CuMnNiFe = Cu: 41.85%-Mn: 25.35%-Ni: 21.72%-Fe: 11.08% | Unassigned = Cu: 35.24%-Mn: 24.38%-Ni: 23.27%-Fe: 17.11%,1 NiFeCuMn : 74.02%|2 CuMnNiFe : 25.98%,4.196,396.6,157.05,6827.3,183.802,2029,70
EP3077B,2_600X,1 NiFeCuMn = Ni: 28.45%-Fe: 27.83%-Cu: 22.67%-Mn: 21.05% | 2 CuMnNiFe = Cu: 41.85%-Mn: 25.35%-Ni: 21.72%-Fe: 11.08% | Unassigned = Cu: 35.24%-Mn: 24.38%-Ni: 23.27%-Fe: 17.11%,1 NiFeCuMn : 72.11%|2 CuMnNiFe : 26.69%|Unassigned : 1.21%,3.526,333.3,141.59,6776.8,184.276,2031,70.3
EP3077B,2_600X,1 NiFeCuMn = Ni: 28.45%-Fe: 27.83%-Cu: 22.67%-Mn: 21.05% | 2 CuMnNiFe = Cu: 41.85%-Mn: 25.35%-Ni: 21.72%-Fe: 11.08% | Unassigned = Cu: 35.24%-Mn: 24.38%-Ni: 23.27%-Fe: 17.11%,2 CuMnNiFe : 42.43%|1 NiFeCuMn : 55.29%|Unassigned : 2.28%,4.393,415.2,159.12,6671.2,177.844,2030,70.3
EP3077B,2_600X,1 NiFeCuMn = Ni: 28.45%-Fe: 27.83%-Cu: 22.67%-Mn: 21.05% | 2 CuMnNiFe = Cu: 41.85%-Mn: 25.35%-Ni: 21.72%-Fe: 11.08% | Unassigned = Cu: 35.24%-Mn: 24.38%-Ni: 23.27%-Fe: 17.11%,2 CuMnNiFe : 54.81%|1 NiFeCuMn : 39.24%|Unassigned : 5.94%,1.677,158.5,92.16,6596.3,174.61,2075,69.9
EP3077B,2_600X,1 NiFeCuMn = Ni: 28.45%-Fe: 27.83%-Cu: 22.67%-Mn: 21.05% | 2 CuMnNiFe = Cu: 41.85%-Mn: 25.35%-Ni: 21.72%-Fe: 11.08% | Unassigned = Cu: 35.24%-Mn: 24.38%-Ni: 23.27%-Fe: 17.11%,1 NiFeCuMn : 50.98%|2 CuMnNiFe : 48.49%|Unassigned : 0.53%,4.689,443.2,162.64,6491.7,172.739,2025,70
EP3077B,2_600X,1 NiFeCuMn = Ni: 28.45%-Fe: 27.83%-Cu: 22.67%-Mn: 21.05% | 2 CuMnNiFe = Cu: 41.85%-Mn: 25.35%-Ni: 21.72%-Fe: 11.08% | Unassigned = Cu: 35.24%-Mn: 24.38%-Ni: 23.27%-Fe: 17.11%,2 CuMnNiFe : 43.81%|1 NiFeCuMn : 54.80%|Unassigned : 1.39%,4.528,428,159.45,6494.5,172.099,2029,70.2
EP3077B,2_600X,1 NiFeCuMn = Ni: 28.45%-Fe: 27.83%-Cu: 22.67%-Mn: 21.05% | 2 CuMnNiFe = Cu: 41.85%-Mn: 25.35%-Ni: 21.72%-Fe: 11.08% | Unassigned = Cu: 35.24%-Mn: 24.38%-Ni: 23.27%-Fe: 17.11%,1 NiFeCuMn : 64.77%|2 CuMnNiFe : 33.95%|Unassigned : 1.28%,3.42,323.3,138.26,6700.2,169.252,2027,69.9
EP3077B,2_600X,1 NiFeCuMn = Ni: 28.45%-Fe: 27.83%-Cu: 22.67%-Mn: 21.05% | 2 CuMnNiFe = Cu: 41.85%-Mn: 25.35%-Ni: 21.72%-Fe: 11.08% | Unassigned = Cu: 35.24%-Mn: 24.38%-Ni: 23.27%-Fe: 17.11%,1 NiFeCuMn : 41.67%|2 CuMnNiFe : 52.66%|Unassigned : 5.67%,4.134,390.8,151.91,6540.9,164.728,2018,69.7
EP3077B,2_600X,1 NiFeCuMn = Ni: 28.45%-Fe: 27.83%-Cu: 22.67%-Mn: 21.05% | 2 CuMnNiFe = Cu: 41.85%-Mn: 25.35%-Ni: 21.72%-Fe: 11.08% | Unassigned = Cu: 35.24%-Mn: 24.38%-Ni: 23.27%-Fe: 17.11%,1 NiFeCuMn : 87.40%|2 CuMnNiFe : 12.52%|Unassigned : 0.07%,4.593,434.2,172.01,7297.4,184.643,2031,69.7
EP3077B,2_600X,1 NiFeCuMn = Ni: 28.45%-Fe: 27.83%-Cu: 22.67%-Mn: 21.05% | 2 CuMnNiFe = Cu: 41.85%-Mn: 25.35%-Ni: 21.72%-Fe: 11.08% | Unassigned = Cu: 35.24%-Mn: 24.38%-Ni: 23.27%-Fe: 17.11%,2 CuMnNiFe : 21.41%|1 NiFeCuMn : 78.07%|Unassigned : 0.52%,3.806,359.8,158.96,7689.4,190.514,2043,70.2
EP3077B,2_600X,1 NiFeCuMn = Ni: 28.45%-Fe: 27.83%-Cu: 22.67%-Mn: 21.05% | 2 CuMnNiFe = Cu: 41.85%-Mn: 25.35%-Ni: 21.72%-Fe: 11.08% | Unassigned = Cu: 35.24%-Mn: 24.38%-Ni: 23.27%-Fe: 17.11%,1 NiFeCuMn : 78.04%|2 CuMnNiFe : 21.44%|Unassigned : 0.52%,4.721,446.2,162.13,6411.6,186.929,2030,70.2
EP3077B,2_600X,1 NiFeCuMn = Ni: 28.45%-Fe: 27.83%-Cu: 22.67%-Mn: 21.05% | 2 CuMnNiFe = Cu: 41.85%-Mn: 25.35%-Ni: 21.72%-Fe: 11.08% | Unassigned = Cu: 35.24%-Mn: 24.38%-Ni: 23.27%-Fe: 17.11%,1 NiFeCuMn : 66.28%|2 CuMnNiFe : 28.55%|Unassigned : 5.16%,3.759,355.3,154.82,7432.4,185.79,2030,70.3
EP3077B,2_600X,1 NiFeCuMn = Ni: 28.45%-Fe: 27.83%-Cu: 22.67%-Mn: 21.05% | 2 CuMnNiFe = Cu: 41.85%-Mn: 25.35%-Ni: 21.72%-Fe: 11.08% | Unassigned = Cu: 35.24%-Mn: 24.38%-Ni: 23.27%-Fe: 17.11%,1 NiFeCuMn : 51.37%|2 CuMnNiFe : 47.06%|Unassigned : 1.57%,1.342,126.8,82.61,6714.4,169.744,2029,69.8
EP3077B,2_600X,1 NiFeCuMn = Ni: 28.45%-Fe: 27.83%-Cu: 22.67%-Mn: 21.05% | 2 CuMnNiFe = Cu: 41.85%-Mn: 25.35%-Ni: 21.72%-Fe: 11.08% | Unassigned = Cu: 35.24%-Mn: 24.38%-Ni: 23.27%-Fe: 17.11%,2 CuMnNiFe : 39.25%|1 NiFeCuMn : 60.75%,4.763,450.2,165.2,6565.1,178.652,2030,70.2
EP3077B,2_600X,1 NiFeCuMn = Ni: 28.45%-Fe: 27.83%-Cu: 22.67%-Mn: 21.05% | 2 CuMnNiFe = Cu: 41.85%-Mn: 25.35%-Ni: 21.72%-Fe: 11.08% | Unassigned = Cu: 35.24%-Mn: 24.38%-Ni: 23.27%-Fe: 17.11%,2 CuMnNiFe : 25.85%|1 NiFeCuMn : 74.15%,4.61,435.8,160.46,6451.1,174.906,2032,70.2
EP3077B,2_600X,1 NiFeCuMn = Ni: 28.45%-Fe: 27.83%-Cu: 22.67%-Mn: 21.05% | 2 CuMnNiFe = Cu: 41.85%-Mn: 25.35%-Ni: 21.72%-Fe: 11.08% | Unassigned = Cu: 35.24%-Mn: 24.38%-Ni: 23.27%-Fe: 17.11%,1 NiFeCuMn : 68.76%|2 CuMnNiFe : 31.24%,3.754,354.8,148.05,6885.5,171.617,2029,69.7
EP3077B,2_600X,1 NiFeCuMn = Ni: 28.45%-Fe: 27.83%-Cu: 22.67%-Mn: 21.05% | 2 CuMnNiFe = Cu: 41.85%-Mn: 25.35%-Ni: 21.72%-Fe: 11.08% | Unassigned = Cu: 35.24%-Mn: 24.38%-Ni: 23.27%-Fe: 17.11%,1 NiFeCuMn : 61.27%|2 CuMnNiFe : 37.15%|Unassigned : 1.58%,4.218,398.7,145.29,5928.5,169.826,2020,70.3
EP3077B,2_600X,1 NiFeCuMn = Ni: 28.45%-Fe: 27.83%-Cu: 22.67%-Mn: 21.05% | 2 CuMnNiFe = Cu: 41.85%-Mn: 25.35%-Ni: 21.72%-Fe: 11.08% | Unassigned = Cu: 35.24%-Mn: 24.38%-Ni: 23.27%-Fe: 17.11%,2 CuMnNiFe : 38.65%|1 NiFeCuMn : 60.84%|Unassigned : 0.52%,4.521,427.3,164.94,6899,174.108,2028,70
EP3077C,1_1750X,1 FeNiCoCu = Fe: 28.8%-Ni: 27.12%-Co: 23.48%-Cu: 20.6% | 2 CuNi = Cu: 64.91%-Ni: 15.74%-Fe: 10.82%-Co: 8.54% | Unassigned = Cu: 35.12%-Ni: 24.0%-Fe: 22.57%-Cp: 18.31%,,3.257,307.9,149.34,8056.5,14.637,510,70.1
EP3077C,1_1750X,1 FeNiCoCu = Fe: 28.8%-Ni: 27.12%-Co: 23.48%-Cu: 20.6% | 2 CuNi = Cu: 64.91%-Ni: 15.74%-Fe: 10.82%-Co: 8.54% | Unassigned = Cu: 35.12%-Ni: 24.0%-Fe: 22.57%-Cp: 18.31%,,4.109,388.4,168.25,7854.6,15.032,511,69.7
EP3077C,1_1750X,1 FeNiCoCu = Fe: 28.8%-Ni: 27.12%-Co: 23.48%-Cu: 20.6% | 2 CuNi = Cu: 64.91%-Ni: 15.74%-Fe: 10.82%-Co: 8.54% | Unassigned = Cu: 35.12%-Ni: 24.0%-Fe: 22.57%-Cp: 18.31%,2 CuNi : 95.60%|Unassigned : 4.40%,3.619,342,164.04,8537.2,13.059,510,70
EP3077C,1_1750X,1 FeNiCoCu = Fe: 28.8%-Ni: 27.12%-Co: 23.48%-Cu: 20.6% | 2 CuNi = Cu: 64.91%-Ni: 15.74%-Fe: 10.82%-Co: 8.54% | Unassigned = Cu: 35.12%-Ni: 24.0%-Fe: 22.57%-Cp: 18.31%,1 FeNiCoCu : 99.77%|Unassigned : 0.23%,3.91,369.6,166.49,8104.3,12.729,510,70.2
EP3077C,1_1750X,1 FeNiCoCu = Fe: 28.8%-Ni: 27.12%-Co: 23.48%-Cu: 20.6% | 2 CuNi = Cu: 64.91%-Ni: 15.74%-Fe: 10.82%-Co: 8.54% | Unassigned = Cu: 35.12%-Ni: 24.0%-Fe: 22.57%-Cp: 18.31%,2 CuNi : 83.92%|1 FeNiCoCu : 14.08%|Unassigned : 2.00%,3.531,333.8,161.65,8528.8,13.296,511,70
EP3077C,1_1750X,1 FeNiCoCu = Fe: 28.8%-Ni: 27.12%-Co: 23.48%-Cu: 20.6% | 2 CuNi = Cu: 64.91%-Ni: 15.74%-Fe: 10.82%-Co: 8.54% | Unassigned = Cu: 35.12%-Ni: 24.0%-Fe: 22.57%-Cp: 18.31%,1 FeNiCoCu : 100.00%,2.999,283.5,146.8,8490,14.65,511,71
EP3077C,1_1750X,1 FeNiCoCu = Fe: 28.8%-Ni: 27.12%-Co: 23.48%-Cu: 20.6% | 2 CuNi = Cu: 64.91%-Ni: 15.74%-Fe: 10.82%-Co: 8.54% | Unassigned = Cu: 35.12%-Ni: 24.0%-Fe: 22.57%-Cp: 18.31%,1 FeNiCoCu : 91.76%|Unassigned : 4.28%|2 CuNi : 3.96%,3.524,333.1,155.63,8003.5,12.987,509,69.6
EP3077C,1_1750X,1 FeNiCoCu = Fe: 28.8%-Ni: 27.12%-Co: 23.48%-Cu: 20.6% | 2 CuNi = Cu: 64.91%-Ni: 15.74%-Fe: 10.82%-Co: 8.54% | Unassigned = Cu: 35.12%-Ni: 24.0%-Fe: 22.57%-Cp: 18.31%,2 CuNi : 100.00%,2.968,280.5,146.82,8580.6,13.277,510,70.6
EP3077C,1_1750X,1 FeNiCoCu = Fe: 28.8%-Ni: 27.12%-Co: 23.48%-Cu: 20.6% | 2 CuNi = Cu: 64.91%-Ni: 15.74%-Fe: 10.82%-Co: 8.54% | Unassigned = Cu: 35.12%-Ni: 24.0%-Fe: 22.57%-Cp: 18.31%,1 FeNiCoCu : 100.00%,3.609,341.1,164.72,8620.3,14.704,510,70.3
EP3077C,1_1750X,1 FeNiCoCu = Fe: 28.8%-Ni: 27.12%-Co: 23.48%-Cu: 20.6% | 2 CuNi = Cu: 64.91%-Ni: 15.74%-Fe: 10.82%-Co: 8.54% | Unassigned = Cu: 35.12%-Ni: 24.0%-Fe: 22.57%-Cp: 18.31%,1 FeNiCoCu : 98.97%|Unassigned : 1.03%,3.522,332.9,166.95,9042.9,14.514,512,70.6
EP3077C,1_1750X,1 FeNiCoCu = Fe: 28.8%-Ni: 27.12%-Co: 23.48%-Cu: 20.6% | 2 CuNi = Cu: 64.91%-Ni: 15.74%-Fe: 10.82%-Co: 8.54% | Unassigned = Cu: 35.12%-Ni: 24.0%-Fe: 22.57%-Cp: 18.31%,1 FeNiCoCu : 100.00%,4.338,410.1,184.6,8718.1,14.736,506,70.4
EP3077C,1_1750X,1 FeNiCoCu = Fe: 28.8%-Ni: 27.12%-Co: 23.48%-Cu: 20.6% | 2 CuNi = Cu: 64.91%-Ni: 15.74%-Fe: 10.82%-Co: 8.54% | Unassigned = Cu: 35.12%-Ni: 24.0%-Fe: 22.57%-Cp: 18.31%,Unassigned : 1.14%|1 FeNiCoCu : 98.86%,2.362,223.3,130.39,8750.2,13.685,512,69.8
EP3077C,1_1750X,1 FeNiCoCu = Fe: 28.8%-Ni: 27.12%-Co: 23.48%-Cu: 20.6% | 2 CuNi = Cu: 64.91%-Ni: 15.74%-Fe: 10.82%-Co: 8.54% | Unassigned = Cu: 35.12%-Ni: 24.0%-Fe: 22.57%-Cp: 18.31%,1 FeNiCoCu : 100.00%,4.379,413.9,188.45,8948.3,15.258,508,70
EP3077C,1_1750X,1 FeNiCoCu = Fe: 28.8%-Ni: 27.12%-Co: 23.48%-Cu: 20.6% | 2 CuNi = Cu: 64.91%-Ni: 15.74%-Fe: 10.82%-Co: 8.54% | Unassigned = Cu: 35.12%-Ni: 24.0%-Fe: 22.57%-Cp: 18.31%,1 FeNiCoCu : 100.00%,4.732,447.3,188.91,8311.2,15.197,498,70
EP3077C,1_1750X,1 FeNiCoCu = Fe: 28.8%-Ni: 27.12%-Co: 23.48%-Cu: 20.6% | 2 CuNi = Cu: 64.91%-Ni: 15.74%-Fe: 10.82%-Co: 8.54% | Unassigned = Cu: 35.12%-Ni: 24.0%-Fe: 22.57%-Cp: 18.31%,1 FeNiCoCu : 98.43%|Unassigned : 1.00%|2 CuNi : 0.57%,nan,nan,nan,nan,nan,nan,nan
EP3077C,1_1750X,1 FeNiCoCu = Fe: 28.8%-Ni: 27.12%-Co: 23.48%-Cu: 20.6% | 2 CuNi = Cu: 64.91%-Ni: 15.74%-Fe: 10.82%-Co: 8.54% | Unassigned = Cu: 35.12%-Ni: 24.0%-Fe: 22.57%-Cp: 18.31%,,4.333,409.5,185.52,8805.6,15.346,513,70.4
EP3077C,1_1750X,1 FeNiCoCu = Fe: 28.8%-Ni: 27.12%-Co: 23.48%-Cu: 20.6% | 2 CuNi = Cu: 64.91%-Ni: 15.74%-Fe: 10.82%-Co: 8.54% | Unassigned = Cu: 35.12%-Ni: 24.0%-Fe: 22.57%-Cp: 18.31%,,2.798,264.5,141.83,8566,14.781,510,69.8
EP3077C,1_1750X,1 FeNiCoCu = Fe: 28.8%-Ni: 27.12%-Co: 23.48%-Cu: 20.6% | 2 CuNi = Cu: 64.91%-Ni: 15.74%-Fe: 10.82%-Co: 8.54% | Unassigned = Cu: 35.12%-Ni: 24.0%-Fe: 22.57%-Cp: 18.31%,1 FeNiCoCu : 15.02%|2 CuNi : 84.98%,4.215,398.4,174.19,8126,15.796,510,70
EP3077C,1_1750X,1 FeNiCoCu = Fe: 28.8%-Ni: 27.12%-Co: 23.48%-Cu: 20.6% | 2 CuNi = Cu: 64.91%-Ni: 15.74%-Fe: 10.82%-Co: 8.54% | Unassigned = Cu: 35.12%-Ni: 24.0%-Fe: 22.57%-Cp: 18.31%,1 FeNiCoCu : 100.00%,3.697,349.4,167.52,8667.3,15.201,511,70.3
EP3077C,1_1750X,1 FeNiCoCu = Fe: 28.8%-Ni: 27.12%-Co: 23.48%-Cu: 20.6% | 2 CuNi = Cu: 64.91%-Ni: 15.74%-Fe: 10.82%-Co: 8.54% | Unassigned = Cu: 35.12%-Ni: 24.0%-Fe: 22.57%-Cp: 18.31%,1 FeNiCoCu : 83.81%|2 CuNi : 16.13%|Unassigned : 0.06%,3.353,316.9,152.07,8077.1,14.014,509,70.4
EP3077C,1_1750X,1 FeNiCoCu = Fe: 28.8%-Ni: 27.12%-Co: 23.48%-Cu: 20.6% | 2 CuNi = Cu: 64.91%-Ni: 15.74%-Fe: 10.82%-Co: 8.54% | Unassigned = Cu: 35.12%-Ni: 24.0%-Fe: 22.57%-Cp: 18.31%,2 CuNi : 6.56%|1 FeNiCoCu : 93.44%,3.078,291,147.79,8370,15.034,511,69.9
EP3077C,1_1750X,1 FeNiCoCu = Fe: 28.8%-Ni: 27.12%-Co: 23.48%-Cu: 20.6% | 2 CuNi = Cu: 64.91%-Ni: 15.74%-Fe: 10.82%-Co: 8.54% | Unassigned = Cu: 35.12%-Ni: 24.0%-Fe: 22.57%-Cp: 18.31%,1 FeNiCoCu : 100.00%,4.15,392.3,178.29,8589.3,15.549,510,70.6
EP3077C,1_1750X,1 FeNiCoCu = Fe: 28.8%-Ni: 27.12%-Co: 23.48%-Cu: 20.6% | 2 CuNi = Cu: 64.91%-Ni: 15.74%-Fe: 10.82%-Co: 8.54% | Unassigned = Cu: 35.12%-Ni: 24.0%-Fe: 22.57%-Cp: 18.31%,1 FeNiCoCu : 100.00%,3.78,357.3,167.24,8450.5,15.193,511,69.8
EP3077C,1_1750X,1 FeNiCoCu = Fe: 28.8%-Ni: 27.12%-Co: 23.48%-Cu: 20.6% | 2 CuNi = Cu: 64.91%-Ni: 15.74%-Fe: 10.82%-Co: 8.54% | Unassigned = Cu: 35.12%-Ni: 24.0%-Fe: 22.57%-Cp: 18.31%,1 FeNiCoCu : 100.00%,1.781,168.4,112.81,8952.1,14.79,529,69.8
EP3077C,1_1750X,1 FeNiCoCu = Fe: 28.8%-Ni: 27.12%-Co: 23.48%-Cu: 20.6% | 2 CuNi = Cu: 64.91%-Ni: 15.74%-Fe: 10.82%-Co: 8.54% | Unassigned = Cu: 35.12%-Ni: 24.0%-Fe: 22.57%-Cp: 18.31%,1 FeNiCoCu : 100.00%,2.942,278,150.69,9061,14.434,513,70.4
EP3077C,1_1750X,1 FeNiCoCu = Fe: 28.8%-Ni: 27.12%-Co: 23.48%-Cu: 20.6% | 2 CuNi = Cu: 64.91%-Ni: 15.74%-Fe: 10.82%-Co: 8.54% | Unassigned = Cu: 35.12%-Ni: 24.0%-Fe: 22.57%-Cp: 18.31%,1 FeNiCoCu : 100.00%,4.468,422.3,190.61,8936.8,15.564,511,70.3
EP3077C,1_1750X,1 FeNiCoCu = Fe: 28.8%-Ni: 27.12%-Co: 23.48%-Cu: 20.6% | 2 CuNi = Cu: 64.91%-Ni: 15.74%-Fe: 10.82%-Co: 8.54% | Unassigned = Cu: 35.12%-Ni: 24.0%-Fe: 22.57%-Cp: 18.31%,1 FeNiCoCu : 100.00%,4.578,432.7,196.01,9143.5,15.482,511,70.3
EP3077C,1_1750X,1 FeNiCoCu = Fe: 28.8%-Ni: 27.12%-Co: 23.48%-Cu: 20.6% | 2 CuNi = Cu: 64.91%-Ni: 15.74%-Fe: 10.82%-Co: 8.54% | Unassigned = Cu: 35.12%-Ni: 24.0%-Fe: 22.57%-Cp: 18.31%,1 FeNiCoCu : 98.96%|Unassigned : 1.04%,3.659,345.9,168.69,8858.5,15.208,512,70.1
EP3077C,1_1750X,1 FeNiCoCu = Fe: 28.8%-Ni: 27.12%-Co: 23.48%-Cu: 20.6% | 2 CuNi = Cu: 64.91%-Ni: 15.74%-Fe: 10.82%-Co: 8.54% | Unassigned = Cu: 35.12%-Ni: 24.0%-Fe: 22.57%-Cp: 18.31%,1 FeNiCoCu : 98.00%|Unassigned : 1.92%|2 CuNi : 0.08%,4.677,442.1,193.78,8778.7,16.157,511,69.8
EP3077C,1_1750X,1 FeNiCoCu = Fe: 28.8%-Ni: 27.12%-Co: 23.48%-Cu: 20.6% | 2 CuNi = Cu: 64.91%-Ni: 15.74%-Fe: 10.82%-Co: 8.54% | Unassigned = Cu: 35.12%-Ni: 24.0%-Fe: 22.57%-Cp: 18.31%,2 CuNi : 60.91%|1 FeNiCoCu : 38.83%|Unassigned : 0.26%,4.212,398.1,173.89,8111.1,16.286,510,70.1
EP3077C,1_1750X,1 FeNiCoCu = Fe: 28.8%-Ni: 27.12%-Co: 23.48%-Cu: 20.6% | 2 CuNi = Cu: 64.91%-Ni: 15.74%-Fe: 10.82%-Co: 8.54% | Unassigned = Cu: 35.12%-Ni: 24.0%-Fe: 22.57%-Cp: 18.31%,,3.46,327,158.59,8423.7,14.747,509,69.5
