Repository: giengeb1/ADAMaNT-HEA-indents

File: Indentation Results.csv (part 57 of 64)
Sample,Magnification,Compound Compositions,Indent Composition,Hardness,Hv,Modulus,Stiffness^2 / Load,Pmax,Hmax,Reporting Depth
EP3077C,1_1750X,1 FeNiCoCu = Fe: 28.8%-Ni: 27.12%-Co: 23.48%-Cu: 20.6% | 2 CuNi = Cu: 64.91%-Ni: 15.74%-Fe: 10.82%-Co: 8.54% | Unassigned = Cu: 35.12%-Ni: 24.0%-Fe: 22.57%-Cp: 18.31%,,3.588,339.1,163.8,8588.6,15.098,512,70.1
EP3077C,1_1750X,1 FeNiCoCu = Fe: 28.8%-Ni: 27.12%-Co: 23.48%-Cu: 20.6% | 2 CuNi = Cu: 64.91%-Ni: 15.74%-Fe: 10.82%-Co: 8.54% | Unassigned = Cu: 35.12%-Ni: 24.0%-Fe: 22.57%-Cp: 18.31%,1 FeNiCoCu : 2.65%|2 CuNi : 97.35%,1.757,166.1,108.25,8421,13.992,509,70
EP3077C,1_1750X,1 FeNiCoCu = Fe: 28.8%-Ni: 27.12%-Co: 23.48%-Cu: 20.6% | 2 CuNi = Cu: 64.91%-Ni: 15.74%-Fe: 10.82%-Co: 8.54% | Unassigned = Cu: 35.12%-Ni: 24.0%-Fe: 22.57%-Cp: 18.31%,1 FeNiCoCu : 100.00%,4.747,448.7,193.93,8666.4,16.675,510,69.8
EP3077C,1_1750X,1 FeNiCoCu = Fe: 28.8%-Ni: 27.12%-Co: 23.48%-Cu: 20.6% | 2 CuNi = Cu: 64.91%-Ni: 15.74%-Fe: 10.82%-Co: 8.54% | Unassigned = Cu: 35.12%-Ni: 24.0%-Fe: 22.57%-Cp: 18.31%,1 FeNiCoCu : 95.62%|Unassigned : 4.38%,1.259,119,97.32,9695,14.267,511,70
EP3077C,1_1750X,1 FeNiCoCu = Fe: 28.8%-Ni: 27.12%-Co: 23.48%-Cu: 20.6% | 2 CuNi = Cu: 64.91%-Ni: 15.74%-Fe: 10.82%-Co: 8.54% | Unassigned = Cu: 35.12%-Ni: 24.0%-Fe: 22.57%-Cp: 18.31%,1 FeNiCoCu : 98.67%|Unassigned : 1.33%,3.57,337.4,165.21,8761.1,15.687,509,70.3
EP3077C,1_1750X,1 FeNiCoCu = Fe: 28.8%-Ni: 27.12%-Co: 23.48%-Cu: 20.6% | 2 CuNi = Cu: 64.91%-Ni: 15.74%-Fe: 10.82%-Co: 8.54% | Unassigned = Cu: 35.12%-Ni: 24.0%-Fe: 22.57%-Cp: 18.31%,1 FeNiCoCu : 100.00%,2.161,204.2,119.08,8129.9,14.263,512,70.7
EP3077C,1_1750X,1 FeNiCoCu = Fe: 28.8%-Ni: 27.12%-Co: 23.48%-Cu: 20.6% | 2 CuNi = Cu: 64.91%-Ni: 15.74%-Fe: 10.82%-Co: 8.54% | Unassigned = Cu: 35.12%-Ni: 24.0%-Fe: 22.57%-Cp: 18.31%,1 FeNiCoCu : 98.87%|Unassigned : 1.13%,2.265,214.1,124.16,8358.3,14.412,508,69.8
EP3077C,1_1750X,1 FeNiCoCu = Fe: 28.8%-Ni: 27.12%-Co: 23.48%-Cu: 20.6% | 2 CuNi = Cu: 64.91%-Ni: 15.74%-Fe: 10.82%-Co: 8.54% | Unassigned = Cu: 35.12%-Ni: 24.0%-Fe: 22.57%-Cp: 18.31%,1 FeNiCoCu : 98.39%|Unassigned : 1.61%,4.386,414.6,187.86,8882,15.925,512,69.9
EP3077C,1_1750X,1 FeNiCoCu = Fe: 28.8%-Ni: 27.12%-Co: 23.48%-Cu: 20.6% | 2 CuNi = Cu: 64.91%-Ni: 15.74%-Fe: 10.82%-Co: 8.54% | Unassigned = Cu: 35.12%-Ni: 24.0%-Fe: 22.57%-Cp: 18.31%,1 FeNiCoCu : 100.00%,3.7,349.7,168.98,8787.2,15.135,512,70
EP3077C,1_1750X,1 FeNiCoCu = Fe: 28.8%-Ni: 27.12%-Co: 23.48%-Cu: 20.6% | 2 CuNi = Cu: 64.91%-Ni: 15.74%-Fe: 10.82%-Co: 8.54% | Unassigned = Cu: 35.12%-Ni: 24.0%-Fe: 22.57%-Cp: 18.31%,1 FeNiCoCu : 100.00%,2.974,281.1,147.52,8636.9,14.369,511,70.1
EP3077C,1_1750X,1 FeNiCoCu = Fe: 28.8%-Ni: 27.12%-Co: 23.48%-Cu: 20.6% | 2 CuNi = Cu: 64.91%-Ni: 15.74%-Fe: 10.82%-Co: 8.54% | Unassigned = Cu: 35.12%-Ni: 24.0%-Fe: 22.57%-Cp: 18.31%,1 FeNiCoCu : 100.00%,3.987,376.9,182.88,9335,15.167,512,70.1
EP3077C,1_1750X,1 FeNiCoCu = Fe: 28.8%-Ni: 27.12%-Co: 23.48%-Cu: 20.6% | 2 CuNi = Cu: 64.91%-Ni: 15.74%-Fe: 10.82%-Co: 8.54% | Unassigned = Cu: 35.12%-Ni: 24.0%-Fe: 22.57%-Cp: 18.31%,1 FeNiCoCu : 100.00%,3.092,292.3,154.96,9051.3,14.736,510,70
EP3077C,1_1750X,1 FeNiCoCu = Fe: 28.8%-Ni: 27.12%-Co: 23.48%-Cu: 20.6% | 2 CuNi = Cu: 64.91%-Ni: 15.74%-Fe: 10.82%-Co: 8.54% | Unassigned = Cu: 35.12%-Ni: 24.0%-Fe: 22.57%-Cp: 18.31%,1 FeNiCoCu : 13.00%|2 CuNi : 84.87%|Unassigned : 2.12%,3.602,340.4,156,7860.4,14.54,511,70
EP3077C,1_1750X,1 FeNiCoCu = Fe: 28.8%-Ni: 27.12%-Co: 23.48%-Cu: 20.6% | 2 CuNi = Cu: 64.91%-Ni: 15.74%-Fe: 10.82%-Co: 8.54% | Unassigned = Cu: 35.12%-Ni: 24.0%-Fe: 22.57%-Cp: 18.31%,1 FeNiCoCu : 97.94%|Unassigned : 2.06%,3.578,338.2,161.13,8371.7,15.642,509,69.9
EP3077C,1_1750X,1 FeNiCoCu = Fe: 28.8%-Ni: 27.12%-Co: 23.48%-Cu: 20.6% | 2 CuNi = Cu: 64.91%-Ni: 15.74%-Fe: 10.82%-Co: 8.54% | Unassigned = Cu: 35.12%-Ni: 24.0%-Fe: 22.57%-Cp: 18.31%,,3.665,346.4,171.39,9089.8,14.634,510,70.2
EP3077C,1_1750X,1 FeNiCoCu = Fe: 28.8%-Ni: 27.12%-Co: 23.48%-Cu: 20.6% | 2 CuNi = Cu: 64.91%-Ni: 15.74%-Fe: 10.82%-Co: 8.54% | Unassigned = Cu: 35.12%-Ni: 24.0%-Fe: 22.57%-Cp: 18.31%,,3.998,377.9,178.52,8937.1,15.857,510,69.8
EP3077C,1_1750X,1 FeNiCoCu = Fe: 28.8%-Ni: 27.12%-Co: 23.48%-Cu: 20.6% | 2 CuNi = Cu: 64.91%-Ni: 15.74%-Fe: 10.82%-Co: 8.54% | Unassigned = Cu: 35.12%-Ni: 24.0%-Fe: 22.57%-Cp: 18.31%,1 FeNiCoCu : 17.08%|Unassigned : 3.36%|2 CuNi : 79.56%,4.224,399.2,176.44,8291.6,15.878,510,70.3
EP3077C,1_1750X,1 FeNiCoCu = Fe: 28.8%-Ni: 27.12%-Co: 23.48%-Cu: 20.6% | 2 CuNi = Cu: 64.91%-Ni: 15.74%-Fe: 10.82%-Co: 8.54% | Unassigned = Cu: 35.12%-Ni: 24.0%-Fe: 22.57%-Cp: 18.31%,Unassigned : 1.37%|1 FeNiCoCu : 98.63%,3.531,333.7,162.78,8633.8,16.196,511,69.6
EP3077C,1_1750X,1 FeNiCoCu = Fe: 28.8%-Ni: 27.12%-Co: 23.48%-Cu: 20.6% | 2 CuNi = Cu: 64.91%-Ni: 15.74%-Fe: 10.82%-Co: 8.54% | Unassigned = Cu: 35.12%-Ni: 24.0%-Fe: 22.57%-Cp: 18.31%,1 FeNiCoCu : 67.02%|2 CuNi : 28.68%|Unassigned : 4.29%,3.604,340.7,160.69,8270,14.731,509,70.5
EP3077C,1_1750X,1 FeNiCoCu = Fe: 28.8%-Ni: 27.12%-Co: 23.48%-Cu: 20.6% | 2 CuNi = Cu: 64.91%-Ni: 15.74%-Fe: 10.82%-Co: 8.54% | Unassigned = Cu: 35.12%-Ni: 24.0%-Fe: 22.57%-Cp: 18.31%,2 CuNi : 2.44%|1 FeNiCoCu : 87.02%|Unassigned : 10.53%,4.656,440.1,190.99,8604.2,16.922,510,69.7
EP3077C,1_1750X,1 FeNiCoCu = Fe: 28.8%-Ni: 27.12%-Co: 23.48%-Cu: 20.6% | 2 CuNi = Cu: 64.91%-Ni: 15.74%-Fe: 10.82%-Co: 8.54% | Unassigned = Cu: 35.12%-Ni: 24.0%-Fe: 22.57%-Cp: 18.31%,1 FeNiCoCu : 94.38%|2 CuNi : 1.20%|Unassigned : 4.42%,4.457,421.3,182.4,8314.1,15.941,510,69.2
EP3077C,1_1750X,1 FeNiCoCu = Fe: 28.8%-Ni: 27.12%-Co: 23.48%-Cu: 20.6% | 2 CuNi = Cu: 64.91%-Ni: 15.74%-Fe: 10.82%-Co: 8.54% | Unassigned = Cu: 35.12%-Ni: 24.0%-Fe: 22.57%-Cp: 18.31%,1 FeNiCoCu : 91.80%|Unassigned : 8.20%,4.504,425.7,191.15,8908.9,15.986,513,69.7
EP3077C,1_1750X,1 FeNiCoCu = Fe: 28.8%-Ni: 27.12%-Co: 23.48%-Cu: 20.6% | 2 CuNi = Cu: 64.91%-Ni: 15.74%-Fe: 10.82%-Co: 8.54% | Unassigned = Cu: 35.12%-Ni: 24.0%-Fe: 22.57%-Cp: 18.31%,1 FeNiCoCu : 100.00%,3.356,317.2,158.67,8690.1,14.943,511,70.5
EP3077C,1_1750X,1 FeNiCoCu = Fe: 28.8%-Ni: 27.12%-Co: 23.48%-Cu: 20.6% | 2 CuNi = Cu: 64.91%-Ni: 15.74%-Fe: 10.82%-Co: 8.54% | Unassigned = Cu: 35.12%-Ni: 24.0%-Fe: 22.57%-Cp: 18.31%,1 FeNiCoCu : 100.00%,4.414,417.2,189.44,8952.5,15.798,512,70.3
EP3077C,1_1750X,1 FeNiCoCu = Fe: 28.8%-Ni: 27.12%-Co: 23.48%-Cu: 20.6% | 2 CuNi = Cu: 64.91%-Ni: 15.74%-Fe: 10.82%-Co: 8.54% | Unassigned = Cu: 35.12%-Ni: 24.0%-Fe: 22.57%-Cp: 18.31%,1 FeNiCoCu : 98.87%|Unassigned : 1.13%,3.21,303.4,153.36,8566.9,14.664,512,70
EP3077C,1_1750X,1 FeNiCoCu = Fe: 28.8%-Ni: 27.12%-Co: 23.48%-Cu: 20.6% | 2 CuNi = Cu: 64.91%-Ni: 15.74%-Fe: 10.82%-Co: 8.54% | Unassigned = Cu: 35.12%-Ni: 24.0%-Fe: 22.57%-Cp: 18.31%,1 FeNiCoCu : 98.85%|Unassigned : 1.15%,4.22,398.8,184.35,8941.7,15.323,511,70.5
EP3077C,1_1750X,1 FeNiCoCu = Fe: 28.8%-Ni: 27.12%-Co: 23.48%-Cu: 20.6% | 2 CuNi = Cu: 64.91%-Ni: 15.74%-Fe: 10.82%-Co: 8.54% | Unassigned = Cu: 35.12%-Ni: 24.0%-Fe: 22.57%-Cp: 18.31%,1 FeNiCoCu : 99.41%|Unassigned : 0.59%,3.301,312,152.95,8289.2,14.664,511,70
EP3077C,1_1750X,1 FeNiCoCu = Fe: 28.8%-Ni: 27.12%-Co: 23.48%-Cu: 20.6% | 2 CuNi = Cu: 64.91%-Ni: 15.74%-Fe: 10.82%-Co: 8.54% | Unassigned = Cu: 35.12%-Ni: 24.0%-Fe: 22.57%-Cp: 18.31%,1 FeNiCoCu : 77.98%|Unassigned : 2.12%|2 CuNi : 19.90%,2.768,261.6,135.18,7955.1,15.013,509,70.4
EP3077C,1_1750X,1 FeNiCoCu = Fe: 28.8%-Ni: 27.12%-Co: 23.48%-Cu: 20.6% | 2 CuNi = Cu: 64.91%-Ni: 15.74%-Fe: 10.82%-Co: 8.54% | Unassigned = Cu: 35.12%-Ni: 24.0%-Fe: 22.57%-Cp: 18.31%,1 FeNiCoCu : 100.00%,4.008,378.8,179.06,8959.2,15.946,512,70.3
EP3077C,1_1750X,1 FeNiCoCu = Fe: 28.8%-Ni: 27.12%-Co: 23.48%-Cu: 20.6% | 2 CuNi = Cu: 64.91%-Ni: 15.74%-Fe: 10.82%-Co: 8.54% | Unassigned = Cu: 35.12%-Ni: 24.0%-Fe: 22.57%-Cp: 18.31%,,4.369,413,183.79,8591.3,15.566,512,70.1
EP3077C,1_1750X,1 FeNiCoCu = Fe: 28.8%-Ni: 27.12%-Co: 23.48%-Cu: 20.6% | 2 CuNi = Cu: 64.91%-Ni: 15.74%-Fe: 10.82%-Co: 8.54% | Unassigned = Cu: 35.12%-Ni: 24.0%-Fe: 22.57%-Cp: 18.31%,,4.526,427.8,189.56,8740.5,15.997,511,70
EP3077C,1_1750X,1 FeNiCoCu = Fe: 28.8%-Ni: 27.12%-Co: 23.48%-Cu: 20.6% | 2 CuNi = Cu: 64.91%-Ni: 15.74%-Fe: 10.82%-Co: 8.54% | Unassigned = Cu: 35.12%-Ni: 24.0%-Fe: 22.57%-Cp: 18.31%,1 FeNiCoCu : 22.49%|2 CuNi : 73.55%|Unassigned : 3.96%,2.911,275.2,142.33,8284.6,14.179,509,70
EP3077C,1_1750X,1 FeNiCoCu = Fe: 28.8%-Ni: 27.12%-Co: 23.48%-Cu: 20.6% | 2 CuNi = Cu: 64.91%-Ni: 15.74%-Fe: 10.82%-Co: 8.54% | Unassigned = Cu: 35.12%-Ni: 24.0%-Fe: 22.57%-Cp: 18.31%,2 CuNi : 86.81%|Unassigned : 1.48%|1 FeNiCoCu : 11.71%,3.717,351.4,158.66,7843.3,14.079,509,70.3
EP3077C,1_1750X,1 FeNiCoCu = Fe: 28.8%-Ni: 27.12%-Co: 23.48%-Cu: 20.6% | 2 CuNi = Cu: 64.91%-Ni: 15.74%-Fe: 10.82%-Co: 8.54% | Unassigned = Cu: 35.12%-Ni: 24.0%-Fe: 22.57%-Cp: 18.31%,2 CuNi : 35.37%|Unassigned : 12.59%|1 FeNiCoCu : 52.04%,4.219,398.8,174.3,8127.8,15.692,510,70.3
EP3077C,1_1750X,1 FeNiCoCu = Fe: 28.8%-Ni: 27.12%-Co: 23.48%-Cu: 20.6% | 2 CuNi = Cu: 64.91%-Ni: 15.74%-Fe: 10.82%-Co: 8.54% | Unassigned = Cu: 35.12%-Ni: 24.0%-Fe: 22.57%-Cp: 18.31%,1 FeNiCoCu : 98.09%|Unassigned : 1.91%,3.746,354.1,170.43,8807.1,15.503,514,69.9
EP3077C,1_1750X,1 FeNiCoCu = Fe: 28.8%-Ni: 27.12%-Co: 23.48%-Cu: 20.6% | 2 CuNi = Cu: 64.91%-Ni: 15.74%-Fe: 10.82%-Co: 8.54% | Unassigned = Cu: 35.12%-Ni: 24.0%-Fe: 22.57%-Cp: 18.31%,1 FeNiCoCu : 100.00%,3.886,367.3,172.31,8651.7,15.307,510,70.1
EP3077C,1_1750X,1 FeNiCoCu = Fe: 28.8%-Ni: 27.12%-Co: 23.48%-Cu: 20.6% | 2 CuNi = Cu: 64.91%-Ni: 15.74%-Fe: 10.82%-Co: 8.54% | Unassigned = Cu: 35.12%-Ni: 24.0%-Fe: 22.57%-Cp: 18.31%,1 FeNiCoCu : 93.58%|Unassigned : 6.42%,3.831,362.1,174.95,9009,15.268,511,69.8
EP3077C,1_1750X,1 FeNiCoCu = Fe: 28.8%-Ni: 27.12%-Co: 23.48%-Cu: 20.6% | 2 CuNi = Cu: 64.91%-Ni: 15.74%-Fe: 10.82%-Co: 8.54% | Unassigned = Cu: 35.12%-Ni: 24.0%-Fe: 22.57%-Cp: 18.31%,1 FeNiCoCu : 100.00%,3.63,343.1,169.57,9011.6,15.28,510,70.2
EP3077C,1_1750X,1 FeNiCoCu = Fe: 28.8%-Ni: 27.12%-Co: 23.48%-Cu: 20.6% | 2 CuNi = Cu: 64.91%-Ni: 15.74%-Fe: 10.82%-Co: 8.54% | Unassigned = Cu: 35.12%-Ni: 24.0%-Fe: 22.57%-Cp: 18.31%,1 FeNiCoCu : 100.00%,4.335,409.8,193.11,9416.4,15.489,511,70.5
EP3077C,1_1750X,1 FeNiCoCu = Fe: 28.8%-Ni: 27.12%-Co: 23.48%-Cu: 20.6% | 2 CuNi = Cu: 64.91%-Ni: 15.74%-Fe: 10.82%-Co: 8.54% | Unassigned = Cu: 35.12%-Ni: 24.0%-Fe: 22.57%-Cp: 18.31%,1 FeNiCoCu : 100.00%,4.36,412.1,189.98,9109.6,15.604,512,70.5
EP3077C,1_1750X,1 FeNiCoCu = Fe: 28.8%-Ni: 27.12%-Co: 23.48%-Cu: 20.6% | 2 CuNi = Cu: 64.91%-Ni: 15.74%-Fe: 10.82%-Co: 8.54% | Unassigned = Cu: 35.12%-Ni: 24.0%-Fe: 22.57%-Cp: 18.31%,1 FeNiCoCu : 100.00%,2.882,272.4,144.89,8635.9,14.567,510,70.1
EP3077C,1_1750X,1 FeNiCoCu = Fe: 28.8%-Ni: 27.12%-Co: 23.48%-Cu: 20.6% | 2 CuNi = Cu: 64.91%-Ni: 15.74%-Fe: 10.82%-Co: 8.54% | Unassigned = Cu: 35.12%-Ni: 24.0%-Fe: 22.57%-Cp: 18.31%,1 FeNiCoCu : 66.19%|2 CuNi : 32.70%|Unassigned : 1.11%,2.586,244.4,130.84,8037,14.318,510,70.2
EP3077C,1_1750X,1 FeNiCoCu = Fe: 28.8%-Ni: 27.12%-Co: 23.48%-Cu: 20.6% | 2 CuNi = Cu: 64.91%-Ni: 15.74%-Fe: 10.82%-Co: 8.54% | Unassigned = Cu: 35.12%-Ni: 24.0%-Fe: 22.57%-Cp: 18.31%,1 FeNiCoCu : 95.32%|Unassigned : 4.68%,4.619,436.6,195.94,9056.2,16.262,510,70.2
EP3077C,1_1750X,1 FeNiCoCu = Fe: 28.8%-Ni: 27.12%-Co: 23.48%-Cu: 20.6% | 2 CuNi = Cu: 64.91%-Ni: 15.74%-Fe: 10.82%-Co: 8.54% | Unassigned = Cu: 35.12%-Ni: 24.0%-Fe: 22.57%-Cp: 18.31%,1 FeNiCoCu : 98.85%|Unassigned : 1.15%,4.175,394.6,185.38,9122.3,15.18,512,70
EP3077C,1_1750X,1 FeNiCoCu = Fe: 28.8%-Ni: 27.12%-Co: 23.48%-Cu: 20.6% | 2 CuNi = Cu: 64.91%-Ni: 15.74%-Fe: 10.82%-Co: 8.54% | Unassigned = Cu: 35.12%-Ni: 24.0%-Fe: 22.57%-Cp: 18.31%,,2.886,272.8,144.78,8610,14.597,511,70
EP3077C,1_1750X,1 FeNiCoCu = Fe: 28.8%-Ni: 27.12%-Co: 23.48%-Cu: 20.6% | 2 CuNi = Cu: 64.91%-Ni: 15.74%-Fe: 10.82%-Co: 8.54% | Unassigned = Cu: 35.12%-Ni: 24.0%-Fe: 22.57%-Cp: 18.31%,,3.142,297,151.93,8604.1,16.157,532,70.1
EP3077C,1_1750X,1 FeNiCoCu = Fe: 28.8%-Ni: 27.12%-Co: 23.48%-Cu: 20.6% | 2 CuNi = Cu: 64.91%-Ni: 15.74%-Fe: 10.82%-Co: 8.54% | Unassigned = Cu: 35.12%-Ni: 24.0%-Fe: 22.57%-Cp: 18.31%,1 FeNiCoCu : 91.73%|Unassigned : 4.97%|2 CuNi : 3.30%,4.141,391.4,179.37,8700.2,15.947,508,70.3
EP3077C,1_1750X,1 FeNiCoCu = Fe: 28.8%-Ni: 27.12%-Co: 23.48%-Cu: 20.6% | 2 CuNi = Cu: 64.91%-Ni: 15.74%-Fe: 10.82%-Co: 8.54% | Unassigned = Cu: 35.12%-Ni: 24.0%-Fe: 22.57%-Cp: 18.31%,1 FeNiCoCu : 100.00%,4.258,402.4,182.05,8676.4,16.245,510,70.3
EP3077C,1_1750X,1 FeNiCoCu = Fe: 28.8%-Ni: 27.12%-Co: 23.48%-Cu: 20.6% | 2 CuNi = Cu: 64.91%-Ni: 15.74%-Fe: 10.82%-Co: 8.54% | Unassigned = Cu: 35.12%-Ni: 24.0%-Fe: 22.57%-Cp: 18.31%,1 FeNiCoCu : 86.74%|2 CuNi : 13.26%,3.593,339.6,157.99,8056.6,15.595,510,70.3
EP3077C,1_1750X,1 FeNiCoCu = Fe: 28.8%-Ni: 27.12%-Co: 23.48%-Cu: 20.6% | 2 CuNi = Cu: 64.91%-Ni: 15.74%-Fe: 10.82%-Co: 8.54% | Unassigned = Cu: 35.12%-Ni: 24.0%-Fe: 22.57%-Cp: 18.31%,Unassigned : 0.03%|1 FeNiCoCu : 99.97%,2.813,265.9,146.44,9015,14.836,511,70.3
EP3077C,1_1750X,1 FeNiCoCu = Fe: 28.8%-Ni: 27.12%-Co: 23.48%-Cu: 20.6% | 2 CuNi = Cu: 64.91%-Ni: 15.74%-Fe: 10.82%-Co: 8.54% | Unassigned = Cu: 35.12%-Ni: 24.0%-Fe: 22.57%-Cp: 18.31%,1 FeNiCoCu : 100.00%,0.776,73.4,72.28,9105.1,13.239,509,69.4
EP3077C,1_1750X,1 FeNiCoCu = Fe: 28.8%-Ni: 27.12%-Co: 23.48%-Cu: 20.6% | 2 CuNi = Cu: 64.91%-Ni: 15.74%-Fe: 10.82%-Co: 8.54% | Unassigned = Cu: 35.12%-Ni: 24.0%-Fe: 22.57%-Cp: 18.31%,1 FeNiCoCu : 100.00%,4.459,421.5,189.87,8898,16.231,509,70.2
EP3077C,1_1750X,1 FeNiCoCu = Fe: 28.8%-Ni: 27.12%-Co: 23.48%-Cu: 20.6% | 2 CuNi = Cu: 64.91%-Ni: 15.74%-Fe: 10.82%-Co: 8.54% | Unassigned = Cu: 35.12%-Ni: 24.0%-Fe: 22.57%-Cp: 18.31%,1 FeNiCoCu : 100.00%,4.612,436,200.23,9405.7,15.547,512,69.7
EP3077C,1_1750X,1 FeNiCoCu = Fe: 28.8%-Ni: 27.12%-Co: 23.48%-Cu: 20.6% | 2 CuNi = Cu: 64.91%-Ni: 15.74%-Fe: 10.82%-Co: 8.54% | Unassigned = Cu: 35.12%-Ni: 24.0%-Fe: 22.57%-Cp: 18.31%,1 FeNiCoCu : 99.75%|Unassigned : 0.25%,3.771,356.5,176.22,9265.7,15.119,510,70
EP3077C,1_1750X,1 FeNiCoCu = Fe: 28.8%-Ni: 27.12%-Co: 23.48%-Cu: 20.6% | 2 CuNi = Cu: 64.91%-Ni: 15.74%-Fe: 10.82%-Co: 8.54% | Unassigned = Cu: 35.12%-Ni: 24.0%-Fe: 22.57%-Cp: 18.31%,1 FeNiCoCu : 98.91%|Unassigned : 1.09%,3.014,284.9,148.25,8595.3,14.63,512,69.8
EP3077C,1_1750X,1 FeNiCoCu = Fe: 28.8%-Ni: 27.12%-Co: 23.48%-Cu: 20.6% | 2 CuNi = Cu: 64.91%-Ni: 15.74%-Fe: 10.82%-Co: 8.54% | Unassigned = Cu: 35.12%-Ni: 24.0%-Fe: 22.57%-Cp: 18.31%,1 FeNiCoCu : 88.34%|Unassigned : 4.19%|2 CuNi : 7.47%,3.207,303.2,152.34,8470.9,14.896,510,70.2
EP3077C,1_1750X,1 FeNiCoCu = Fe: 28.8%-Ni: 27.12%-Co: 23.48%-Cu: 20.6% | 2 CuNi = Cu: 64.91%-Ni: 15.74%-Fe: 10.82%-Co: 8.54% | Unassigned = Cu: 35.12%-Ni: 24.0%-Fe: 22.57%-Cp: 18.31%,2 CuNi : 20.09%|1 FeNiCoCu : 72.76%|Unassigned : 7.15%,3.755,355,163.23,8157.3,16.485,526,69.6
EP3077C,1_1750X,1 FeNiCoCu = Fe: 28.8%-Ni: 27.12%-Co: 23.48%-Cu: 20.6% | 2 CuNi = Cu: 64.91%-Ni: 15.74%-Fe: 10.82%-Co: 8.54% | Unassigned = Cu: 35.12%-Ni: 24.0%-Fe: 22.57%-Cp: 18.31%,1 FeNiCoCu : 98.84%|Unassigned : 1.16%,4.484,423.8,191.98,9012.8,15.833,509,69.5
EP3077C,1_1750X,1 FeNiCoCu = Fe: 28.8%-Ni: 27.12%-Co: 23.48%-Cu: 20.6% | 2 CuNi = Cu: 64.91%-Ni: 15.74%-Fe: 10.82%-Co: 8.54% | Unassigned = Cu: 35.12%-Ni: 24.0%-Fe: 22.57%-Cp: 18.31%,1 FeNiCoCu : 100.00%,4.375,413.5,188.3,8943.1,15.617,512,70.6
EP3077C,1_1750X,1 FeNiCoCu = Fe: 28.8%-Ni: 27.12%-Co: 23.48%-Cu: 20.6% | 2 CuNi = Cu: 64.91%-Ni: 15.74%-Fe: 10.82%-Co: 8.54% | Unassigned = Cu: 35.12%-Ni: 24.0%-Fe: 22.57%-Cp: 18.31%,,3.558,336.3,155.79,7937.9,15.112,510,70.5
EP3077C,1_1750X,1 FeNiCoCu = Fe: 28.8%-Ni: 27.12%-Co: 23.48%-Cu: 20.6% | 2 CuNi = Cu: 64.91%-Ni: 15.74%-Fe: 10.82%-Co: 8.54% | Unassigned = Cu: 35.12%-Ni: 24.0%-Fe: 22.57%-Cp: 18.31%,,4.609,435.6,184.46,8197.8,15.515,510,70.3
EP3077C,1_1750X,1 FeNiCoCu = Fe: 28.8%-Ni: 27.12%-Co: 23.48%-Cu: 20.6% | 2 CuNi = Cu: 64.91%-Ni: 15.74%-Fe: 10.82%-Co: 8.54% | Unassigned = Cu: 35.12%-Ni: 24.0%-Fe: 22.57%-Cp: 18.31%,1 FeNiCoCu : 100.00%,3.437,324.9,158.64,8480.4,15.293,509,70.5
EP3077C,1_1750X,1 FeNiCoCu = Fe: 28.8%-Ni: 27.12%-Co: 23.48%-Cu: 20.6% | 2 CuNi = Cu: 64.91%-Ni: 15.74%-Fe: 10.82%-Co: 8.54% | Unassigned = Cu: 35.12%-Ni: 24.0%-Fe: 22.57%-Cp: 18.31%,1 FeNiCoCu : 100.00%,3.503,331.1,157.99,8262.9,15.415,511,70.1
EP3077C,1_1750X,1 FeNiCoCu = Fe: 28.8%-Ni: 27.12%-Co: 23.48%-Cu: 20.6% | 2 CuNi = Cu: 64.91%-Ni: 15.74%-Fe: 10.82%-Co: 8.54% | Unassigned = Cu: 35.12%-Ni: 24.0%-Fe: 22.57%-Cp: 18.31%,1 FeNiCoCu : 100.00%,4.152,392.5,176.84,8465.5,15.949,510,69.8
EP3077C,1_1750X,1 FeNiCoCu = Fe: 28.8%-Ni: 27.12%-Co: 23.48%-Cu: 20.6% | 2 CuNi = Cu: 64.91%-Ni: 15.74%-Fe: 10.82%-Co: 8.54% | Unassigned = Cu: 35.12%-Ni: 24.0%-Fe: 22.57%-Cp: 18.31%,1 FeNiCoCu : 88.77%|2 CuNi : 9.18%|Unassigned : 2.05%,3.385,320,154.61,8234.2,15.224,509,70.1
EP3077C,1_1750X,1 FeNiCoCu = Fe: 28.8%-Ni: 27.12%-Co: 23.48%-Cu: 20.6% | 2 CuNi = Cu: 64.91%-Ni: 15.74%-Fe: 10.82%-Co: 8.54% | Unassigned = Cu: 35.12%-Ni: 24.0%-Fe: 22.57%-Cp: 18.31%,1 FeNiCoCu : 100.00%,3.609,341.1,162.89,8454.8,15.799,510,70
EP3077C,1_1750X,1 FeNiCoCu = Fe: 28.8%-Ni: 27.12%-Co: 23.48%-Cu: 20.6% | 2 CuNi = Cu: 64.91%-Ni: 15.74%-Fe: 10.82%-Co: 8.54% | Unassigned = Cu: 35.12%-Ni: 24.0%-Fe: 22.57%-Cp: 18.31%,1 FeNiCoCu : 98.79%|Unassigned : 1.21%,4.469,422.4,192.65,9098.4,15.802,511,69.9
EP3077C,1_1750X,1 FeNiCoCu = Fe: 28.8%-Ni: 27.12%-Co: 23.48%-Cu: 20.6% | 2 CuNi = Cu: 64.91%-Ni: 15.74%-Fe: 10.82%-Co: 8.54% | Unassigned = Cu: 35.12%-Ni: 24.0%-Fe: 22.57%-Cp: 18.31%,1 FeNiCoCu : 100.00%,2.992,282.8,145.4,8368.3,14.664,509,69.9
EP3077C,1_1750X,1 FeNiCoCu = Fe: 28.8%-Ni: 27.12%-Co: 23.48%-Cu: 20.6% | 2 CuNi = Cu: 64.91%-Ni: 15.74%-Fe: 10.82%-Co: 8.54% | Unassigned = Cu: 35.12%-Ni: 24.0%-Fe: 22.57%-Cp: 18.31%,1 FeNiCoCu : 100.00%,3.237,306,154.79,8632.9,15.046,512,70.4
EP3077C,1_1750X,1 FeNiCoCu = Fe: 28.8%-Ni: 27.12%-Co: 23.48%-Cu: 20.6% | 2 CuNi = Cu: 64.91%-Ni: 15.74%-Fe: 10.82%-Co: 8.54% | Unassigned = Cu: 35.12%-Ni: 24.0%-Fe: 22.57%-Cp: 18.31%,1 FeNiCoCu : 88.72%|2 CuNi : 11.28%,3.88,366.7,169.77,8452.4,15.69,510,70.3
EP3077C,1_1750X,1 FeNiCoCu = Fe: 28.8%-Ni: 27.12%-Co: 23.48%-Cu: 20.6% | 2 CuNi = Cu: 64.91%-Ni: 15.74%-Fe: 10.82%-Co: 8.54% | Unassigned = Cu: 35.12%-Ni: 24.0%-Fe: 22.57%-Cp: 18.31%,2 CuNi : 96.85%|Unassigned : 3.15%,1.956,184.9,108.98,7659.9,13.37,510,69.1
EP3077C,1_1750X,1 FeNiCoCu = Fe: 28.8%-Ni: 27.12%-Co: 23.48%-Cu: 20.6% | 2 CuNi = Cu: 64.91%-Ni: 15.74%-Fe: 10.82%-Co: 8.54% | Unassigned = Cu: 35.12%-Ni: 24.0%-Fe: 22.57%-Cp: 18.31%,1 FeNiCoCu : 100.00%,0.654,61.8,67.58,9454.1,12.87,510,69.6
EP3077C,1_1750X,1 FeNiCoCu = Fe: 28.8%-Ni: 27.12%-Co: 23.48%-Cu: 20.6% | 2 CuNi = Cu: 64.91%-Ni: 15.74%-Fe: 10.82%-Co: 8.54% | Unassigned = Cu: 35.12%-Ni: 24.0%-Fe: 22.57%-Cp: 18.31%,1 FeNiCoCu : 100.00%,4.115,388.9,182.92,9050.8,15.215,511,70.6
EP3077C,1_1750X,1 FeNiCoCu = Fe: 28.8%-Ni: 27.12%-Co: 23.48%-Cu: 20.6% | 2 CuNi = Cu: 64.91%-Ni: 15.74%-Fe: 10.82%-Co: 8.54% | Unassigned = Cu: 35.12%-Ni: 24.0%-Fe: 22.57%-Cp: 18.31%,1 FeNiCoCu : 100.00%,3.9,368.7,172.12,8603.4,14.943,511,70.2
EP3077C,1_1750X,1 FeNiCoCu = Fe: 28.8%-Ni: 27.12%-Co: 23.48%-Cu: 20.6% | 2 CuNi = Cu: 64.91%-Ni: 15.74%-Fe: 10.82%-Co: 8.54% | Unassigned = Cu: 35.12%-Ni: 24.0%-Fe: 22.57%-Cp: 18.31%,,2.627,248.3,137.96,8692.5,14.478,511,70.2
EP3077C,1_1750X,1 FeNiCoCu = Fe: 28.8%-Ni: 27.12%-Co: 23.48%-Cu: 20.6% | 2 CuNi = Cu: 64.91%-Ni: 15.74%-Fe: 10.82%-Co: 8.54% | Unassigned = Cu: 35.12%-Ni: 24.0%-Fe: 22.57%-Cp: 18.31%,,4.006,378.6,175.34,8646.3,15.537,510,69.9
EP3077C,1_1750X,1 FeNiCoCu = Fe: 28.8%-Ni: 27.12%-Co: 23.48%-Cu: 20.6% | 2 CuNi = Cu: 64.91%-Ni: 15.74%-Fe: 10.82%-Co: 8.54% | Unassigned = Cu: 35.12%-Ni: 24.0%-Fe: 22.57%-Cp: 18.31%,1 FeNiCoCu : 100.00%,4.712,445.4,189.48,8390.7,16.516,510,70.1
EP3077C,1_1750X,1 FeNiCoCu = Fe: 28.8%-Ni: 27.12%-Co: 23.48%-Cu: 20.6% | 2 CuNi = Cu: 64.91%-Ni: 15.74%-Fe: 10.82%-Co: 8.54% | Unassigned = Cu: 35.12%-Ni: 24.0%-Fe: 22.57%-Cp: 18.31%,1 FeNiCoCu : 100.00%,3.997,377.8,175.6,8689.5,15.758,511,70.6
EP3077C,1_1750X,1 FeNiCoCu = Fe: 28.8%-Ni: 27.12%-Co: 23.48%-Cu: 20.6% | 2 CuNi = Cu: 64.91%-Ni: 15.74%-Fe: 10.82%-Co: 8.54% | Unassigned = Cu: 35.12%-Ni: 24.0%-Fe: 22.57%-Cp: 18.31%,1 FeNiCoCu : 100.00%,3.961,374.4,180.34,9176,15.673,509,69.9
EP3077C,1_1750X,1 FeNiCoCu = Fe: 28.8%-Ni: 27.12%-Co: 23.48%-Cu: 20.6% | 2 CuNi = Cu: 64.91%-Ni: 15.74%-Fe: 10.82%-Co: 8.54% | Unassigned = Cu: 35.12%-Ni: 24.0%-Fe: 22.57%-Cp: 18.31%,1 FeNiCoCu : 46.50%|Unassigned : 10.28%|2 CuNi : 43.22%,2.987,282.3,133.25,7186.7,13.622,509,70
EP3077C,1_1750X,1 FeNiCoCu = Fe: 28.8%-Ni: 27.12%-Co: 23.48%-Cu: 20.6% | 2 CuNi = Cu: 64.91%-Ni: 15.74%-Fe: 10.82%-Co: 8.54% | Unassigned = Cu: 35.12%-Ni: 24.0%-Fe: 22.57%-Cp: 18.31%,2 CuNi : 24.24%|1 FeNiCoCu : 71.54%|Unassigned : 4.21%,2.49,235.4,126.85,7901.2,15.104,510,69.9
EP3077C,1_1750X,1 FeNiCoCu = Fe: 28.8%-Ni: 27.12%-Co: 23.48%-Cu: 20.6% | 2 CuNi = Cu: 64.91%-Ni: 15.74%-Fe: 10.82%-Co: 8.54% | Unassigned = Cu: 35.12%-Ni: 24.0%-Fe: 22.57%-Cp: 18.31%,1 FeNiCoCu : 100.00%,4.527,427.9,194.87,9154.1,16.263,510,70.1
EP3077C,1_1750X,1 FeNiCoCu = Fe: 28.8%-Ni: 27.12%-Co: 23.48%-Cu: 20.6% | 2 CuNi = Cu: 64.91%-Ni: 15.74%-Fe: 10.82%-Co: 8.54% | Unassigned = Cu: 35.12%-Ni: 24.0%-Fe: 22.57%-Cp: 18.31%,1 FeNiCoCu : 100.00%,4.517,427,193.01,9028.4,16.002,507,69.7
EP3077C,1_1750X,1 FeNiCoCu = Fe: 28.8%-Ni: 27.12%-Co: 23.48%-Cu: 20.6% | 2 CuNi = Cu: 64.91%-Ni: 15.74%-Fe: 10.82%-Co: 8.54% | Unassigned = Cu: 35.12%-Ni: 24.0%-Fe: 22.57%-Cp: 18.31%,1 FeNiCoCu : 77.71%|Unassigned : 12.51%|2 CuNi : 9.78%,4.007,378.8,175.59,8665.3,15.557,509,69.7
EP3077C,1_1750X,1 FeNiCoCu = Fe: 28.8%-Ni: 27.12%-Co: 23.48%-Cu: 20.6% | 2 CuNi = Cu: 64.91%-Ni: 15.74%-Fe: 10.82%-Co: 8.54% | Unassigned = Cu: 35.12%-Ni: 24.0%-Fe: 22.57%-Cp: 18.31%,2 CuNi : 53.25%|1 FeNiCoCu : 25.57%|Unassigned : 21.18%,2.541,240.1,129.34,8012.8,14.205,511,70.1
EP3077C,1_1750X,1 FeNiCoCu = Fe: 28.8%-Ni: 27.12%-Co: 23.48%-Cu: 20.6% | 2 CuNi = Cu: 64.91%-Ni: 15.74%-Fe: 10.82%-Co: 8.54% | Unassigned = Cu: 35.12%-Ni: 24.0%-Fe: 22.57%-Cp: 18.31%,1 FeNiCoCu : 100.00%,3.972,375.4,171.23,8377.4,15.559,511,70.4
EP3077C,1_1750X,1 FeNiCoCu = Fe: 28.8%-Ni: 27.12%-Co: 23.48%-Cu: 20.6% | 2 CuNi = Cu: 64.91%-Ni: 15.74%-Fe: 10.82%-Co: 8.54% | Unassigned = Cu: 35.12%-Ni: 24.0%-Fe: 22.57%-Cp: 18.31%,1 FeNiCoCu : 63.35%|2 CuNi : 33.81%|Unassigned : 2.84%,4.545,429.6,185.41,8383.3,15.375,510,69.8
EP3077C,1_1750X,1 FeNiCoCu = Fe: 28.8%-Ni: 27.12%-Co: 23.48%-Cu: 20.6% | 2 CuNi = Cu: 64.91%-Ni: 15.74%-Fe: 10.82%-Co: 8.54% | Unassigned = Cu: 35.12%-Ni: 24.0%-Fe: 22.57%-Cp: 18.31%,2 CuNi : 88.71%|1 FeNiCoCu : 11.21%|Unassigned : 0.08%,3.793,358.5,163.45,8093.3,14.986,509,70.3
EP3077C,1_1750X,1 FeNiCoCu = Fe: 28.8%-Ni: 27.12%-Co: 23.48%-Cu: 20.6% | 2 CuNi = Cu: 64.91%-Ni: 15.74%-Fe: 10.82%-Co: 8.54% | Unassigned = Cu: 35.12%-Ni: 24.0%-Fe: 22.57%-Cp: 18.31%,1 FeNiCoCu : 100.00%,4.459,421.4,189.39,8857.5,15.562,512,70.6
EP3077C,1_1750X,1 FeNiCoCu = Fe: 28.8%-Ni: 27.12%-Co: 23.48%-Cu: 20.6% | 2 CuNi = Cu: 64.91%-Ni: 15.74%-Fe: 10.82%-Co: 8.54% | Unassigned = Cu: 35.12%-Ni: 24.0%-Fe: 22.57%-Cp: 18.31%,,4.645,439,195.61,8981.4,15.937,513,70.2
EP3077C,1_1750X,1 FeNiCoCu = Fe: 28.8%-Ni: 27.12%-Co: 23.48%-Cu: 20.6% | 2 CuNi = Cu: 64.91%-Ni: 15.74%-Fe: 10.82%-Co: 8.54% | Unassigned = Cu: 35.12%-Ni: 24.0%-Fe: 22.57%-Cp: 18.31%,,4.614,436.1,194.97,8991.7,16.134,511,70.1
EP3077C,1_1750X,1 FeNiCoCu = Fe: 28.8%-Ni: 27.12%-Co: 23.48%-Cu: 20.6% | 2 CuNi = Cu: 64.91%-Ni: 15.74%-Fe: 10.82%-Co: 8.54% | Unassigned = Cu: 35.12%-Ni: 24.0%-Fe: 22.57%-Cp: 18.31%,1 FeNiCoCu : 98.91%|Unassigned : 1.09%,4.497,425.1,185.33,8466.1,16.208,509,70.6
EP3077C,1_1750X,1 FeNiCoCu = Fe: 28.8%-Ni: 27.12%-Co: 23.48%-Cu: 20.6% | 2 CuNi = Cu: 64.91%-Ni: 15.74%-Fe: 10.82%-Co: 8.54% | Unassigned = Cu: 35.12%-Ni: 24.0%-Fe: 22.57%-Cp: 18.31%,1 FeNiCoCu : 100.00%,3.742,353.7,167.32,8541.4,15.497,511,70.5
EP3077C,1_1750X,1 FeNiCoCu = Fe: 28.8%-Ni: 27.12%-Co: 23.48%-Cu: 20.6% | 2 CuNi = Cu: 64.91%-Ni: 15.74%-Fe: 10.82%-Co: 8.54% | Unassigned = Cu: 35.12%-Ni: 24.0%-Fe: 22.57%-Cp: 18.31%,1 FeNiCoCu : 100.00%,4.94,467,191.87,8173.6,16.176,510,69.9
EP3077C,1_1750X,1 FeNiCoCu = Fe: 28.8%-Ni: 27.12%-Co: 23.48%-Cu: 20.6% | 2 CuNi = Cu: 64.91%-Ni: 15.74%-Fe: 10.82%-Co: 8.54% | Unassigned = Cu: 35.12%-Ni: 24.0%-Fe: 22.57%-Cp: 18.31%,2 CuNi : 55.48%|Unassigned : 5.51%|1 FeNiCoCu : 39.02%,4.396,415.5,182.02,8400.7,15.509,511,70.3
EP3077C,1_1750X,1 FeNiCoCu = Fe: 28.8%-Ni: 27.12%-Co: 23.48%-Cu: 20.6% | 2 CuNi = Cu: 64.91%-Ni: 15.74%-Fe: 10.82%-Co: 8.54% | Unassigned = Cu: 35.12%-Ni: 24.0%-Fe: 22.57%-Cp: 18.31%,1 FeNiCoCu : 100.00%,2.78,262.7,139.07,8329.8,14.74,510,70.2
EP3077C,1_1750X,1 FeNiCoCu = Fe: 28.8%-Ni: 27.12%-Co: 23.48%-Cu: 20.6% | 2 CuNi = Cu: 64.91%-Ni: 15.74%-Fe: 10.82%-Co: 8.54% | Unassigned = Cu: 35.12%-Ni: 24.0%-Fe: 22.57%-Cp: 18.31%,1 FeNiCoCu : 92.33%|2 CuNi : 6.60%|Unassigned : 1.07%,4.561,431.1,188.29,8575.2,15.758,510,69.5
EP3077C,1_1750X,1 FeNiCoCu = Fe: 28.8%-Ni: 27.12%-Co: 23.48%-Cu: 20.6% | 2 CuNi = Cu: 64.91%-Ni: 15.74%-Fe: 10.82%-Co: 8.54% | Unassigned = Cu: 35.12%-Ni: 24.0%-Fe: 22.57%-Cp: 18.31%,1 FeNiCoCu : 91.49%|2 CuNi : 8.51%,2.122,200.6,118.04,8149.6,13.937,509,69.6
EP3077C,1_1750X,1 FeNiCoCu = Fe: 28.8%-Ni: 27.12%-Co: 23.48%-Cu: 20.6% | 2 CuNi = Cu: 64.91%-Ni: 15.74%-Fe: 10.82%-Co: 8.54% | Unassigned = Cu: 35.12%-Ni: 24.0%-Fe: 22.57%-Cp: 18.31%,Unassigned : 6.78%|2 CuNi : 82.04%|1 FeNiCoCu : 11.17%,3.458,326.9,158.78,8441.7,14.058,510,69.6
EP3077C,1_1750X,1 FeNiCoCu = Fe: 28.8%-Ni: 27.12%-Co: 23.48%-Cu: 20.6% | 2 CuNi = Cu: 64.91%-Ni: 15.74%-Fe: 10.82%-Co: 8.54% | Unassigned = Cu: 35.12%-Ni: 24.0%-Fe: 22.57%-Cp: 18.31%,1 FeNiCoCu : 100.00%,3.556,336.1,163.85,8669.3,15.339,511,70.2
EP3077C,1_1750X,1 FeNiCoCu = Fe: 28.8%-Ni: 27.12%-Co: 23.48%-Cu: 20.6% | 2 CuNi = Cu: 64.91%-Ni: 15.74%-Fe: 10.82%-Co: 8.54% | Unassigned = Cu: 35.12%-Ni: 24.0%-Fe: 22.57%-Cp: 18.31%,1 FeNiCoCu : 100.00%,3.729,352.5,170.53,8857.4,15.069,511,70.3
EP3077C,1_1750X,1 FeNiCoCu = Fe: 28.8%-Ni: 27.12%-Co: 23.48%-Cu: 20.6% | 2 CuNi = Cu: 64.91%-Ni: 15.74%-Fe: 10.82%-Co: 8.54% | Unassigned = Cu: 35.12%-Ni: 24.0%-Fe: 22.57%-Cp: 18.31%,1 FeNiCoCu : 100.00%,3.969,375.1,179.23,9062.3,15.148,511,70.3
EP3077C,1_1750X,1 FeNiCoCu = Fe: 28.8%-Ni: 27.12%-Co: 23.48%-Cu: 20.6% | 2 CuNi = Cu: 64.91%-Ni: 15.74%-Fe: 10.82%-Co: 8.54% | Unassigned = Cu: 35.12%-Ni: 24.0%-Fe: 22.57%-Cp: 18.31%,1 FeNiCoCu : 100.00%,4.563,431.2,190.07,8710.2,15.755,509,70.1
EP3077C,1_1750X,1 FeNiCoCu = Fe: 28.8%-Ni: 27.12%-Co: 23.48%-Cu: 20.6% | 2 CuNi = Cu: 64.91%-Ni: 15.74%-Fe: 10.82%-Co: 8.54% | Unassigned = Cu: 35.12%-Ni: 24.0%-Fe: 22.57%-Cp: 18.31%,1 FeNiCoCu : 100.00%,4.156,392.8,182.03,8884.9,15.059,511,69.4
EP3077C,1_1750X,1 FeNiCoCu = Fe: 28.8%-Ni: 27.12%-Co: 23.48%-Cu: 20.6% | 2 CuNi = Cu: 64.91%-Ni: 15.74%-Fe: 10.82%-Co: 8.54% | Unassigned = Cu: 35.12%-Ni: 24.0%-Fe: 22.57%-Cp: 18.31%,,2.841,268.5,142.29,8485.2,14.134,510,69.8
EP3077C,1_1750X,1 FeNiCoCu = Fe: 28.8%-Ni: 27.12%-Co: 23.48%-Cu: 20.6% | 2 CuNi = Cu: 64.91%-Ni: 15.74%-Fe: 10.82%-Co: 8.54% | Unassigned = Cu: 35.12%-Ni: 24.0%-Fe: 22.57%-Cp: 18.31%,,4.154,392.6,180.61,8771.4,15.488,509,70.1
EP3077C,1_1750X,1 FeNiCoCu = Fe: 28.8%-Ni: 27.12%-Co: 23.48%-Cu: 20.6% | 2 CuNi = Cu: 64.91%-Ni: 15.74%-Fe: 10.82%-Co: 8.54% | Unassigned = Cu: 35.12%-Ni: 24.0%-Fe: 22.57%-Cp: 18.31%,1 FeNiCoCu : 100.00%,4.359,412,184.12,8638.7,15.726,510,70.1
EP3077C,1_1750X,1 FeNiCoCu = Fe: 28.8%-Ni: 27.12%-Co: 23.48%-Cu: 20.6% | 2 CuNi = Cu: 64.91%-Ni: 15.74%-Fe: 10.82%-Co: 8.54% | Unassigned = Cu: 35.12%-Ni: 24.0%-Fe: 22.57%-Cp: 18.31%,1 FeNiCoCu : 100.00%,4.593,434.1,189.6,8616.9,16.079,510,70.3
EP3077C,1_1750X,1 FeNiCoCu = Fe: 28.8%-Ni: 27.12%-Co: 23.48%-Cu: 20.6% | 2 CuNi = Cu: 64.91%-Ni: 15.74%-Fe: 10.82%-Co: 8.54% | Unassigned = Cu: 35.12%-Ni: 24.0%-Fe: 22.57%-Cp: 18.31%,1 FeNiCoCu : 98.61%|2 CuNi : 1.39%,3.246,306.8,155.72,8696,14.985,509,69.8
EP3077C,1_1750X,1 FeNiCoCu = Fe: 28.8%-Ni: 27.12%-Co: 23.48%-Cu: 20.6% | 2 CuNi = Cu: 64.91%-Ni: 15.74%-Fe: 10.82%-Co: 8.54% | Unassigned = Cu: 35.12%-Ni: 24.0%-Fe: 22.57%-Cp: 18.31%,2 CuNi : 9.38%|1 FeNiCoCu : 89.60%|Unassigned : 1.02%,4.152,392.4,178.89,8634.4,15.813,511,70.4
EP3077C,1_1750X,1 FeNiCoCu = Fe: 28.8%-Ni: 27.12%-Co: 23.48%-Cu: 20.6% | 2 CuNi = Cu: 64.91%-Ni: 15.74%-Fe: 10.82%-Co: 8.54% | Unassigned = Cu: 35.12%-Ni: 24.0%-Fe: 22.57%-Cp: 18.31%,1 FeNiCoCu : 100.00%,4.082,385.8,177.08,8632.8,15.478,511,70.3
EP3077C,1_1750X,1 FeNiCoCu = Fe: 28.8%-Ni: 27.12%-Co: 23.48%-Cu: 20.6% | 2 CuNi = Cu: 64.91%-Ni: 15.74%-Fe: 10.82%-Co: 8.54% | Unassigned = Cu: 35.12%-Ni: 24.0%-Fe: 22.57%-Cp: 18.31%,1 FeNiCoCu : 100.00%,2.52,238.2,135.33,8758.4,14.508,512,69.8
EP3077C,1_1750X,1 FeNiCoCu = Fe: 28.8%-Ni: 27.12%-Co: 23.48%-Cu: 20.6% | 2 CuNi = Cu: 64.91%-Ni: 15.74%-Fe: 10.82%-Co: 8.54% | Unassigned = Cu: 35.12%-Ni: 24.0%-Fe: 22.57%-Cp: 18.31%,1 FeNiCoCu : 100.00%,3.854,364.2,173.55,8835.8,15.381,509,70.5
EP3077C,1_1750X,1 FeNiCoCu = Fe: 28.8%-Ni: 27.12%-Co: 23.48%-Cu: 20.6% | 2 CuNi = Cu: 64.91%-Ni: 15.74%-Fe: 10.82%-Co: 8.54% | Unassigned = Cu: 35.12%-Ni: 24.0%-Fe: 22.57%-Cp: 18.31%,1 FeNiCoCu : 99.55%|Unassigned : 0.45%,3.198,302.3,155.17,8771.7,14.881,512,70.2
EP3077C,1_1750X,1 FeNiCoCu = Fe: 28.8%-Ni: 27.12%-Co: 23.48%-Cu: 20.6% | 2 CuNi = Cu: 64.91%-Ni: 15.74%-Fe: 10.82%-Co: 8.54% | Unassigned = Cu: 35.12%-Ni: 24.0%-Fe: 22.57%-Cp: 18.31%,2 CuNi : 11.80%|Unassigned : 5.98%|1 FeNiCoCu : 82.22%,4.239,400.7,177.39,8337.1,12.318,511,70.3
EP3077C,1_1750X,1 FeNiCoCu = Fe: 28.8%-Ni: 27.12%-Co: 23.48%-Cu: 20.6% | 2 CuNi = Cu: 64.91%-Ni: 15.74%-Fe: 10.82%-Co: 8.54% | Unassigned = Cu: 35.12%-Ni: 24.0%-Fe: 22.57%-Cp: 18.31%,1 FeNiCoCu : 100.00%,4.527,427.9,194.71,9142.6,15.706,512,70.2
EP3077C,1_1750X,1 FeNiCoCu = Fe: 28.8%-Ni: 27.12%-Co: 23.48%-Cu: 20.6% | 2 CuNi = Cu: 64.91%-Ni: 15.74%-Fe: 10.82%-Co: 8.54% | Unassigned = Cu: 35.12%-Ni: 24.0%-Fe: 22.57%-Cp: 18.31%,1 FeNiCoCu : 100.00%,4.478,423.2,185.54,8518.2,15.736,511,69.9
EP3077C,1_1750X,1 FeNiCoCu = Fe: 28.8%-Ni: 27.12%-Co: 23.48%-Cu: 20.6% | 2 CuNi = Cu: 64.91%-Ni: 15.74%-Fe: 10.82%-Co: 8.54% | Unassigned = Cu: 35.12%-Ni: 24.0%-Fe: 22.57%-Cp: 18.31%,1 FeNiCoCu : 98.89%|Unassigned : 1.11%,1.65,156,110.66,9333.5,13.584,512,69.8
EP3077C,1_1750X,1 FeNiCoCu = Fe: 28.8%-Ni: 27.12%-Co: 23.48%-Cu: 20.6% | 2 CuNi = Cu: 64.91%-Ni: 15.74%-Fe: 10.82%-Co: 8.54% | Unassigned = Cu: 35.12%-Ni: 24.0%-Fe: 22.57%-Cp: 18.31%,1 FeNiCoCu : 100.00%,3.222,304.6,156.24,8812.1,14.544,511,70
EP3077C,1_1750X,1 FeNiCoCu = Fe: 28.8%-Ni: 27.12%-Co: 23.48%-Cu: 20.6% | 2 CuNi = Cu: 64.91%-Ni: 15.74%-Fe: 10.82%-Co: 8.54% | Unassigned = Cu: 35.12%-Ni: 24.0%-Fe: 22.57%-Cp: 18.31%,,4.642,438.7,192.14,8719.7,16.772,512,70.1
EP3077C,1_1750X,1 FeNiCoCu = Fe: 28.8%-Ni: 27.12%-Co: 23.48%-Cu: 20.6% | 2 CuNi = Cu: 64.91%-Ni: 15.74%-Fe: 10.82%-Co: 8.54% | Unassigned = Cu: 35.12%-Ni: 24.0%-Fe: 22.57%-Cp: 18.31%,,3.758,355.2,173.21,9026.6,15.889,510,70.1
EP3077C,1_1750X,1 FeNiCoCu = Fe: 28.8%-Ni: 27.12%-Co: 23.48%-Cu: 20.6% | 2 CuNi = Cu: 64.91%-Ni: 15.74%-Fe: 10.82%-Co: 8.54% | Unassigned = Cu: 35.12%-Ni: 24.0%-Fe: 22.57%-Cp: 18.31%,1 FeNiCoCu : 52.81%|Unassigned : 3.03%|2 CuNi : 44.16%,3.789,358.1,159.74,7787.3,12.904,510,70.2
EP3077C,1_1750X,1 FeNiCoCu = Fe: 28.8%-Ni: 27.12%-Co: 23.48%-Cu: 20.6% | 2 CuNi = Cu: 64.91%-Ni: 15.74%-Fe: 10.82%-Co: 8.54% | Unassigned = Cu: 35.12%-Ni: 24.0%-Fe: 22.57%-Cp: 18.31%,1 FeNiCoCu : 98.03%|Unassigned : 1.97%,4.544,429.5,184.02,8281.2,14.261,510,70.1
EP3077C,1_1750X,1 FeNiCoCu = Fe: 28.8%-Ni: 27.12%-Co: 23.48%-Cu: 20.6% | 2 CuNi = Cu: 64.91%-Ni: 15.74%-Fe: 10.82%-Co: 8.54% | Unassigned = Cu: 35.12%-Ni: 24.0%-Fe: 22.57%-Cp: 18.31%,1 FeNiCoCu : 15.60%|Unassigned : 7.87%|2 CuNi : 76.53%,3.221,304.4,148.1,8031.1,12.848,509,70.4
EP3077C,1_1750X,1 FeNiCoCu = Fe: 28.8%-Ni: 27.12%-Co: 23.48%-Cu: 20.6% | 2 CuNi = Cu: 64.91%-Ni: 15.74%-Fe: 10.82%-Co: 8.54% | Unassigned = Cu: 35.12%-Ni: 24.0%-Fe: 22.57%-Cp: 18.31%,1 FeNiCoCu : 100.00%,4.357,411.8,186.78,8858.3,15.404,498,70
EP3077C,1_1750X,1 FeNiCoCu = Fe: 28.8%-Ni: 27.12%-Co: 23.48%-Cu: 20.6% | 2 CuNi = Cu: 64.91%-Ni: 15.74%-Fe: 10.82%-Co: 8.54% | Unassigned = Cu: 35.12%-Ni: 24.0%-Fe: 22.57%-Cp: 18.31%,1 FeNiCoCu : 100.00%,4.06,383.8,175.89,8577.5,15.558,511,70.2
EP3077C,1_1750X,1 FeNiCoCu = Fe: 28.8%-Ni: 27.12%-Co: 23.48%-Cu: 20.6% | 2 CuNi = Cu: 64.91%-Ni: 15.74%-Fe: 10.82%-Co: 8.54% | Unassigned = Cu: 35.12%-Ni: 24.0%-Fe: 22.57%-Cp: 18.31%,1 FeNiCoCu : 100.00%,4.259,402.6,186.22,9012,15.49,510,69.8
EP3077C,1_1750X,1 FeNiCoCu = Fe: 28.8%-Ni: 27.12%-Co: 23.48%-Cu: 20.6% | 2 CuNi = Cu: 64.91%-Ni: 15.74%-Fe: 10.82%-Co: 8.54% | Unassigned = Cu: 35.12%-Ni: 24.0%-Fe: 22.57%-Cp: 18.31%,1 FeNiCoCu : 98.85%|Unassigned : 1.15%,4.374,413.4,187.34,8867,15.483,514,70.1
EP3077C,1_1750X,1 FeNiCoCu = Fe: 28.8%-Ni: 27.12%-Co: 23.48%-Cu: 20.6% | 2 CuNi = Cu: 64.91%-Ni: 15.74%-Fe: 10.82%-Co: 8.54% | Unassigned = Cu: 35.12%-Ni: 24.0%-Fe: 22.57%-Cp: 18.31%,1 FeNiCoCu : 97.09%|Unassigned : 2.91%,4.201,397.1,182.45,8823.6,15.299,511,70.1
EP3077C,1_1750X,1 FeNiCoCu = Fe: 28.8%-Ni: 27.12%-Co: 23.48%-Cu: 20.6% | 2 CuNi = Cu: 64.91%-Ni: 15.74%-Fe: 10.82%-Co: 8.54% | Unassigned = Cu: 35.12%-Ni: 24.0%-Fe: 22.57%-Cp: 18.31%,1 FeNiCoCu : 98.36%|2 CuNi : 0.60%|Unassigned : 1.03%,3.691,348.8,163.1,8287.8,14.393,519,70.6
EP3077C,1_1750X,1 FeNiCoCu = Fe: 28.8%-Ni: 27.12%-Co: 23.48%-Cu: 20.6% | 2 CuNi = Cu: 64.91%-Ni: 15.74%-Fe: 10.82%-Co: 8.54% | Unassigned = Cu: 35.12%-Ni: 24.0%-Fe: 22.57%-Cp: 18.31%,1 FeNiCoCu : 78.77%|Unassigned : 5.94%|2 CuNi : 15.29%,4.726,446.7,191.73,8532.7,16.249,510,70.3
EP3077C,1_1750X,1 FeNiCoCu = Fe: 28.8%-Ni: 27.12%-Co: 23.48%-Cu: 20.6% | 2 CuNi = Cu: 64.91%-Ni: 15.74%-Fe: 10.82%-Co: 8.54% | Unassigned = Cu: 35.12%-Ni: 24.0%-Fe: 22.57%-Cp: 18.31%,1 FeNiCoCu : 100.00%,4.086,386.2,176.3,8557.8,15.896,511,69.8
EP3077C,1_1750X,1 FeNiCoCu = Fe: 28.8%-Ni: 27.12%-Co: 23.48%-Cu: 20.6% | 2 CuNi = Cu: 64.91%-Ni: 15.74%-Fe: 10.82%-Co: 8.54% | Unassigned = Cu: 35.12%-Ni: 24.0%-Fe: 22.57%-Cp: 18.31%,1 FeNiCoCu : 100.00%,3.71,350.7,170.06,8859.1,15.124,510,70.7
EP3077C,1_1750X,1 FeNiCoCu = Fe: 28.8%-Ni: 27.12%-Co: 23.48%-Cu: 20.6% | 2 CuNi = Cu: 64.91%-Ni: 15.74%-Fe: 10.82%-Co: 8.54% | Unassigned = Cu: 35.12%-Ni: 24.0%-Fe: 22.57%-Cp: 18.31%,1 FeNiCoCu : 100.00%,4.038,381.7,183.18,9246.5,15.415,511,70.7
EP3077C,1_1750X,1 FeNiCoCu = Fe: 28.8%-Ni: 27.12%-Co: 23.48%-Cu: 20.6% | 2 CuNi = Cu: 64.91%-Ni: 15.74%-Fe: 10.82%-Co: 8.54% | Unassigned = Cu: 35.12%-Ni: 24.0%-Fe: 22.57%-Cp: 18.31%,,3.945,372.9,171.9,8486.9,15.123,512,70
EP3077C,1_1750X,1 FeNiCoCu = Fe: 28.8%-Ni: 27.12%-Co: 23.48%-Cu: 20.6% | 2 CuNi = Cu: 64.91%-Ni: 15.74%-Fe: 10.82%-Co: 8.54% | Unassigned = Cu: 35.12%-Ni: 24.0%-Fe: 22.57%-Cp: 18.31%,,4.624,437.1,185.72,8263.7,16.064,510,70.4
EP3077C,1_1750X,1 FeNiCoCu = Fe: 28.8%-Ni: 27.12%-Co: 23.48%-Cu: 20.6% | 2 CuNi = Cu: 64.91%-Ni: 15.74%-Fe: 10.82%-Co: 8.54% | Unassigned = Cu: 35.12%-Ni: 24.0%-Fe: 22.57%-Cp: 18.31%,1 FeNiCoCu : 8.12%|2 CuNi : 90.76%|Unassigned : 1.11%,3.27,309.1,147.76,7875.1,14.165,510,70.2
EP3077C,1_1750X,1 FeNiCoCu = Fe: 28.8%-Ni: 27.12%-Co: 23.48%-Cu: 20.6% | 2 CuNi = Cu: 64.91%-Ni: 15.74%-Fe: 10.82%-Co: 8.54% | Unassigned = Cu: 35.12%-Ni: 24.0%-Fe: 22.57%-Cp: 18.31%,2 CuNi : 72.98%|Unassigned : 3.04%|1 FeNiCoCu : 23.98%,4.04,381.8,177.24,8734.4,15.161,511,69.8
EP3077C,1_1750X,1 FeNiCoCu = Fe: 28.8%-Ni: 27.12%-Co: 23.48%-Cu: 20.6% | 2 CuNi = Cu: 64.91%-Ni: 15.74%-Fe: 10.82%-Co: 8.54% | Unassigned = Cu: 35.12%-Ni: 24.0%-Fe: 22.57%-Cp: 18.31%,1 FeNiCoCu : 26.00%|Unassigned : 8.61%|2 CuNi : 65.39%,3.709,350.5,161.98,8150.3,14.75,511,70.2
EP3077C,1_1750X,1 FeNiCoCu = Fe: 28.8%-Ni: 27.12%-Co: 23.48%-Cu: 20.6% | 2 CuNi = Cu: 64.91%-Ni: 15.74%-Fe: 10.82%-Co: 8.54% | Unassigned = Cu: 35.12%-Ni: 24.0%-Fe: 22.57%-Cp: 18.31%,2 CuNi : 92.19%|1 FeNiCoCu : 6.42%|Unassigned : 1.39%,2.925,276.5,137.11,7720.6,13.023,510,69.7
EP3077C,1_1750X,1 FeNiCoCu = Fe: 28.8%-Ni: 27.12%-Co: 23.48%-Cu: 20.6% | 2 CuNi = Cu: 64.91%-Ni: 15.74%-Fe: 10.82%-Co: 8.54% | Unassigned = Cu: 35.12%-Ni: 24.0%-Fe: 22.57%-Cp: 18.31%,2 CuNi : 15.79%|1 FeNiCoCu : 77.05%|Unassigned : 7.16%,3.95,373.3,175.39,8776.3,15.705,510,70.2
EP3077C,1_1750X,1 FeNiCoCu = Fe: 28.8%-Ni: 27.12%-Co: 23.48%-Cu: 20.6% | 2 CuNi = Cu: 64.91%-Ni: 15.74%-Fe: 10.82%-Co: 8.54% | Unassigned = Cu: 35.12%-Ni: 24.0%-Fe: 22.57%-Cp: 18.31%,1 FeNiCoCu : 100.00%,4.551,430.2,187.32,8519.7,15.771,510,70
EP3077C,1_1750X,1 FeNiCoCu = Fe: 28.8%-Ni: 27.12%-Co: 23.48%-Cu: 20.6% | 2 CuNi = Cu: 64.91%-Ni: 15.74%-Fe: 10.82%-Co: 8.54% | Unassigned = Cu: 35.12%-Ni: 24.0%-Fe: 22.57%-Cp: 18.31%,1 FeNiCoCu : 89.17%|Unassigned : 10.83%,4.171,394.3,181.86,8838.8,15.499,511,70
EP3077C,1_1750X,1 FeNiCoCu = Fe: 28.8%-Ni: 27.12%-Co: 23.48%-Cu: 20.6% | 2 CuNi = Cu: 64.91%-Ni: 15.74%-Fe: 10.82%-Co: 8.54% | Unassigned = Cu: 35.12%-Ni: 24.0%-Fe: 22.57%-Cp: 18.31%,1 FeNiCoCu : 100.00%,4.21,397.9,180.45,8647.8,15.366,509,69.9
EP3077C,1_1750X,1 FeNiCoCu = Fe: 28.8%-Ni: 27.12%-Co: 23.48%-Cu: 20.6% | 2 CuNi = Cu: 64.91%-Ni: 15.74%-Fe: 10.82%-Co: 8.54% | Unassigned = Cu: 35.12%-Ni: 24.0%-Fe: 22.57%-Cp: 18.31%,1 FeNiCoCu : 98.95%|Unassigned : 1.05%,3.988,376.9,178.43,8949.9,15.577,511,70.2
EP3077C,1_1750X,1 FeNiCoCu = Fe: 28.8%-Ni: 27.12%-Co: 23.48%-Cu: 20.6% | 2 CuNi = Cu: 64.91%-Ni: 15.74%-Fe: 10.82%-Co: 8.54% | Unassigned = Cu: 35.12%-Ni: 24.0%-Fe: 22.57%-Cp: 18.31%,1 FeNiCoCu : 92.79%|Unassigned : 3.11%|2 CuNi : 4.10%,4.116,389,180.19,8818.8,15.865,510,70.1
EP3077C,1_1750X,1 FeNiCoCu = Fe: 28.8%-Ni: 27.12%-Co: 23.48%-Cu: 20.6% | 2 CuNi = Cu: 64.91%-Ni: 15.74%-Fe: 10.82%-Co: 8.54% | Unassigned = Cu: 35.12%-Ni: 24.0%-Fe: 22.57%-Cp: 18.31%,2 CuNi : 52.18%|Unassigned : 10.45%|1 FeNiCoCu : 37.37%,2.316,218.9,124.71,8241.4,14.21,510,70.1
EP3077C,1_1750X,1 FeNiCoCu = Fe: 28.8%-Ni: 27.12%-Co: 23.48%-Cu: 20.6% | 2 CuNi = Cu: 64.91%-Ni: 15.74%-Fe: 10.82%-Co: 8.54% | Unassigned = Cu: 35.12%-Ni: 24.0%-Fe: 22.57%-Cp: 18.31%,1 FeNiCoCu : 100.00%,3.799,359.1,172.57,8873.7,15.404,511,70.1
EP3077C,1_1750X,1 FeNiCoCu = Fe: 28.8%-Ni: 27.12%-Co: 23.48%-Cu: 20.6% | 2 CuNi = Cu: 64.91%-Ni: 15.74%-Fe: 10.82%-Co: 8.54% | Unassigned = Cu: 35.12%-Ni: 24.0%-Fe: 22.57%-Cp: 18.31%,1 FeNiCoCu : 100.00%,4.478,423.2,192.77,9093.2,16.125,510,70.5
EP3077C,1_1750X,1 FeNiCoCu = Fe: 28.8%-Ni: 27.12%-Co: 23.48%-Cu: 20.6% | 2 CuNi = Cu: 64.91%-Ni: 15.74%-Fe: 10.82%-Co: 8.54% | Unassigned = Cu: 35.12%-Ni: 24.0%-Fe: 22.57%-Cp: 18.31%,,3.675,347.4,165.04,8494.6,15.07,511,70.7
EP3077C,1_1750X,1 FeNiCoCu = Fe: 28.8%-Ni: 27.12%-Co: 23.48%-Cu: 20.6% | 2 CuNi = Cu: 64.91%-Ni: 15.74%-Fe: 10.82%-Co: 8.54% | Unassigned = Cu: 35.12%-Ni: 24.0%-Fe: 22.57%-Cp: 18.31%,,3.284,310.4,155.35,8560.8,14.883,511,69.9
EP3077C,1_1750X,1 FeNiCoCu = Fe: 28.8%-Ni: 27.12%-Co: 23.48%-Cu: 20.6% | 2 CuNi = Cu: 64.91%-Ni: 15.74%-Fe: 10.82%-Co: 8.54% | Unassigned = Cu: 35.12%-Ni: 24.0%-Fe: 22.57%-Cp: 18.31%,1 FeNiCoCu : 79.68%|2 CuNi : 20.32%,4.11,388.5,170.24,8011.2,15.874,510,70.1
EP3077C,1_1750X,1 FeNiCoCu = Fe: 28.8%-Ni: 27.12%-Co: 23.48%-Cu: 20.6% | 2 CuNi = Cu: 64.91%-Ni: 15.74%-Fe: 10.82%-Co: 8.54% | Unassigned = Cu: 35.12%-Ni: 24.0%-Fe: 22.57%-Cp: 18.31%,1 FeNiCoCu : 100.00%,4.256,402.3,180.32,8538.8,15.934,508,70.5
EP3077C,1_1750X,1 FeNiCoCu = Fe: 28.8%-Ni: 27.12%-Co: 23.48%-Cu: 20.6% | 2 CuNi = Cu: 64.91%-Ni: 15.74%-Fe: 10.82%-Co: 8.54% | Unassigned = Cu: 35.12%-Ni: 24.0%-Fe: 22.57%-Cp: 18.31%,1 FeNiCoCu : 37.83%|Unassigned : 9.23%|2 CuNi : 52.94%,2.511,237.4,130.64,8254.7,14.438,510,70.5
EP3077C,1_1750X,1 FeNiCoCu = Fe: 28.8%-Ni: 27.12%-Co: 23.48%-Cu: 20.6% | 2 CuNi = Cu: 64.91%-Ni: 15.74%-Fe: 10.82%-Co: 8.54% | Unassigned = Cu: 35.12%-Ni: 24.0%-Fe: 22.57%-Cp: 18.31%,1 FeNiCoCu : 97.04%|Unassigned : 2.96%,4.036,381.5,175.93,8634.3,15.562,510,70.1
EP3077C,1_1750X,1 FeNiCoCu = Fe: 28.8%-Ni: 27.12%-Co: 23.48%-Cu: 20.6% | 2 CuNi = Cu: 64.91%-Ni: 15.74%-Fe: 10.82%-Co: 8.54% | Unassigned = Cu: 35.12%-Ni: 24.0%-Fe: 22.57%-Cp: 18.31%,1 FeNiCoCu : 99.10%|2 CuNi : 0.90%,3.242,306.4,152.6,8403.8,15.24,509,70.2
EP3077C,1_1750X,1 FeNiCoCu = Fe: 28.8%-Ni: 27.12%-Co: 23.48%-Cu: 20.6% | 2 CuNi = Cu: 64.91%-Ni: 15.74%-Fe: 10.82%-Co: 8.54% | Unassigned = Cu: 35.12%-Ni: 24.0%-Fe: 22.57%-Cp: 18.31%,1 FeNiCoCu : 95.01%|Unassigned : 4.99%,4.945,467.4,198.61,8655.5,16.518,510,70
