Repository: giengeb1/ADAMaNT-HEA-indents

File: Indentation Results.csv (part 58 of 64)
Sample,Magnification,Compound Compositions,Indent Composition,Hardness,Hv,Modulus,Stiffness^2 / Load,Pmax,Hmax,Reporting Depth
EP3077C,1_1750X,1 FeNiCoCu = Fe: 28.8%-Ni: 27.12%-Co: 23.48%-Cu: 20.6% | 2 CuNi = Cu: 64.91%-Ni: 15.74%-Fe: 10.82%-Co: 8.54% | Unassigned = Cu: 35.12%-Ni: 24.0%-Fe: 22.57%-Cp: 18.31%,1 FeNiCoCu : 100.00%,4.429,418.6,188.25,8827.5,15.891,511,70.1
EP3077C,1_1750X,1 FeNiCoCu = Fe: 28.8%-Ni: 27.12%-Co: 23.48%-Cu: 20.6% | 2 CuNi = Cu: 64.91%-Ni: 15.74%-Fe: 10.82%-Co: 8.54% | Unassigned = Cu: 35.12%-Ni: 24.0%-Fe: 22.57%-Cp: 18.31%,1 FeNiCoCu : 100.00%,3.227,305,155.43,8718.4,14.845,511,70.1
EP3077C,1_1750X,1 FeNiCoCu = Fe: 28.8%-Ni: 27.12%-Co: 23.48%-Cu: 20.6% | 2 CuNi = Cu: 64.91%-Ni: 15.74%-Fe: 10.82%-Co: 8.54% | Unassigned = Cu: 35.12%-Ni: 24.0%-Fe: 22.57%-Cp: 18.31%,1 FeNiCoCu : 100.00%,4.586,433.4,192.48,8852.8,15.76,511,70
EP3077C,1_1750X,1 FeNiCoCu = Fe: 28.8%-Ni: 27.12%-Co: 23.48%-Cu: 20.6% | 2 CuNi = Cu: 64.91%-Ni: 15.74%-Fe: 10.82%-Co: 8.54% | Unassigned = Cu: 35.12%-Ni: 24.0%-Fe: 22.57%-Cp: 18.31%,1 FeNiCoCu : 95.29%|Unassigned : 4.71%,3.594,339.7,166.5,8818,15.47,509,70
EP3077C,1_1750X,1 FeNiCoCu = Fe: 28.8%-Ni: 27.12%-Co: 23.48%-Cu: 20.6% | 2 CuNi = Cu: 64.91%-Ni: 15.74%-Fe: 10.82%-Co: 8.54% | Unassigned = Cu: 35.12%-Ni: 24.0%-Fe: 22.57%-Cp: 18.31%,1 FeNiCoCu : 47.64%|2 CuNi : 49.16%|Unassigned : 3.20%,2.724,257.5,129.4,7480.4,13.544,508,70.2
EP3077C,1_1750X,1 FeNiCoCu = Fe: 28.8%-Ni: 27.12%-Co: 23.48%-Cu: 20.6% | 2 CuNi = Cu: 64.91%-Ni: 15.74%-Fe: 10.82%-Co: 8.54% | Unassigned = Cu: 35.12%-Ni: 24.0%-Fe: 22.57%-Cp: 18.31%,2 CuNi : 3.16%|Unassigned : 2.77%|1 FeNiCoCu : 94.07%,1.648,155.7,108.28,8986,14.613,509,70.1
EP3077C,1_1750X,1 FeNiCoCu = Fe: 28.8%-Ni: 27.12%-Co: 23.48%-Cu: 20.6% | 2 CuNi = Cu: 64.91%-Ni: 15.74%-Fe: 10.82%-Co: 8.54% | Unassigned = Cu: 35.12%-Ni: 24.0%-Fe: 22.57%-Cp: 18.31%,1 FeNiCoCu : 99.97%|2 CuNi : 0.03%,4.798,453.5,187.47,8090.8,15.915,510,70.1
EP3077C,1_1750X,1 FeNiCoCu = Fe: 28.8%-Ni: 27.12%-Co: 23.48%-Cu: 20.6% | 2 CuNi = Cu: 64.91%-Ni: 15.74%-Fe: 10.82%-Co: 8.54% | Unassigned = Cu: 35.12%-Ni: 24.0%-Fe: 22.57%-Cp: 18.31%,,3.998,377.9,175.99,8720.7,14.942,511,69.9
EP3077C,1_1750X,1 FeNiCoCu = Fe: 28.8%-Ni: 27.12%-Co: 23.48%-Cu: 20.6% | 2 CuNi = Cu: 64.91%-Ni: 15.74%-Fe: 10.82%-Co: 8.54% | Unassigned = Cu: 35.12%-Ni: 24.0%-Fe: 22.57%-Cp: 18.31%,,2.94,277.9,147.59,8742.4,15.048,511,70.2
EP3077C,1_1750X,1 FeNiCoCu = Fe: 28.8%-Ni: 27.12%-Co: 23.48%-Cu: 20.6% | 2 CuNi = Cu: 64.91%-Ni: 15.74%-Fe: 10.82%-Co: 8.54% | Unassigned = Cu: 35.12%-Ni: 24.0%-Fe: 22.57%-Cp: 18.31%,2 CuNi : 76.25%|Unassigned : 12.12%|1 FeNiCoCu : 11.63%,3.309,312.7,156.31,8586.6,14.847,509,70.8
EP3077C,1_1750X,1 FeNiCoCu = Fe: 28.8%-Ni: 27.12%-Co: 23.48%-Cu: 20.6% | 2 CuNi = Cu: 64.91%-Ni: 15.74%-Fe: 10.82%-Co: 8.54% | Unassigned = Cu: 35.12%-Ni: 24.0%-Fe: 22.57%-Cp: 18.31%,1 FeNiCoCu : 92.21%|2 CuNi : 6.15%|Unassigned : 1.64%,3.724,351.9,169.66,8792.5,15.904,509,70.2
EP3077C,1_1750X,1 FeNiCoCu = Fe: 28.8%-Ni: 27.12%-Co: 23.48%-Cu: 20.6% | 2 CuNi = Cu: 64.91%-Ni: 15.74%-Fe: 10.82%-Co: 8.54% | Unassigned = Cu: 35.12%-Ni: 24.0%-Fe: 22.57%-Cp: 18.31%,1 FeNiCoCu : 18.32%|2 CuNi : 80.43%|Unassigned : 1.25%,3.13,295.9,146.29,8085.5,15.235,511,70.4
EP3077C,1_1750X,1 FeNiCoCu = Fe: 28.8%-Ni: 27.12%-Co: 23.48%-Cu: 20.6% | 2 CuNi = Cu: 64.91%-Ni: 15.74%-Fe: 10.82%-Co: 8.54% | Unassigned = Cu: 35.12%-Ni: 24.0%-Fe: 22.57%-Cp: 18.31%,1 FeNiCoCu : 92.61%|Unassigned : 7.39%,4.019,379.9,178.57,8893,15.928,513,70
EP3077C,1_1750X,1 FeNiCoCu = Fe: 28.8%-Ni: 27.12%-Co: 23.48%-Cu: 20.6% | 2 CuNi = Cu: 64.91%-Ni: 15.74%-Fe: 10.82%-Co: 8.54% | Unassigned = Cu: 35.12%-Ni: 24.0%-Fe: 22.57%-Cp: 18.31%,1 FeNiCoCu : 98.98%|Unassigned : 1.02%,3.568,337.3,162.05,8476.2,14.904,511,70.1
EP3077C,1_1750X,1 FeNiCoCu = Fe: 28.8%-Ni: 27.12%-Co: 23.48%-Cu: 20.6% | 2 CuNi = Cu: 64.91%-Ni: 15.74%-Fe: 10.82%-Co: 8.54% | Unassigned = Cu: 35.12%-Ni: 24.0%-Fe: 22.57%-Cp: 18.31%,1 FeNiCoCu : 99.04%|Unassigned : 0.96%,3.524,333.1,164.3,8791,15.135,511,69.8
EP3077C,1_1750X,1 FeNiCoCu = Fe: 28.8%-Ni: 27.12%-Co: 23.48%-Cu: 20.6% | 2 CuNi = Cu: 64.91%-Ni: 15.74%-Fe: 10.82%-Co: 8.54% | Unassigned = Cu: 35.12%-Ni: 24.0%-Fe: 22.57%-Cp: 18.31%,1 FeNiCoCu : 100.00%,4.967,469.5,195.12,8363.4,16.391,509,70.4
EP3077C,1_1750X,1 FeNiCoCu = Fe: 28.8%-Ni: 27.12%-Co: 23.48%-Cu: 20.6% | 2 CuNi = Cu: 64.91%-Ni: 15.74%-Fe: 10.82%-Co: 8.54% | Unassigned = Cu: 35.12%-Ni: 24.0%-Fe: 22.57%-Cp: 18.31%,1 FeNiCoCu : 96.95%|Unassigned : 3.05%,3.685,348.3,170.16,8929.9,15.499,512,70
EP3077C,1_1750X,1 FeNiCoCu = Fe: 28.8%-Ni: 27.12%-Co: 23.48%-Cu: 20.6% | 2 CuNi = Cu: 64.91%-Ni: 15.74%-Fe: 10.82%-Co: 8.54% | Unassigned = Cu: 35.12%-Ni: 24.0%-Fe: 22.57%-Cp: 18.31%,1 FeNiCoCu : 100.00%,4.315,407.8,184.25,8737.3,15.747,510,70.2
EP3077C,1_1750X,1 FeNiCoCu = Fe: 28.8%-Ni: 27.12%-Co: 23.48%-Cu: 20.6% | 2 CuNi = Cu: 64.91%-Ni: 15.74%-Fe: 10.82%-Co: 8.54% | Unassigned = Cu: 35.12%-Ni: 24.0%-Fe: 22.57%-Cp: 18.31%,1 FeNiCoCu : 100.00%,4.348,411,189.45,9091.3,15.78,512,70.2
EP3077C,1_1750X,1 FeNiCoCu = Fe: 28.8%-Ni: 27.12%-Co: 23.48%-Cu: 20.6% | 2 CuNi = Cu: 64.91%-Ni: 15.74%-Fe: 10.82%-Co: 8.54% | Unassigned = Cu: 35.12%-Ni: 24.0%-Fe: 22.57%-Cp: 18.31%,1 FeNiCoCu : 98.97%|Unassigned : 1.03%,3.778,357.1,175.83,9212.5,15.561,509,69.9
EP3077C,1_1750X,1 FeNiCoCu = Fe: 28.8%-Ni: 27.12%-Co: 23.48%-Cu: 20.6% | 2 CuNi = Cu: 64.91%-Ni: 15.74%-Fe: 10.82%-Co: 8.54% | Unassigned = Cu: 35.12%-Ni: 24.0%-Fe: 22.57%-Cp: 18.31%,1 FeNiCoCu : 71.29%|Unassigned : 2.74%|2 CuNi : 25.97%,3.87,365.8,172.28,8686.6,15.906,511,70.4
EP3077C,1_1750X,1 FeNiCoCu = Fe: 28.8%-Ni: 27.12%-Co: 23.48%-Cu: 20.6% | 2 CuNi = Cu: 64.91%-Ni: 15.74%-Fe: 10.82%-Co: 8.54% | Unassigned = Cu: 35.12%-Ni: 24.0%-Fe: 22.57%-Cp: 18.31%,2 CuNi : 100.00%,3.692,348.9,168.94,8803.6,13.112,510,70.2
EP3077C,1_1750X,1 FeNiCoCu = Fe: 28.8%-Ni: 27.12%-Co: 23.48%-Cu: 20.6% | 2 CuNi = Cu: 64.91%-Ni: 15.74%-Fe: 10.82%-Co: 8.54% | Unassigned = Cu: 35.12%-Ni: 24.0%-Fe: 22.57%-Cp: 18.31%,,2.74,259,142.88,8861.6,14.155,510,69.9
EP3077C,1_1750X,1 FeNiCoCu = Fe: 28.8%-Ni: 27.12%-Co: 23.48%-Cu: 20.6% | 2 CuNi = Cu: 64.91%-Ni: 15.74%-Fe: 10.82%-Co: 8.54% | Unassigned = Cu: 35.12%-Ni: 24.0%-Fe: 22.57%-Cp: 18.31%,,3.431,324.3,151.58,7848.6,14.298,511,70.2
EP3077C,1_1750X,1 FeNiCoCu = Fe: 28.8%-Ni: 27.12%-Co: 23.48%-Cu: 20.6% | 2 CuNi = Cu: 64.91%-Ni: 15.74%-Fe: 10.82%-Co: 8.54% | Unassigned = Cu: 35.12%-Ni: 24.0%-Fe: 22.57%-Cp: 18.31%,2 CuNi : 91.38%|Unassigned : 2.21%|1 FeNiCoCu : 6.41%,2.832,267.7,137.53,8017.3,12.251,509,70
EP3077C,1_1750X,1 FeNiCoCu = Fe: 28.8%-Ni: 27.12%-Co: 23.48%-Cu: 20.6% | 2 CuNi = Cu: 64.91%-Ni: 15.74%-Fe: 10.82%-Co: 8.54% | Unassigned = Cu: 35.12%-Ni: 24.0%-Fe: 22.57%-Cp: 18.31%,1 FeNiCoCu : 3.68%|2 CuNi : 96.32%,2.011,190.1,111.5,7758.5,13.778,510,70.1
EP3077C,1_1750X,1 FeNiCoCu = Fe: 28.8%-Ni: 27.12%-Co: 23.48%-Cu: 20.6% | 2 CuNi = Cu: 64.91%-Ni: 15.74%-Fe: 10.82%-Co: 8.54% | Unassigned = Cu: 35.12%-Ni: 24.0%-Fe: 22.57%-Cp: 18.31%,2 CuNi : 1.37%|1 FeNiCoCu : 97.43%|Unassigned : 1.20%,4.649,439.4,191.41,8650.9,16.194,510,69.9
EP3077C,1_1750X,1 FeNiCoCu = Fe: 28.8%-Ni: 27.12%-Co: 23.48%-Cu: 20.6% | 2 CuNi = Cu: 64.91%-Ni: 15.74%-Fe: 10.82%-Co: 8.54% | Unassigned = Cu: 35.12%-Ni: 24.0%-Fe: 22.57%-Cp: 18.31%,1 FeNiCoCu : 100.00%,2.776,262.4,143.09,8772.1,14.493,510,70.2
EP3077C,1_1750X,1 FeNiCoCu = Fe: 28.8%-Ni: 27.12%-Co: 23.48%-Cu: 20.6% | 2 CuNi = Cu: 64.91%-Ni: 15.74%-Fe: 10.82%-Co: 8.54% | Unassigned = Cu: 35.12%-Ni: 24.0%-Fe: 22.57%-Cp: 18.31%,1 FeNiCoCu : 100.00%,3.822,361.2,173.9,8936.9,15.309,510,70
EP3077C,1_1750X,1 FeNiCoCu = Fe: 28.8%-Ni: 27.12%-Co: 23.48%-Cu: 20.6% | 2 CuNi = Cu: 64.91%-Ni: 15.74%-Fe: 10.82%-Co: 8.54% | Unassigned = Cu: 35.12%-Ni: 24.0%-Fe: 22.57%-Cp: 18.31%,1 FeNiCoCu : 100.00%,4.824,456,201.77,9109,15.949,512,69.9
EP3077C,1_1750X,1 FeNiCoCu = Fe: 28.8%-Ni: 27.12%-Co: 23.48%-Cu: 20.6% | 2 CuNi = Cu: 64.91%-Ni: 15.74%-Fe: 10.82%-Co: 8.54% | Unassigned = Cu: 35.12%-Ni: 24.0%-Fe: 22.57%-Cp: 18.31%,1 FeNiCoCu : 100.00%,4.193,396.3,186.46,9181.9,15.942,512,69.9
EP3077C,1_1750X,1 FeNiCoCu = Fe: 28.8%-Ni: 27.12%-Co: 23.48%-Cu: 20.6% | 2 CuNi = Cu: 64.91%-Ni: 15.74%-Fe: 10.82%-Co: 8.54% | Unassigned = Cu: 35.12%-Ni: 24.0%-Fe: 22.57%-Cp: 18.31%,1 FeNiCoCu : 98.97%|Unassigned : 1.03%,4.245,401.3,177.51,8334.5,16.006,510,70.1
EP3077C,1_1750X,1 FeNiCoCu = Fe: 28.8%-Ni: 27.12%-Co: 23.48%-Cu: 20.6% | 2 CuNi = Cu: 64.91%-Ni: 15.74%-Fe: 10.82%-Co: 8.54% | Unassigned = Cu: 35.12%-Ni: 24.0%-Fe: 22.57%-Cp: 18.31%,1 FeNiCoCu : 100.00%,1.757,166.1,112.53,9040.4,13.192,496,70
EP3077C,1_1750X,1 FeNiCoCu = Fe: 28.8%-Ni: 27.12%-Co: 23.48%-Cu: 20.6% | 2 CuNi = Cu: 64.91%-Ni: 15.74%-Fe: 10.82%-Co: 8.54% | Unassigned = Cu: 35.12%-Ni: 24.0%-Fe: 22.57%-Cp: 18.31%,1 FeNiCoCu : 97.41%|Unassigned : 2.59%,4.217,398.6,182.65,8809.1,15.613,510,70
EP3077C,1_1750X,1 FeNiCoCu = Fe: 28.8%-Ni: 27.12%-Co: 23.48%-Cu: 20.6% | 2 CuNi = Cu: 64.91%-Ni: 15.74%-Fe: 10.82%-Co: 8.54% | Unassigned = Cu: 35.12%-Ni: 24.0%-Fe: 22.57%-Cp: 18.31%,1 FeNiCoCu : 100.00%,4.034,381.3,178.14,8823.4,15.589,510,69.8
EP3077C,1_1750X,1 FeNiCoCu = Fe: 28.8%-Ni: 27.12%-Co: 23.48%-Cu: 20.6% | 2 CuNi = Cu: 64.91%-Ni: 15.74%-Fe: 10.82%-Co: 8.54% | Unassigned = Cu: 35.12%-Ni: 24.0%-Fe: 22.57%-Cp: 18.31%,1 FeNiCoCu : 32.39%|2 CuNi : 62.59%|Unassigned : 5.02%,3.942,372.6,171.65,8471.6,15.351,509,69.9
EP3077C,1_1750X,1 FeNiCoCu = Fe: 28.8%-Ni: 27.12%-Co: 23.48%-Cu: 20.6% | 2 CuNi = Cu: 64.91%-Ni: 15.74%-Fe: 10.82%-Co: 8.54% | Unassigned = Cu: 35.12%-Ni: 24.0%-Fe: 22.57%-Cp: 18.31%,1 FeNiCoCu : 62.36%|2 CuNi : 34.61%|Unassigned : 3.03%,4.45,420.6,177.66,7961.5,13.255,477,70.1
EP3077C,1_1750X,1 FeNiCoCu = Fe: 28.8%-Ni: 27.12%-Co: 23.48%-Cu: 20.6% | 2 CuNi = Cu: 64.91%-Ni: 15.74%-Fe: 10.82%-Co: 8.54% | Unassigned = Cu: 35.12%-Ni: 24.0%-Fe: 22.57%-Cp: 18.31%,,4.24,400.8,183.93,8864.4,15.252,513,70.2
EP3077C,1_1750X,1 FeNiCoCu = Fe: 28.8%-Ni: 27.12%-Co: 23.48%-Cu: 20.6% | 2 CuNi = Cu: 64.91%-Ni: 15.74%-Fe: 10.82%-Co: 8.54% | Unassigned = Cu: 35.12%-Ni: 24.0%-Fe: 22.57%-Cp: 18.31%,,3.226,304.9,155.63,8740.3,14.959,510,69.8
EP3077C,1_1750X,1 FeNiCoCu = Fe: 28.8%-Ni: 27.12%-Co: 23.48%-Cu: 20.6% | 2 CuNi = Cu: 64.91%-Ni: 15.74%-Fe: 10.82%-Co: 8.54% | Unassigned = Cu: 35.12%-Ni: 24.0%-Fe: 22.57%-Cp: 18.31%,1 FeNiCoCu : 100.00%,4.266,403.2,184.83,8885.9,15.593,511,70.5
EP3077C,1_1750X,1 FeNiCoCu = Fe: 28.8%-Ni: 27.12%-Co: 23.48%-Cu: 20.6% | 2 CuNi = Cu: 64.91%-Ni: 15.74%-Fe: 10.82%-Co: 8.54% | Unassigned = Cu: 35.12%-Ni: 24.0%-Fe: 22.57%-Cp: 18.31%,1 FeNiCoCu : 98.92%|Unassigned : 1.08%,3.304,312.3,159.1,8867.4,15.044,510,69.5
EP3077C,1_1750X,1 FeNiCoCu = Fe: 28.8%-Ni: 27.12%-Co: 23.48%-Cu: 20.6% | 2 CuNi = Cu: 64.91%-Ni: 15.74%-Fe: 10.82%-Co: 8.54% | Unassigned = Cu: 35.12%-Ni: 24.0%-Fe: 22.57%-Cp: 18.31%,1 FeNiCoCu : 100.00%,4.19,396,175.9,8313.4,15.913,511,69.9
EP3077C,1_1750X,1 FeNiCoCu = Fe: 28.8%-Ni: 27.12%-Co: 23.48%-Cu: 20.6% | 2 CuNi = Cu: 64.91%-Ni: 15.74%-Fe: 10.82%-Co: 8.54% | Unassigned = Cu: 35.12%-Ni: 24.0%-Fe: 22.57%-Cp: 18.31%,1 FeNiCoCu : 100.00%,3.591,339.4,169.92,9140.2,15.085,509,69.9
EP3077C,1_1750X,1 FeNiCoCu = Fe: 28.8%-Ni: 27.12%-Co: 23.48%-Cu: 20.6% | 2 CuNi = Cu: 64.91%-Ni: 15.74%-Fe: 10.82%-Co: 8.54% | Unassigned = Cu: 35.12%-Ni: 24.0%-Fe: 22.57%-Cp: 18.31%,1 FeNiCoCu : 100.00%,4.47,422.5,193.35,9151.4,15.723,510,70.7
EP3077C,1_1750X,1 FeNiCoCu = Fe: 28.8%-Ni: 27.12%-Co: 23.48%-Cu: 20.6% | 2 CuNi = Cu: 64.91%-Ni: 15.74%-Fe: 10.82%-Co: 8.54% | Unassigned = Cu: 35.12%-Ni: 24.0%-Fe: 22.57%-Cp: 18.31%,1 FeNiCoCu : 100.00%,4.552,430.3,192.58,8928.2,15.66,510,70.1
EP3077C,1_1750X,1 FeNiCoCu = Fe: 28.8%-Ni: 27.12%-Co: 23.48%-Cu: 20.6% | 2 CuNi = Cu: 64.91%-Ni: 15.74%-Fe: 10.82%-Co: 8.54% | Unassigned = Cu: 35.12%-Ni: 24.0%-Fe: 22.57%-Cp: 18.31%,1 FeNiCoCu : 96.66%|Unassigned : 3.34%,4.112,388.7,179.72,8789,15.295,512,70.2
EP3077C,1_1750X,1 FeNiCoCu = Fe: 28.8%-Ni: 27.12%-Co: 23.48%-Cu: 20.6% | 2 CuNi = Cu: 64.91%-Ni: 15.74%-Fe: 10.82%-Co: 8.54% | Unassigned = Cu: 35.12%-Ni: 24.0%-Fe: 22.57%-Cp: 18.31%,1 FeNiCoCu : 99.80%|Unassigned : 0.20%,4.525,427.7,192.49,8972.8,15.947,510,70.4
EP3077C,1_1750X,1 FeNiCoCu = Fe: 28.8%-Ni: 27.12%-Co: 23.48%-Cu: 20.6% | 2 CuNi = Cu: 64.91%-Ni: 15.74%-Fe: 10.82%-Co: 8.54% | Unassigned = Cu: 35.12%-Ni: 24.0%-Fe: 22.57%-Cp: 18.31%,1 FeNiCoCu : 84.84%|2 CuNi : 15.16%,4.366,412.7,181.66,8427.7,15.921,509,69.7
EP3077C,1_1750X,1 FeNiCoCu = Fe: 28.8%-Ni: 27.12%-Co: 23.48%-Cu: 20.6% | 2 CuNi = Cu: 64.91%-Ni: 15.74%-Fe: 10.82%-Co: 8.54% | Unassigned = Cu: 35.12%-Ni: 24.0%-Fe: 22.57%-Cp: 18.31%,1 FeNiCoCu : 100.00%,4.311,407.5,186.47,8923.8,16.024,510,69.8
EP3077C,1_1750X,1 FeNiCoCu = Fe: 28.8%-Ni: 27.12%-Co: 23.48%-Cu: 20.6% | 2 CuNi = Cu: 64.91%-Ni: 15.74%-Fe: 10.82%-Co: 8.54% | Unassigned = Cu: 35.12%-Ni: 24.0%-Fe: 22.57%-Cp: 18.31%,1 FeNiCoCu : 100.00%,3.456,326.7,160.64,8622.6,15.798,510,70.3
EP3077C,1_1750X,1 FeNiCoCu = Fe: 28.8%-Ni: 27.12%-Co: 23.48%-Cu: 20.6% | 2 CuNi = Cu: 64.91%-Ni: 15.74%-Fe: 10.82%-Co: 8.54% | Unassigned = Cu: 35.12%-Ni: 24.0%-Fe: 22.57%-Cp: 18.31%,1 FeNiCoCu : 98.88%|Unassigned : 1.12%,4.364,412.5,183.02,8541.3,15.855,510,69.8
EP3077C,1_1750X,1 FeNiCoCu = Fe: 28.8%-Ni: 27.12%-Co: 23.48%-Cu: 20.6% | 2 CuNi = Cu: 64.91%-Ni: 15.74%-Fe: 10.82%-Co: 8.54% | Unassigned = Cu: 35.12%-Ni: 24.0%-Fe: 22.57%-Cp: 18.31%,1 FeNiCoCu : 91.49%|2 CuNi : 7.42%|Unassigned : 1.10%,4.258,402.5,177.17,8283.4,15.884,510,69.9
EP3077C,1_1750X,1 FeNiCoCu = Fe: 28.8%-Ni: 27.12%-Co: 23.48%-Cu: 20.6% | 2 CuNi = Cu: 64.91%-Ni: 15.74%-Fe: 10.82%-Co: 8.54% | Unassigned = Cu: 35.12%-Ni: 24.0%-Fe: 22.57%-Cp: 18.31%,,2.475,234,133.03,8647.5,13.892,511,69.9
EP3077C,1_1750X,1 FeNiCoCu = Fe: 28.8%-Ni: 27.12%-Co: 23.48%-Cu: 20.6% | 2 CuNi = Cu: 64.91%-Ni: 15.74%-Fe: 10.82%-Co: 8.54% | Unassigned = Cu: 35.12%-Ni: 24.0%-Fe: 22.57%-Cp: 18.31%,,4.454,421,191.29,9023.2,15.303,511,70.1
EP3077C,1_1750X,1 FeNiCoCu = Fe: 28.8%-Ni: 27.12%-Co: 23.48%-Cu: 20.6% | 2 CuNi = Cu: 64.91%-Ni: 15.74%-Fe: 10.82%-Co: 8.54% | Unassigned = Cu: 35.12%-Ni: 24.0%-Fe: 22.57%-Cp: 18.31%,1 FeNiCoCu : 100.00%,3.932,371.7,173.55,8657.4,15.204,509,70.4
EP3077C,1_1750X,1 FeNiCoCu = Fe: 28.8%-Ni: 27.12%-Co: 23.48%-Cu: 20.6% | 2 CuNi = Cu: 64.91%-Ni: 15.74%-Fe: 10.82%-Co: 8.54% | Unassigned = Cu: 35.12%-Ni: 24.0%-Fe: 22.57%-Cp: 18.31%,1 FeNiCoCu : 100.00%,3.666,346.6,169.35,8900.5,15.07,512,70.4
EP3077C,1_1750X,1 FeNiCoCu = Fe: 28.8%-Ni: 27.12%-Co: 23.48%-Cu: 20.6% | 2 CuNi = Cu: 64.91%-Ni: 15.74%-Fe: 10.82%-Co: 8.54% | Unassigned = Cu: 35.12%-Ni: 24.0%-Fe: 22.57%-Cp: 18.31%,1 FeNiCoCu : 100.00%,4.449,420.5,186.68,8664.2,15.894,511,69.8
EP3077C,1_1750X,1 FeNiCoCu = Fe: 28.8%-Ni: 27.12%-Co: 23.48%-Cu: 20.6% | 2 CuNi = Cu: 64.91%-Ni: 15.74%-Fe: 10.82%-Co: 8.54% | Unassigned = Cu: 35.12%-Ni: 24.0%-Fe: 22.57%-Cp: 18.31%,1 FeNiCoCu : 100.00%,4.073,385,177.34,8672.1,15.809,512,70.7
EP3077C,1_1750X,1 FeNiCoCu = Fe: 28.8%-Ni: 27.12%-Co: 23.48%-Cu: 20.6% | 2 CuNi = Cu: 64.91%-Ni: 15.74%-Fe: 10.82%-Co: 8.54% | Unassigned = Cu: 35.12%-Ni: 24.0%-Fe: 22.57%-Cp: 18.31%,1 FeNiCoCu : 98.91%|Unassigned : 1.09%,4.16,393.2,179.27,8657.6,15.623,510,70.3
EP3077C,1_1750X,1 FeNiCoCu = Fe: 28.8%-Ni: 27.12%-Co: 23.48%-Cu: 20.6% | 2 CuNi = Cu: 64.91%-Ni: 15.74%-Fe: 10.82%-Co: 8.54% | Unassigned = Cu: 35.12%-Ni: 24.0%-Fe: 22.57%-Cp: 18.31%,1 FeNiCoCu : 98.97%|Unassigned : 1.03%,4.32,408.4,186.83,8933.3,15.434,512,69.4
EP3077C,1_1750X,1 FeNiCoCu = Fe: 28.8%-Ni: 27.12%-Co: 23.48%-Cu: 20.6% | 2 CuNi = Cu: 64.91%-Ni: 15.74%-Fe: 10.82%-Co: 8.54% | Unassigned = Cu: 35.12%-Ni: 24.0%-Fe: 22.57%-Cp: 18.31%,1 FeNiCoCu : 100.00%,3.283,310.3,156.59,8680.9,14.814,510,69.6
EP3077C,1_1750X,1 FeNiCoCu = Fe: 28.8%-Ni: 27.12%-Co: 23.48%-Cu: 20.6% | 2 CuNi = Cu: 64.91%-Ni: 15.74%-Fe: 10.82%-Co: 8.54% | Unassigned = Cu: 35.12%-Ni: 24.0%-Fe: 22.57%-Cp: 18.31%,1 FeNiCoCu : 100.00%,3.998,377.9,177.44,8843.1,15.399,510,69.4
EP3077C,1_1750X,1 FeNiCoCu = Fe: 28.8%-Ni: 27.12%-Co: 23.48%-Cu: 20.6% | 2 CuNi = Cu: 64.91%-Ni: 15.74%-Fe: 10.82%-Co: 8.54% | Unassigned = Cu: 35.12%-Ni: 24.0%-Fe: 22.57%-Cp: 18.31%,1 FeNiCoCu : 88.69%|Unassigned : 4.31%|2 CuNi : 7.00%,3.093,292.3,149.81,8534.2,15.316,509,70
EP3077C,1_1750X,1 FeNiCoCu = Fe: 28.8%-Ni: 27.12%-Co: 23.48%-Cu: 20.6% | 2 CuNi = Cu: 64.91%-Ni: 15.74%-Fe: 10.82%-Co: 8.54% | Unassigned = Cu: 35.12%-Ni: 24.0%-Fe: 22.57%-Cp: 18.31%,2 CuNi : 23.37%|Unassigned : 6.83%|1 FeNiCoCu : 69.80%,4.276,404.2,178.89,8383.6,14.994,511,70.2
EP3077C,1_1750X,1 FeNiCoCu = Fe: 28.8%-Ni: 27.12%-Co: 23.48%-Cu: 20.6% | 2 CuNi = Cu: 64.91%-Ni: 15.74%-Fe: 10.82%-Co: 8.54% | Unassigned = Cu: 35.12%-Ni: 24.0%-Fe: 22.57%-Cp: 18.31%,1 FeNiCoCu : 100.00%,4.199,396.8,184.63,9009.6,16.435,510,69.6
EP3077C,1_1750X,1 FeNiCoCu = Fe: 28.8%-Ni: 27.12%-Co: 23.48%-Cu: 20.6% | 2 CuNi = Cu: 64.91%-Ni: 15.74%-Fe: 10.82%-Co: 8.54% | Unassigned = Cu: 35.12%-Ni: 24.0%-Fe: 22.57%-Cp: 18.31%,1 FeNiCoCu : 100.00%,3.31,312.9,153.14,8283.3,15.666,511,70.7
EP3077C,1_1750X,1 FeNiCoCu = Fe: 28.8%-Ni: 27.12%-Co: 23.48%-Cu: 20.6% | 2 CuNi = Cu: 64.91%-Ni: 15.74%-Fe: 10.82%-Co: 8.54% | Unassigned = Cu: 35.12%-Ni: 24.0%-Fe: 22.57%-Cp: 18.31%,1 FeNiCoCu : 89.70%|2 CuNi : 10.30%,3.703,350,165.34,8460.1,15.352,510,70.3
EP3077C,1_1750X,1 FeNiCoCu = Fe: 28.8%-Ni: 27.12%-Co: 23.48%-Cu: 20.6% | 2 CuNi = Cu: 64.91%-Ni: 15.74%-Fe: 10.82%-Co: 8.54% | Unassigned = Cu: 35.12%-Ni: 24.0%-Fe: 22.57%-Cp: 18.31%,,1.671,157.9,109.43,9026.2,13.075,511,70
EP3077C,1_1750X,1 FeNiCoCu = Fe: 28.8%-Ni: 27.12%-Co: 23.48%-Cu: 20.6% | 2 CuNi = Cu: 64.91%-Ni: 15.74%-Fe: 10.82%-Co: 8.54% | Unassigned = Cu: 35.12%-Ni: 24.0%-Fe: 22.57%-Cp: 18.31%,,2.976,281.2,151.59,9053,14.497,510,69.9
EP3077C,1_1750X,1 FeNiCoCu = Fe: 28.8%-Ni: 27.12%-Co: 23.48%-Cu: 20.6% | 2 CuNi = Cu: 64.91%-Ni: 15.74%-Fe: 10.82%-Co: 8.54% | Unassigned = Cu: 35.12%-Ni: 24.0%-Fe: 22.57%-Cp: 18.31%,1 FeNiCoCu : 100.00%,4.484,423.8,184.94,8462.7,15.606,510,70.4
EP3077C,1_1750X,1 FeNiCoCu = Fe: 28.8%-Ni: 27.12%-Co: 23.48%-Cu: 20.6% | 2 CuNi = Cu: 64.91%-Ni: 15.74%-Fe: 10.82%-Co: 8.54% | Unassigned = Cu: 35.12%-Ni: 24.0%-Fe: 22.57%-Cp: 18.31%,1 FeNiCoCu : 100.00%,4.464,421.9,183.08,8355.8,15.754,509,69.9
EP3077C,1_1750X,1 FeNiCoCu = Fe: 28.8%-Ni: 27.12%-Co: 23.48%-Cu: 20.6% | 2 CuNi = Cu: 64.91%-Ni: 15.74%-Fe: 10.82%-Co: 8.54% | Unassigned = Cu: 35.12%-Ni: 24.0%-Fe: 22.57%-Cp: 18.31%,1 FeNiCoCu : 78.51%|2 CuNi : 21.49%,4.146,391.9,174.2,8262.8,15.213,511,70.3
EP3077C,1_1750X,1 FeNiCoCu = Fe: 28.8%-Ni: 27.12%-Co: 23.48%-Cu: 20.6% | 2 CuNi = Cu: 64.91%-Ni: 15.74%-Fe: 10.82%-Co: 8.54% | Unassigned = Cu: 35.12%-Ni: 24.0%-Fe: 22.57%-Cp: 18.31%,1 FeNiCoCu : 100.00%,1.84,173.9,113.14,8713,14.006,510,70
EP3077C,1_1750X,1 FeNiCoCu = Fe: 28.8%-Ni: 27.12%-Co: 23.48%-Cu: 20.6% | 2 CuNi = Cu: 64.91%-Ni: 15.74%-Fe: 10.82%-Co: 8.54% | Unassigned = Cu: 35.12%-Ni: 24.0%-Fe: 22.57%-Cp: 18.31%,1 FeNiCoCu : 99.43%|Unassigned : 0.57%,2.306,218,120.75,7807.7,13.947,510,70.1
EP3077C,1_1750X,1 FeNiCoCu = Fe: 28.8%-Ni: 27.12%-Co: 23.48%-Cu: 20.6% | 2 CuNi = Cu: 64.91%-Ni: 15.74%-Fe: 10.82%-Co: 8.54% | Unassigned = Cu: 35.12%-Ni: 24.0%-Fe: 22.57%-Cp: 18.31%,1 FeNiCoCu : 100.00%,4.26,402.6,181.76,8649.6,15.236,510,70
EP3077C,1_1750X,1 FeNiCoCu = Fe: 28.8%-Ni: 27.12%-Co: 23.48%-Cu: 20.6% | 2 CuNi = Cu: 64.91%-Ni: 15.74%-Fe: 10.82%-Co: 8.54% | Unassigned = Cu: 35.12%-Ni: 24.0%-Fe: 22.57%-Cp: 18.31%,1 FeNiCoCu : 100.00%,3.509,331.7,162.77,8684.9,14.875,511,69.7
EP3077C,1_1750X,1 FeNiCoCu = Fe: 28.8%-Ni: 27.12%-Co: 23.48%-Cu: 20.6% | 2 CuNi = Cu: 64.91%-Ni: 15.74%-Fe: 10.82%-Co: 8.54% | Unassigned = Cu: 35.12%-Ni: 24.0%-Fe: 22.57%-Cp: 18.31%,1 FeNiCoCu : 100.00%,4.312,407.5,188.76,9109.9,15.629,511,70.6
EP3077C,1_1750X,1 FeNiCoCu = Fe: 28.8%-Ni: 27.12%-Co: 23.48%-Cu: 20.6% | 2 CuNi = Cu: 64.91%-Ni: 15.74%-Fe: 10.82%-Co: 8.54% | Unassigned = Cu: 35.12%-Ni: 24.0%-Fe: 22.57%-Cp: 18.31%,1 FeNiCoCu : 86.42%|Unassigned : 2.03%|2 CuNi : 11.55%,2.718,256.9,141.68,8803.9,15.017,511,70
EP3077C,1_1750X,1 FeNiCoCu = Fe: 28.8%-Ni: 27.12%-Co: 23.48%-Cu: 20.6% | 2 CuNi = Cu: 64.91%-Ni: 15.74%-Fe: 10.82%-Co: 8.54% | Unassigned = Cu: 35.12%-Ni: 24.0%-Fe: 22.57%-Cp: 18.31%,2 CuNi : 9.67%|Unassigned : 2.10%|1 FeNiCoCu : 88.23%,4.652,439.7,185.71,8213,15.605,510,69.9
EP3077C,1_1750X,1 FeNiCoCu = Fe: 28.8%-Ni: 27.12%-Co: 23.48%-Cu: 20.6% | 2 CuNi = Cu: 64.91%-Ni: 15.74%-Fe: 10.82%-Co: 8.54% | Unassigned = Cu: 35.12%-Ni: 24.0%-Fe: 22.57%-Cp: 18.31%,1 FeNiCoCu : 100.00%,3.55,335.5,165.62,8847.4,15.411,510,69.9
EP3077C,1_1750X,1 FeNiCoCu = Fe: 28.8%-Ni: 27.12%-Co: 23.48%-Cu: 20.6% | 2 CuNi = Cu: 64.91%-Ni: 15.74%-Fe: 10.82%-Co: 8.54% | Unassigned = Cu: 35.12%-Ni: 24.0%-Fe: 22.57%-Cp: 18.31%,1 FeNiCoCu : 100.00%,3.55,335.5,164.87,8778.6,15.581,509,70.5
EP3077C,1_1750X,1 FeNiCoCu = Fe: 28.8%-Ni: 27.12%-Co: 23.48%-Cu: 20.6% | 2 CuNi = Cu: 64.91%-Ni: 15.74%-Fe: 10.82%-Co: 8.54% | Unassigned = Cu: 35.12%-Ni: 24.0%-Fe: 22.57%-Cp: 18.31%,1 FeNiCoCu : 100.00%,4.458,421.4,187.66,8726.2,15.965,514,70.4
EP3077C,1_1750X,1 FeNiCoCu = Fe: 28.8%-Ni: 27.12%-Co: 23.48%-Cu: 20.6% | 2 CuNi = Cu: 64.91%-Ni: 15.74%-Fe: 10.82%-Co: 8.54% | Unassigned = Cu: 35.12%-Ni: 24.0%-Fe: 22.57%-Cp: 18.31%,,2.211,209,122.67,8377.8,13.821,510,70.5
EP3077C,1_1750X,1 FeNiCoCu = Fe: 28.8%-Ni: 27.12%-Co: 23.48%-Cu: 20.6% | 2 CuNi = Cu: 64.91%-Ni: 15.74%-Fe: 10.82%-Co: 8.54% | Unassigned = Cu: 35.12%-Ni: 24.0%-Fe: 22.57%-Cp: 18.31%,,4.282,404.7,179.18,8396.1,15.312,512,70.3
EP3077C,1_1750X,1 FeNiCoCu = Fe: 28.8%-Ni: 27.12%-Co: 23.48%-Cu: 20.6% | 2 CuNi = Cu: 64.91%-Ni: 15.74%-Fe: 10.82%-Co: 8.54% | Unassigned = Cu: 35.12%-Ni: 24.0%-Fe: 22.57%-Cp: 18.31%,1 FeNiCoCu : 100.00%,4.463,421.8,189.28,8841.6,15.488,509,70
EP3077C,1_1750X,1 FeNiCoCu = Fe: 28.8%-Ni: 27.12%-Co: 23.48%-Cu: 20.6% | 2 CuNi = Cu: 64.91%-Ni: 15.74%-Fe: 10.82%-Co: 8.54% | Unassigned = Cu: 35.12%-Ni: 24.0%-Fe: 22.57%-Cp: 18.31%,1 FeNiCoCu : 100.00%,4.488,424.2,194.06,9169.5,15.574,511,70.4
EP3077C,1_1750X,1 FeNiCoCu = Fe: 28.8%-Ni: 27.12%-Co: 23.48%-Cu: 20.6% | 2 CuNi = Cu: 64.91%-Ni: 15.74%-Fe: 10.82%-Co: 8.54% | Unassigned = Cu: 35.12%-Ni: 24.0%-Fe: 22.57%-Cp: 18.31%,1 FeNiCoCu : 78.06%|2 CuNi : 16.99%|Unassigned : 4.94%,4.515,426.8,184.2,8347,15.208,512,70.5
EP3077C,1_1750X,1 FeNiCoCu = Fe: 28.8%-Ni: 27.12%-Co: 23.48%-Cu: 20.6% | 2 CuNi = Cu: 64.91%-Ni: 15.74%-Fe: 10.82%-Co: 8.54% | Unassigned = Cu: 35.12%-Ni: 24.0%-Fe: 22.57%-Cp: 18.31%,1 FeNiCoCu : 100.00%,4.144,391.7,176.49,8453.5,16.283,510,70.5
EP3077C,1_1750X,1 FeNiCoCu = Fe: 28.8%-Ni: 27.12%-Co: 23.48%-Cu: 20.6% | 2 CuNi = Cu: 64.91%-Ni: 15.74%-Fe: 10.82%-Co: 8.54% | Unassigned = Cu: 35.12%-Ni: 24.0%-Fe: 22.57%-Cp: 18.31%,1 FeNiCoCu : 100.00%,4.196,396.6,184.24,8983.7,15.941,509,70.1
EP3077C,1_1750X,1 FeNiCoCu = Fe: 28.8%-Ni: 27.12%-Co: 23.48%-Cu: 20.6% | 2 CuNi = Cu: 64.91%-Ni: 15.74%-Fe: 10.82%-Co: 8.54% | Unassigned = Cu: 35.12%-Ni: 24.0%-Fe: 22.57%-Cp: 18.31%,1 FeNiCoCu : 100.00%,4.266,403.2,185.66,8955.5,15.724,510,70.4
EP3077C,1_1750X,1 FeNiCoCu = Fe: 28.8%-Ni: 27.12%-Co: 23.48%-Cu: 20.6% | 2 CuNi = Cu: 64.91%-Ni: 15.74%-Fe: 10.82%-Co: 8.54% | Unassigned = Cu: 35.12%-Ni: 24.0%-Fe: 22.57%-Cp: 18.31%,1 FeNiCoCu : 98.87%|Unassigned : 1.13%,2.979,281.6,147.36,8603.5,14.931,511,70.2
EP3077C,1_1750X,1 FeNiCoCu = Fe: 28.8%-Ni: 27.12%-Co: 23.48%-Cu: 20.6% | 2 CuNi = Cu: 64.91%-Ni: 15.74%-Fe: 10.82%-Co: 8.54% | Unassigned = Cu: 35.12%-Ni: 24.0%-Fe: 22.57%-Cp: 18.31%,1 FeNiCoCu : 100.00%,2.622,247.8,139.21,8845.8,14.647,510,70.2
EP3077C,1_1750X,1 FeNiCoCu = Fe: 28.8%-Ni: 27.12%-Co: 23.48%-Cu: 20.6% | 2 CuNi = Cu: 64.91%-Ni: 15.74%-Fe: 10.82%-Co: 8.54% | Unassigned = Cu: 35.12%-Ni: 24.0%-Fe: 22.57%-Cp: 18.31%,1 FeNiCoCu : 99.97%|Unassigned : 0.03%,3.914,369.9,169.71,8372.1,15.683,509,69.8
EP3077C,1_1750X,1 FeNiCoCu = Fe: 28.8%-Ni: 27.12%-Co: 23.48%-Cu: 20.6% | 2 CuNi = Cu: 64.91%-Ni: 15.74%-Fe: 10.82%-Co: 8.54% | Unassigned = Cu: 35.12%-Ni: 24.0%-Fe: 22.57%-Cp: 18.31%,2 CuNi : 34.64%|1 FeNiCoCu : 56.32%|Unassigned : 9.03%,3.565,336.9,161.87,8468.8,14.457,511,70
EP3077C,1_1750X,1 FeNiCoCu = Fe: 28.8%-Ni: 27.12%-Co: 23.48%-Cu: 20.6% | 2 CuNi = Cu: 64.91%-Ni: 15.74%-Fe: 10.82%-Co: 8.54% | Unassigned = Cu: 35.12%-Ni: 24.0%-Fe: 22.57%-Cp: 18.31%,1 FeNiCoCu : 100.00%,4.648,439.3,191.69,8673,16.29,510,69.8
EP3077C,1_1750X,1 FeNiCoCu = Fe: 28.8%-Ni: 27.12%-Co: 23.48%-Cu: 20.6% | 2 CuNi = Cu: 64.91%-Ni: 15.74%-Fe: 10.82%-Co: 8.54% | Unassigned = Cu: 35.12%-Ni: 24.0%-Fe: 22.57%-Cp: 18.31%,1 FeNiCoCu : 100.00%,4.321,408.4,182.49,8584.4,16.344,509,70.4
EP3077C,1_1750X,1 FeNiCoCu = Fe: 28.8%-Ni: 27.12%-Co: 23.48%-Cu: 20.6% | 2 CuNi = Cu: 64.91%-Ni: 15.74%-Fe: 10.82%-Co: 8.54% | Unassigned = Cu: 35.12%-Ni: 24.0%-Fe: 22.57%-Cp: 18.31%,1 FeNiCoCu : 100.00%,4.451,420.7,182.58,8341.4,15.189,495,70.7
EP3077C,1_1750X,1 FeNiCoCu = Fe: 28.8%-Ni: 27.12%-Co: 23.48%-Cu: 20.6% | 2 CuNi = Cu: 64.91%-Ni: 15.74%-Fe: 10.82%-Co: 8.54% | Unassigned = Cu: 35.12%-Ni: 24.0%-Fe: 22.57%-Cp: 18.31%,,3.557,336.2,164.04,8685,14.49,510,69.7
EP3077C,1_1750X,1 FeNiCoCu = Fe: 28.8%-Ni: 27.12%-Co: 23.48%-Cu: 20.6% | 2 CuNi = Cu: 64.91%-Ni: 15.74%-Fe: 10.82%-Co: 8.54% | Unassigned = Cu: 35.12%-Ni: 24.0%-Fe: 22.57%-Cp: 18.31%,,3.624,342.6,165.1,8617.6,15.14,512,69.9
EP3077C,1_1750X,1 FeNiCoCu = Fe: 28.8%-Ni: 27.12%-Co: 23.48%-Cu: 20.6% | 2 CuNi = Cu: 64.91%-Ni: 15.74%-Fe: 10.82%-Co: 8.54% | Unassigned = Cu: 35.12%-Ni: 24.0%-Fe: 22.57%-Cp: 18.31%,1 FeNiCoCu : 93.92%|Unassigned : 6.08%,4.57,432,192.8,8909.9,15.824,511,70.2
EP3077C,1_1750X,1 FeNiCoCu = Fe: 28.8%-Ni: 27.12%-Co: 23.48%-Cu: 20.6% | 2 CuNi = Cu: 64.91%-Ni: 15.74%-Fe: 10.82%-Co: 8.54% | Unassigned = Cu: 35.12%-Ni: 24.0%-Fe: 22.57%-Cp: 18.31%,1 FeNiCoCu : 100.00%,4.078,385.5,181.46,9007.2,15.329,511,70
EP3077C,1_1750X,1 FeNiCoCu = Fe: 28.8%-Ni: 27.12%-Co: 23.48%-Cu: 20.6% | 2 CuNi = Cu: 64.91%-Ni: 15.74%-Fe: 10.82%-Co: 8.54% | Unassigned = Cu: 35.12%-Ni: 24.0%-Fe: 22.57%-Cp: 18.31%,1 FeNiCoCu : 100.00%,3.015,285,152.86,9063.7,14.506,510,69.5
EP3077C,1_1750X,1 FeNiCoCu = Fe: 28.8%-Ni: 27.12%-Co: 23.48%-Cu: 20.6% | 2 CuNi = Cu: 64.91%-Ni: 15.74%-Fe: 10.82%-Co: 8.54% | Unassigned = Cu: 35.12%-Ni: 24.0%-Fe: 22.57%-Cp: 18.31%,1 FeNiCoCu : 100.00%,3.897,368.3,170.7,8490.8,15.291,512,70.1
EP3077C,1_1750X,1 FeNiCoCu = Fe: 28.8%-Ni: 27.12%-Co: 23.48%-Cu: 20.6% | 2 CuNi = Cu: 64.91%-Ni: 15.74%-Fe: 10.82%-Co: 8.54% | Unassigned = Cu: 35.12%-Ni: 24.0%-Fe: 22.57%-Cp: 18.31%,1 FeNiCoCu : 52.32%|2 CuNi : 46.67%|Unassigned : 1.02%,2.669,252.3,134.38,8164.5,14.734,512,70.3
EP3077C,1_1750X,1 FeNiCoCu = Fe: 28.8%-Ni: 27.12%-Co: 23.48%-Cu: 20.6% | 2 CuNi = Cu: 64.91%-Ni: 15.74%-Fe: 10.82%-Co: 8.54% | Unassigned = Cu: 35.12%-Ni: 24.0%-Fe: 22.57%-Cp: 18.31%,2 CuNi : 86.10%|Unassigned : 7.16%|1 FeNiCoCu : 6.74%,1.49,140.9,83.63,6188.9,11.914,508,69.6
EP3077C,1_1750X,1 FeNiCoCu = Fe: 28.8%-Ni: 27.12%-Co: 23.48%-Cu: 20.6% | 2 CuNi = Cu: 64.91%-Ni: 15.74%-Fe: 10.82%-Co: 8.54% | Unassigned = Cu: 35.12%-Ni: 24.0%-Fe: 22.57%-Cp: 18.31%,2 CuNi : 71.57%|1 FeNiCoCu : 24.53%|Unassigned : 3.90%,3.388,320.2,152.97,8077,13.603,510,70.1
EP3077C,1_1750X,1 FeNiCoCu = Fe: 28.8%-Ni: 27.12%-Co: 23.48%-Cu: 20.6% | 2 CuNi = Cu: 64.91%-Ni: 15.74%-Fe: 10.82%-Co: 8.54% | Unassigned = Cu: 35.12%-Ni: 24.0%-Fe: 22.57%-Cp: 18.31%,2 CuNi : 90.50%|1 FeNiCoCu : 8.32%|Unassigned : 1.18%,2.512,237.4,131.06,8297.9,13.555,510,70.6
EP3077C,1_1750X,1 FeNiCoCu = Fe: 28.8%-Ni: 27.12%-Co: 23.48%-Cu: 20.6% | 2 CuNi = Cu: 64.91%-Ni: 15.74%-Fe: 10.82%-Co: 8.54% | Unassigned = Cu: 35.12%-Ni: 24.0%-Fe: 22.57%-Cp: 18.31%,2 CuNi : 49.89%|1 FeNiCoCu : 48.09%|Unassigned : 2.02%,3.698,349.6,159.46,7952.3,15.566,509,70.3
EP3077C,1_1750X,1 FeNiCoCu = Fe: 28.8%-Ni: 27.12%-Co: 23.48%-Cu: 20.6% | 2 CuNi = Cu: 64.91%-Ni: 15.74%-Fe: 10.82%-Co: 8.54% | Unassigned = Cu: 35.12%-Ni: 24.0%-Fe: 22.57%-Cp: 18.31%,1 FeNiCoCu : 76.68%|Unassigned : 1.74%|2 CuNi : 21.58%,4.258,402.5,173.03,7955.4,14.893,510,70.2
EP3077C,1_1750X,1 FeNiCoCu = Fe: 28.8%-Ni: 27.12%-Co: 23.48%-Cu: 20.6% | 2 CuNi = Cu: 64.91%-Ni: 15.74%-Fe: 10.82%-Co: 8.54% | Unassigned = Cu: 35.12%-Ni: 24.0%-Fe: 22.57%-Cp: 18.31%,2 CuNi : 49.77%|1 FeNiCoCu : 42.67%|Unassigned : 7.55%,3.925,371,167.62,8169.3,15.52,509,69.8
EP3077C,1_1750X,1 FeNiCoCu = Fe: 28.8%-Ni: 27.12%-Co: 23.48%-Cu: 20.6% | 2 CuNi = Cu: 64.91%-Ni: 15.74%-Fe: 10.82%-Co: 8.54% | Unassigned = Cu: 35.12%-Ni: 24.0%-Fe: 22.57%-Cp: 18.31%,1 FeNiCoCu : 95.32%|Unassigned : 3.67%|2 CuNi : 1.00%,2.811,265.7,139.97,8331.1,14.736,510,69.8
EP3077C,1_1750X,1 FeNiCoCu = Fe: 28.8%-Ni: 27.12%-Co: 23.48%-Cu: 20.6% | 2 CuNi = Cu: 64.91%-Ni: 15.74%-Fe: 10.82%-Co: 8.54% | Unassigned = Cu: 35.12%-Ni: 24.0%-Fe: 22.57%-Cp: 18.31%,1 FeNiCoCu : 100.00%,3.926,371.1,164.4,7899,16.156,511,70.5
EP3077C,1_1750X,1 FeNiCoCu = Fe: 28.8%-Ni: 27.12%-Co: 23.48%-Cu: 20.6% | 2 CuNi = Cu: 64.91%-Ni: 15.74%-Fe: 10.82%-Co: 8.54% | Unassigned = Cu: 35.12%-Ni: 24.0%-Fe: 22.57%-Cp: 18.31%,,4.438,419.4,193.25,9209.4,15.696,511,70.3
EP3077C,1_1750X,1 FeNiCoCu = Fe: 28.8%-Ni: 27.12%-Co: 23.48%-Cu: 20.6% | 2 CuNi = Cu: 64.91%-Ni: 15.74%-Fe: 10.82%-Co: 8.54% | Unassigned = Cu: 35.12%-Ni: 24.0%-Fe: 22.57%-Cp: 18.31%,,3.639,344,170.03,9031.5,15.181,512,69.9
EP3077C,1_1750X,1 FeNiCoCu = Fe: 28.8%-Ni: 27.12%-Co: 23.48%-Cu: 20.6% | 2 CuNi = Cu: 64.91%-Ni: 15.74%-Fe: 10.82%-Co: 8.54% | Unassigned = Cu: 35.12%-Ni: 24.0%-Fe: 22.57%-Cp: 18.31%,2 CuNi : 1.38%|1 FeNiCoCu : 98.62%,4.521,427.4,187.69,8606.9,15.575,510,70.1
EP3077C,1_1750X,1 FeNiCoCu = Fe: 28.8%-Ni: 27.12%-Co: 23.48%-Cu: 20.6% | 2 CuNi = Cu: 64.91%-Ni: 15.74%-Fe: 10.82%-Co: 8.54% | Unassigned = Cu: 35.12%-Ni: 24.0%-Fe: 22.57%-Cp: 18.31%,1 FeNiCoCu : 100.00%,4.288,405.3,185.52,8902.5,15.463,510,70.1
EP3077C,1_1750X,1 FeNiCoCu = Fe: 28.8%-Ni: 27.12%-Co: 23.48%-Cu: 20.6% | 2 CuNi = Cu: 64.91%-Ni: 15.74%-Fe: 10.82%-Co: 8.54% | Unassigned = Cu: 35.12%-Ni: 24.0%-Fe: 22.57%-Cp: 18.31%,1 FeNiCoCu : 98.40%|Unassigned : 1.60%,3.966,374.9,172.03,8455.9,14.983,511,69.7
EP3077C,1_1750X,1 FeNiCoCu = Fe: 28.8%-Ni: 27.12%-Co: 23.48%-Cu: 20.6% | 2 CuNi = Cu: 64.91%-Ni: 15.74%-Fe: 10.82%-Co: 8.54% | Unassigned = Cu: 35.12%-Ni: 24.0%-Fe: 22.57%-Cp: 18.31%,1 FeNiCoCu : 87.34%|2 CuNi : 12.66%,4.413,417.1,188.51,8882,15.716,510,70.4
EP3077C,1_1750X,1 FeNiCoCu = Fe: 28.8%-Ni: 27.12%-Co: 23.48%-Cu: 20.6% | 2 CuNi = Cu: 64.91%-Ni: 15.74%-Fe: 10.82%-Co: 8.54% | Unassigned = Cu: 35.12%-Ni: 24.0%-Fe: 22.57%-Cp: 18.31%,1 FeNiCoCu : 98.98%|Unassigned : 1.02%,4.088,386.4,170.9,8108.9,15.486,504,70.2
EP3077C,1_1750X,1 FeNiCoCu = Fe: 28.8%-Ni: 27.12%-Co: 23.48%-Cu: 20.6% | 2 CuNi = Cu: 64.91%-Ni: 15.74%-Fe: 10.82%-Co: 8.54% | Unassigned = Cu: 35.12%-Ni: 24.0%-Fe: 22.57%-Cp: 18.31%,1 FeNiCoCu : 100.00%,2.514,237.6,129.39,8103.7,14.714,510,69.7
EP3077C,1_1750X,1 FeNiCoCu = Fe: 28.8%-Ni: 27.12%-Co: 23.48%-Cu: 20.6% | 2 CuNi = Cu: 64.91%-Ni: 15.74%-Fe: 10.82%-Co: 8.54% | Unassigned = Cu: 35.12%-Ni: 24.0%-Fe: 22.57%-Cp: 18.31%,1 FeNiCoCu : 100.00%,4.57,431.9,193.3,8945.3,16.098,510,70.2
EP3077C,1_1750X,1 FeNiCoCu = Fe: 28.8%-Ni: 27.12%-Co: 23.48%-Cu: 20.6% | 2 CuNi = Cu: 64.91%-Ni: 15.74%-Fe: 10.82%-Co: 8.54% | Unassigned = Cu: 35.12%-Ni: 24.0%-Fe: 22.57%-Cp: 18.31%,1 FeNiCoCu : 100.00%,4.626,437.2,194.88,8960,16.343,509,70.4
EP3077C,1_1750X,1 FeNiCoCu = Fe: 28.8%-Ni: 27.12%-Co: 23.48%-Cu: 20.6% | 2 CuNi = Cu: 64.91%-Ni: 15.74%-Fe: 10.82%-Co: 8.54% | Unassigned = Cu: 35.12%-Ni: 24.0%-Fe: 22.57%-Cp: 18.31%,1 FeNiCoCu : 99.55%|Unassigned : 0.45%,4.376,413.6,183.23,8538.2,16.067,511,70.2
EP3077C,1_1750X,1 FeNiCoCu = Fe: 28.8%-Ni: 27.12%-Co: 23.48%-Cu: 20.6% | 2 CuNi = Cu: 64.91%-Ni: 15.74%-Fe: 10.82%-Co: 8.54% | Unassigned = Cu: 35.12%-Ni: 24.0%-Fe: 22.57%-Cp: 18.31%,1 FeNiCoCu : 100.00%,4.406,416.5,190.61,9061.7,15.923,511,70
EP3077C,1_1750X,1 FeNiCoCu = Fe: 28.8%-Ni: 27.12%-Co: 23.48%-Cu: 20.6% | 2 CuNi = Cu: 64.91%-Ni: 15.74%-Fe: 10.82%-Co: 8.54% | Unassigned = Cu: 35.12%-Ni: 24.0%-Fe: 22.57%-Cp: 18.31%,1 FeNiCoCu : 16.80%|2 CuNi : 83.20%,4.635,438.1,184.31,8138.2,14.944,510,69.7
EP3077C,1_1750X,1 FeNiCoCu = Fe: 28.8%-Ni: 27.12%-Co: 23.48%-Cu: 20.6% | 2 CuNi = Cu: 64.91%-Ni: 15.74%-Fe: 10.82%-Co: 8.54% | Unassigned = Cu: 35.12%-Ni: 24.0%-Fe: 22.57%-Cp: 18.31%,2 CuNi : 84.32%|Unassigned : 10.40%|1 FeNiCoCu : 5.27%,3.891,367.8,159.56,7573.6,12.474,509,69.9
EP3077C,1_1750X,1 FeNiCoCu = Fe: 28.8%-Ni: 27.12%-Co: 23.48%-Cu: 20.6% | 2 CuNi = Cu: 64.91%-Ni: 15.74%-Fe: 10.82%-Co: 8.54% | Unassigned = Cu: 35.12%-Ni: 24.0%-Fe: 22.57%-Cp: 18.31%,2 CuNi : 93.18%|Unassigned : 5.77%|1 FeNiCoCu : 1.05%,3.585,338.8,162.78,8505.5,12.742,510,70.2
EP3077C,1_1750X,1 FeNiCoCu = Fe: 28.8%-Ni: 27.12%-Co: 23.48%-Cu: 20.6% | 2 CuNi = Cu: 64.91%-Ni: 15.74%-Fe: 10.82%-Co: 8.54% | Unassigned = Cu: 35.12%-Ni: 24.0%-Fe: 22.57%-Cp: 18.31%,,4.39,415,188.86,8953.3,15.345,511,70.2
EP3077C,1_1750X,1 FeNiCoCu = Fe: 28.8%-Ni: 27.12%-Co: 23.48%-Cu: 20.6% | 2 CuNi = Cu: 64.91%-Ni: 15.74%-Fe: 10.82%-Co: 8.54% | Unassigned = Cu: 35.12%-Ni: 24.0%-Fe: 22.57%-Cp: 18.31%,,1.79,169.2,112.25,8824.3,16.028,544,70
EP3077C,1_1750X,1 FeNiCoCu = Fe: 28.8%-Ni: 27.12%-Co: 23.48%-Cu: 20.6% | 2 CuNi = Cu: 64.91%-Ni: 15.74%-Fe: 10.82%-Co: 8.54% | Unassigned = Cu: 35.12%-Ni: 24.0%-Fe: 22.57%-Cp: 18.31%,2 CuNi : 0.77%|1 FeNiCoCu : 99.20%|Unassigned : 0.03%,3.278,309.8,150.33,8097.6,15.071,509,70
EP3077C,1_1750X,1 FeNiCoCu = Fe: 28.8%-Ni: 27.12%-Co: 23.48%-Cu: 20.6% | 2 CuNi = Cu: 64.91%-Ni: 15.74%-Fe: 10.82%-Co: 8.54% | Unassigned = Cu: 35.12%-Ni: 24.0%-Fe: 22.57%-Cp: 18.31%,1 FeNiCoCu : 100.00%,4.048,382.6,178.12,8791.5,15.214,510,69.7
EP3077C,1_1750X,1 FeNiCoCu = Fe: 28.8%-Ni: 27.12%-Co: 23.48%-Cu: 20.6% | 2 CuNi = Cu: 64.91%-Ni: 15.74%-Fe: 10.82%-Co: 8.54% | Unassigned = Cu: 35.12%-Ni: 24.0%-Fe: 22.57%-Cp: 18.31%,1 FeNiCoCu : 99.89%|Unassigned : 0.11%,3.549,335.5,166.62,8940.9,15.143,510,70.2
EP3077C,1_1750X,1 FeNiCoCu = Fe: 28.8%-Ni: 27.12%-Co: 23.48%-Cu: 20.6% | 2 CuNi = Cu: 64.91%-Ni: 15.74%-Fe: 10.82%-Co: 8.54% | Unassigned = Cu: 35.12%-Ni: 24.0%-Fe: 22.57%-Cp: 18.31%,1 FeNiCoCu : 87.07%|Unassigned : 8.02%|2 CuNi : 4.91%,2.987,282.3,140.8,7923.2,14.972,511,70.3
EP3077C,1_1750X,1 FeNiCoCu = Fe: 28.8%-Ni: 27.12%-Co: 23.48%-Cu: 20.6% | 2 CuNi = Cu: 64.91%-Ni: 15.74%-Fe: 10.82%-Co: 8.54% | Unassigned = Cu: 35.12%-Ni: 24.0%-Fe: 22.57%-Cp: 18.31%,1 FeNiCoCu : 100.00%,3.045,287.8,150.09,8693.5,15.539,510,70.1
EP3077C,1_1750X,1 FeNiCoCu = Fe: 28.8%-Ni: 27.12%-Co: 23.48%-Cu: 20.6% | 2 CuNi = Cu: 64.91%-Ni: 15.74%-Fe: 10.82%-Co: 8.54% | Unassigned = Cu: 35.12%-Ni: 24.0%-Fe: 22.57%-Cp: 18.31%,1 FeNiCoCu : 100.00%,3.745,354,170.86,8853.7,15.557,511,70.6
EP3077C,1_1750X,1 FeNiCoCu = Fe: 28.8%-Ni: 27.12%-Co: 23.48%-Cu: 20.6% | 2 CuNi = Cu: 64.91%-Ni: 15.74%-Fe: 10.82%-Co: 8.54% | Unassigned = Cu: 35.12%-Ni: 24.0%-Fe: 22.57%-Cp: 18.31%,1 FeNiCoCu : 100.00%,4.056,383.3,175.19,8527.9,15.44,511,70
EP3077C,1_1750X,1 FeNiCoCu = Fe: 28.8%-Ni: 27.12%-Co: 23.48%-Cu: 20.6% | 2 CuNi = Cu: 64.91%-Ni: 15.74%-Fe: 10.82%-Co: 8.54% | Unassigned = Cu: 35.12%-Ni: 24.0%-Fe: 22.57%-Cp: 18.31%,1 FeNiCoCu : 98.98%|Unassigned : 1.02%,4.13,390.4,183.49,9069.1,15.586,512,70.4
EP3077C,1_1750X,1 FeNiCoCu = Fe: 28.8%-Ni: 27.12%-Co: 23.48%-Cu: 20.6% | 2 CuNi = Cu: 64.91%-Ni: 15.74%-Fe: 10.82%-Co: 8.54% | Unassigned = Cu: 35.12%-Ni: 24.0%-Fe: 22.57%-Cp: 18.31%,1 FeNiCoCu : 100.00%,4.211,398,183.19,8865.4,15.693,511,69.9
EP3077C,1_1750X,1 FeNiCoCu = Fe: 28.8%-Ni: 27.12%-Co: 23.48%-Cu: 20.6% | 2 CuNi = Cu: 64.91%-Ni: 15.74%-Fe: 10.82%-Co: 8.54% | Unassigned = Cu: 35.12%-Ni: 24.0%-Fe: 22.57%-Cp: 18.31%,1 FeNiCoCu : 38.82%|2 CuNi : 55.96%|Unassigned : 5.22%,4.061,383.8,180.08,8930.1,15.867,510,70
EP3077C,1_1750X,1 FeNiCoCu = Fe: 28.8%-Ni: 27.12%-Co: 23.48%-Cu: 20.6% | 2 CuNi = Cu: 64.91%-Ni: 15.74%-Fe: 10.82%-Co: 8.54% | Unassigned = Cu: 35.12%-Ni: 24.0%-Fe: 22.57%-Cp: 18.31%,2 CuNi : 98.65%|Unassigned : 0.86%|1 FeNiCoCu : 0.49%,3.958,374.1,166.35,7996.7,15.004,509,70.3
EP3077C,1_1750X,1 FeNiCoCu = Fe: 28.8%-Ni: 27.12%-Co: 23.48%-Cu: 20.6% | 2 CuNi = Cu: 64.91%-Ni: 15.74%-Fe: 10.82%-Co: 8.54% | Unassigned = Cu: 35.12%-Ni: 24.0%-Fe: 22.57%-Cp: 18.31%,2 CuNi : 80.11%|Unassigned : 5.34%|1 FeNiCoCu : 14.55%,3.988,377,165.56,7869.7,15.101,509,70
EP3077C,1_1750X,1 FeNiCoCu = Fe: 28.8%-Ni: 27.12%-Co: 23.48%-Cu: 20.6% | 2 CuNi = Cu: 64.91%-Ni: 15.74%-Fe: 10.82%-Co: 8.54% | Unassigned = Cu: 35.12%-Ni: 24.0%-Fe: 22.57%-Cp: 18.31%,Unassigned : 3.22%|2 CuNi : 50.37%|1 FeNiCoCu : 46.41%,3.819,361,164.12,8094.5,13.468,510,69.9
EP3077C,1_1750X,1 FeNiCoCu = Fe: 28.8%-Ni: 27.12%-Co: 23.48%-Cu: 20.6% | 2 CuNi = Cu: 64.91%-Ni: 15.74%-Fe: 10.82%-Co: 8.54% | Unassigned = Cu: 35.12%-Ni: 24.0%-Fe: 22.57%-Cp: 18.31%,,4.221,398.9,181.61,8714.1,15.432,509,70.2
EP3077C,1_1750X,1 FeNiCoCu = Fe: 28.8%-Ni: 27.12%-Co: 23.48%-Cu: 20.6% | 2 CuNi = Cu: 64.91%-Ni: 15.74%-Fe: 10.82%-Co: 8.54% | Unassigned = Cu: 35.12%-Ni: 24.0%-Fe: 22.57%-Cp: 18.31%,,4.573,432.2,188.26,8554.1,15.977,511,70.4
EP3077C,1_1750X,1 FeNiCoCu = Fe: 28.8%-Ni: 27.12%-Co: 23.48%-Cu: 20.6% | 2 CuNi = Cu: 64.91%-Ni: 15.74%-Fe: 10.82%-Co: 8.54% | Unassigned = Cu: 35.12%-Ni: 24.0%-Fe: 22.57%-Cp: 18.31%,,4.563,431.3,181.63,8063,15.916,510,69.9
EP3077C,1_1750X,1 FeNiCoCu = Fe: 28.8%-Ni: 27.12%-Co: 23.48%-Cu: 20.6% | 2 CuNi = Cu: 64.91%-Ni: 15.74%-Fe: 10.82%-Co: 8.54% | Unassigned = Cu: 35.12%-Ni: 24.0%-Fe: 22.57%-Cp: 18.31%,,3.295,311.5,156.23,8616,15.067,511,70.2
EP3077C,1_1750X,1 FeNiCoCu = Fe: 28.8%-Ni: 27.12%-Co: 23.48%-Cu: 20.6% | 2 CuNi = Cu: 64.91%-Ni: 15.74%-Fe: 10.82%-Co: 8.54% | Unassigned = Cu: 35.12%-Ni: 24.0%-Fe: 22.57%-Cp: 18.31%,,4.337,409.9,182.16,8526.1,15.618,510,70.1
EP3077C,1_1750X,1 FeNiCoCu = Fe: 28.8%-Ni: 27.12%-Co: 23.48%-Cu: 20.6% | 2 CuNi = Cu: 64.91%-Ni: 15.74%-Fe: 10.82%-Co: 8.54% | Unassigned = Cu: 35.12%-Ni: 24.0%-Fe: 22.57%-Cp: 18.31%,,0.611,57.8,50.11,5744.8,13.387,508,69.9
EP3077C,1_1750X,1 FeNiCoCu = Fe: 28.8%-Ni: 27.12%-Co: 23.48%-Cu: 20.6% | 2 CuNi = Cu: 64.91%-Ni: 15.74%-Fe: 10.82%-Co: 8.54% | Unassigned = Cu: 35.12%-Ni: 24.0%-Fe: 22.57%-Cp: 18.31%,,2.479,234.3,125.37,7768.2,14.409,511,70
EP3077C,1_1750X,1 FeNiCoCu = Fe: 28.8%-Ni: 27.12%-Co: 23.48%-Cu: 20.6% | 2 CuNi = Cu: 64.91%-Ni: 15.74%-Fe: 10.82%-Co: 8.54% | Unassigned = Cu: 35.12%-Ni: 24.0%-Fe: 22.57%-Cp: 18.31%,,4.448,420.4,189.19,8868.3,15.692,510,70.1
EP3077C,1_1750X,1 FeNiCoCu = Fe: 28.8%-Ni: 27.12%-Co: 23.48%-Cu: 20.6% | 2 CuNi = Cu: 64.91%-Ni: 15.74%-Fe: 10.82%-Co: 8.54% | Unassigned = Cu: 35.12%-Ni: 24.0%-Fe: 22.57%-Cp: 18.31%,,3.867,365.5,171.84,8654.7,15.306,509,69.8
EP3077C,1_1750X,1 FeNiCoCu = Fe: 28.8%-Ni: 27.12%-Co: 23.48%-Cu: 20.6% | 2 CuNi = Cu: 64.91%-Ni: 15.74%-Fe: 10.82%-Co: 8.54% | Unassigned = Cu: 35.12%-Ni: 24.0%-Fe: 22.57%-Cp: 18.31%,,4.695,443.8,189.82,8444.6,15.104,499,69.7
EP3077C,1_1750X,1 FeNiCoCu = Fe: 28.8%-Ni: 27.12%-Co: 23.48%-Cu: 20.6% | 2 CuNi = Cu: 64.91%-Ni: 15.74%-Fe: 10.82%-Co: 8.54% | Unassigned = Cu: 35.12%-Ni: 24.0%-Fe: 22.57%-Cp: 18.31%,,3.146,297.4,149.3,8335.3,15.014,511,70
EP3077C,1_1750X,1 FeNiCoCu = Fe: 28.8%-Ni: 27.12%-Co: 23.48%-Cu: 20.6% | 2 CuNi = Cu: 64.91%-Ni: 15.74%-Fe: 10.82%-Co: 8.54% | Unassigned = Cu: 35.12%-Ni: 24.0%-Fe: 22.57%-Cp: 18.31%,,3.59,339.4,161.77,8401.6,15.27,511,70.5
EP3077C,1_1750X,1 FeNiCoCu = Fe: 28.8%-Ni: 27.12%-Co: 23.48%-Cu: 20.6% | 2 CuNi = Cu: 64.91%-Ni: 15.74%-Fe: 10.82%-Co: 8.54% | Unassigned = Cu: 35.12%-Ni: 24.0%-Fe: 22.57%-Cp: 18.31%,,2.876,271.8,140.36,8181.6,14.821,511,69.9
EP3077C,1_1750X,1 FeNiCoCu = Fe: 28.8%-Ni: 27.12%-Co: 23.48%-Cu: 20.6% | 2 CuNi = Cu: 64.91%-Ni: 15.74%-Fe: 10.82%-Co: 8.54% | Unassigned = Cu: 35.12%-Ni: 24.0%-Fe: 22.57%-Cp: 18.31%,,3.353,317,154.97,8345.9,15.811,508,70.4
EP3077C,1_1750X,1 FeNiCoCu = Fe: 28.8%-Ni: 27.12%-Co: 23.48%-Cu: 20.6% | 2 CuNi = Cu: 64.91%-Ni: 15.74%-Fe: 10.82%-Co: 8.54% | Unassigned = Cu: 35.12%-Ni: 24.0%-Fe: 22.57%-Cp: 18.31%,,4.199,396.9,178.36,8493.6,15.332,510,70.4
EP3077C,2_600X,1 FeNiCoCu = Fe: 29.28%-Ni: 27.47%-Co: 23.3%-Cu: 19.96% | 2 CuNiFe = Cu: 57.81%-Ni: 18.09%-Fe: 13.75%-Co: 10.36% | Unassigned = Cu: 40.93%-Ni: 22.3%-Fe: 20.84%-Co: 15.93%,1 FeNiCoCu : 46.88%|Unassigned : 13.08%|2 CuNiFe : 40.04%,2.027,191.6,110.25,7548.4,158.333,2033,69.9
EP3077C,2_600X,1 FeNiCoCu = Fe: 29.28%-Ni: 27.47%-Co: 23.3%-Cu: 19.96% | 2 CuNiFe = Cu: 57.81%-Ni: 18.09%-Fe: 13.75%-Co: 10.36% | Unassigned = Cu: 40.93%-Ni: 22.3%-Fe: 20.84%-Co: 15.93%,1 FeNiCoCu : 41.89%|Unassigned : 8.33%|2 CuNiFe : 49.78%,4.074,385,161.39,7372.3,156.778,2028,70
