Repository: giengeb1/ADAMaNT-HEA-indents

File: Indentation Results.csv (part 59 of 64)
Sample,Magnification,Compound Compositions,Indent Composition,Hardness,Hv,Modulus,Stiffness^2 / Load,Pmax,Hmax,Reporting Depth
EP3077C,2_600X,1 FeNiCoCu = Fe: 29.28%-Ni: 27.47%-Co: 23.3%-Cu: 19.96% | 2 CuNiFe = Cu: 57.81%-Ni: 18.09%-Fe: 13.75%-Co: 10.36% | Unassigned = Cu: 40.93%-Ni: 22.3%-Fe: 20.84%-Co: 15.93%,1 FeNiCoCu : 55.28%|2 CuNiFe : 41.61%|Unassigned : 3.11%,4.412,417,173.64,7721,173.763,2027,70.2
EP3077C,2_600X,1 FeNiCoCu = Fe: 29.28%-Ni: 27.47%-Co: 23.3%-Cu: 19.96% | 2 CuNiFe = Cu: 57.81%-Ni: 18.09%-Fe: 13.75%-Co: 10.36% | Unassigned = Cu: 40.93%-Ni: 22.3%-Fe: 20.84%-Co: 15.93%,2 CuNiFe : 50.33%|Unassigned : 8.90%|1 FeNiCoCu : 40.77%,3.786,357.8,164.01,8156.7,178.63,2029,70.7
EP3077C,2_600X,1 FeNiCoCu = Fe: 29.28%-Ni: 27.47%-Co: 23.3%-Cu: 19.96% | 2 CuNiFe = Cu: 57.81%-Ni: 18.09%-Fe: 13.75%-Co: 10.36% | Unassigned = Cu: 40.93%-Ni: 22.3%-Fe: 20.84%-Co: 15.93%,1 FeNiCoCu : 51.23%|2 CuNiFe : 41.78%|Unassigned : 6.99%,3.547,335.2,151.47,7583.2,170.208,2030,70
EP3077C,2_600X,1 FeNiCoCu = Fe: 29.28%-Ni: 27.47%-Co: 23.3%-Cu: 19.96% | 2 CuNiFe = Cu: 57.81%-Ni: 18.09%-Fe: 13.75%-Co: 10.36% | Unassigned = Cu: 40.93%-Ni: 22.3%-Fe: 20.84%-Co: 15.93%,1 FeNiCoCu : 100.00%,3.245,306.7,151.32,8272.9,178.015,2031,69.6
EP3077C,2_600X,1 FeNiCoCu = Fe: 29.28%-Ni: 27.47%-Co: 23.3%-Cu: 19.96% | 2 CuNiFe = Cu: 57.81%-Ni: 18.09%-Fe: 13.75%-Co: 10.36% | Unassigned = Cu: 40.93%-Ni: 22.3%-Fe: 20.84%-Co: 15.93%,1 FeNiCoCu : 37.89%|Unassigned : 8.05%|2 CuNiFe : 54.06%,0.891,84.2,79.54,9489.1,161.649,2033,69.9
EP3077C,2_600X,1 FeNiCoCu = Fe: 29.28%-Ni: 27.47%-Co: 23.3%-Cu: 19.96% | 2 CuNiFe = Cu: 57.81%-Ni: 18.09%-Fe: 13.75%-Co: 10.36% | Unassigned = Cu: 40.93%-Ni: 22.3%-Fe: 20.84%-Co: 15.93%,1 FeNiCoCu : 83.31%|Unassigned : 0.62%|2 CuNiFe : 16.07%,4.012,379.2,175.38,8637,185.983,2028,70.2
EP3077C,2_600X,1 FeNiCoCu = Fe: 29.28%-Ni: 27.47%-Co: 23.3%-Cu: 19.96% | 2 CuNiFe = Cu: 57.81%-Ni: 18.09%-Fe: 13.75%-Co: 10.36% | Unassigned = Cu: 40.93%-Ni: 22.3%-Fe: 20.84%-Co: 15.93%,1 FeNiCoCu : 52.78%|Unassigned : 6.04%|2 CuNiFe : 41.18%,3.641,344.1,157.69,7926.6,175.823,2025,69.9
EP3077C,2_600X,1 FeNiCoCu = Fe: 29.28%-Ni: 27.47%-Co: 23.3%-Cu: 19.96% | 2 CuNiFe = Cu: 57.81%-Ni: 18.09%-Fe: 13.75%-Co: 10.36% | Unassigned = Cu: 40.93%-Ni: 22.3%-Fe: 20.84%-Co: 15.93%,1 FeNiCoCu : 99.38%|Unassigned : 0.62%,nan,nan,nan,nan,nan,nan,nan
EP3077C,2_600X,1 FeNiCoCu = Fe: 29.28%-Ni: 27.47%-Co: 23.3%-Cu: 19.96% | 2 CuNiFe = Cu: 57.81%-Ni: 18.09%-Fe: 13.75%-Co: 10.36% | Unassigned = Cu: 40.93%-Ni: 22.3%-Fe: 20.84%-Co: 15.93%,1 FeNiCoCu : 85.37%|2 CuNiFe : 6.92%|Unassigned : 7.71%,3.361,317.6,149.48,7820.6,175.786,2029,69.9
EP3077C,2_600X,1 FeNiCoCu = Fe: 29.28%-Ni: 27.47%-Co: 23.3%-Cu: 19.96% | 2 CuNiFe = Cu: 57.81%-Ni: 18.09%-Fe: 13.75%-Co: 10.36% | Unassigned = Cu: 40.93%-Ni: 22.3%-Fe: 20.84%-Co: 15.93%,1 FeNiCoCu : 86.53%|2 CuNiFe : 13.47%,3.936,372.1,167.23,8112.1,186.719,2040,70.1
EP3077C,2_600X,1 FeNiCoCu = Fe: 29.28%-Ni: 27.47%-Co: 23.3%-Cu: 19.96% | 2 CuNiFe = Cu: 57.81%-Ni: 18.09%-Fe: 13.75%-Co: 10.36% | Unassigned = Cu: 40.93%-Ni: 22.3%-Fe: 20.84%-Co: 15.93%,1 FeNiCoCu : 100.00%,2.385,225.4,120.76,7552.1,179.298,2030,70.2
EP3077C,2_600X,1 FeNiCoCu = Fe: 29.28%-Ni: 27.47%-Co: 23.3%-Cu: 19.96% | 2 CuNiFe = Cu: 57.81%-Ni: 18.09%-Fe: 13.75%-Co: 10.36% | Unassigned = Cu: 40.93%-Ni: 22.3%-Fe: 20.84%-Co: 15.93%,1 FeNiCoCu : 65.31%|2 CuNiFe : 29.11%|Unassigned : 5.58%,3.415,322.8,146.85,7458.8,177.081,2029,70.4
EP3077C,2_600X,1 FeNiCoCu = Fe: 29.28%-Ni: 27.47%-Co: 23.3%-Cu: 19.96% | 2 CuNiFe = Cu: 57.81%-Ni: 18.09%-Fe: 13.75%-Co: 10.36% | Unassigned = Cu: 40.93%-Ni: 22.3%-Fe: 20.84%-Co: 15.93%,1 FeNiCoCu : 64.82%|Unassigned : 4.01%|2 CuNiFe : 31.17%,3.718,351.5,157.31,7725.7,174.242,2030,69.7
EP3077C,2_600X,1 FeNiCoCu = Fe: 29.28%-Ni: 27.47%-Co: 23.3%-Cu: 19.96% | 2 CuNiFe = Cu: 57.81%-Ni: 18.09%-Fe: 13.75%-Co: 10.36% | Unassigned = Cu: 40.93%-Ni: 22.3%-Fe: 20.84%-Co: 15.93%,1 FeNiCoCu : 75.20%|2 CuNiFe : 24.80%,3.49,329.9,147.9,7391.9,178.174,2032,70.3
EP3077C,2_600X,1 FeNiCoCu = Fe: 29.28%-Ni: 27.47%-Co: 23.3%-Cu: 19.96% | 2 CuNiFe = Cu: 57.81%-Ni: 18.09%-Fe: 13.75%-Co: 10.36% | Unassigned = Cu: 40.93%-Ni: 22.3%-Fe: 20.84%-Co: 15.93%,1 FeNiCoCu : 98.25%|2 CuNiFe : 1.75%,3.88,366.7,164.82,8031,186.327,2031,70.2
EP3077C,2_600X,1 FeNiCoCu = Fe: 29.28%-Ni: 27.47%-Co: 23.3%-Cu: 19.96% | 2 CuNiFe = Cu: 57.81%-Ni: 18.09%-Fe: 13.75%-Co: 10.36% | Unassigned = Cu: 40.93%-Ni: 22.3%-Fe: 20.84%-Co: 15.93%,2 CuNiFe : 11.68%|1 FeNiCoCu : 88.32%,4.402,416.1,188.87,8932.7,189.511,2031,70.4
EP3077C,2_600X,1 FeNiCoCu = Fe: 29.28%-Ni: 27.47%-Co: 23.3%-Cu: 19.96% | 2 CuNiFe = Cu: 57.81%-Ni: 18.09%-Fe: 13.75%-Co: 10.36% | Unassigned = Cu: 40.93%-Ni: 22.3%-Fe: 20.84%-Co: 15.93%,2 CuNiFe : 3.08%|1 FeNiCoCu : 96.92%,3.737,353.2,172.83,9044.2,188.104,2029,70.3
EP3077C,2_600X,1 FeNiCoCu = Fe: 29.28%-Ni: 27.47%-Co: 23.3%-Cu: 19.96% | 2 CuNiFe = Cu: 57.81%-Ni: 18.09%-Fe: 13.75%-Co: 10.36% | Unassigned = Cu: 40.93%-Ni: 22.3%-Fe: 20.84%-Co: 15.93%,1 FeNiCoCu : 85.77%|2 CuNiFe : 14.23%,4.454,421,185.29,8545.8,183.668,2031,70.1
EP3077C,2_600X,1 FeNiCoCu = Fe: 29.28%-Ni: 27.47%-Co: 23.3%-Cu: 19.96% | 2 CuNiFe = Cu: 57.81%-Ni: 18.09%-Fe: 13.75%-Co: 10.36% | Unassigned = Cu: 40.93%-Ni: 22.3%-Fe: 20.84%-Co: 15.93%,1 FeNiCoCu : 39.41%|2 CuNiFe : 55.59%|Unassigned : 5.00%,4.216,398.5,162.19,7184.3,175.987,2028,69.4
EP3077C,2_600X,1 FeNiCoCu = Fe: 29.28%-Ni: 27.47%-Co: 23.3%-Cu: 19.96% | 2 CuNiFe = Cu: 57.81%-Ni: 18.09%-Fe: 13.75%-Co: 10.36% | Unassigned = Cu: 40.93%-Ni: 22.3%-Fe: 20.84%-Co: 15.93%,Unassigned : 2.03%|2 CuNiFe : 43.29%|1 FeNiCoCu : 54.68%,4.346,410.8,174.02,7870.8,177.294,2030,70
EP3077C,2_600X,1 FeNiCoCu = Fe: 29.28%-Ni: 27.47%-Co: 23.3%-Cu: 19.96% | 2 CuNiFe = Cu: 57.81%-Ni: 18.09%-Fe: 13.75%-Co: 10.36% | Unassigned = Cu: 40.93%-Ni: 22.3%-Fe: 20.84%-Co: 15.93%,1 FeNiCoCu : 74.47%|Unassigned : 6.37%|2 CuNiFe : 19.16%,3.752,354.7,158.88,7789.2,174.47,2027,70.2
EP3077C,2_600X,1 FeNiCoCu = Fe: 29.28%-Ni: 27.47%-Co: 23.3%-Cu: 19.96% | 2 CuNiFe = Cu: 57.81%-Ni: 18.09%-Fe: 13.75%-Co: 10.36% | Unassigned = Cu: 40.93%-Ni: 22.3%-Fe: 20.84%-Co: 15.93%,2 CuNiFe : 16.21%|1 FeNiCoCu : 83.79%,4.247,401.4,170.03,7740.7,180.3,2028,70
EP3077C,2_600X,1 FeNiCoCu = Fe: 29.28%-Ni: 27.47%-Co: 23.3%-Cu: 19.96% | 2 CuNiFe = Cu: 57.81%-Ni: 18.09%-Fe: 13.75%-Co: 10.36% | Unassigned = Cu: 40.93%-Ni: 22.3%-Fe: 20.84%-Co: 15.93%,1 FeNiCoCu : 83.30%|2 CuNiFe : 16.70%,3.152,298,142.15,7633.9,175.663,2018,70.3
EP3077C,2_600X,1 FeNiCoCu = Fe: 29.28%-Ni: 27.47%-Co: 23.3%-Cu: 19.96% | 2 CuNiFe = Cu: 57.81%-Ni: 18.09%-Fe: 13.75%-Co: 10.36% | Unassigned = Cu: 40.93%-Ni: 22.3%-Fe: 20.84%-Co: 15.93%,1 FeNiCoCu : 100.00%,4.217,398.6,177.93,8423,181.555,2028,69.9
EP3077C,2_600X,1 FeNiCoCu = Fe: 29.28%-Ni: 27.47%-Co: 23.3%-Cu: 19.96% | 2 CuNiFe = Cu: 57.81%-Ni: 18.09%-Fe: 13.75%-Co: 10.36% | Unassigned = Cu: 40.93%-Ni: 22.3%-Fe: 20.84%-Co: 15.93%,1 FeNiCoCu : 55.80%|2 CuNiFe : 38.79%|Unassigned : 5.41%,2.68,253.3,129.88,7653.5,164.701,2028,70.1
EP3077C,2_600X,1 FeNiCoCu = Fe: 29.28%-Ni: 27.47%-Co: 23.3%-Cu: 19.96% | 2 CuNiFe = Cu: 57.81%-Ni: 18.09%-Fe: 13.75%-Co: 10.36% | Unassigned = Cu: 40.93%-Ni: 22.3%-Fe: 20.84%-Co: 15.93%,1 FeNiCoCu : 71.48%|2 CuNiFe : 28.28%|Unassigned : 0.24%,3.79,358.2,165.67,8292.3,187.578,2030,70.1
EP3077C,2_600X,1 FeNiCoCu = Fe: 29.28%-Ni: 27.47%-Co: 23.3%-Cu: 19.96% | 2 CuNiFe = Cu: 57.81%-Ni: 18.09%-Fe: 13.75%-Co: 10.36% | Unassigned = Cu: 40.93%-Ni: 22.3%-Fe: 20.84%-Co: 15.93%,2 CuNiFe : 59.89%|1 FeNiCoCu : 33.34%|Unassigned : 6.77%,3.663,346.2,157.21,7833.5,181.967,2028,70.1
EP3077C,2_600X,1 FeNiCoCu = Fe: 29.28%-Ni: 27.47%-Co: 23.3%-Cu: 19.96% | 2 CuNiFe = Cu: 57.81%-Ni: 18.09%-Fe: 13.75%-Co: 10.36% | Unassigned = Cu: 40.93%-Ni: 22.3%-Fe: 20.84%-Co: 15.93%,1 FeNiCoCu : 60.31%|2 CuNiFe : 38.60%|Unassigned : 1.09%,3.032,286.6,142.4,7960.7,171.394,2021,70.3
EP3077C,2_600X,1 FeNiCoCu = Fe: 29.28%-Ni: 27.47%-Co: 23.3%-Cu: 19.96% | 2 CuNiFe = Cu: 57.81%-Ni: 18.09%-Fe: 13.75%-Co: 10.36% | Unassigned = Cu: 40.93%-Ni: 22.3%-Fe: 20.84%-Co: 15.93%,2 CuNiFe : 66.61%|1 FeNiCoCu : 32.82%|Unassigned : 0.57%,4.196,396.6,166.1,7521.3,174.586,2029,70.1
EP3077C,2_600X,1 FeNiCoCu = Fe: 29.28%-Ni: 27.47%-Co: 23.3%-Cu: 19.96% | 2 CuNiFe = Cu: 57.81%-Ni: 18.09%-Fe: 13.75%-Co: 10.36% | Unassigned = Cu: 40.93%-Ni: 22.3%-Fe: 20.84%-Co: 15.93%,1 FeNiCoCu : 100.00%,3.581,338.5,162.69,8507.1,179.032,2042,70.1
EP3077C,2_600X,1 FeNiCoCu = Fe: 29.28%-Ni: 27.47%-Co: 23.3%-Cu: 19.96% | 2 CuNiFe = Cu: 57.81%-Ni: 18.09%-Fe: 13.75%-Co: 10.36% | Unassigned = Cu: 40.93%-Ni: 22.3%-Fe: 20.84%-Co: 15.93%,1 FeNiCoCu : 100.00%,4.156,392.8,174.04,8231.5,179.145,2027,70.1
EP3077C,2_600X,1 FeNiCoCu = Fe: 29.28%-Ni: 27.47%-Co: 23.3%-Cu: 19.96% | 2 CuNiFe = Cu: 57.81%-Ni: 18.09%-Fe: 13.75%-Co: 10.36% | Unassigned = Cu: 40.93%-Ni: 22.3%-Fe: 20.84%-Co: 15.93%,2 CuNiFe : 29.00%|1 FeNiCoCu : 71.00%,4.073,385,170.69,8121.8,187.572,2029,70.1
EP3077C,2_600X,1 FeNiCoCu = Fe: 29.28%-Ni: 27.47%-Co: 23.3%-Cu: 19.96% | 2 CuNiFe = Cu: 57.81%-Ni: 18.09%-Fe: 13.75%-Co: 10.36% | Unassigned = Cu: 40.93%-Ni: 22.3%-Fe: 20.84%-Co: 15.93%,1 FeNiCoCu : 97.60%|2 CuNiFe : 2.40%,3.813,360.4,168.35,8473.2,182.791,2027,70.6
EP3077C,2_600X,1 FeNiCoCu = Fe: 29.28%-Ni: 27.47%-Co: 23.3%-Cu: 19.96% | 2 CuNiFe = Cu: 57.81%-Ni: 18.09%-Fe: 13.75%-Co: 10.36% | Unassigned = Cu: 40.93%-Ni: 22.3%-Fe: 20.84%-Co: 15.93%,1 FeNiCoCu : 95.16%|Unassigned : 0.16%|2 CuNiFe : 4.69%,4.477,423.1,184.86,8468.8,180.737,2030,69.8
EP3077C,2_600X,1 FeNiCoCu = Fe: 29.28%-Ni: 27.47%-Co: 23.3%-Cu: 19.96% | 2 CuNiFe = Cu: 57.81%-Ni: 18.09%-Fe: 13.75%-Co: 10.36% | Unassigned = Cu: 40.93%-Ni: 22.3%-Fe: 20.84%-Co: 15.93%,1 FeNiCoCu : 71.76%|Unassigned : 6.29%|2 CuNiFe : 21.95%,1.653,156.2,106.63,8711,153.676,2029,69.8
EP3077C,2_600X,1 FeNiCoCu = Fe: 29.28%-Ni: 27.47%-Co: 23.3%-Cu: 19.96% | 2 CuNiFe = Cu: 57.81%-Ni: 18.09%-Fe: 13.75%-Co: 10.36% | Unassigned = Cu: 40.93%-Ni: 22.3%-Fe: 20.84%-Co: 15.93%,1 FeNiCoCu : 30.35%|2 CuNiFe : 60.12%|Unassigned : 9.53%,3.791,358.3,173.7,8992.5,176.802,2034,70.1
EP3077C,2_600X,1 FeNiCoCu = Fe: 29.28%-Ni: 27.47%-Co: 23.3%-Cu: 19.96% | 2 CuNiFe = Cu: 57.81%-Ni: 18.09%-Fe: 13.75%-Co: 10.36% | Unassigned = Cu: 40.93%-Ni: 22.3%-Fe: 20.84%-Co: 15.93%,1 FeNiCoCu : 46.62%|2 CuNiFe : 53.19%|Unassigned : 0.19%,4.938,466.8,199.79,8754.1,178.382,2032,69.6
EP3077C,2_600X,1 FeNiCoCu = Fe: 29.28%-Ni: 27.47%-Co: 23.3%-Cu: 19.96% | 2 CuNiFe = Cu: 57.81%-Ni: 18.09%-Fe: 13.75%-Co: 10.36% | Unassigned = Cu: 40.93%-Ni: 22.3%-Fe: 20.84%-Co: 15.93%,1 FeNiCoCu : 98.01%|2 CuNiFe : 1.99%,4.228,399.7,188.63,9278,188.285,2030,70.6
EP3077C,2_600X,1 FeNiCoCu = Fe: 29.28%-Ni: 27.47%-Co: 23.3%-Cu: 19.96% | 2 CuNiFe = Cu: 57.81%-Ni: 18.09%-Fe: 13.75%-Co: 10.36% | Unassigned = Cu: 40.93%-Ni: 22.3%-Fe: 20.84%-Co: 15.93%,1 FeNiCoCu : 69.58%|2 CuNiFe : 25.35%|Unassigned : 5.07%,2.027,191.6,116.14,8287.7,172.049,2022,69.8
EP3077C,2_600X,1 FeNiCoCu = Fe: 29.28%-Ni: 27.47%-Co: 23.3%-Cu: 19.96% | 2 CuNiFe = Cu: 57.81%-Ni: 18.09%-Fe: 13.75%-Co: 10.36% | Unassigned = Cu: 40.93%-Ni: 22.3%-Fe: 20.84%-Co: 15.93%,1 FeNiCoCu : 100.00%,4.366,412.6,183.03,8538.6,178.853,2030,69.8
EP3077C,2_600X,1 FeNiCoCu = Fe: 29.28%-Ni: 27.47%-Co: 23.3%-Cu: 19.96% | 2 CuNiFe = Cu: 57.81%-Ni: 18.09%-Fe: 13.75%-Co: 10.36% | Unassigned = Cu: 40.93%-Ni: 22.3%-Fe: 20.84%-Co: 15.93%,1 FeNiCoCu : 87.42%|2 CuNiFe : 11.71%|Unassigned : 0.87%,3.389,320.3,156.29,8381.6,175.477,2028,69.7
EP3077C,2_600X,1 FeNiCoCu = Fe: 29.28%-Ni: 27.47%-Co: 23.3%-Cu: 19.96% | 2 CuNiFe = Cu: 57.81%-Ni: 18.09%-Fe: 13.75%-Co: 10.36% | Unassigned = Cu: 40.93%-Ni: 22.3%-Fe: 20.84%-Co: 15.93%,Unassigned : 14.38%|1 FeNiCoCu : 9.92%|2 CuNiFe : 75.70%,2.096,198.1,110.15,7282.1,149.439,2026,70.1
EP3077C,2_600X,1 FeNiCoCu = Fe: 29.28%-Ni: 27.47%-Co: 23.3%-Cu: 19.96% | 2 CuNiFe = Cu: 57.81%-Ni: 18.09%-Fe: 13.75%-Co: 10.36% | Unassigned = Cu: 40.93%-Ni: 22.3%-Fe: 20.84%-Co: 15.93%,2 CuNiFe : 23.71%|1 FeNiCoCu : 74.57%|Unassigned : 1.72%,3.87,365.8,167.74,8297,183.869,2028,69.8
EP3077C,2_600X,1 FeNiCoCu = Fe: 29.28%-Ni: 27.47%-Co: 23.3%-Cu: 19.96% | 2 CuNiFe = Cu: 57.81%-Ni: 18.09%-Fe: 13.75%-Co: 10.36% | Unassigned = Cu: 40.93%-Ni: 22.3%-Fe: 20.84%-Co: 15.93%,1 FeNiCoCu : 91.86%|2 CuNiFe : 7.95%|Unassigned : 0.19%,4.127,390.1,172.88,8192.2,180.795,2029,70.1
EP3077C,2_600X,1 FeNiCoCu = Fe: 29.28%-Ni: 27.47%-Co: 23.3%-Cu: 19.96% | 2 CuNiFe = Cu: 57.81%-Ni: 18.09%-Fe: 13.75%-Co: 10.36% | Unassigned = Cu: 40.93%-Ni: 22.3%-Fe: 20.84%-Co: 15.93%,1 FeNiCoCu : 45.48%|2 CuNiFe : 49.66%|Unassigned : 4.85%,4.28,404.6,169.5,7636.9,173.125,2031,70
EP3077C,2_600X,1 FeNiCoCu = Fe: 29.28%-Ni: 27.47%-Co: 23.3%-Cu: 19.96% | 2 CuNiFe = Cu: 57.81%-Ni: 18.09%-Fe: 13.75%-Co: 10.36% | Unassigned = Cu: 40.93%-Ni: 22.3%-Fe: 20.84%-Co: 15.93%,1 FeNiCoCu : 22.15%|2 CuNiFe : 74.64%|Unassigned : 3.21%,4.61,435.8,187.88,8452.7,181.536,2029,70.4
EP3077C,2_600X,1 FeNiCoCu = Fe: 29.28%-Ni: 27.47%-Co: 23.3%-Cu: 19.96% | 2 CuNiFe = Cu: 57.81%-Ni: 18.09%-Fe: 13.75%-Co: 10.36% | Unassigned = Cu: 40.93%-Ni: 22.3%-Fe: 20.84%-Co: 15.93%,2 CuNiFe : 6.08%|1 FeNiCoCu : 93.92%,4.256,402.2,182.85,8743.8,189.774,2030,70.2
EP3077C,2_600X,1 FeNiCoCu = Fe: 29.28%-Ni: 27.47%-Co: 23.3%-Cu: 19.96% | 2 CuNiFe = Cu: 57.81%-Ni: 18.09%-Fe: 13.75%-Co: 10.36% | Unassigned = Cu: 40.93%-Ni: 22.3%-Fe: 20.84%-Co: 15.93%,2 CuNiFe : 55.29%|1 FeNiCoCu : 43.98%|Unassigned : 0.73%,3.977,375.9,179.59,9074.5,183.947,2034,70.1
EP3077C,2_600X,1 FeNiCoCu = Fe: 29.28%-Ni: 27.47%-Co: 23.3%-Cu: 19.96% | 2 CuNiFe = Cu: 57.81%-Ni: 18.09%-Fe: 13.75%-Co: 10.36% | Unassigned = Cu: 40.93%-Ni: 22.3%-Fe: 20.84%-Co: 15.93%,1 FeNiCoCu : 99.90%|2 CuNiFe : 0.10%,3.333,315,157.35,8623.6,175.271,2029,70.2
EP3077C,2_600X,1 FeNiCoCu = Fe: 29.28%-Ni: 27.47%-Co: 23.3%-Cu: 19.96% | 2 CuNiFe = Cu: 57.81%-Ni: 18.09%-Fe: 13.75%-Co: 10.36% | Unassigned = Cu: 40.93%-Ni: 22.3%-Fe: 20.84%-Co: 15.93%,1 FeNiCoCu : 65.19%|2 CuNiFe : 34.78%|Unassigned : 0.03%,4.444,420.1,182.43,8340.6,185.8,2034,70.1
EP3077C,2_600X,1 FeNiCoCu = Fe: 29.28%-Ni: 27.47%-Co: 23.3%-Cu: 19.96% | 2 CuNiFe = Cu: 57.81%-Ni: 18.09%-Fe: 13.75%-Co: 10.36% | Unassigned = Cu: 40.93%-Ni: 22.3%-Fe: 20.84%-Co: 15.93%,2 CuNiFe : 46.16%|Unassigned : 3.82%|1 FeNiCoCu : 50.03%,3.803,359.5,166.82,8361.8,182.054,2028,70.2
EP3077C,2_600X,1 FeNiCoCu = Fe: 29.28%-Ni: 27.47%-Co: 23.3%-Cu: 19.96% | 2 CuNiFe = Cu: 57.81%-Ni: 18.09%-Fe: 13.75%-Co: 10.36% | Unassigned = Cu: 40.93%-Ni: 22.3%-Fe: 20.84%-Co: 15.93%,1 FeNiCoCu : 49.48%|2 CuNiFe : 48.65%|Unassigned : 1.87%,3.72,351.6,156.99,7697.9,175.452,2029,70.2
EP3077C,2_600X,1 FeNiCoCu = Fe: 29.28%-Ni: 27.47%-Co: 23.3%-Cu: 19.96% | 2 CuNiFe = Cu: 57.81%-Ni: 18.09%-Fe: 13.75%-Co: 10.36% | Unassigned = Cu: 40.93%-Ni: 22.3%-Fe: 20.84%-Co: 15.93%,1 FeNiCoCu : 86.12%|Unassigned : 5.93%|2 CuNiFe : 7.94%,3.3,311.9,151.73,8175,174.57,2027,70.1
EP3077C,2_600X,1 FeNiCoCu = Fe: 29.28%-Ni: 27.47%-Co: 23.3%-Cu: 19.96% | 2 CuNiFe = Cu: 57.81%-Ni: 18.09%-Fe: 13.75%-Co: 10.36% | Unassigned = Cu: 40.93%-Ni: 22.3%-Fe: 20.84%-Co: 15.93%,1 FeNiCoCu : 50.62%|2 CuNiFe : 42.21%|Unassigned : 7.17%,4.253,402,173.02,7960.4,172.461,2030,70.2
EP3077C,2_600X,1 FeNiCoCu = Fe: 29.28%-Ni: 27.47%-Co: 23.3%-Cu: 19.96% | 2 CuNiFe = Cu: 57.81%-Ni: 18.09%-Fe: 13.75%-Co: 10.36% | Unassigned = Cu: 40.93%-Ni: 22.3%-Fe: 20.84%-Co: 15.93%,2 CuNiFe : 35.21%|1 FeNiCoCu : 61.45%|Unassigned : 3.35%,4.482,423.6,179.77,8065.4,173.741,2028,70.3
EP3077C,2_600X,1 FeNiCoCu = Fe: 29.28%-Ni: 27.47%-Co: 23.3%-Cu: 19.96% | 2 CuNiFe = Cu: 57.81%-Ni: 18.09%-Fe: 13.75%-Co: 10.36% | Unassigned = Cu: 40.93%-Ni: 22.3%-Fe: 20.84%-Co: 15.93%,1 FeNiCoCu : 46.06%|2 CuNiFe : 46.15%|Unassigned : 7.79%,4.464,421.9,177.23,7903.9,177.733,2032,70.3
EP3077C,2_600X,1 FeNiCoCu = Fe: 29.28%-Ni: 27.47%-Co: 23.3%-Cu: 19.96% | 2 CuNiFe = Cu: 57.81%-Ni: 18.09%-Fe: 13.75%-Co: 10.36% | Unassigned = Cu: 40.93%-Ni: 22.3%-Fe: 20.84%-Co: 15.93%,1 FeNiCoCu : 96.11%|Unassigned : 1.30%|2 CuNiFe : 2.59%,4.746,448.6,201.29,9224,189.308,2031,69.8
EP3077C,2_600X,1 FeNiCoCu = Fe: 29.28%-Ni: 27.47%-Co: 23.3%-Cu: 19.96% | 2 CuNiFe = Cu: 57.81%-Ni: 18.09%-Fe: 13.75%-Co: 10.36% | Unassigned = Cu: 40.93%-Ni: 22.3%-Fe: 20.84%-Co: 15.93%,1 FeNiCoCu : 96.15%|Unassigned : 2.74%|2 CuNiFe : 1.11%,3.334,315.1,162.05,9072.6,179.303,2031,69.9
EP3077C,2_600X,1 FeNiCoCu = Fe: 29.28%-Ni: 27.47%-Co: 23.3%-Cu: 19.96% | 2 CuNiFe = Cu: 57.81%-Ni: 18.09%-Fe: 13.75%-Co: 10.36% | Unassigned = Cu: 40.93%-Ni: 22.3%-Fe: 20.84%-Co: 15.93%,2 CuNiFe : 38.82%|Unassigned : 0.68%|1 FeNiCoCu : 60.50%,3.612,341.4,158.85,8090.2,172.169,2028,70.1
EP3077C,2_600X,1 FeNiCoCu = Fe: 29.28%-Ni: 27.47%-Co: 23.3%-Cu: 19.96% | 2 CuNiFe = Cu: 57.81%-Ni: 18.09%-Fe: 13.75%-Co: 10.36% | Unassigned = Cu: 40.93%-Ni: 22.3%-Fe: 20.84%-Co: 15.93%,1 FeNiCoCu : 83.17%|2 CuNiFe : 16.83%,3.48,328.9,152.29,7802.1,175.452,2030,69.9
EP3077C,2_600X,1 FeNiCoCu = Fe: 29.28%-Ni: 27.47%-Co: 23.3%-Cu: 19.96% | 2 CuNiFe = Cu: 57.81%-Ni: 18.09%-Fe: 13.75%-Co: 10.36% | Unassigned = Cu: 40.93%-Ni: 22.3%-Fe: 20.84%-Co: 15.93%,1 FeNiCoCu : 49.04%|2 CuNiFe : 45.34%|Unassigned : 5.62%,3.769,356.2,168.18,8558.1,166.874,2027,70.3
EP3077C,2_600X,1 FeNiCoCu = Fe: 29.28%-Ni: 27.47%-Co: 23.3%-Cu: 19.96% | 2 CuNiFe = Cu: 57.81%-Ni: 18.09%-Fe: 13.75%-Co: 10.36% | Unassigned = Cu: 40.93%-Ni: 22.3%-Fe: 20.84%-Co: 15.93%,2 CuNiFe : 84.17%|1 FeNiCoCu : 9.67%|Unassigned : 6.16%,4.047,382.6,169.36,8063.6,171.647,2029,70.2
EP3077C,2_600X,1 FeNiCoCu = Fe: 29.28%-Ni: 27.47%-Co: 23.3%-Cu: 19.96% | 2 CuNiFe = Cu: 57.81%-Ni: 18.09%-Fe: 13.75%-Co: 10.36% | Unassigned = Cu: 40.93%-Ni: 22.3%-Fe: 20.84%-Co: 15.93%,1 FeNiCoCu : 72.09%|2 CuNiFe : 22.68%|Unassigned : 5.22%,3.086,291.7,141.13,7698.9,170.837,2031,69.5
EP3077C,2_600X,1 FeNiCoCu = Fe: 29.28%-Ni: 27.47%-Co: 23.3%-Cu: 19.96% | 2 CuNiFe = Cu: 57.81%-Ni: 18.09%-Fe: 13.75%-Co: 10.36% | Unassigned = Cu: 40.93%-Ni: 22.3%-Fe: 20.84%-Co: 15.93%,2 CuNiFe : 57.69%|Unassigned : 23.50%|1 FeNiCoCu : 18.81%,4.759,449.8,187.49,8158,171.888,2029,69.7
EP3077C,2_600X,1 FeNiCoCu = Fe: 29.28%-Ni: 27.47%-Co: 23.3%-Cu: 19.96% | 2 CuNiFe = Cu: 57.81%-Ni: 18.09%-Fe: 13.75%-Co: 10.36% | Unassigned = Cu: 40.93%-Ni: 22.3%-Fe: 20.84%-Co: 15.93%,1 FeNiCoCu : 99.08%|2 CuNiFe : 0.85%|Unassigned : 0.07%,4.534,428.5,188.54,8645.5,180.789,2024,69.8
EP3077C,2_600X,1 FeNiCoCu = Fe: 29.28%-Ni: 27.47%-Co: 23.3%-Cu: 19.96% | 2 CuNiFe = Cu: 57.81%-Ni: 18.09%-Fe: 13.75%-Co: 10.36% | Unassigned = Cu: 40.93%-Ni: 22.3%-Fe: 20.84%-Co: 15.93%,1 FeNiCoCu : 90.82%|2 CuNiFe : 9.18%,4.365,412.6,182.13,8467.9,187.545,2028,69.5
EP3077C,2_600X,1 FeNiCoCu = Fe: 29.28%-Ni: 27.47%-Co: 23.3%-Cu: 19.96% | 2 CuNiFe = Cu: 57.81%-Ni: 18.09%-Fe: 13.75%-Co: 10.36% | Unassigned = Cu: 40.93%-Ni: 22.3%-Fe: 20.84%-Co: 15.93%,2 CuNiFe : 86.76%|1 FeNiCoCu : 11.99%|Unassigned : 1.25%,3.788,358.1,158.39,7674.7,179.886,2030,70
EP3077C,2_600X,1 FeNiCoCu = Fe: 29.28%-Ni: 27.47%-Co: 23.3%-Cu: 19.96% | 2 CuNiFe = Cu: 57.81%-Ni: 18.09%-Fe: 13.75%-Co: 10.36% | Unassigned = Cu: 40.93%-Ni: 22.3%-Fe: 20.84%-Co: 15.93%,2 CuNiFe : 11.40%|Unassigned : 1.82%|1 FeNiCoCu : 86.78%,4.682,442.5,198.6,9140.2,188.66,2034,69.8
EP3077C,2_600X,1 FeNiCoCu = Fe: 29.28%-Ni: 27.47%-Co: 23.3%-Cu: 19.96% | 2 CuNiFe = Cu: 57.81%-Ni: 18.09%-Fe: 13.75%-Co: 10.36% | Unassigned = Cu: 40.93%-Ni: 22.3%-Fe: 20.84%-Co: 15.93%,1 FeNiCoCu : 80.51%|Unassigned : 6.51%|2 CuNiFe : 12.98%,4.726,446.7,188.31,8278.2,167.782,2029,69.6
EP3077C,2_600X,1 FeNiCoCu = Fe: 29.28%-Ni: 27.47%-Co: 23.3%-Cu: 19.96% | 2 CuNiFe = Cu: 57.81%-Ni: 18.09%-Fe: 13.75%-Co: 10.36% | Unassigned = Cu: 40.93%-Ni: 22.3%-Fe: 20.84%-Co: 15.93%,1 FeNiCoCu : 71.89%|2 CuNiFe : 17.07%|Unassigned : 11.04%,3.707,350.4,162.16,8169,176.294,2043,70.2
EP3077C,2_600X,1 FeNiCoCu = Fe: 29.28%-Ni: 27.47%-Co: 23.3%-Cu: 19.96% | 2 CuNiFe = Cu: 57.81%-Ni: 18.09%-Fe: 13.75%-Co: 10.36% | Unassigned = Cu: 40.93%-Ni: 22.3%-Fe: 20.84%-Co: 15.93%,1 FeNiCoCu : 59.28%|2 CuNiFe : 30.96%|Unassigned : 9.75%,2.934,277.3,137.37,7721.5,171.486,2030,69.8
EP3077C,2_600X,1 FeNiCoCu = Fe: 29.28%-Ni: 27.47%-Co: 23.3%-Cu: 19.96% | 2 CuNiFe = Cu: 57.81%-Ni: 18.09%-Fe: 13.75%-Co: 10.36% | Unassigned = Cu: 40.93%-Ni: 22.3%-Fe: 20.84%-Co: 15.93%,1 FeNiCoCu : 56.77%|2 CuNiFe : 38.27%|Unassigned : 4.96%,4.117,389.1,170.71,8035.6,175.345,2029,70.2
EP3077C,2_600X,1 FeNiCoCu = Fe: 29.28%-Ni: 27.47%-Co: 23.3%-Cu: 19.96% | 2 CuNiFe = Cu: 57.81%-Ni: 18.09%-Fe: 13.75%-Co: 10.36% | Unassigned = Cu: 40.93%-Ni: 22.3%-Fe: 20.84%-Co: 15.93%,1 FeNiCoCu : 99.74%|2 CuNiFe : 0.26%,4.115,389,177.21,8572,183.245,2029,70.6
EP3077C,2_600X,1 FeNiCoCu = Fe: 29.28%-Ni: 27.47%-Co: 23.3%-Cu: 19.96% | 2 CuNiFe = Cu: 57.81%-Ni: 18.09%-Fe: 13.75%-Co: 10.36% | Unassigned = Cu: 40.93%-Ni: 22.3%-Fe: 20.84%-Co: 15.93%,2 CuNiFe : 61.02%|1 FeNiCoCu : 35.75%|Unassigned : 3.23%,4.474,422.9,176.39,7823.9,172.494,2028,70.5
EP3077C,2_600X,1 FeNiCoCu = Fe: 29.28%-Ni: 27.47%-Co: 23.3%-Cu: 19.96% | 2 CuNiFe = Cu: 57.81%-Ni: 18.09%-Fe: 13.75%-Co: 10.36% | Unassigned = Cu: 40.93%-Ni: 22.3%-Fe: 20.84%-Co: 15.93%,1 FeNiCoCu : 99.38%|Unassigned : 0.62%,3.739,353.4,163,8171.8,184.125,2029,70.7
EP3077C,2_600X,1 FeNiCoCu = Fe: 29.28%-Ni: 27.47%-Co: 23.3%-Cu: 19.96% | 2 CuNiFe = Cu: 57.81%-Ni: 18.09%-Fe: 13.75%-Co: 10.36% | Unassigned = Cu: 40.93%-Ni: 22.3%-Fe: 20.84%-Co: 15.93%,1 FeNiCoCu : 92.43%|2 CuNiFe : 7.57%,4.434,419.1,184.1,8493,188.063,2028,69.5
EP3077C,2_600X,1 FeNiCoCu = Fe: 29.28%-Ni: 27.47%-Co: 23.3%-Cu: 19.96% | 2 CuNiFe = Cu: 57.81%-Ni: 18.09%-Fe: 13.75%-Co: 10.36% | Unassigned = Cu: 40.93%-Ni: 22.3%-Fe: 20.84%-Co: 15.93%,1 FeNiCoCu : 91.86%|2 CuNiFe : 7.27%|Unassigned : 0.87%,4.505,425.8,184.64,8398.1,177.483,2030,70.3
EP3077C,2_600X,1 FeNiCoCu = Fe: 29.28%-Ni: 27.47%-Co: 23.3%-Cu: 19.96% | 2 CuNiFe = Cu: 57.81%-Ni: 18.09%-Fe: 13.75%-Co: 10.36% | Unassigned = Cu: 40.93%-Ni: 22.3%-Fe: 20.84%-Co: 15.93%,1 FeNiCoCu : 72.75%|2 CuNiFe : 26.09%|Unassigned : 1.17%,4.014,379.4,172.17,8373.5,176.899,2029,70.5
EP3077C,2_600X,1 FeNiCoCu = Fe: 29.28%-Ni: 27.47%-Co: 23.3%-Cu: 19.96% | 2 CuNiFe = Cu: 57.81%-Ni: 18.09%-Fe: 13.75%-Co: 10.36% | Unassigned = Cu: 40.93%-Ni: 22.3%-Fe: 20.84%-Co: 15.93%,1 FeNiCoCu : 97.42%|2 CuNiFe : 2.58%,3.186,301.2,146.16,7930,168.579,2030,70.3
EP3077C,2_600X,1 FeNiCoCu = Fe: 29.28%-Ni: 27.47%-Co: 23.3%-Cu: 19.96% | 2 CuNiFe = Cu: 57.81%-Ni: 18.09%-Fe: 13.75%-Co: 10.36% | Unassigned = Cu: 40.93%-Ni: 22.3%-Fe: 20.84%-Co: 15.93%,1 FeNiCoCu : 79.52%|2 CuNiFe : 15.57%|Unassigned : 4.91%,3.008,284.3,145.48,8336.6,174.028,2030,70.4
EP3077C,2_600X,1 FeNiCoCu = Fe: 29.28%-Ni: 27.47%-Co: 23.3%-Cu: 19.96% | 2 CuNiFe = Cu: 57.81%-Ni: 18.09%-Fe: 13.75%-Co: 10.36% | Unassigned = Cu: 40.93%-Ni: 22.3%-Fe: 20.84%-Co: 15.93%,1 FeNiCoCu : 99.58%|Unassigned : 0.42%,3.965,374.7,169.51,8245.9,178.355,2030,69.9
EP3077C,2_600X,1 FeNiCoCu = Fe: 29.28%-Ni: 27.47%-Co: 23.3%-Cu: 19.96% | 2 CuNiFe = Cu: 57.81%-Ni: 18.09%-Fe: 13.75%-Co: 10.36% | Unassigned = Cu: 40.93%-Ni: 22.3%-Fe: 20.84%-Co: 15.93%,1 FeNiCoCu : 100.00%,3.798,358.9,168.86,8550.7,184.267,2041,70.6
EP3077C,2_600X,1 FeNiCoCu = Fe: 29.28%-Ni: 27.47%-Co: 23.3%-Cu: 19.96% | 2 CuNiFe = Cu: 57.81%-Ni: 18.09%-Fe: 13.75%-Co: 10.36% | Unassigned = Cu: 40.93%-Ni: 22.3%-Fe: 20.84%-Co: 15.93%,1 FeNiCoCu : 72.56%|2 CuNiFe : 21.02%|Unassigned : 6.42%,3.573,337.7,156.98,8009.8,171.94,2028,70
EP3077C,2_600X,1 FeNiCoCu = Fe: 29.28%-Ni: 27.47%-Co: 23.3%-Cu: 19.96% | 2 CuNiFe = Cu: 57.81%-Ni: 18.09%-Fe: 13.75%-Co: 10.36% | Unassigned = Cu: 40.93%-Ni: 22.3%-Fe: 20.84%-Co: 15.93%,1 FeNiCoCu : 93.54%|2 CuNiFe : 5.57%|Unassigned : 0.89%,3.101,293.1,145.18,8052.9,180.164,2029,70.2
EP3077C,2_600X,1 FeNiCoCu = Fe: 29.28%-Ni: 27.47%-Co: 23.3%-Cu: 19.96% | 2 CuNiFe = Cu: 57.81%-Ni: 18.09%-Fe: 13.75%-Co: 10.36% | Unassigned = Cu: 40.93%-Ni: 22.3%-Fe: 20.84%-Co: 15.93%,1 FeNiCoCu : 46.70%|2 CuNiFe : 49.18%|Unassigned : 4.11%,4.042,382.1,172.27,8314.6,175.564,2030,70.1
EP3077C,2_600X,1 FeNiCoCu = Fe: 29.28%-Ni: 27.47%-Co: 23.3%-Cu: 19.96% | 2 CuNiFe = Cu: 57.81%-Ni: 18.09%-Fe: 13.75%-Co: 10.36% | Unassigned = Cu: 40.93%-Ni: 22.3%-Fe: 20.84%-Co: 15.93%,1 FeNiCoCu : 51.84%|2 CuNiFe : 43.16%|Unassigned : 5.00%,2.017,190.6,109.82,7529.2,168.572,2029,69.9
EP3077C,2_600X,1 FeNiCoCu = Fe: 29.28%-Ni: 27.47%-Co: 23.3%-Cu: 19.96% | 2 CuNiFe = Cu: 57.81%-Ni: 18.09%-Fe: 13.75%-Co: 10.36% | Unassigned = Cu: 40.93%-Ni: 22.3%-Fe: 20.84%-Co: 15.93%,1 FeNiCoCu : 100.00%,3.489,329.8,159.73,8453.8,180.696,2034,70.3
EP3077C,2_600X,1 FeNiCoCu = Fe: 29.28%-Ni: 27.47%-Co: 23.3%-Cu: 19.96% | 2 CuNiFe = Cu: 57.81%-Ni: 18.09%-Fe: 13.75%-Co: 10.36% | Unassigned = Cu: 40.93%-Ni: 22.3%-Fe: 20.84%-Co: 15.93%,1 FeNiCoCu : 71.10%|2 CuNiFe : 28.90%,3.751,354.5,162.72,8123.1,174.29,2021,69.9
EP3077C,2_600X,1 FeNiCoCu = Fe: 29.28%-Ni: 27.47%-Co: 23.3%-Cu: 19.96% | 2 CuNiFe = Cu: 57.81%-Ni: 18.09%-Fe: 13.75%-Co: 10.36% | Unassigned = Cu: 40.93%-Ni: 22.3%-Fe: 20.84%-Co: 15.93%,1 FeNiCoCu : 99.60%|2 CuNiFe : 0.40%,2.499,236.2,123.86,7542,173.969,2026,69.9
EP3077C,2_600X,1 FeNiCoCu = Fe: 29.28%-Ni: 27.47%-Co: 23.3%-Cu: 19.96% | 2 CuNiFe = Cu: 57.81%-Ni: 18.09%-Fe: 13.75%-Co: 10.36% | Unassigned = Cu: 40.93%-Ni: 22.3%-Fe: 20.84%-Co: 15.93%,2 CuNiFe : 86.73%|Unassigned : 8.47%|1 FeNiCoCu : 4.80%,3.783,357.6,98.23,3276.1,176.299,2029,70.3
EP3077C,2_600X,1 FeNiCoCu = Fe: 29.28%-Ni: 27.47%-Co: 23.3%-Cu: 19.96% | 2 CuNiFe = Cu: 57.81%-Ni: 18.09%-Fe: 13.75%-Co: 10.36% | Unassigned = Cu: 40.93%-Ni: 22.3%-Fe: 20.84%-Co: 15.93%,1 FeNiCoCu : 100.00%,3.415,322.8,153.32,8043.6,180.351,2031,70
EP3077C,2_600X,1 FeNiCoCu = Fe: 29.28%-Ni: 27.47%-Co: 23.3%-Cu: 19.96% | 2 CuNiFe = Cu: 57.81%-Ni: 18.09%-Fe: 13.75%-Co: 10.36% | Unassigned = Cu: 40.93%-Ni: 22.3%-Fe: 20.84%-Co: 15.93%,2 CuNiFe : 31.35%|1 FeNiCoCu : 68.03%|Unassigned : 0.62%,4.076,385.2,174.07,8393.6,178.16,2029,70.9
EP3077C,2_600X,1 FeNiCoCu = Fe: 29.28%-Ni: 27.47%-Co: 23.3%-Cu: 19.96% | 2 CuNiFe = Cu: 57.81%-Ni: 18.09%-Fe: 13.75%-Co: 10.36% | Unassigned = Cu: 40.93%-Ni: 22.3%-Fe: 20.84%-Co: 15.93%,1 FeNiCoCu : 62.04%|2 CuNiFe : 34.64%|Unassigned : 3.32%,3.65,345,164.64,8518.9,180.556,2029,69.9
EP3077C,2_600X,1 FeNiCoCu = Fe: 29.28%-Ni: 27.47%-Co: 23.3%-Cu: 19.96% | 2 CuNiFe = Cu: 57.81%-Ni: 18.09%-Fe: 13.75%-Co: 10.36% | Unassigned = Cu: 40.93%-Ni: 22.3%-Fe: 20.84%-Co: 15.93%,1 FeNiCoCu : 70.76%|2 CuNiFe : 26.71%|Unassigned : 2.53%,4.243,401.1,181.7,8675.3,178.758,2029,70.3
EP3077C,2_600X,1 FeNiCoCu = Fe: 29.28%-Ni: 27.47%-Co: 23.3%-Cu: 19.96% | 2 CuNiFe = Cu: 57.81%-Ni: 18.09%-Fe: 13.75%-Co: 10.36% | Unassigned = Cu: 40.93%-Ni: 22.3%-Fe: 20.84%-Co: 15.93%,1 FeNiCoCu : 98.75%|Unassigned : 1.25%,2.388,225.7,125.99,8134.7,155.853,2031,70.5
EP3077C,2_600X,1 FeNiCoCu = Fe: 29.28%-Ni: 27.47%-Co: 23.3%-Cu: 19.96% | 2 CuNiFe = Cu: 57.81%-Ni: 18.09%-Fe: 13.75%-Co: 10.36% | Unassigned = Cu: 40.93%-Ni: 22.3%-Fe: 20.84%-Co: 15.93%,1 FeNiCoCu : 99.38%|Unassigned : 0.62%,4.137,391,173.86,8255.5,177.273,2032,70.5
EP3077C,2_600X,1 FeNiCoCu = Fe: 29.28%-Ni: 27.47%-Co: 23.3%-Cu: 19.96% | 2 CuNiFe = Cu: 57.81%-Ni: 18.09%-Fe: 13.75%-Co: 10.36% | Unassigned = Cu: 40.93%-Ni: 22.3%-Fe: 20.84%-Co: 15.93%,1 FeNiCoCu : 81.67%|2 CuNiFe : 15.45%|Unassigned : 2.88%,2.841,268.5,141.61,8414,175.126,2028,70.3
EP3077C,2_600X,1 FeNiCoCu = Fe: 29.28%-Ni: 27.47%-Co: 23.3%-Cu: 19.96% | 2 CuNiFe = Cu: 57.81%-Ni: 18.09%-Fe: 13.75%-Co: 10.36% | Unassigned = Cu: 40.93%-Ni: 22.3%-Fe: 20.84%-Co: 15.93%,1 FeNiCoCu : 84.98%|2 CuNiFe : 13.82%|Unassigned : 1.19%,2.662,251.7,136.42,8406,177.024,2029,70.2
EP3077C,2_600X,1 FeNiCoCu = Fe: 29.28%-Ni: 27.47%-Co: 23.3%-Cu: 19.96% | 2 CuNiFe = Cu: 57.81%-Ni: 18.09%-Fe: 13.75%-Co: 10.36% | Unassigned = Cu: 40.93%-Ni: 22.3%-Fe: 20.84%-Co: 15.93%,2 CuNiFe : 16.40%|1 FeNiCoCu : 83.60%,4.525,427.7,187.39,8576.8,180.665,2030,69.9
EP3077C,2_600X,1 FeNiCoCu = Fe: 29.28%-Ni: 27.47%-Co: 23.3%-Cu: 19.96% | 2 CuNiFe = Cu: 57.81%-Ni: 18.09%-Fe: 13.75%-Co: 10.36% | Unassigned = Cu: 40.93%-Ni: 22.3%-Fe: 20.84%-Co: 15.93%,1 FeNiCoCu : 43.04%|2 CuNiFe : 47.38%|Unassigned : 9.58%,4.145,391.7,160.82,7203.6,176.297,2030,69.9
EP3077C,2_600X,1 FeNiCoCu = Fe: 29.28%-Ni: 27.47%-Co: 23.3%-Cu: 19.96% | 2 CuNiFe = Cu: 57.81%-Ni: 18.09%-Fe: 13.75%-Co: 10.36% | Unassigned = Cu: 40.93%-Ni: 22.3%-Fe: 20.84%-Co: 15.93%,1 FeNiCoCu : 99.84%|2 CuNiFe : 0.16%,4.175,394.6,171,7949.6,184.247,2031,69.9
EP3077C,2_600X,1 FeNiCoCu = Fe: 29.28%-Ni: 27.47%-Co: 23.3%-Cu: 19.96% | 2 CuNiFe = Cu: 57.81%-Ni: 18.09%-Fe: 13.75%-Co: 10.36% | Unassigned = Cu: 40.93%-Ni: 22.3%-Fe: 20.84%-Co: 15.93%,1 FeNiCoCu : 95.87%|2 CuNiFe : 4.13%,2.837,268.1,139.26,8181.8,178.329,2048,70.2
EP3077C,2_600X,1 FeNiCoCu = Fe: 29.28%-Ni: 27.47%-Co: 23.3%-Cu: 19.96% | 2 CuNiFe = Cu: 57.81%-Ni: 18.09%-Fe: 13.75%-Co: 10.36% | Unassigned = Cu: 40.93%-Ni: 22.3%-Fe: 20.84%-Co: 15.93%,2 CuNiFe : 37.42%|1 FeNiCoCu : 58.75%|Unassigned : 3.84%,4.473,422.8,182.74,8310.8,184.656,2031,69.5
EP3077C,2_600X,1 FeNiCoCu = Fe: 29.28%-Ni: 27.47%-Co: 23.3%-Cu: 19.96% | 2 CuNiFe = Cu: 57.81%-Ni: 18.09%-Fe: 13.75%-Co: 10.36% | Unassigned = Cu: 40.93%-Ni: 22.3%-Fe: 20.84%-Co: 15.93%,1 FeNiCoCu : 97.93%|2 CuNiFe : 2.07%,3.833,362.3,164.72,8117.7,180.317,2033,70.5
EP3077C,2_600X,1 FeNiCoCu = Fe: 29.28%-Ni: 27.47%-Co: 23.3%-Cu: 19.96% | 2 CuNiFe = Cu: 57.81%-Ni: 18.09%-Fe: 13.75%-Co: 10.36% | Unassigned = Cu: 40.93%-Ni: 22.3%-Fe: 20.84%-Co: 15.93%,2 CuNiFe : 0.09%|1 FeNiCoCu : 99.91%,3.935,372,170.6,8398.5,181.915,2030,69.9
EP3077C,2_600X,1 FeNiCoCu = Fe: 29.28%-Ni: 27.47%-Co: 23.3%-Cu: 19.96% | 2 CuNiFe = Cu: 57.81%-Ni: 18.09%-Fe: 13.75%-Co: 10.36% | Unassigned = Cu: 40.93%-Ni: 22.3%-Fe: 20.84%-Co: 15.93%,1 FeNiCoCu : 74.18%|2 CuNiFe : 25.63%|Unassigned : 0.19%,4.394,415.3,181.99,8401.8,174.96,2027,70
EP3077C,2_600X,1 FeNiCoCu = Fe: 29.28%-Ni: 27.47%-Co: 23.3%-Cu: 19.96% | 2 CuNiFe = Cu: 57.81%-Ni: 18.09%-Fe: 13.75%-Co: 10.36% | Unassigned = Cu: 40.93%-Ni: 22.3%-Fe: 20.84%-Co: 15.93%,2 CuNiFe : 14.41%|Unassigned : 0.92%|1 FeNiCoCu : 84.67%,3.825,361.5,172.87,8840.3,182.416,2029,69.7
EP3077C,2_600X,1 FeNiCoCu = Fe: 29.28%-Ni: 27.47%-Co: 23.3%-Cu: 19.96% | 2 CuNiFe = Cu: 57.81%-Ni: 18.09%-Fe: 13.75%-Co: 10.36% | Unassigned = Cu: 40.93%-Ni: 22.3%-Fe: 20.84%-Co: 15.93%,1 FeNiCoCu : 79.69%|2 CuNiFe : 19.72%|Unassigned : 0.59%,4.416,417.4,185.44,8630.9,184.161,2032,70.2
EP3077C,2_600X,1 FeNiCoCu = Fe: 29.28%-Ni: 27.47%-Co: 23.3%-Cu: 19.96% | 2 CuNiFe = Cu: 57.81%-Ni: 18.09%-Fe: 13.75%-Co: 10.36% | Unassigned = Cu: 40.93%-Ni: 22.3%-Fe: 20.84%-Co: 15.93%,1 FeNiCoCu : 97.64%|2 CuNiFe : 1.61%|Unassigned : 0.75%,3.277,309.7,149.79,8049.9,177.655,2031,70
EP3077C,2_600X,1 FeNiCoCu = Fe: 29.28%-Ni: 27.47%-Co: 23.3%-Cu: 19.96% | 2 CuNiFe = Cu: 57.81%-Ni: 18.09%-Fe: 13.75%-Co: 10.36% | Unassigned = Cu: 40.93%-Ni: 22.3%-Fe: 20.84%-Co: 15.93%,1 FeNiCoCu : 40.24%|2 CuNiFe : 51.79%|Unassigned : 7.97%,2.441,230.7,127.97,8184.2,169.571,2051,69.8
EP3077C,2_600X,1 FeNiCoCu = Fe: 29.28%-Ni: 27.47%-Co: 23.3%-Cu: 19.96% | 2 CuNiFe = Cu: 57.81%-Ni: 18.09%-Fe: 13.75%-Co: 10.36% | Unassigned = Cu: 40.93%-Ni: 22.3%-Fe: 20.84%-Co: 15.93%,1 FeNiCoCu : 84.61%|Unassigned : 0.62%|2 CuNiFe : 14.77%,4.026,380.6,175.44,8613.6,184.609,2031,69.9
EP3077C,2_600X,1 FeNiCoCu = Fe: 29.28%-Ni: 27.47%-Co: 23.3%-Cu: 19.96% | 2 CuNiFe = Cu: 57.81%-Ni: 18.09%-Fe: 13.75%-Co: 10.36% | Unassigned = Cu: 40.93%-Ni: 22.3%-Fe: 20.84%-Co: 15.93%,2 CuNiFe : 0.02%|1 FeNiCoCu : 99.98%,4.029,380.8,175.16,8584.6,180.73,2029,70.7
EP3077C,2_600X,1 FeNiCoCu = Fe: 29.28%-Ni: 27.47%-Co: 23.3%-Cu: 19.96% | 2 CuNiFe = Cu: 57.81%-Ni: 18.09%-Fe: 13.75%-Co: 10.36% | Unassigned = Cu: 40.93%-Ni: 22.3%-Fe: 20.84%-Co: 15.93%,2 CuNiFe : 5.80%|1 FeNiCoCu : 93.54%|Unassigned : 0.66%,4.304,406.8,176.11,8109.5,158.204,2034,69.9
EP3077C,2_600X,1 FeNiCoCu = Fe: 29.28%-Ni: 27.47%-Co: 23.3%-Cu: 19.96% | 2 CuNiFe = Cu: 57.81%-Ni: 18.09%-Fe: 13.75%-Co: 10.36% | Unassigned = Cu: 40.93%-Ni: 22.3%-Fe: 20.84%-Co: 15.93%,1 FeNiCoCu : 86.09%|2 CuNiFe : 13.91%,4.431,418.8,179.7,8153.5,181.37,2029,70.4
EP3077C,2_600X,1 FeNiCoCu = Fe: 29.28%-Ni: 27.47%-Co: 23.3%-Cu: 19.96% | 2 CuNiFe = Cu: 57.81%-Ni: 18.09%-Fe: 13.75%-Co: 10.36% | Unassigned = Cu: 40.93%-Ni: 22.3%-Fe: 20.84%-Co: 15.93%,1 FeNiCoCu : 93.39%|2 CuNiFe : 3.85%|Unassigned : 2.76%,4.154,392.6,174.74,8289.8,184.107,2031,70.3
EP3077C,2_600X,1 FeNiCoCu = Fe: 29.28%-Ni: 27.47%-Co: 23.3%-Cu: 19.96% | 2 CuNiFe = Cu: 57.81%-Ni: 18.09%-Fe: 13.75%-Co: 10.36% | Unassigned = Cu: 40.93%-Ni: 22.3%-Fe: 20.84%-Co: 15.93%,2 CuNiFe : 51.81%|1 FeNiCoCu : 39.98%|Unassigned : 8.21%,4.01,379,167.14,7957.9,170.869,2029,70.2
EP3077C,2_600X,1 FeNiCoCu = Fe: 29.28%-Ni: 27.47%-Co: 23.3%-Cu: 19.96% | 2 CuNiFe = Cu: 57.81%-Ni: 18.09%-Fe: 13.75%-Co: 10.36% | Unassigned = Cu: 40.93%-Ni: 22.3%-Fe: 20.84%-Co: 15.93%,1 FeNiCoCu : 8.12%|2 CuNiFe : 87.50%|Unassigned : 4.37%,3.333,315.1,149.63,7900.1,173.965,2030,69.8
EP3077C,2_600X,1 FeNiCoCu = Fe: 29.28%-Ni: 27.47%-Co: 23.3%-Cu: 19.96% | 2 CuNiFe = Cu: 57.81%-Ni: 18.09%-Fe: 13.75%-Co: 10.36% | Unassigned = Cu: 40.93%-Ni: 22.3%-Fe: 20.84%-Co: 15.93%,2 CuNiFe : 39.33%|Unassigned : 3.16%|1 FeNiCoCu : 57.51%,3.348,316.5,150.58,7950.9,176.282,2038,69.8
EP3077C,2_600X,1 FeNiCoCu = Fe: 29.28%-Ni: 27.47%-Co: 23.3%-Cu: 19.96% | 2 CuNiFe = Cu: 57.81%-Ni: 18.09%-Fe: 13.75%-Co: 10.36% | Unassigned = Cu: 40.93%-Ni: 22.3%-Fe: 20.84%-Co: 15.93%,1 FeNiCoCu : 88.09%|2 CuNiFe : 11.91%,3.979,376.1,169.51,8216.9,176.632,2030,69.8
EP3077C,2_600X,1 FeNiCoCu = Fe: 29.28%-Ni: 27.47%-Co: 23.3%-Cu: 19.96% | 2 CuNiFe = Cu: 57.81%-Ni: 18.09%-Fe: 13.75%-Co: 10.36% | Unassigned = Cu: 40.93%-Ni: 22.3%-Fe: 20.84%-Co: 15.93%,2 CuNiFe : 27.82%|Unassigned : 4.72%|1 FeNiCoCu : 67.46%,1.775,167.8,108.84,8418.7,180.115,2060,69.9
EP3077C,2_600X,1 FeNiCoCu = Fe: 29.28%-Ni: 27.47%-Co: 23.3%-Cu: 19.96% | 2 CuNiFe = Cu: 57.81%-Ni: 18.09%-Fe: 13.75%-Co: 10.36% | Unassigned = Cu: 40.93%-Ni: 22.3%-Fe: 20.84%-Co: 15.93%,1 FeNiCoCu : 65.90%|2 CuNiFe : 30.15%|Unassigned : 3.96%,4.224,399.3,176.47,8291.8,168.463,2029,70.2
EP3077C,2_600X,1 FeNiCoCu = Fe: 29.28%-Ni: 27.47%-Co: 23.3%-Cu: 19.96% | 2 CuNiFe = Cu: 57.81%-Ni: 18.09%-Fe: 13.75%-Co: 10.36% | Unassigned = Cu: 40.93%-Ni: 22.3%-Fe: 20.84%-Co: 15.93%,1 FeNiCoCu : 85.35%|2 CuNiFe : 13.26%|Unassigned : 1.39%,3.74,353.5,167.26,8543.9,180.859,2029,69.8
EP3077C,2_600X,1 FeNiCoCu = Fe: 29.28%-Ni: 27.47%-Co: 23.3%-Cu: 19.96% | 2 CuNiFe = Cu: 57.81%-Ni: 18.09%-Fe: 13.75%-Co: 10.36% | Unassigned = Cu: 40.93%-Ni: 22.3%-Fe: 20.84%-Co: 15.93%,1 FeNiCoCu : 100.00%,2.722,257.3,136.73,8252,160.002,2047,70
EP3077C,2_600X,1 FeNiCoCu = Fe: 29.28%-Ni: 27.47%-Co: 23.3%-Cu: 19.96% | 2 CuNiFe = Cu: 57.81%-Ni: 18.09%-Fe: 13.75%-Co: 10.36% | Unassigned = Cu: 40.93%-Ni: 22.3%-Fe: 20.84%-Co: 15.93%,1 FeNiCoCu : 28.52%|2 CuNiFe : 69.53%|Unassigned : 1.95%,2.851,269.5,134.12,7615.4,130.476,2024,69.7
EP3077C,2_600X,1 FeNiCoCu = Fe: 29.28%-Ni: 27.47%-Co: 23.3%-Cu: 19.96% | 2 CuNiFe = Cu: 57.81%-Ni: 18.09%-Fe: 13.75%-Co: 10.36% | Unassigned = Cu: 40.93%-Ni: 22.3%-Fe: 20.84%-Co: 15.93%,1 FeNiCoCu : 82.36%|2 CuNiFe : 17.64%,3.185,301,147.98,8108.6,177.529,2032,70.2
EP3077C,2_600X,1 FeNiCoCu = Fe: 29.28%-Ni: 27.47%-Co: 23.3%-Cu: 19.96% | 2 CuNiFe = Cu: 57.81%-Ni: 18.09%-Fe: 13.75%-Co: 10.36% | Unassigned = Cu: 40.93%-Ni: 22.3%-Fe: 20.84%-Co: 15.93%,2 CuNiFe : 56.11%|1 FeNiCoCu : 40.06%|Unassigned : 3.84%,2.965,280.3,145.66,8472.9,161.402,2028,70.4
EP3077C,2_600X,1 FeNiCoCu = Fe: 29.28%-Ni: 27.47%-Co: 23.3%-Cu: 19.96% | 2 CuNiFe = Cu: 57.81%-Ni: 18.09%-Fe: 13.75%-Co: 10.36% | Unassigned = Cu: 40.93%-Ni: 22.3%-Fe: 20.84%-Co: 15.93%,2 CuNiFe : 21.31%|Unassigned : 0.54%|1 FeNiCoCu : 78.15%,3.778,357.1,167.55,8481.7,180.366,2028,70
EP3077C,2_600X,1 FeNiCoCu = Fe: 29.28%-Ni: 27.47%-Co: 23.3%-Cu: 19.96% | 2 CuNiFe = Cu: 57.81%-Ni: 18.09%-Fe: 13.75%-Co: 10.36% | Unassigned = Cu: 40.93%-Ni: 22.3%-Fe: 20.84%-Co: 15.93%,2 CuNiFe : 21.43%|1 FeNiCoCu : 78.44%|Unassigned : 0.12%,2.176,205.7,121.38,8356.5,175.762,2033,69.7
EP3077C,2_600X,1 FeNiCoCu = Fe: 29.28%-Ni: 27.47%-Co: 23.3%-Cu: 19.96% | 2 CuNiFe = Cu: 57.81%-Ni: 18.09%-Fe: 13.75%-Co: 10.36% | Unassigned = Cu: 40.93%-Ni: 22.3%-Fe: 20.84%-Co: 15.93%,1 FeNiCoCu : 98.50%|2 CuNiFe : 1.50%,4.354,411.5,182.42,8513.4,179.424,2031,70
EP3077C,2_600X,1 FeNiCoCu = Fe: 29.28%-Ni: 27.47%-Co: 23.3%-Cu: 19.96% | 2 CuNiFe = Cu: 57.81%-Ni: 18.09%-Fe: 13.75%-Co: 10.36% | Unassigned = Cu: 40.93%-Ni: 22.3%-Fe: 20.84%-Co: 15.93%,2 CuNiFe : 17.19%|Unassigned : 1.89%|1 FeNiCoCu : 80.92%,4.3,406.4,180.93,8500.3,176.788,2035,70.4
EP3077C,2_600X,1 FeNiCoCu = Fe: 29.28%-Ni: 27.47%-Co: 23.3%-Cu: 19.96% | 2 CuNiFe = Cu: 57.81%-Ni: 18.09%-Fe: 13.75%-Co: 10.36% | Unassigned = Cu: 40.93%-Ni: 22.3%-Fe: 20.84%-Co: 15.93%,1 FeNiCoCu : 73.50%|2 CuNiFe : 17.84%|Unassigned : 8.66%,4.345,410.7,182.36,8526.6,183.579,2029,70.1
EP3077C,2_600X,1 FeNiCoCu = Fe: 29.28%-Ni: 27.47%-Co: 23.3%-Cu: 19.96% | 2 CuNiFe = Cu: 57.81%-Ni: 18.09%-Fe: 13.75%-Co: 10.36% | Unassigned = Cu: 40.93%-Ni: 22.3%-Fe: 20.84%-Co: 15.93%,1 FeNiCoCu : 93.62%|2 CuNiFe : 6.38%,3.811,360.2,166.6,8326.3,178.264,2028,70.2
EP3077C,2_600X,1 FeNiCoCu = Fe: 29.28%-Ni: 27.47%-Co: 23.3%-Cu: 19.96% | 2 CuNiFe = Cu: 57.81%-Ni: 18.09%-Fe: 13.75%-Co: 10.36% | Unassigned = Cu: 40.93%-Ni: 22.3%-Fe: 20.84%-Co: 15.93%,1 FeNiCoCu : 96.95%|Unassigned : 0.12%|2 CuNiFe : 2.93%,3.956,373.9,174.27,8665.5,183.008,2030,70.2
EP3077C,2_600X,1 FeNiCoCu = Fe: 29.28%-Ni: 27.47%-Co: 23.3%-Cu: 19.96% | 2 CuNiFe = Cu: 57.81%-Ni: 18.09%-Fe: 13.75%-Co: 10.36% | Unassigned = Cu: 40.93%-Ni: 22.3%-Fe: 20.84%-Co: 15.93%,1 FeNiCoCu : 43.30%|2 CuNiFe : 55.37%|Unassigned : 1.33%,4.192,396.2,171.77,7979.7,172.631,2032,70.2
EP3077C,2_600X,1 FeNiCoCu = Fe: 29.28%-Ni: 27.47%-Co: 23.3%-Cu: 19.96% | 2 CuNiFe = Cu: 57.81%-Ni: 18.09%-Fe: 13.75%-Co: 10.36% | Unassigned = Cu: 40.93%-Ni: 22.3%-Fe: 20.84%-Co: 15.93%,1 FeNiCoCu : 92.71%|2 CuNiFe : 6.18%|Unassigned : 1.11%,3.832,362.2,169.77,8552.6,177.561,2028,69.9
EP3077C,2_600X,1 FeNiCoCu = Fe: 29.28%-Ni: 27.47%-Co: 23.3%-Cu: 19.96% | 2 CuNiFe = Cu: 57.81%-Ni: 18.09%-Fe: 13.75%-Co: 10.36% | Unassigned = Cu: 40.93%-Ni: 22.3%-Fe: 20.84%-Co: 15.93%,1 FeNiCoCu : 95.13%|2 CuNiFe : 4.15%|Unassigned : 0.72%,4.399,415.8,185.31,8654.1,188.198,2031,69.9
EP3077C,2_600X,1 FeNiCoCu = Fe: 29.28%-Ni: 27.47%-Co: 23.3%-Cu: 19.96% | 2 CuNiFe = Cu: 57.81%-Ni: 18.09%-Fe: 13.75%-Co: 10.36% | Unassigned = Cu: 40.93%-Ni: 22.3%-Fe: 20.84%-Co: 15.93%,1 FeNiCoCu : 95.17%|2 CuNiFe : 4.19%|Unassigned : 0.64%,3.653,345.3,166.72,8701.9,196.155,2030,70.7
EP3077C,2_600X,1 FeNiCoCu = Fe: 29.28%-Ni: 27.47%-Co: 23.3%-Cu: 19.96% | 2 CuNiFe = Cu: 57.81%-Ni: 18.09%-Fe: 13.75%-Co: 10.36% | Unassigned = Cu: 40.93%-Ni: 22.3%-Fe: 20.84%-Co: 15.93%,2 CuNiFe : 15.15%|Unassigned : 3.52%|1 FeNiCoCu : 81.34%,3.8,359.2,174.27,9021.4,190.637,2030,69.9
EP3077D,1_1750X,1 FeNiCu = Fe: 39.37%-Ni: 30.37%-Cu: 12.86%-Mn: 10.08%-Co: 7.31% | 3 CuNiFeMn = Cu: 31.55%-Ni: 27.31%-Fe: 20.27%-Mn: 16.88%-Co: 3.99% | Unassigned = Fe: 29.95%-Ni: 28.53%-Cu: 21.41%-Mn: 14.17%-Co: 5.94%,,2.546,240.6,130.53,8129.6,13.456,509,69.9
EP3077D,1_1750X,1 FeNiCu = Fe: 39.37%-Ni: 30.37%-Cu: 12.86%-Mn: 10.08%-Co: 7.31% | 3 CuNiFeMn = Cu: 31.55%-Ni: 27.31%-Fe: 20.27%-Mn: 16.88%-Co: 3.99% | Unassigned = Fe: 29.95%-Ni: 28.53%-Cu: 21.41%-Mn: 14.17%-Co: 5.94%,,4.351,411.2,172.11,7712.6,14.765,512,70.2
EP3077D,1_1750X,1 FeNiCu = Fe: 39.37%-Ni: 30.37%-Cu: 12.86%-Mn: 10.08%-Co: 7.31% | 3 CuNiFeMn = Cu: 31.55%-Ni: 27.31%-Fe: 20.27%-Mn: 16.88%-Co: 3.99% | Unassigned = Fe: 29.95%-Ni: 28.53%-Cu: 21.41%-Mn: 14.17%-Co: 5.94%,,3.616,341.8,165.43,8669.9,14.022,513,70.2
EP3077D,1_1750X,1 FeNiCu = Fe: 39.37%-Ni: 30.37%-Cu: 12.86%-Mn: 10.08%-Co: 7.31% | 3 CuNiFeMn = Cu: 31.55%-Ni: 27.31%-Fe: 20.27%-Mn: 16.88%-Co: 3.99% | Unassigned = Fe: 29.95%-Ni: 28.53%-Cu: 21.41%-Mn: 14.17%-Co: 5.94%,,3.779,357.2,169.05,8611,13.848,511,70.2
EP3077D,1_1750X,1 FeNiCu = Fe: 39.37%-Ni: 30.37%-Cu: 12.86%-Mn: 10.08%-Co: 7.31% | 3 CuNiFeMn = Cu: 31.55%-Ni: 27.31%-Fe: 20.27%-Mn: 16.88%-Co: 3.99% | Unassigned = Fe: 29.95%-Ni: 28.53%-Cu: 21.41%-Mn: 14.17%-Co: 5.94%,1 FeNiCu : 100.00%,4.047,382.5,180.31,8980.5,13.638,513,70.6
EP3077D,1_1750X,1 FeNiCu = Fe: 39.37%-Ni: 30.37%-Cu: 12.86%-Mn: 10.08%-Co: 7.31% | 3 CuNiFeMn = Cu: 31.55%-Ni: 27.31%-Fe: 20.27%-Mn: 16.88%-Co: 3.99% | Unassigned = Fe: 29.95%-Ni: 28.53%-Cu: 21.41%-Mn: 14.17%-Co: 5.94%,1 FeNiCu : 100.00%,2.374,224.4,127.58,8368.4,12.69,512,70
