Repository: giengeb1/ADAMaNT-HEA-indents

File: Indentation Results.csv (part 60 of 64)
Sample,Magnification,Compound Compositions,Indent Composition,Hardness,Hv,Modulus,Stiffness^2 / Load,Pmax,Hmax,Reporting Depth
EP3077D,1_1750X,1 FeNiCu = Fe: 39.37%-Ni: 30.37%-Cu: 12.86%-Mn: 10.08%-Co: 7.31% | 3 CuNiFeMn = Cu: 31.55%-Ni: 27.31%-Fe: 20.27%-Mn: 16.88%-Co: 3.99% | Unassigned = Fe: 29.95%-Ni: 28.53%-Cu: 21.41%-Mn: 14.17%-Co: 5.94%,1 FeNiCu : 99.09%|3 CuNiFeMn : 0.91%,3.927,371.2,171.39,8482.7,14.426,511,70.3
EP3077D,1_1750X,1 FeNiCu = Fe: 39.37%-Ni: 30.37%-Cu: 12.86%-Mn: 10.08%-Co: 7.31% | 3 CuNiFeMn = Cu: 31.55%-Ni: 27.31%-Fe: 20.27%-Mn: 16.88%-Co: 3.99% | Unassigned = Fe: 29.95%-Ni: 28.53%-Cu: 21.41%-Mn: 14.17%-Co: 5.94%,3 CuNiFeMn : 95.20%|1 FeNiCu : 4.80%,1.749,165.3,103.94,7865.8,12.668,510,69.9
EP3077D,1_1750X,1 FeNiCu = Fe: 39.37%-Ni: 30.37%-Cu: 12.86%-Mn: 10.08%-Co: 7.31% | 3 CuNiFeMn = Cu: 31.55%-Ni: 27.31%-Fe: 20.27%-Mn: 16.88%-Co: 3.99% | Unassigned = Fe: 29.95%-Ni: 28.53%-Cu: 21.41%-Mn: 14.17%-Co: 5.94%,1 FeNiCu : 100.00%,3.228,305.2,160.07,9171.5,13.122,514,69.9
EP3077D,1_1750X,1 FeNiCu = Fe: 39.37%-Ni: 30.37%-Cu: 12.86%-Mn: 10.08%-Co: 7.31% | 3 CuNiFeMn = Cu: 31.55%-Ni: 27.31%-Fe: 20.27%-Mn: 16.88%-Co: 3.99% | Unassigned = Fe: 29.95%-Ni: 28.53%-Cu: 21.41%-Mn: 14.17%-Co: 5.94%,1 FeNiCu : 100.00%,3.607,341,164.29,8585.8,13.586,515,69.8
EP3077D,1_1750X,1 FeNiCu = Fe: 39.37%-Ni: 30.37%-Cu: 12.86%-Mn: 10.08%-Co: 7.31% | 3 CuNiFeMn = Cu: 31.55%-Ni: 27.31%-Fe: 20.27%-Mn: 16.88%-Co: 3.99% | Unassigned = Fe: 29.95%-Ni: 28.53%-Cu: 21.41%-Mn: 14.17%-Co: 5.94%,1 FeNiCu : 98.38%|3 CuNiFeMn : 1.62%,3.438,324.9,157.31,8357.2,11.932,512,69.9
EP3077D,1_1750X,1 FeNiCu = Fe: 39.37%-Ni: 30.37%-Cu: 12.86%-Mn: 10.08%-Co: 7.31% | 3 CuNiFeMn = Cu: 31.55%-Ni: 27.31%-Fe: 20.27%-Mn: 16.88%-Co: 3.99% | Unassigned = Fe: 29.95%-Ni: 28.53%-Cu: 21.41%-Mn: 14.17%-Co: 5.94%,3 CuNiFeMn : 100.00%,3.497,330.6,147.28,7322,14.365,511,70.7
EP3077D,1_1750X,1 FeNiCu = Fe: 39.37%-Ni: 30.37%-Cu: 12.86%-Mn: 10.08%-Co: 7.31% | 3 CuNiFeMn = Cu: 31.55%-Ni: 27.31%-Fe: 20.27%-Mn: 16.88%-Co: 3.99% | Unassigned = Fe: 29.95%-Ni: 28.53%-Cu: 21.41%-Mn: 14.17%-Co: 5.94%,1 FeNiCu : 100.00%,2.668,252.2,143.93,9220.5,13.577,529,70.1
EP3077D,1_1750X,1 FeNiCu = Fe: 39.37%-Ni: 30.37%-Cu: 12.86%-Mn: 10.08%-Co: 7.31% | 3 CuNiFeMn = Cu: 31.55%-Ni: 27.31%-Fe: 20.27%-Mn: 16.88%-Co: 3.99% | Unassigned = Fe: 29.95%-Ni: 28.53%-Cu: 21.41%-Mn: 14.17%-Co: 5.94%,1 FeNiCu : 100.00%,3.25,307.2,154.5,8566.1,11.787,473,70.1
EP3077D,1_1750X,1 FeNiCu = Fe: 39.37%-Ni: 30.37%-Cu: 12.86%-Mn: 10.08%-Co: 7.31% | 3 CuNiFeMn = Cu: 31.55%-Ni: 27.31%-Fe: 20.27%-Mn: 16.88%-Co: 3.99% | Unassigned = Fe: 29.95%-Ni: 28.53%-Cu: 21.41%-Mn: 14.17%-Co: 5.94%,1 FeNiCu : 96.75%|3 CuNiFeMn : 3.25%,nan,nan,nan,nan,nan,nan,nan
EP3077D,1_1750X,1 FeNiCu = Fe: 39.37%-Ni: 30.37%-Cu: 12.86%-Mn: 10.08%-Co: 7.31% | 3 CuNiFeMn = Cu: 31.55%-Ni: 27.31%-Fe: 20.27%-Mn: 16.88%-Co: 3.99% | Unassigned = Fe: 29.95%-Ni: 28.53%-Cu: 21.41%-Mn: 14.17%-Co: 5.94%,,4.456,421.2,168.39,7253.4,14.857,515,70.4
EP3077D,1_1750X,1 FeNiCu = Fe: 39.37%-Ni: 30.37%-Cu: 12.86%-Mn: 10.08%-Co: 7.31% | 3 CuNiFeMn = Cu: 31.55%-Ni: 27.31%-Fe: 20.27%-Mn: 16.88%-Co: 3.99% | Unassigned = Fe: 29.95%-Ni: 28.53%-Cu: 21.41%-Mn: 14.17%-Co: 5.94%,,4.646,439.1,176.2,7519.4,15.802,512,70.2
EP3077D,1_1750X,1 FeNiCu = Fe: 39.37%-Ni: 30.37%-Cu: 12.86%-Mn: 10.08%-Co: 7.31% | 3 CuNiFeMn = Cu: 31.55%-Ni: 27.31%-Fe: 20.27%-Mn: 16.88%-Co: 3.99% | Unassigned = Fe: 29.95%-Ni: 28.53%-Cu: 21.41%-Mn: 14.17%-Co: 5.94%,,4.195,396.5,183,8886.1,14.326,511,70.1
EP3077D,1_1750X,1 FeNiCu = Fe: 39.37%-Ni: 30.37%-Cu: 12.86%-Mn: 10.08%-Co: 7.31% | 3 CuNiFeMn = Cu: 31.55%-Ni: 27.31%-Fe: 20.27%-Mn: 16.88%-Co: 3.99% | Unassigned = Fe: 29.95%-Ni: 28.53%-Cu: 21.41%-Mn: 14.17%-Co: 5.94%,,3.327,314.4,155.17,8433.5,13.829,511,70
EP3077D,1_1750X,1 FeNiCu = Fe: 39.37%-Ni: 30.37%-Cu: 12.86%-Mn: 10.08%-Co: 7.31% | 3 CuNiFeMn = Cu: 31.55%-Ni: 27.31%-Fe: 20.27%-Mn: 16.88%-Co: 3.99% | Unassigned = Fe: 29.95%-Ni: 28.53%-Cu: 21.41%-Mn: 14.17%-Co: 5.94%,1 FeNiCu : 24.24%|3 CuNiFeMn : 75.76%,4.42,417.8,173.26,7681.1,15.512,515,70.1
EP3077D,1_1750X,1 FeNiCu = Fe: 39.37%-Ni: 30.37%-Cu: 12.86%-Mn: 10.08%-Co: 7.31% | 3 CuNiFeMn = Cu: 31.55%-Ni: 27.31%-Fe: 20.27%-Mn: 16.88%-Co: 3.99% | Unassigned = Fe: 29.95%-Ni: 28.53%-Cu: 21.41%-Mn: 14.17%-Co: 5.94%,3 CuNiFeMn : 100.00%,3.877,366.4,151.53,6942.8,15.108,513,70.3
EP3077D,1_1750X,1 FeNiCu = Fe: 39.37%-Ni: 30.37%-Cu: 12.86%-Mn: 10.08%-Co: 7.31% | 3 CuNiFeMn = Cu: 31.55%-Ni: 27.31%-Fe: 20.27%-Mn: 16.88%-Co: 3.99% | Unassigned = Fe: 29.95%-Ni: 28.53%-Cu: 21.41%-Mn: 14.17%-Co: 5.94%,1 FeNiCu : 99.97%|3 CuNiFeMn : 0.03%,2.294,216.8,126.61,8545.5,12.703,512,70
EP3077D,1_1750X,1 FeNiCu = Fe: 39.37%-Ni: 30.37%-Cu: 12.86%-Mn: 10.08%-Co: 7.31% | 3 CuNiFeMn = Cu: 31.55%-Ni: 27.31%-Fe: 20.27%-Mn: 16.88%-Co: 3.99% | Unassigned = Fe: 29.95%-Ni: 28.53%-Cu: 21.41%-Mn: 14.17%-Co: 5.94%,1 FeNiCu : 100.00%,1.524,144,103.32,8930.1,12.008,512,69.5
EP3077D,1_1750X,1 FeNiCu = Fe: 39.37%-Ni: 30.37%-Cu: 12.86%-Mn: 10.08%-Co: 7.31% | 3 CuNiFeMn = Cu: 31.55%-Ni: 27.31%-Fe: 20.27%-Mn: 16.88%-Co: 3.99% | Unassigned = Fe: 29.95%-Ni: 28.53%-Cu: 21.41%-Mn: 14.17%-Co: 5.94%,1 FeNiCu : 100.00%,2.889,273.1,146,8731.6,12.724,512,70.5
EP3077D,1_1750X,1 FeNiCu = Fe: 39.37%-Ni: 30.37%-Cu: 12.86%-Mn: 10.08%-Co: 7.31% | 3 CuNiFeMn = Cu: 31.55%-Ni: 27.31%-Fe: 20.27%-Mn: 16.88%-Co: 3.99% | Unassigned = Fe: 29.95%-Ni: 28.53%-Cu: 21.41%-Mn: 14.17%-Co: 5.94%,1 FeNiCu : 46.90%|3 CuNiFeMn : 39.13%|Unassigned : 13.97%,2.873,271.6,125.4,6707.1,8.426,515,70
EP3077D,1_1750X,1 FeNiCu = Fe: 39.37%-Ni: 30.37%-Cu: 12.86%-Mn: 10.08%-Co: 7.31% | 3 CuNiFeMn = Cu: 31.55%-Ni: 27.31%-Fe: 20.27%-Mn: 16.88%-Co: 3.99% | Unassigned = Fe: 29.95%-Ni: 28.53%-Cu: 21.41%-Mn: 14.17%-Co: 5.94%,3 CuNiFeMn : 66.14%|1 FeNiCu : 33.86%,4.403,416.2,169.82,7447.7,9.505,516,69.6
EP3077D,1_1750X,1 FeNiCu = Fe: 39.37%-Ni: 30.37%-Cu: 12.86%-Mn: 10.08%-Co: 7.31% | 3 CuNiFeMn = Cu: 31.55%-Ni: 27.31%-Fe: 20.27%-Mn: 16.88%-Co: 3.99% | Unassigned = Fe: 29.95%-Ni: 28.53%-Cu: 21.41%-Mn: 14.17%-Co: 5.94%,1 FeNiCu : 95.80%|3 CuNiFeMn : 4.20%,3.75,354.4,170.02,8764.9,13.865,512,70.2
EP3077D,1_1750X,1 FeNiCu = Fe: 39.37%-Ni: 30.37%-Cu: 12.86%-Mn: 10.08%-Co: 7.31% | 3 CuNiFeMn = Cu: 31.55%-Ni: 27.31%-Fe: 20.27%-Mn: 16.88%-Co: 3.99% | Unassigned = Fe: 29.95%-Ni: 28.53%-Cu: 21.41%-Mn: 14.17%-Co: 5.94%,1 FeNiCu : 100.00%,4.129,390.2,177.27,8550.9,15.225,511,69.3
EP3077D,1_1750X,1 FeNiCu = Fe: 39.37%-Ni: 30.37%-Cu: 12.86%-Mn: 10.08%-Co: 7.31% | 3 CuNiFeMn = Cu: 31.55%-Ni: 27.31%-Fe: 20.27%-Mn: 16.88%-Co: 3.99% | Unassigned = Fe: 29.95%-Ni: 28.53%-Cu: 21.41%-Mn: 14.17%-Co: 5.94%,1 FeNiCu : 60.67%|3 CuNiFeMn : 39.33%,3.883,367,170.73,8522.6,15.043,511,70.4
EP3077D,1_1750X,1 FeNiCu = Fe: 39.37%-Ni: 30.37%-Cu: 12.86%-Mn: 10.08%-Co: 7.31% | 3 CuNiFeMn = Cu: 31.55%-Ni: 27.31%-Fe: 20.27%-Mn: 16.88%-Co: 3.99% | Unassigned = Fe: 29.95%-Ni: 28.53%-Cu: 21.41%-Mn: 14.17%-Co: 5.94%,1 FeNiCu : 60.60%|3 CuNiFeMn : 39.40%,4.143,391.6,172.01,8094.2,15.604,510,69.5
EP3077D,1_1750X,1 FeNiCu = Fe: 39.37%-Ni: 30.37%-Cu: 12.86%-Mn: 10.08%-Co: 7.31% | 3 CuNiFeMn = Cu: 31.55%-Ni: 27.31%-Fe: 20.27%-Mn: 16.88%-Co: 3.99% | Unassigned = Fe: 29.95%-Ni: 28.53%-Cu: 21.41%-Mn: 14.17%-Co: 5.94%,,4.356,411.8,184.32,8658.9,14.661,512,69.7
EP3077D,1_1750X,1 FeNiCu = Fe: 39.37%-Ni: 30.37%-Cu: 12.86%-Mn: 10.08%-Co: 7.31% | 3 CuNiFeMn = Cu: 31.55%-Ni: 27.31%-Fe: 20.27%-Mn: 16.88%-Co: 3.99% | Unassigned = Fe: 29.95%-Ni: 28.53%-Cu: 21.41%-Mn: 14.17%-Co: 5.94%,,4.855,458.9,180.7,7514.5,14.985,513,70.2
EP3077D,1_1750X,1 FeNiCu = Fe: 39.37%-Ni: 30.37%-Cu: 12.86%-Mn: 10.08%-Co: 7.31% | 3 CuNiFeMn = Cu: 31.55%-Ni: 27.31%-Fe: 20.27%-Mn: 16.88%-Co: 3.99% | Unassigned = Fe: 29.95%-Ni: 28.53%-Cu: 21.41%-Mn: 14.17%-Co: 5.94%,,2.736,258.6,139.47,8505.6,12.47,513,70.5
EP3077D,1_1750X,1 FeNiCu = Fe: 39.37%-Ni: 30.37%-Cu: 12.86%-Mn: 10.08%-Co: 7.31% | 3 CuNiFeMn = Cu: 31.55%-Ni: 27.31%-Fe: 20.27%-Mn: 16.88%-Co: 3.99% | Unassigned = Fe: 29.95%-Ni: 28.53%-Cu: 21.41%-Mn: 14.17%-Co: 5.94%,,3.215,303.9,152.4,8455,14.195,511,70
EP3077D,1_1750X,1 FeNiCu = Fe: 39.37%-Ni: 30.37%-Cu: 12.86%-Mn: 10.08%-Co: 7.31% | 3 CuNiFeMn = Cu: 31.55%-Ni: 27.31%-Fe: 20.27%-Mn: 16.88%-Co: 3.99% | Unassigned = Fe: 29.95%-Ni: 28.53%-Cu: 21.41%-Mn: 14.17%-Co: 5.94%,1 FeNiCu : 67.75%|3 CuNiFeMn : 32.25%,4.532,428.4,179.82,7980.6,14.571,511,70.4
EP3077D,1_1750X,1 FeNiCu = Fe: 39.37%-Ni: 30.37%-Cu: 12.86%-Mn: 10.08%-Co: 7.31% | 3 CuNiFeMn = Cu: 31.55%-Ni: 27.31%-Fe: 20.27%-Mn: 16.88%-Co: 3.99% | Unassigned = Fe: 29.95%-Ni: 28.53%-Cu: 21.41%-Mn: 14.17%-Co: 5.94%,1 FeNiCu : 94.31%|3 CuNiFeMn : 4.78%|Unassigned : 0.91%,3.036,287,149.65,8675.2,13.837,511,70.3
EP3077D,1_1750X,1 FeNiCu = Fe: 39.37%-Ni: 30.37%-Cu: 12.86%-Mn: 10.08%-Co: 7.31% | 3 CuNiFeMn = Cu: 31.55%-Ni: 27.31%-Fe: 20.27%-Mn: 16.88%-Co: 3.99% | Unassigned = Fe: 29.95%-Ni: 28.53%-Cu: 21.41%-Mn: 14.17%-Co: 5.94%,1 FeNiCu : 100.00%,3.033,286.6,154.73,9206.1,13.294,511,69.7
EP3077D,1_1750X,1 FeNiCu = Fe: 39.37%-Ni: 30.37%-Cu: 12.86%-Mn: 10.08%-Co: 7.31% | 3 CuNiFeMn = Cu: 31.55%-Ni: 27.31%-Fe: 20.27%-Mn: 16.88%-Co: 3.99% | Unassigned = Fe: 29.95%-Ni: 28.53%-Cu: 21.41%-Mn: 14.17%-Co: 5.94%,1 FeNiCu : 100.00%,2.661,251.5,140.1,8816.2,13.193,512,70.1
EP3077D,1_1750X,1 FeNiCu = Fe: 39.37%-Ni: 30.37%-Cu: 12.86%-Mn: 10.08%-Co: 7.31% | 3 CuNiFeMn = Cu: 31.55%-Ni: 27.31%-Fe: 20.27%-Mn: 16.88%-Co: 3.99% | Unassigned = Fe: 29.95%-Ni: 28.53%-Cu: 21.41%-Mn: 14.17%-Co: 5.94%,1 FeNiCu : 72.68%|3 CuNiFeMn : 27.32%,2.8,264.7,133.27,7668.7,10.798,506,70.2
EP3077D,1_1750X,1 FeNiCu = Fe: 39.37%-Ni: 30.37%-Cu: 12.86%-Mn: 10.08%-Co: 7.31% | 3 CuNiFeMn = Cu: 31.55%-Ni: 27.31%-Fe: 20.27%-Mn: 16.88%-Co: 3.99% | Unassigned = Fe: 29.95%-Ni: 28.53%-Cu: 21.41%-Mn: 14.17%-Co: 5.94%,3 CuNiFeMn : 72.80%|1 FeNiCu : 27.20%,3.297,311.6,144.16,7482,10.083,513,69.9
EP3077D,1_1750X,1 FeNiCu = Fe: 39.37%-Ni: 30.37%-Cu: 12.86%-Mn: 10.08%-Co: 7.31% | 3 CuNiFeMn = Cu: 31.55%-Ni: 27.31%-Fe: 20.27%-Mn: 16.88%-Co: 3.99% | Unassigned = Fe: 29.95%-Ni: 28.53%-Cu: 21.41%-Mn: 14.17%-Co: 5.94%,1 FeNiCu : 100.00%,2.13,201.3,117.89,8103.7,12.31,511,69.9
EP3077D,1_1750X,1 FeNiCu = Fe: 39.37%-Ni: 30.37%-Cu: 12.86%-Mn: 10.08%-Co: 7.31% | 3 CuNiFeMn = Cu: 31.55%-Ni: 27.31%-Fe: 20.27%-Mn: 16.88%-Co: 3.99% | Unassigned = Fe: 29.95%-Ni: 28.53%-Cu: 21.41%-Mn: 14.17%-Co: 5.94%,1 FeNiCu : 100.00%,3.752,354.6,172.19,8949.7,13.293,512,70.7
EP3077D,1_1750X,1 FeNiCu = Fe: 39.37%-Ni: 30.37%-Cu: 12.86%-Mn: 10.08%-Co: 7.31% | 3 CuNiFeMn = Cu: 31.55%-Ni: 27.31%-Fe: 20.27%-Mn: 16.88%-Co: 3.99% | Unassigned = Fe: 29.95%-Ni: 28.53%-Cu: 21.41%-Mn: 14.17%-Co: 5.94%,1 FeNiCu : 99.57%|3 CuNiFeMn : 0.43%,4.247,401.4,181.96,8690,15.142,511,69.8
EP3077D,1_1750X,1 FeNiCu = Fe: 39.37%-Ni: 30.37%-Cu: 12.86%-Mn: 10.08%-Co: 7.31% | 3 CuNiFeMn = Cu: 31.55%-Ni: 27.31%-Fe: 20.27%-Mn: 16.88%-Co: 3.99% | Unassigned = Fe: 29.95%-Ni: 28.53%-Cu: 21.41%-Mn: 14.17%-Co: 5.94%,3 CuNiFeMn : 89.43%|1 FeNiCu : 10.57%,4.237,400.5,163.97,7287.9,15.116,512,69.9
EP3077D,1_1750X,1 FeNiCu = Fe: 39.37%-Ni: 30.37%-Cu: 12.86%-Mn: 10.08%-Co: 7.31% | 3 CuNiFeMn = Cu: 31.55%-Ni: 27.31%-Fe: 20.27%-Mn: 16.88%-Co: 3.99% | Unassigned = Fe: 29.95%-Ni: 28.53%-Cu: 21.41%-Mn: 14.17%-Co: 5.94%,1 FeNiCu : 100.00%,3.295,311.4,158.3,8814.4,14.071,511,70.1
EP3077D,1_1750X,1 FeNiCu = Fe: 39.37%-Ni: 30.37%-Cu: 12.86%-Mn: 10.08%-Co: 7.31% | 3 CuNiFeMn = Cu: 31.55%-Ni: 27.31%-Fe: 20.27%-Mn: 16.88%-Co: 3.99% | Unassigned = Fe: 29.95%-Ni: 28.53%-Cu: 21.41%-Mn: 14.17%-Co: 5.94%,,4.092,386.7,170.38,8059.3,14.493,513,70.1
EP3077D,1_1750X,1 FeNiCu = Fe: 39.37%-Ni: 30.37%-Cu: 12.86%-Mn: 10.08%-Co: 7.31% | 3 CuNiFeMn = Cu: 31.55%-Ni: 27.31%-Fe: 20.27%-Mn: 16.88%-Co: 3.99% | Unassigned = Fe: 29.95%-Ni: 28.53%-Cu: 21.41%-Mn: 14.17%-Co: 5.94%,,3.859,364.7,155.23,7277.9,12.05,516,70.5
EP3077D,1_1750X,1 FeNiCu = Fe: 39.37%-Ni: 30.37%-Cu: 12.86%-Mn: 10.08%-Co: 7.31% | 3 CuNiFeMn = Cu: 31.55%-Ni: 27.31%-Fe: 20.27%-Mn: 16.88%-Co: 3.99% | Unassigned = Fe: 29.95%-Ni: 28.53%-Cu: 21.41%-Mn: 14.17%-Co: 5.94%,,3.079,291,118.68,5669.9,7.429,520,70.4
EP3077D,1_1750X,1 FeNiCu = Fe: 39.37%-Ni: 30.37%-Cu: 12.86%-Mn: 10.08%-Co: 7.31% | 3 CuNiFeMn = Cu: 31.55%-Ni: 27.31%-Fe: 20.27%-Mn: 16.88%-Co: 3.99% | Unassigned = Fe: 29.95%-Ni: 28.53%-Cu: 21.41%-Mn: 14.17%-Co: 5.94%,,4.117,389.1,177.13,8565.6,14.631,512,70.1
EP3077D,1_1750X,1 FeNiCu = Fe: 39.37%-Ni: 30.37%-Cu: 12.86%-Mn: 10.08%-Co: 7.31% | 3 CuNiFeMn = Cu: 31.55%-Ni: 27.31%-Fe: 20.27%-Mn: 16.88%-Co: 3.99% | Unassigned = Fe: 29.95%-Ni: 28.53%-Cu: 21.41%-Mn: 14.17%-Co: 5.94%,1 FeNiCu : 100.00%,2.905,274.6,147.64,8852.2,13.35,513,70
EP3077D,1_1750X,1 FeNiCu = Fe: 39.37%-Ni: 30.37%-Cu: 12.86%-Mn: 10.08%-Co: 7.31% | 3 CuNiFeMn = Cu: 31.55%-Ni: 27.31%-Fe: 20.27%-Mn: 16.88%-Co: 3.99% | Unassigned = Fe: 29.95%-Ni: 28.53%-Cu: 21.41%-Mn: 14.17%-Co: 5.94%,1 FeNiCu : 99.85%|3 CuNiFeMn : 0.15%,4.021,380.1,182.74,9244.4,14.686,511,69.4
EP3077D,1_1750X,1 FeNiCu = Fe: 39.37%-Ni: 30.37%-Cu: 12.86%-Mn: 10.08%-Co: 7.31% | 3 CuNiFeMn = Cu: 31.55%-Ni: 27.31%-Fe: 20.27%-Mn: 16.88%-Co: 3.99% | Unassigned = Fe: 29.95%-Ni: 28.53%-Cu: 21.41%-Mn: 14.17%-Co: 5.94%,1 FeNiCu : 37.01%|3 CuNiFeMn : 62.99%,4.355,411.7,170.57,7586,15.564,511,70.3
EP3077D,1_1750X,1 FeNiCu = Fe: 39.37%-Ni: 30.37%-Cu: 12.86%-Mn: 10.08%-Co: 7.31% | 3 CuNiFeMn = Cu: 31.55%-Ni: 27.31%-Fe: 20.27%-Mn: 16.88%-Co: 3.99% | Unassigned = Fe: 29.95%-Ni: 28.53%-Cu: 21.41%-Mn: 14.17%-Co: 5.94%,3 CuNiFeMn : 98.58%|1 FeNiCu : 1.42%,4.605,435.2,176.77,7629.3,15.156,512,69.4
EP3077D,1_1750X,1 FeNiCu = Fe: 39.37%-Ni: 30.37%-Cu: 12.86%-Mn: 10.08%-Co: 7.31% | 3 CuNiFeMn = Cu: 31.55%-Ni: 27.31%-Fe: 20.27%-Mn: 16.88%-Co: 3.99% | Unassigned = Fe: 29.95%-Ni: 28.53%-Cu: 21.41%-Mn: 14.17%-Co: 5.94%,1 FeNiCu : 100.00%,3.06,289.2,150.52,8695.1,13.355,513,70.2
EP3077D,1_1750X,1 FeNiCu = Fe: 39.37%-Ni: 30.37%-Cu: 12.86%-Mn: 10.08%-Co: 7.31% | 3 CuNiFeMn = Cu: 31.55%-Ni: 27.31%-Fe: 20.27%-Mn: 16.88%-Co: 3.99% | Unassigned = Fe: 29.95%-Ni: 28.53%-Cu: 21.41%-Mn: 14.17%-Co: 5.94%,1 FeNiCu : 100.00%,3.507,331.5,172.24,9583.1,13.76,513,70.4
EP3077D,1_1750X,1 FeNiCu = Fe: 39.37%-Ni: 30.37%-Cu: 12.86%-Mn: 10.08%-Co: 7.31% | 3 CuNiFeMn = Cu: 31.55%-Ni: 27.31%-Fe: 20.27%-Mn: 16.88%-Co: 3.99% | Unassigned = Fe: 29.95%-Ni: 28.53%-Cu: 21.41%-Mn: 14.17%-Co: 5.94%,1 FeNiCu : 99.33%|3 CuNiFeMn : 0.67%,2.161,204.2,124.82,8843.7,12.038,515,69.7
EP3077D,1_1750X,1 FeNiCu = Fe: 39.37%-Ni: 30.37%-Cu: 12.86%-Mn: 10.08%-Co: 7.31% | 3 CuNiFeMn = Cu: 31.55%-Ni: 27.31%-Fe: 20.27%-Mn: 16.88%-Co: 3.99% | Unassigned = Fe: 29.95%-Ni: 28.53%-Cu: 21.41%-Mn: 14.17%-Co: 5.94%,1 FeNiCu : 25.46%|3 CuNiFeMn : 74.54%,3.587,339,115.49,4634.7,4.958,515,69.9
EP3077D,1_1750X,1 FeNiCu = Fe: 39.37%-Ni: 30.37%-Cu: 12.86%-Mn: 10.08%-Co: 7.31% | 3 CuNiFeMn = Cu: 31.55%-Ni: 27.31%-Fe: 20.27%-Mn: 16.88%-Co: 3.99% | Unassigned = Fe: 29.95%-Ni: 28.53%-Cu: 21.41%-Mn: 14.17%-Co: 5.94%,3 CuNiFeMn : 61.90%|Unassigned : 2.07%|1 FeNiCu : 36.04%,3.827,361.7,159.86,7717.6,12.153,515,70
EP3077D,1_1750X,1 FeNiCu = Fe: 39.37%-Ni: 30.37%-Cu: 12.86%-Mn: 10.08%-Co: 7.31% | 3 CuNiFeMn = Cu: 31.55%-Ni: 27.31%-Fe: 20.27%-Mn: 16.88%-Co: 3.99% | Unassigned = Fe: 29.95%-Ni: 28.53%-Cu: 21.41%-Mn: 14.17%-Co: 5.94%,1 FeNiCu : 100.00%,4.111,388.6,179.3,8753.6,14.08,511,70.2
EP3077D,1_1750X,1 FeNiCu = Fe: 39.37%-Ni: 30.37%-Cu: 12.86%-Mn: 10.08%-Co: 7.31% | 3 CuNiFeMn = Cu: 31.55%-Ni: 27.31%-Fe: 20.27%-Mn: 16.88%-Co: 3.99% | Unassigned = Fe: 29.95%-Ni: 28.53%-Cu: 21.41%-Mn: 14.17%-Co: 5.94%,1 FeNiCu : 100.00%,3.257,307.8,157.94,8882.1,13.829,512,69.9
EP3077D,1_1750X,1 FeNiCu = Fe: 39.37%-Ni: 30.37%-Cu: 12.86%-Mn: 10.08%-Co: 7.31% | 3 CuNiFeMn = Cu: 31.55%-Ni: 27.31%-Fe: 20.27%-Mn: 16.88%-Co: 3.99% | Unassigned = Fe: 29.95%-Ni: 28.53%-Cu: 21.41%-Mn: 14.17%-Co: 5.94%,,2.977,281.4,140.93,7961.4,13.853,512,69.8
EP3077D,1_1750X,1 FeNiCu = Fe: 39.37%-Ni: 30.37%-Cu: 12.86%-Mn: 10.08%-Co: 7.31% | 3 CuNiFeMn = Cu: 31.55%-Ni: 27.31%-Fe: 20.27%-Mn: 16.88%-Co: 3.99% | Unassigned = Fe: 29.95%-Ni: 28.53%-Cu: 21.41%-Mn: 14.17%-Co: 5.94%,,4.459,421.5,169.42,7322.9,14.316,510,70.2
EP3077D,1_1750X,1 FeNiCu = Fe: 39.37%-Ni: 30.37%-Cu: 12.86%-Mn: 10.08%-Co: 7.31% | 3 CuNiFeMn = Cu: 31.55%-Ni: 27.31%-Fe: 20.27%-Mn: 16.88%-Co: 3.99% | Unassigned = Fe: 29.95%-Ni: 28.53%-Cu: 21.41%-Mn: 14.17%-Co: 5.94%,,4.325,408.8,184.41,8728,14.726,511,69.8
EP3077D,1_1750X,1 FeNiCu = Fe: 39.37%-Ni: 30.37%-Cu: 12.86%-Mn: 10.08%-Co: 7.31% | 3 CuNiFeMn = Cu: 31.55%-Ni: 27.31%-Fe: 20.27%-Mn: 16.88%-Co: 3.99% | Unassigned = Fe: 29.95%-Ni: 28.53%-Cu: 21.41%-Mn: 14.17%-Co: 5.94%,,1.985,187.6,119.18,8863.4,13.26,512,69.8
EP3077D,1_1750X,1 FeNiCu = Fe: 39.37%-Ni: 30.37%-Cu: 12.86%-Mn: 10.08%-Co: 7.31% | 3 CuNiFeMn = Cu: 31.55%-Ni: 27.31%-Fe: 20.27%-Mn: 16.88%-Co: 3.99% | Unassigned = Fe: 29.95%-Ni: 28.53%-Cu: 21.41%-Mn: 14.17%-Co: 5.94%,1 FeNiCu : 98.23%|3 CuNiFeMn : 1.77%,4.109,388.4,179.68,8791.5,15.371,511,70.5
EP3077D,1_1750X,1 FeNiCu = Fe: 39.37%-Ni: 30.37%-Cu: 12.86%-Mn: 10.08%-Co: 7.31% | 3 CuNiFeMn = Cu: 31.55%-Ni: 27.31%-Fe: 20.27%-Mn: 16.88%-Co: 3.99% | Unassigned = Fe: 29.95%-Ni: 28.53%-Cu: 21.41%-Mn: 14.17%-Co: 5.94%,1 FeNiCu : 1.21%|3 CuNiFeMn : 98.79%,4.474,422.9,168.49,7230.5,15.308,509,70.1
EP3077D,1_1750X,1 FeNiCu = Fe: 39.37%-Ni: 30.37%-Cu: 12.86%-Mn: 10.08%-Co: 7.31% | 3 CuNiFeMn = Cu: 31.55%-Ni: 27.31%-Fe: 20.27%-Mn: 16.88%-Co: 3.99% | Unassigned = Fe: 29.95%-Ni: 28.53%-Cu: 21.41%-Mn: 14.17%-Co: 5.94%,3 CuNiFeMn : 35.78%|1 FeNiCu : 64.22%,3.788,358.1,162.4,8013.4,14.534,511,69.8
EP3077D,1_1750X,1 FeNiCu = Fe: 39.37%-Ni: 30.37%-Cu: 12.86%-Mn: 10.08%-Co: 7.31% | 3 CuNiFeMn = Cu: 31.55%-Ni: 27.31%-Fe: 20.27%-Mn: 16.88%-Co: 3.99% | Unassigned = Fe: 29.95%-Ni: 28.53%-Cu: 21.41%-Mn: 14.17%-Co: 5.94%,1 FeNiCu : 100.00%,4.129,390.3,180.87,8851.2,14.465,514,70.6
EP3077D,1_1750X,1 FeNiCu = Fe: 39.37%-Ni: 30.37%-Cu: 12.86%-Mn: 10.08%-Co: 7.31% | 3 CuNiFeMn = Cu: 31.55%-Ni: 27.31%-Fe: 20.27%-Mn: 16.88%-Co: 3.99% | Unassigned = Fe: 29.95%-Ni: 28.53%-Cu: 21.41%-Mn: 14.17%-Co: 5.94%,1 FeNiCu : 100.00%,3.908,369.4,177.36,9039.7,14.13,512,69.9
EP3077D,1_1750X,1 FeNiCu = Fe: 39.37%-Ni: 30.37%-Cu: 12.86%-Mn: 10.08%-Co: 7.31% | 3 CuNiFeMn = Cu: 31.55%-Ni: 27.31%-Fe: 20.27%-Mn: 16.88%-Co: 3.99% | Unassigned = Fe: 29.95%-Ni: 28.53%-Cu: 21.41%-Mn: 14.17%-Co: 5.94%,1 FeNiCu : 100.00%,3.524,333,161.01,8488.9,13.71,511,70.3
EP3077D,1_1750X,1 FeNiCu = Fe: 39.37%-Ni: 30.37%-Cu: 12.86%-Mn: 10.08%-Co: 7.31% | 3 CuNiFeMn = Cu: 31.55%-Ni: 27.31%-Fe: 20.27%-Mn: 16.88%-Co: 3.99% | Unassigned = Fe: 29.95%-Ni: 28.53%-Cu: 21.41%-Mn: 14.17%-Co: 5.94%,3 CuNiFeMn : 9.54%|1 FeNiCu : 90.46%,3.292,311.1,148.33,7876.9,9.173,514,69.9
EP3077D,1_1750X,1 FeNiCu = Fe: 39.37%-Ni: 30.37%-Cu: 12.86%-Mn: 10.08%-Co: 7.31% | 3 CuNiFeMn = Cu: 31.55%-Ni: 27.31%-Fe: 20.27%-Mn: 16.88%-Co: 3.99% | Unassigned = Fe: 29.95%-Ni: 28.53%-Cu: 21.41%-Mn: 14.17%-Co: 5.94%,3 CuNiFeMn : 24.02%|1 FeNiCu : 75.98%,3.282,310.2,152.54,8296.6,10.611,514,70.2
EP3077D,1_1750X,1 FeNiCu = Fe: 39.37%-Ni: 30.37%-Cu: 12.86%-Mn: 10.08%-Co: 7.31% | 3 CuNiFeMn = Cu: 31.55%-Ni: 27.31%-Fe: 20.27%-Mn: 16.88%-Co: 3.99% | Unassigned = Fe: 29.95%-Ni: 28.53%-Cu: 21.41%-Mn: 14.17%-Co: 5.94%,1 FeNiCu : 100.00%,3.253,307.5,157.68,8866.2,13.205,512,70.6
EP3077D,1_1750X,1 FeNiCu = Fe: 39.37%-Ni: 30.37%-Cu: 12.86%-Mn: 10.08%-Co: 7.31% | 3 CuNiFeMn = Cu: 31.55%-Ni: 27.31%-Fe: 20.27%-Mn: 16.88%-Co: 3.99% | Unassigned = Fe: 29.95%-Ni: 28.53%-Cu: 21.41%-Mn: 14.17%-Co: 5.94%,1 FeNiCu : 100.00%,2.834,267.8,143.18,8601.9,12.811,513,70.3
EP3077D,1_1750X,1 FeNiCu = Fe: 39.37%-Ni: 30.37%-Cu: 12.86%-Mn: 10.08%-Co: 7.31% | 3 CuNiFeMn = Cu: 31.55%-Ni: 27.31%-Fe: 20.27%-Mn: 16.88%-Co: 3.99% | Unassigned = Fe: 29.95%-Ni: 28.53%-Cu: 21.41%-Mn: 14.17%-Co: 5.94%,1 FeNiCu : 31.97%|3 CuNiFeMn : 63.96%|Unassigned : 4.07%,3.923,370.8,157.83,7364.6,9.427,515,70.6
EP3077D,1_1750X,1 FeNiCu = Fe: 39.37%-Ni: 30.37%-Cu: 12.86%-Mn: 10.08%-Co: 7.31% | 3 CuNiFeMn = Cu: 31.55%-Ni: 27.31%-Fe: 20.27%-Mn: 16.88%-Co: 3.99% | Unassigned = Fe: 29.95%-Ni: 28.53%-Cu: 21.41%-Mn: 14.17%-Co: 5.94%,,3.007,284.2,150.26,8818.6,13.985,511,70.1
EP3077D,1_1750X,1 FeNiCu = Fe: 39.37%-Ni: 30.37%-Cu: 12.86%-Mn: 10.08%-Co: 7.31% | 3 CuNiFeMn = Cu: 31.55%-Ni: 27.31%-Fe: 20.27%-Mn: 16.88%-Co: 3.99% | Unassigned = Fe: 29.95%-Ni: 28.53%-Cu: 21.41%-Mn: 14.17%-Co: 5.94%,,1.502,141.9,97.69,8176.7,14.635,555,69.7
EP3077D,1_1750X,1 FeNiCu = Fe: 39.37%-Ni: 30.37%-Cu: 12.86%-Mn: 10.08%-Co: 7.31% | 3 CuNiFeMn = Cu: 31.55%-Ni: 27.31%-Fe: 20.27%-Mn: 16.88%-Co: 3.99% | Unassigned = Fe: 29.95%-Ni: 28.53%-Cu: 21.41%-Mn: 14.17%-Co: 5.94%,,4.101,387.6,161.04,7297.5,15.296,512,70
EP3077D,1_1750X,1 FeNiCu = Fe: 39.37%-Ni: 30.37%-Cu: 12.86%-Mn: 10.08%-Co: 7.31% | 3 CuNiFeMn = Cu: 31.55%-Ni: 27.31%-Fe: 20.27%-Mn: 16.88%-Co: 3.99% | Unassigned = Fe: 29.95%-Ni: 28.53%-Cu: 21.41%-Mn: 14.17%-Co: 5.94%,,1.763,166.6,89.5,5924.9,13.931,509,70
EP3077D,1_1750X,1 FeNiCu = Fe: 39.37%-Ni: 30.37%-Cu: 12.86%-Mn: 10.08%-Co: 7.31% | 3 CuNiFeMn = Cu: 31.55%-Ni: 27.31%-Fe: 20.27%-Mn: 16.88%-Co: 3.99% | Unassigned = Fe: 29.95%-Ni: 28.53%-Cu: 21.41%-Mn: 14.17%-Co: 5.94%,3 CuNiFeMn : 12.71%|1 FeNiCu : 87.29%,2.52,238.2,132.33,8413,14.178,511,69.8
EP3077D,1_1750X,1 FeNiCu = Fe: 39.37%-Ni: 30.37%-Cu: 12.86%-Mn: 10.08%-Co: 7.31% | 3 CuNiFeMn = Cu: 31.55%-Ni: 27.31%-Fe: 20.27%-Mn: 16.88%-Co: 3.99% | Unassigned = Fe: 29.95%-Ni: 28.53%-Cu: 21.41%-Mn: 14.17%-Co: 5.94%,1 FeNiCu : 81.65%|3 CuNiFeMn : 18.35%,4.243,401,181.57,8668.4,15.698,511,70.2
EP3077D,1_1750X,1 FeNiCu = Fe: 39.37%-Ni: 30.37%-Cu: 12.86%-Mn: 10.08%-Co: 7.31% | 3 CuNiFeMn = Cu: 31.55%-Ni: 27.31%-Fe: 20.27%-Mn: 16.88%-Co: 3.99% | Unassigned = Fe: 29.95%-Ni: 28.53%-Cu: 21.41%-Mn: 14.17%-Co: 5.94%,1 FeNiCu : 100.00%,3.286,310.6,162.12,9213.8,14.111,514,70.3
EP3077D,1_1750X,1 FeNiCu = Fe: 39.37%-Ni: 30.37%-Cu: 12.86%-Mn: 10.08%-Co: 7.31% | 3 CuNiFeMn = Cu: 31.55%-Ni: 27.31%-Fe: 20.27%-Mn: 16.88%-Co: 3.99% | Unassigned = Fe: 29.95%-Ni: 28.53%-Cu: 21.41%-Mn: 14.17%-Co: 5.94%,1 FeNiCu : 80.36%|3 CuNiFeMn : 19.64%,3.053,288.6,155.45,9216.9,14.55,510,69.8
EP3077D,1_1750X,1 FeNiCu = Fe: 39.37%-Ni: 30.37%-Cu: 12.86%-Mn: 10.08%-Co: 7.31% | 3 CuNiFeMn = Cu: 31.55%-Ni: 27.31%-Fe: 20.27%-Mn: 16.88%-Co: 3.99% | Unassigned = Fe: 29.95%-Ni: 28.53%-Cu: 21.41%-Mn: 14.17%-Co: 5.94%,1 FeNiCu : 4.63%|3 CuNiFeMn : 95.37%,4.457,421.3,167.86,7211.4,15.506,511,69.4
EP3077D,1_1750X,1 FeNiCu = Fe: 39.37%-Ni: 30.37%-Cu: 12.86%-Mn: 10.08%-Co: 7.31% | 3 CuNiFeMn = Cu: 31.55%-Ni: 27.31%-Fe: 20.27%-Mn: 16.88%-Co: 3.99% | Unassigned = Fe: 29.95%-Ni: 28.53%-Cu: 21.41%-Mn: 14.17%-Co: 5.94%,3 CuNiFeMn : 61.91%|1 FeNiCu : 38.09%,4.301,406.5,172.93,7867,14.865,511,70.3
EP3077D,1_1750X,1 FeNiCu = Fe: 39.37%-Ni: 30.37%-Cu: 12.86%-Mn: 10.08%-Co: 7.31% | 3 CuNiFeMn = Cu: 31.55%-Ni: 27.31%-Fe: 20.27%-Mn: 16.88%-Co: 3.99% | Unassigned = Fe: 29.95%-Ni: 28.53%-Cu: 21.41%-Mn: 14.17%-Co: 5.94%,1 FeNiCu : 100.00%,1.125,106.3,92.02,9776,11.861,511,70.1
EP3077D,1_1750X,1 FeNiCu = Fe: 39.37%-Ni: 30.37%-Cu: 12.86%-Mn: 10.08%-Co: 7.31% | 3 CuNiFeMn = Cu: 31.55%-Ni: 27.31%-Fe: 20.27%-Mn: 16.88%-Co: 3.99% | Unassigned = Fe: 29.95%-Ni: 28.53%-Cu: 21.41%-Mn: 14.17%-Co: 5.94%,1 FeNiCu : 100.00%,3.293,311.3,160.03,8986.8,13.465,514,70
EP3077D,1_1750X,1 FeNiCu = Fe: 39.37%-Ni: 30.37%-Cu: 12.86%-Mn: 10.08%-Co: 7.31% | 3 CuNiFeMn = Cu: 31.55%-Ni: 27.31%-Fe: 20.27%-Mn: 16.88%-Co: 3.99% | Unassigned = Fe: 29.95%-Ni: 28.53%-Cu: 21.41%-Mn: 14.17%-Co: 5.94%,1 FeNiCu : 88.88%|3 CuNiFeMn : 11.12%,3.433,324.5,157.79,8414,12.704,512,70
EP3077D,1_1750X,1 FeNiCu = Fe: 39.37%-Ni: 30.37%-Cu: 12.86%-Mn: 10.08%-Co: 7.31% | 3 CuNiFeMn = Cu: 31.55%-Ni: 27.31%-Fe: 20.27%-Mn: 16.88%-Co: 3.99% | Unassigned = Fe: 29.95%-Ni: 28.53%-Cu: 21.41%-Mn: 14.17%-Co: 5.94%,3 CuNiFeMn : 96.27%|1 FeNiCu : 3.73%,2.923,276.3,128.07,6843.3,9.464,521,70.1
EP3077D,1_1750X,1 FeNiCu = Fe: 39.37%-Ni: 30.37%-Cu: 12.86%-Mn: 10.08%-Co: 7.31% | 3 CuNiFeMn = Cu: 31.55%-Ni: 27.31%-Fe: 20.27%-Mn: 16.88%-Co: 3.99% | Unassigned = Fe: 29.95%-Ni: 28.53%-Cu: 21.41%-Mn: 14.17%-Co: 5.94%,1 FeNiCu : 34.22%|3 CuNiFeMn : 65.78%,4.051,382.9,149.66,6499.9,10.147,515,70.2
EP3077D,1_1750X,1 FeNiCu = Fe: 39.37%-Ni: 30.37%-Cu: 12.86%-Mn: 10.08%-Co: 7.31% | 3 CuNiFeMn = Cu: 31.55%-Ni: 27.31%-Fe: 20.27%-Mn: 16.88%-Co: 3.99% | Unassigned = Fe: 29.95%-Ni: 28.53%-Cu: 21.41%-Mn: 14.17%-Co: 5.94%,,4.214,398.3,186.32,9125.9,15.185,511,69.9
EP3077D,1_1750X,1 FeNiCu = Fe: 39.37%-Ni: 30.37%-Cu: 12.86%-Mn: 10.08%-Co: 7.31% | 3 CuNiFeMn = Cu: 31.55%-Ni: 27.31%-Fe: 20.27%-Mn: 16.88%-Co: 3.99% | Unassigned = Fe: 29.95%-Ni: 28.53%-Cu: 21.41%-Mn: 14.17%-Co: 5.94%,,3.695,349.3,171.12,8991.2,13.987,511,70.4
EP3077D,1_1750X,1 FeNiCu = Fe: 39.37%-Ni: 30.37%-Cu: 12.86%-Mn: 10.08%-Co: 7.31% | 3 CuNiFeMn = Cu: 31.55%-Ni: 27.31%-Fe: 20.27%-Mn: 16.88%-Co: 3.99% | Unassigned = Fe: 29.95%-Ni: 28.53%-Cu: 21.41%-Mn: 14.17%-Co: 5.94%,,3.792,358.4,179.15,9478.1,13.937,512,70.3
EP3077D,1_1750X,1 FeNiCu = Fe: 39.37%-Ni: 30.37%-Cu: 12.86%-Mn: 10.08%-Co: 7.31% | 3 CuNiFeMn = Cu: 31.55%-Ni: 27.31%-Fe: 20.27%-Mn: 16.88%-Co: 3.99% | Unassigned = Fe: 29.95%-Ni: 28.53%-Cu: 21.41%-Mn: 14.17%-Co: 5.94%,,3.673,347.1,169.79,8929.2,14.462,511,69.8
EP3077D,1_1750X,1 FeNiCu = Fe: 39.37%-Ni: 30.37%-Cu: 12.86%-Mn: 10.08%-Co: 7.31% | 3 CuNiFeMn = Cu: 31.55%-Ni: 27.31%-Fe: 20.27%-Mn: 16.88%-Co: 3.99% | Unassigned = Fe: 29.95%-Ni: 28.53%-Cu: 21.41%-Mn: 14.17%-Co: 5.94%,1 FeNiCu : 92.46%|3 CuNiFeMn : 7.54%,4.172,394.4,182.39,8880.5,14.41,513,70.1
EP3077D,1_1750X,1 FeNiCu = Fe: 39.37%-Ni: 30.37%-Cu: 12.86%-Mn: 10.08%-Co: 7.31% | 3 CuNiFeMn = Cu: 31.55%-Ni: 27.31%-Fe: 20.27%-Mn: 16.88%-Co: 3.99% | Unassigned = Fe: 29.95%-Ni: 28.53%-Cu: 21.41%-Mn: 14.17%-Co: 5.94%,1 FeNiCu : 96.83%|3 CuNiFeMn : 3.17%,3.178,300.4,148.95,8217.8,14.71,512,70.1
EP3077D,1_1750X,1 FeNiCu = Fe: 39.37%-Ni: 30.37%-Cu: 12.86%-Mn: 10.08%-Co: 7.31% | 3 CuNiFeMn = Cu: 31.55%-Ni: 27.31%-Fe: 20.27%-Mn: 16.88%-Co: 3.99% | Unassigned = Fe: 29.95%-Ni: 28.53%-Cu: 21.41%-Mn: 14.17%-Co: 5.94%,1 FeNiCu : 96.54%|3 CuNiFeMn : 3.46%,3.397,321.1,160.03,8712.8,14.807,508,70.1
EP3077D,1_1750X,1 FeNiCu = Fe: 39.37%-Ni: 30.37%-Cu: 12.86%-Mn: 10.08%-Co: 7.31% | 3 CuNiFeMn = Cu: 31.55%-Ni: 27.31%-Fe: 20.27%-Mn: 16.88%-Co: 3.99% | Unassigned = Fe: 29.95%-Ni: 28.53%-Cu: 21.41%-Mn: 14.17%-Co: 5.94%,1 FeNiCu : 85.89%|Unassigned : 0.82%|3 CuNiFeMn : 13.29%,2.233,211.1,118.3,7774.4,13.349,512,70.4
EP3077D,1_1750X,1 FeNiCu = Fe: 39.37%-Ni: 30.37%-Cu: 12.86%-Mn: 10.08%-Co: 7.31% | 3 CuNiFeMn = Cu: 31.55%-Ni: 27.31%-Fe: 20.27%-Mn: 16.88%-Co: 3.99% | Unassigned = Fe: 29.95%-Ni: 28.53%-Cu: 21.41%-Mn: 14.17%-Co: 5.94%,3 CuNiFeMn : 29.30%|1 FeNiCu : 70.70%,4.259,402.6,180.98,8585.1,15.228,511,70.1
EP3077D,1_1750X,1 FeNiCu = Fe: 39.37%-Ni: 30.37%-Cu: 12.86%-Mn: 10.08%-Co: 7.31% | 3 CuNiFeMn = Cu: 31.55%-Ni: 27.31%-Fe: 20.27%-Mn: 16.88%-Co: 3.99% | Unassigned = Fe: 29.95%-Ni: 28.53%-Cu: 21.41%-Mn: 14.17%-Co: 5.94%,1 FeNiCu : 100.00%,4.118,389.2,184.4,9166.6,14.22,514,70.4
EP3077D,1_1750X,1 FeNiCu = Fe: 39.37%-Ni: 30.37%-Cu: 12.86%-Mn: 10.08%-Co: 7.31% | 3 CuNiFeMn = Cu: 31.55%-Ni: 27.31%-Fe: 20.27%-Mn: 16.88%-Co: 3.99% | Unassigned = Fe: 29.95%-Ni: 28.53%-Cu: 21.41%-Mn: 14.17%-Co: 5.94%,1 FeNiCu : 100.00%,2.529,239,136.81,8893.5,13.072,509,70
EP3077D,1_1750X,1 FeNiCu = Fe: 39.37%-Ni: 30.37%-Cu: 12.86%-Mn: 10.08%-Co: 7.31% | 3 CuNiFeMn = Cu: 31.55%-Ni: 27.31%-Fe: 20.27%-Mn: 16.88%-Co: 3.99% | Unassigned = Fe: 29.95%-Ni: 28.53%-Cu: 21.41%-Mn: 14.17%-Co: 5.94%,1 FeNiCu : 100.00%,3.657,345.7,162.3,8293.9,13.865,513,69.7
EP3077D,1_1750X,1 FeNiCu = Fe: 39.37%-Ni: 30.37%-Cu: 12.86%-Mn: 10.08%-Co: 7.31% | 3 CuNiFeMn = Cu: 31.55%-Ni: 27.31%-Fe: 20.27%-Mn: 16.88%-Co: 3.99% | Unassigned = Fe: 29.95%-Ni: 28.53%-Cu: 21.41%-Mn: 14.17%-Co: 5.94%,1 FeNiCu : 88.00%|3 CuNiFeMn : 12.00%,2.633,248.8,135.8,8430.6,13.617,513,69.9
EP3077D,1_1750X,1 FeNiCu = Fe: 39.37%-Ni: 30.37%-Cu: 12.86%-Mn: 10.08%-Co: 7.31% | 3 CuNiFeMn = Cu: 31.55%-Ni: 27.31%-Fe: 20.27%-Mn: 16.88%-Co: 3.99% | Unassigned = Fe: 29.95%-Ni: 28.53%-Cu: 21.41%-Mn: 14.17%-Co: 5.94%,1 FeNiCu : 70.74%|3 CuNiFeMn : 29.26%,4.519,427.1,189.08,8717.5,15.046,513,70.1
EP3077D,1_1750X,1 FeNiCu = Fe: 39.37%-Ni: 30.37%-Cu: 12.86%-Mn: 10.08%-Co: 7.31% | 3 CuNiFeMn = Cu: 31.55%-Ni: 27.31%-Fe: 20.27%-Mn: 16.88%-Co: 3.99% | Unassigned = Fe: 29.95%-Ni: 28.53%-Cu: 21.41%-Mn: 14.17%-Co: 5.94%,3 CuNiFeMn : 63.68%|1 FeNiCu : 36.32%,4.305,406.9,175.92,8093.9,14.324,513,69.9
EP3077D,1_1750X,1 FeNiCu = Fe: 39.37%-Ni: 30.37%-Cu: 12.86%-Mn: 10.08%-Co: 7.31% | 3 CuNiFeMn = Cu: 31.55%-Ni: 27.31%-Fe: 20.27%-Mn: 16.88%-Co: 3.99% | Unassigned = Fe: 29.95%-Ni: 28.53%-Cu: 21.41%-Mn: 14.17%-Co: 5.94%,,3.642,344.2,146.4,6957.7,13.534,512,69.7
EP3077D,1_1750X,1 FeNiCu = Fe: 39.37%-Ni: 30.37%-Cu: 12.86%-Mn: 10.08%-Co: 7.31% | 3 CuNiFeMn = Cu: 31.55%-Ni: 27.31%-Fe: 20.27%-Mn: 16.88%-Co: 3.99% | Unassigned = Fe: 29.95%-Ni: 28.53%-Cu: 21.41%-Mn: 14.17%-Co: 5.94%,,3.308,312.7,156.84,8641.7,14.826,511,69.9
EP3077D,1_1750X,1 FeNiCu = Fe: 39.37%-Ni: 30.37%-Cu: 12.86%-Mn: 10.08%-Co: 7.31% | 3 CuNiFeMn = Cu: 31.55%-Ni: 27.31%-Fe: 20.27%-Mn: 16.88%-Co: 3.99% | Unassigned = Fe: 29.95%-Ni: 28.53%-Cu: 21.41%-Mn: 14.17%-Co: 5.94%,,3.814,360.5,171.84,8774.5,14.435,511,70.1
EP3077D,1_1750X,1 FeNiCu = Fe: 39.37%-Ni: 30.37%-Cu: 12.86%-Mn: 10.08%-Co: 7.31% | 3 CuNiFeMn = Cu: 31.55%-Ni: 27.31%-Fe: 20.27%-Mn: 16.88%-Co: 3.99% | Unassigned = Fe: 29.95%-Ni: 28.53%-Cu: 21.41%-Mn: 14.17%-Co: 5.94%,,4.494,424.8,175.14,7692.6,15.174,510,70.3
EP3077D,1_1750X,1 FeNiCu = Fe: 39.37%-Ni: 30.37%-Cu: 12.86%-Mn: 10.08%-Co: 7.31% | 3 CuNiFeMn = Cu: 31.55%-Ni: 27.31%-Fe: 20.27%-Mn: 16.88%-Co: 3.99% | Unassigned = Fe: 29.95%-Ni: 28.53%-Cu: 21.41%-Mn: 14.17%-Co: 5.94%,3 CuNiFeMn : 88.54%|1 FeNiCu : 11.46%,4.649,439.4,180.07,7798.1,15.722,512,70.6
EP3077D,1_1750X,1 FeNiCu = Fe: 39.37%-Ni: 30.37%-Cu: 12.86%-Mn: 10.08%-Co: 7.31% | 3 CuNiFeMn = Cu: 31.55%-Ni: 27.31%-Fe: 20.27%-Mn: 16.88%-Co: 3.99% | Unassigned = Fe: 29.95%-Ni: 28.53%-Cu: 21.41%-Mn: 14.17%-Co: 5.94%,3 CuNiFeMn : 59.96%|1 FeNiCu : 40.04%,3.25,307.2,148.17,7963.5,14.55,510,70.2
EP3077D,1_1750X,1 FeNiCu = Fe: 39.37%-Ni: 30.37%-Cu: 12.86%-Mn: 10.08%-Co: 7.31% | 3 CuNiFeMn = Cu: 31.55%-Ni: 27.31%-Fe: 20.27%-Mn: 16.88%-Co: 3.99% | Unassigned = Fe: 29.95%-Ni: 28.53%-Cu: 21.41%-Mn: 14.17%-Co: 5.94%,3 CuNiFeMn : 7.00%|1 FeNiCu : 93.00%,3.314,313.2,158,8736.3,15.303,512,70.3
EP3077D,1_1750X,1 FeNiCu = Fe: 39.37%-Ni: 30.37%-Cu: 12.86%-Mn: 10.08%-Co: 7.31% | 3 CuNiFeMn = Cu: 31.55%-Ni: 27.31%-Fe: 20.27%-Mn: 16.88%-Co: 3.99% | Unassigned = Fe: 29.95%-Ni: 28.53%-Cu: 21.41%-Mn: 14.17%-Co: 5.94%,1 FeNiCu : 100.00%,3.788,358,173.05,8944.9,13.866,511,70
EP3077D,1_1750X,1 FeNiCu = Fe: 39.37%-Ni: 30.37%-Cu: 12.86%-Mn: 10.08%-Co: 7.31% | 3 CuNiFeMn = Cu: 31.55%-Ni: 27.31%-Fe: 20.27%-Mn: 16.88%-Co: 3.99% | Unassigned = Fe: 29.95%-Ni: 28.53%-Cu: 21.41%-Mn: 14.17%-Co: 5.94%,1 FeNiCu : 100.00%,4.326,408.9,188.46,9054,14.829,511,70.2
EP3077D,1_1750X,1 FeNiCu = Fe: 39.37%-Ni: 30.37%-Cu: 12.86%-Mn: 10.08%-Co: 7.31% | 3 CuNiFeMn = Cu: 31.55%-Ni: 27.31%-Fe: 20.27%-Mn: 16.88%-Co: 3.99% | Unassigned = Fe: 29.95%-Ni: 28.53%-Cu: 21.41%-Mn: 14.17%-Co: 5.94%,1 FeNiCu : 81.27%|3 CuNiFeMn : 18.73%,3.27,309.1,158.67,8918,14.635,511,70
EP3077D,1_1750X,1 FeNiCu = Fe: 39.37%-Ni: 30.37%-Cu: 12.86%-Mn: 10.08%-Co: 7.31% | 3 CuNiFeMn = Cu: 31.55%-Ni: 27.31%-Fe: 20.27%-Mn: 16.88%-Co: 3.99% | Unassigned = Fe: 29.95%-Ni: 28.53%-Cu: 21.41%-Mn: 14.17%-Co: 5.94%,3 CuNiFeMn : 100.00%,3.446,325.7,141.21,6901.3,15.15,510,70
EP3077D,1_1750X,1 FeNiCu = Fe: 39.37%-Ni: 30.37%-Cu: 12.86%-Mn: 10.08%-Co: 7.31% | 3 CuNiFeMn = Cu: 31.55%-Ni: 27.31%-Fe: 20.27%-Mn: 16.88%-Co: 3.99% | Unassigned = Fe: 29.95%-Ni: 28.53%-Cu: 21.41%-Mn: 14.17%-Co: 5.94%,3 CuNiFeMn : 1.92%|1 FeNiCu : 98.08%,3.429,324.1,161.78,8794.9,14.207,511,69.8
EP3077D,1_1750X,1 FeNiCu = Fe: 39.37%-Ni: 30.37%-Cu: 12.86%-Mn: 10.08%-Co: 7.31% | 3 CuNiFeMn = Cu: 31.55%-Ni: 27.31%-Fe: 20.27%-Mn: 16.88%-Co: 3.99% | Unassigned = Fe: 29.95%-Ni: 28.53%-Cu: 21.41%-Mn: 14.17%-Co: 5.94%,1 FeNiCu : 100.00%,3.812,360.3,177.32,9265.9,14.347,512,70.1
EP3077D,1_1750X,1 FeNiCu = Fe: 39.37%-Ni: 30.37%-Cu: 12.86%-Mn: 10.08%-Co: 7.31% | 3 CuNiFeMn = Cu: 31.55%-Ni: 27.31%-Fe: 20.27%-Mn: 16.88%-Co: 3.99% | Unassigned = Fe: 29.95%-Ni: 28.53%-Cu: 21.41%-Mn: 14.17%-Co: 5.94%,3 CuNiFeMn : 4.77%|1 FeNiCu : 95.23%,4.218,398.7,180.41,8620.3,14.969,514,69.9
EP3077D,1_1750X,1 FeNiCu = Fe: 39.37%-Ni: 30.37%-Cu: 12.86%-Mn: 10.08%-Co: 7.31% | 3 CuNiFeMn = Cu: 31.55%-Ni: 27.31%-Fe: 20.27%-Mn: 16.88%-Co: 3.99% | Unassigned = Fe: 29.95%-Ni: 28.53%-Cu: 21.41%-Mn: 14.17%-Co: 5.94%,1 FeNiCu : 100.00%,3.759,355.3,173.88,9085.9,14.019,511,69.8
EP3077D,1_1750X,1 FeNiCu = Fe: 39.37%-Ni: 30.37%-Cu: 12.86%-Mn: 10.08%-Co: 7.31% | 3 CuNiFeMn = Cu: 31.55%-Ni: 27.31%-Fe: 20.27%-Mn: 16.88%-Co: 3.99% | Unassigned = Fe: 29.95%-Ni: 28.53%-Cu: 21.41%-Mn: 14.17%-Co: 5.94%,,3.087,291.8,155.64,9135,14.141,510,69.9
EP3077D,1_1750X,1 FeNiCu = Fe: 39.37%-Ni: 30.37%-Cu: 12.86%-Mn: 10.08%-Co: 7.31% | 3 CuNiFeMn = Cu: 31.55%-Ni: 27.31%-Fe: 20.27%-Mn: 16.88%-Co: 3.99% | Unassigned = Fe: 29.95%-Ni: 28.53%-Cu: 21.41%-Mn: 14.17%-Co: 5.94%,,4.299,406.3,160.84,6947.9,15.373,498,70.2
EP3077D,1_1750X,1 FeNiCu = Fe: 39.37%-Ni: 30.37%-Cu: 12.86%-Mn: 10.08%-Co: 7.31% | 3 CuNiFeMn = Cu: 31.55%-Ni: 27.31%-Fe: 20.27%-Mn: 16.88%-Co: 3.99% | Unassigned = Fe: 29.95%-Ni: 28.53%-Cu: 21.41%-Mn: 14.17%-Co: 5.94%,,4.112,388.7,153.65,6708.9,15.71,510,70.2
EP3077D,1_1750X,1 FeNiCu = Fe: 39.37%-Ni: 30.37%-Cu: 12.86%-Mn: 10.08%-Co: 7.31% | 3 CuNiFeMn = Cu: 31.55%-Ni: 27.31%-Fe: 20.27%-Mn: 16.88%-Co: 3.99% | Unassigned = Fe: 29.95%-Ni: 28.53%-Cu: 21.41%-Mn: 14.17%-Co: 5.94%,,3.273,309.3,155.37,8591.1,14.204,512,69.8
EP3077D,1_1750X,1 FeNiCu = Fe: 39.37%-Ni: 30.37%-Cu: 12.86%-Mn: 10.08%-Co: 7.31% | 3 CuNiFeMn = Cu: 31.55%-Ni: 27.31%-Fe: 20.27%-Mn: 16.88%-Co: 3.99% | Unassigned = Fe: 29.95%-Ni: 28.53%-Cu: 21.41%-Mn: 14.17%-Co: 5.94%,1 FeNiCu : 67.81%|3 CuNiFeMn : 32.19%,4.289,405.4,176.79,8195.1,15.225,511,70.1
EP3077D,1_1750X,1 FeNiCu = Fe: 39.37%-Ni: 30.37%-Cu: 12.86%-Mn: 10.08%-Co: 7.31% | 3 CuNiFeMn = Cu: 31.55%-Ni: 27.31%-Fe: 20.27%-Mn: 16.88%-Co: 3.99% | Unassigned = Fe: 29.95%-Ni: 28.53%-Cu: 21.41%-Mn: 14.17%-Co: 5.94%,1 FeNiCu : 70.50%|3 CuNiFeMn : 29.50%,4.221,399,177.14,8358.3,14.075,513,70.2
EP3077D,1_1750X,1 FeNiCu = Fe: 39.37%-Ni: 30.37%-Cu: 12.86%-Mn: 10.08%-Co: 7.31% | 3 CuNiFeMn = Cu: 31.55%-Ni: 27.31%-Fe: 20.27%-Mn: 16.88%-Co: 3.99% | Unassigned = Fe: 29.95%-Ni: 28.53%-Cu: 21.41%-Mn: 14.17%-Co: 5.94%,3 CuNiFeMn : 96.99%|1 FeNiCu : 3.01%,4.509,426.2,172.67,7486,15.312,512,69.9
EP3077D,1_1750X,1 FeNiCu = Fe: 39.37%-Ni: 30.37%-Cu: 12.86%-Mn: 10.08%-Co: 7.31% | 3 CuNiFeMn = Cu: 31.55%-Ni: 27.31%-Fe: 20.27%-Mn: 16.88%-Co: 3.99% | Unassigned = Fe: 29.95%-Ni: 28.53%-Cu: 21.41%-Mn: 14.17%-Co: 5.94%,1 FeNiCu : 100.00%,3.191,301.6,154.43,8718.4,13.714,512,70.5
EP3077D,1_1750X,1 FeNiCu = Fe: 39.37%-Ni: 30.37%-Cu: 12.86%-Mn: 10.08%-Co: 7.31% | 3 CuNiFeMn = Cu: 31.55%-Ni: 27.31%-Fe: 20.27%-Mn: 16.88%-Co: 3.99% | Unassigned = Fe: 29.95%-Ni: 28.53%-Cu: 21.41%-Mn: 14.17%-Co: 5.94%,1 FeNiCu : 54.39%|3 CuNiFeMn : 45.61%,3.911,369.7,166.51,8104.3,14.459,514,69.9
EP3077D,1_1750X,1 FeNiCu = Fe: 39.37%-Ni: 30.37%-Cu: 12.86%-Mn: 10.08%-Co: 7.31% | 3 CuNiFeMn = Cu: 31.55%-Ni: 27.31%-Fe: 20.27%-Mn: 16.88%-Co: 3.99% | Unassigned = Fe: 29.95%-Ni: 28.53%-Cu: 21.41%-Mn: 14.17%-Co: 5.94%,3 CuNiFeMn : 98.34%|1 FeNiCu : 1.66%,1.654,156.4,88.86,6237,11.358,540,69.6
EP3077D,1_1750X,1 FeNiCu = Fe: 39.37%-Ni: 30.37%-Cu: 12.86%-Mn: 10.08%-Co: 7.31% | 3 CuNiFeMn = Cu: 31.55%-Ni: 27.31%-Fe: 20.27%-Mn: 16.88%-Co: 3.99% | Unassigned = Fe: 29.95%-Ni: 28.53%-Cu: 21.41%-Mn: 14.17%-Co: 5.94%,3 CuNiFeMn : 91.66%|1 FeNiCu : 8.34%,3.149,297.7,134.65,6944,14.355,510,69.9
EP3077D,1_1750X,1 FeNiCu = Fe: 39.37%-Ni: 30.37%-Cu: 12.86%-Mn: 10.08%-Co: 7.31% | 3 CuNiFeMn = Cu: 31.55%-Ni: 27.31%-Fe: 20.27%-Mn: 16.88%-Co: 3.99% | Unassigned = Fe: 29.95%-Ni: 28.53%-Cu: 21.41%-Mn: 14.17%-Co: 5.94%,3 CuNiFeMn : 37.08%|1 FeNiCu : 62.92%,3.684,348.2,160.04,8034.5,14.547,515,69.5
EP3077D,1_1750X,1 FeNiCu = Fe: 39.37%-Ni: 30.37%-Cu: 12.86%-Mn: 10.08%-Co: 7.31% | 3 CuNiFeMn = Cu: 31.55%-Ni: 27.31%-Fe: 20.27%-Mn: 16.88%-Co: 3.99% | Unassigned = Fe: 29.95%-Ni: 28.53%-Cu: 21.41%-Mn: 14.17%-Co: 5.94%,1 FeNiCu : 100.00%,3.888,367.5,174.97,8877.3,14,511,70.8
EP3077D,1_1750X,1 FeNiCu = Fe: 39.37%-Ni: 30.37%-Cu: 12.86%-Mn: 10.08%-Co: 7.31% | 3 CuNiFeMn = Cu: 31.55%-Ni: 27.31%-Fe: 20.27%-Mn: 16.88%-Co: 3.99% | Unassigned = Fe: 29.95%-Ni: 28.53%-Cu: 21.41%-Mn: 14.17%-Co: 5.94%,1 FeNiCu : 99.85%|Unassigned : 0.15%,3.928,371.2,173.64,8674.4,14.16,512,69.9
EP3077D,1_1750X,1 FeNiCu = Fe: 39.37%-Ni: 30.37%-Cu: 12.86%-Mn: 10.08%-Co: 7.31% | 3 CuNiFeMn = Cu: 31.55%-Ni: 27.31%-Fe: 20.27%-Mn: 16.88%-Co: 3.99% | Unassigned = Fe: 29.95%-Ni: 28.53%-Cu: 21.41%-Mn: 14.17%-Co: 5.94%,1 FeNiCu : 85.35%|3 CuNiFeMn : 14.65%,4.128,390.2,178.97,8690.9,14.901,512,70.2
EP3077D,1_1750X,1 FeNiCu = Fe: 39.37%-Ni: 30.37%-Cu: 12.86%-Mn: 10.08%-Co: 7.31% | 3 CuNiFeMn = Cu: 31.55%-Ni: 27.31%-Fe: 20.27%-Mn: 16.88%-Co: 3.99% | Unassigned = Fe: 29.95%-Ni: 28.53%-Cu: 21.41%-Mn: 14.17%-Co: 5.94%,,4.015,379.5,170.5,8223.4,15.244,514,69.6
EP3077D,1_1750X,1 FeNiCu = Fe: 39.37%-Ni: 30.37%-Cu: 12.86%-Mn: 10.08%-Co: 7.31% | 3 CuNiFeMn = Cu: 31.55%-Ni: 27.31%-Fe: 20.27%-Mn: 16.88%-Co: 3.99% | Unassigned = Fe: 29.95%-Ni: 28.53%-Cu: 21.41%-Mn: 14.17%-Co: 5.94%,,3.751,354.6,166.63,8461.1,15.357,511,70.6
EP3077D,1_1750X,1 FeNiCu = Fe: 39.37%-Ni: 30.37%-Cu: 12.86%-Mn: 10.08%-Co: 7.31% | 3 CuNiFeMn = Cu: 31.55%-Ni: 27.31%-Fe: 20.27%-Mn: 16.88%-Co: 3.99% | Unassigned = Fe: 29.95%-Ni: 28.53%-Cu: 21.41%-Mn: 14.17%-Co: 5.94%,,4.229,399.7,166.49,7496.9,15.84,511,70.1
EP3077D,1_1750X,1 FeNiCu = Fe: 39.37%-Ni: 30.37%-Cu: 12.86%-Mn: 10.08%-Co: 7.31% | 3 CuNiFeMn = Cu: 31.55%-Ni: 27.31%-Fe: 20.27%-Mn: 16.88%-Co: 3.99% | Unassigned = Fe: 29.95%-Ni: 28.53%-Cu: 21.41%-Mn: 14.17%-Co: 5.94%,,3.976,375.9,173.61,8564.1,14.483,514,69.9
EP3077D,1_1750X,1 FeNiCu = Fe: 39.37%-Ni: 30.37%-Cu: 12.86%-Mn: 10.08%-Co: 7.31% | 3 CuNiFeMn = Cu: 31.55%-Ni: 27.31%-Fe: 20.27%-Mn: 16.88%-Co: 3.99% | Unassigned = Fe: 29.95%-Ni: 28.53%-Cu: 21.41%-Mn: 14.17%-Co: 5.94%,1 FeNiCu : 98.86%|3 CuNiFeMn : 1.14%,4.128,390.2,182.95,9023.5,14.911,511,70.3
EP3077D,1_1750X,1 FeNiCu = Fe: 39.37%-Ni: 30.37%-Cu: 12.86%-Mn: 10.08%-Co: 7.31% | 3 CuNiFeMn = Cu: 31.55%-Ni: 27.31%-Fe: 20.27%-Mn: 16.88%-Co: 3.99% | Unassigned = Fe: 29.95%-Ni: 28.53%-Cu: 21.41%-Mn: 14.17%-Co: 5.94%,1 FeNiCu : 100.00%,3.497,330.6,166.14,9029,13.839,513,70.3
EP3077D,1_1750X,1 FeNiCu = Fe: 39.37%-Ni: 30.37%-Cu: 12.86%-Mn: 10.08%-Co: 7.31% | 3 CuNiFeMn = Cu: 31.55%-Ni: 27.31%-Fe: 20.27%-Mn: 16.88%-Co: 3.99% | Unassigned = Fe: 29.95%-Ni: 28.53%-Cu: 21.41%-Mn: 14.17%-Co: 5.94%,1 FeNiCu : 49.12%|3 CuNiFeMn : 50.88%,3.756,355,161.16,7978.8,14.542,511,70
EP3077D,1_1750X,1 FeNiCu = Fe: 39.37%-Ni: 30.37%-Cu: 12.86%-Mn: 10.08%-Co: 7.31% | 3 CuNiFeMn = Cu: 31.55%-Ni: 27.31%-Fe: 20.27%-Mn: 16.88%-Co: 3.99% | Unassigned = Fe: 29.95%-Ni: 28.53%-Cu: 21.41%-Mn: 14.17%-Co: 5.94%,3 CuNiFeMn : 26.54%|1 FeNiCu : 73.46%,2.531,239.2,138.08,9032.2,14.833,510,70.2
EP3077D,1_1750X,1 FeNiCu = Fe: 39.37%-Ni: 30.37%-Cu: 12.86%-Mn: 10.08%-Co: 7.31% | 3 CuNiFeMn = Cu: 31.55%-Ni: 27.31%-Fe: 20.27%-Mn: 16.88%-Co: 3.99% | Unassigned = Fe: 29.95%-Ni: 28.53%-Cu: 21.41%-Mn: 14.17%-Co: 5.94%,1 FeNiCu : 98.41%|3 CuNiFeMn : 1.59%,3.054,288.6,147.22,8380.1,13.928,511,70.3
EP3077D,1_1750X,1 FeNiCu = Fe: 39.37%-Ni: 30.37%-Cu: 12.86%-Mn: 10.08%-Co: 7.31% | 3 CuNiFeMn = Cu: 31.55%-Ni: 27.31%-Fe: 20.27%-Mn: 16.88%-Co: 3.99% | Unassigned = Fe: 29.95%-Ni: 28.53%-Cu: 21.41%-Mn: 14.17%-Co: 5.94%,1 FeNiCu : 100.00%,2.283,215.8,127.53,8697.3,12.771,511,70.5
EP3077D,1_1750X,1 FeNiCu = Fe: 39.37%-Ni: 30.37%-Cu: 12.86%-Mn: 10.08%-Co: 7.31% | 3 CuNiFeMn = Cu: 31.55%-Ni: 27.31%-Fe: 20.27%-Mn: 16.88%-Co: 3.99% | Unassigned = Fe: 29.95%-Ni: 28.53%-Cu: 21.41%-Mn: 14.17%-Co: 5.94%,1 FeNiCu : 100.00%,4.216,398.5,186.82,9155.7,14.79,513,70
EP3077D,1_1750X,1 FeNiCu = Fe: 39.37%-Ni: 30.37%-Cu: 12.86%-Mn: 10.08%-Co: 7.31% | 3 CuNiFeMn = Cu: 31.55%-Ni: 27.31%-Fe: 20.27%-Mn: 16.88%-Co: 3.99% | Unassigned = Fe: 29.95%-Ni: 28.53%-Cu: 21.41%-Mn: 14.17%-Co: 5.94%,1 FeNiCu : 100.00%,3.033,286.7,151.93,8915.5,13.962,512,70.7
