Repository: giengeb1/ADAMaNT-HEA-indents

File: Indentation Results.csv (part 61 of 64)
Sample,Magnification,Compound Compositions,Indent Composition,Hardness,Hv,Modulus,Stiffness^2 / Load,Pmax,Hmax,Reporting Depth
EP3077D,1_1750X,1 FeNiCu = Fe: 39.37%-Ni: 30.37%-Cu: 12.86%-Mn: 10.08%-Co: 7.31% | 3 CuNiFeMn = Cu: 31.55%-Ni: 27.31%-Fe: 20.27%-Mn: 16.88%-Co: 3.99% | Unassigned = Fe: 29.95%-Ni: 28.53%-Cu: 21.41%-Mn: 14.17%-Co: 5.94%,1 FeNiCu : 91.20%|3 CuNiFeMn : 8.80%,1.961,185.4,118.14,8845.7,13.391,511,69.8
EP3077D,1_1750X,1 FeNiCu = Fe: 39.37%-Ni: 30.37%-Cu: 12.86%-Mn: 10.08%-Co: 7.31% | 3 CuNiFeMn = Cu: 31.55%-Ni: 27.31%-Fe: 20.27%-Mn: 16.88%-Co: 3.99% | Unassigned = Fe: 29.95%-Ni: 28.53%-Cu: 21.41%-Mn: 14.17%-Co: 5.94%,3 CuNiFeMn : 61.83%|1 FeNiCu : 38.17%,2.49,235.4,130.15,8269.7,13.744,514,70.3
EP3077D,1_1750X,1 FeNiCu = Fe: 39.37%-Ni: 30.37%-Cu: 12.86%-Mn: 10.08%-Co: 7.31% | 3 CuNiFeMn = Cu: 31.55%-Ni: 27.31%-Fe: 20.27%-Mn: 16.88%-Co: 3.99% | Unassigned = Fe: 29.95%-Ni: 28.53%-Cu: 21.41%-Mn: 14.17%-Co: 5.94%,1 FeNiCu : 100.00%,3.883,367,179.42,9276.8,14.189,512,70.6
EP3077D,1_1750X,1 FeNiCu = Fe: 39.37%-Ni: 30.37%-Cu: 12.86%-Mn: 10.08%-Co: 7.31% | 3 CuNiFeMn = Cu: 31.55%-Ni: 27.31%-Fe: 20.27%-Mn: 16.88%-Co: 3.99% | Unassigned = Fe: 29.95%-Ni: 28.53%-Cu: 21.41%-Mn: 14.17%-Co: 5.94%,,3.519,332.6,164.14,8788.3,15.155,512,69.7
EP3077D,1_1750X,1 FeNiCu = Fe: 39.37%-Ni: 30.37%-Cu: 12.86%-Mn: 10.08%-Co: 7.31% | 3 CuNiFeMn = Cu: 31.55%-Ni: 27.31%-Fe: 20.27%-Mn: 16.88%-Co: 3.99% | Unassigned = Fe: 29.95%-Ni: 28.53%-Cu: 21.41%-Mn: 14.17%-Co: 5.94%,,2.642,249.7,136.78,8510.2,14.401,510,70.5
EP3077D,1_1750X,1 FeNiCu = Fe: 39.37%-Ni: 30.37%-Cu: 12.86%-Mn: 10.08%-Co: 7.31% | 3 CuNiFeMn = Cu: 31.55%-Ni: 27.31%-Fe: 20.27%-Mn: 16.88%-Co: 3.99% | Unassigned = Fe: 29.95%-Ni: 28.53%-Cu: 21.41%-Mn: 14.17%-Co: 5.94%,,4.666,441,181.86,7902,15.998,509,69.8
EP3077D,1_1750X,1 FeNiCu = Fe: 39.37%-Ni: 30.37%-Cu: 12.86%-Mn: 10.08%-Co: 7.31% | 3 CuNiFeMn = Cu: 31.55%-Ni: 27.31%-Fe: 20.27%-Mn: 16.88%-Co: 3.99% | Unassigned = Fe: 29.95%-Ni: 28.53%-Cu: 21.41%-Mn: 14.17%-Co: 5.94%,,3.91,369.6,165.43,8015.1,13.997,512,70.5
EP3077D,1_1750X,1 FeNiCu = Fe: 39.37%-Ni: 30.37%-Cu: 12.86%-Mn: 10.08%-Co: 7.31% | 3 CuNiFeMn = Cu: 31.55%-Ni: 27.31%-Fe: 20.27%-Mn: 16.88%-Co: 3.99% | Unassigned = Fe: 29.95%-Ni: 28.53%-Cu: 21.41%-Mn: 14.17%-Co: 5.94%,1 FeNiCu : 88.87%|3 CuNiFeMn : 11.13%,3.754,354.8,169.97,8747.2,14.848,512,70.2
EP3077D,1_1750X,1 FeNiCu = Fe: 39.37%-Ni: 30.37%-Cu: 12.86%-Mn: 10.08%-Co: 7.31% | 3 CuNiFeMn = Cu: 31.55%-Ni: 27.31%-Fe: 20.27%-Mn: 16.88%-Co: 3.99% | Unassigned = Fe: 29.95%-Ni: 28.53%-Cu: 21.41%-Mn: 14.17%-Co: 5.94%,1 FeNiCu : 91.99%|3 CuNiFeMn : 8.01%,4.303,406.7,183.54,8704.2,15.271,512,70.1
EP3077D,1_1750X,1 FeNiCu = Fe: 39.37%-Ni: 30.37%-Cu: 12.86%-Mn: 10.08%-Co: 7.31% | 3 CuNiFeMn = Cu: 31.55%-Ni: 27.31%-Fe: 20.27%-Mn: 16.88%-Co: 3.99% | Unassigned = Fe: 29.95%-Ni: 28.53%-Cu: 21.41%-Mn: 14.17%-Co: 5.94%,3 CuNiFeMn : 100.00%,4.738,447.9,173.31,7166.3,16.759,512,69.6
EP3077D,1_1750X,1 FeNiCu = Fe: 39.37%-Ni: 30.37%-Cu: 12.86%-Mn: 10.08%-Co: 7.31% | 3 CuNiFeMn = Cu: 31.55%-Ni: 27.31%-Fe: 20.27%-Mn: 16.88%-Co: 3.99% | Unassigned = Fe: 29.95%-Ni: 28.53%-Cu: 21.41%-Mn: 14.17%-Co: 5.94%,3 CuNiFeMn : 100.00%,3.651,345.1,146.11,6917.6,15.638,510,68.9
EP3077D,1_1750X,1 FeNiCu = Fe: 39.37%-Ni: 30.37%-Cu: 12.86%-Mn: 10.08%-Co: 7.31% | 3 CuNiFeMn = Cu: 31.55%-Ni: 27.31%-Fe: 20.27%-Mn: 16.88%-Co: 3.99% | Unassigned = Fe: 29.95%-Ni: 28.53%-Cu: 21.41%-Mn: 14.17%-Co: 5.94%,1 FeNiCu : 100.00%,3.018,285.3,151.43,8906.5,13.785,510,69.7
EP3077D,1_1750X,1 FeNiCu = Fe: 39.37%-Ni: 30.37%-Cu: 12.86%-Mn: 10.08%-Co: 7.31% | 3 CuNiFeMn = Cu: 31.55%-Ni: 27.31%-Fe: 20.27%-Mn: 16.88%-Co: 3.99% | Unassigned = Fe: 29.95%-Ni: 28.53%-Cu: 21.41%-Mn: 14.17%-Co: 5.94%,1 FeNiCu : 100.00%,3.611,341.3,167.39,8865.7,13.762,512,70.5
EP3077D,1_1750X,1 FeNiCu = Fe: 39.37%-Ni: 30.37%-Cu: 12.86%-Mn: 10.08%-Co: 7.31% | 3 CuNiFeMn = Cu: 31.55%-Ni: 27.31%-Fe: 20.27%-Mn: 16.88%-Co: 3.99% | Unassigned = Fe: 29.95%-Ni: 28.53%-Cu: 21.41%-Mn: 14.17%-Co: 5.94%,1 FeNiCu : 100.00%,3.292,311.2,156.42,8640.4,14.238,512,70.2
EP3077D,1_1750X,1 FeNiCu = Fe: 39.37%-Ni: 30.37%-Cu: 12.86%-Mn: 10.08%-Co: 7.31% | 3 CuNiFeMn = Cu: 31.55%-Ni: 27.31%-Fe: 20.27%-Mn: 16.88%-Co: 3.99% | Unassigned = Fe: 29.95%-Ni: 28.53%-Cu: 21.41%-Mn: 14.17%-Co: 5.94%,1 FeNiCu : 28.74%|3 CuNiFeMn : 71.26%,3.929,371.3,157.63,7337.7,15.206,512,69.6
EP3077D,1_1750X,1 FeNiCu = Fe: 39.37%-Ni: 30.37%-Cu: 12.86%-Mn: 10.08%-Co: 7.31% | 3 CuNiFeMn = Cu: 31.55%-Ni: 27.31%-Fe: 20.27%-Mn: 16.88%-Co: 3.99% | Unassigned = Fe: 29.95%-Ni: 28.53%-Cu: 21.41%-Mn: 14.17%-Co: 5.94%,3 CuNiFeMn : 99.20%|1 FeNiCu : 0.80%,3.529,333.5,139.01,6556.8,14.799,510,70.5
EP3077D,1_1750X,1 FeNiCu = Fe: 39.37%-Ni: 30.37%-Cu: 12.86%-Mn: 10.08%-Co: 7.31% | 3 CuNiFeMn = Cu: 31.55%-Ni: 27.31%-Fe: 20.27%-Mn: 16.88%-Co: 3.99% | Unassigned = Fe: 29.95%-Ni: 28.53%-Cu: 21.41%-Mn: 14.17%-Co: 5.94%,3 CuNiFeMn : 15.93%|1 FeNiCu : 84.07%,2.577,243.5,132.76,8275.9,13.523,511,70.4
EP3077D,1_1750X,1 FeNiCu = Fe: 39.37%-Ni: 30.37%-Cu: 12.86%-Mn: 10.08%-Co: 7.31% | 3 CuNiFeMn = Cu: 31.55%-Ni: 27.31%-Fe: 20.27%-Mn: 16.88%-Co: 3.99% | Unassigned = Fe: 29.95%-Ni: 28.53%-Cu: 21.41%-Mn: 14.17%-Co: 5.94%,1 FeNiCu : 100.00%,2.553,241.3,138.91,9050,12.61,512,70
EP3077D,1_1750X,1 FeNiCu = Fe: 39.37%-Ni: 30.37%-Cu: 12.86%-Mn: 10.08%-Co: 7.31% | 3 CuNiFeMn = Cu: 31.55%-Ni: 27.31%-Fe: 20.27%-Mn: 16.88%-Co: 3.99% | Unassigned = Fe: 29.95%-Ni: 28.53%-Cu: 21.41%-Mn: 14.17%-Co: 5.94%,,2.765,261.3,126.49,7077.6,14.729,510,70.1
EP3077D,1_1750X,1 FeNiCu = Fe: 39.37%-Ni: 30.37%-Cu: 12.86%-Mn: 10.08%-Co: 7.31% | 3 CuNiFeMn = Cu: 31.55%-Ni: 27.31%-Fe: 20.27%-Mn: 16.88%-Co: 3.99% | Unassigned = Fe: 29.95%-Ni: 28.53%-Cu: 21.41%-Mn: 14.17%-Co: 5.94%,,4.679,442.3,174.9,7371.9,16.052,510,70
EP3077D,1_1750X,1 FeNiCu = Fe: 39.37%-Ni: 30.37%-Cu: 12.86%-Mn: 10.08%-Co: 7.31% | 3 CuNiFeMn = Cu: 31.55%-Ni: 27.31%-Fe: 20.27%-Mn: 16.88%-Co: 3.99% | Unassigned = Fe: 29.95%-Ni: 28.53%-Cu: 21.41%-Mn: 14.17%-Co: 5.94%,,3.581,338.5,164.88,8703.7,14.872,510,70.2
EP3077D,1_1750X,1 FeNiCu = Fe: 39.37%-Ni: 30.37%-Cu: 12.86%-Mn: 10.08%-Co: 7.31% | 3 CuNiFeMn = Cu: 31.55%-Ni: 27.31%-Fe: 20.27%-Mn: 16.88%-Co: 3.99% | Unassigned = Fe: 29.95%-Ni: 28.53%-Cu: 21.41%-Mn: 14.17%-Co: 5.94%,,4.044,382.2,175.62,8589.4,15.261,503,70.5
EP3077D,1_1750X,1 FeNiCu = Fe: 39.37%-Ni: 30.37%-Cu: 12.86%-Mn: 10.08%-Co: 7.31% | 3 CuNiFeMn = Cu: 31.55%-Ni: 27.31%-Fe: 20.27%-Mn: 16.88%-Co: 3.99% | Unassigned = Fe: 29.95%-Ni: 28.53%-Cu: 21.41%-Mn: 14.17%-Co: 5.94%,3 CuNiFeMn : 100.00%,3.445,325.7,148.59,7548,15.365,511,70
EP3077D,1_1750X,1 FeNiCu = Fe: 39.37%-Ni: 30.37%-Cu: 12.86%-Mn: 10.08%-Co: 7.31% | 3 CuNiFeMn = Cu: 31.55%-Ni: 27.31%-Fe: 20.27%-Mn: 16.88%-Co: 3.99% | Unassigned = Fe: 29.95%-Ni: 28.53%-Cu: 21.41%-Mn: 14.17%-Co: 5.94%,1 FeNiCu : 100.00%,3.385,320,157,8457.2,14.411,511,69.7
EP3077D,1_1750X,1 FeNiCu = Fe: 39.37%-Ni: 30.37%-Cu: 12.86%-Mn: 10.08%-Co: 7.31% | 3 CuNiFeMn = Cu: 31.55%-Ni: 27.31%-Fe: 20.27%-Mn: 16.88%-Co: 3.99% | Unassigned = Fe: 29.95%-Ni: 28.53%-Cu: 21.41%-Mn: 14.17%-Co: 5.94%,1 FeNiCu : 59.51%|3 CuNiFeMn : 40.49%,4.289,405.4,167.86,7495.4,15.312,511,70
EP3077D,1_1750X,1 FeNiCu = Fe: 39.37%-Ni: 30.37%-Cu: 12.86%-Mn: 10.08%-Co: 7.31% | 3 CuNiFeMn = Cu: 31.55%-Ni: 27.31%-Fe: 20.27%-Mn: 16.88%-Co: 3.99% | Unassigned = Fe: 29.95%-Ni: 28.53%-Cu: 21.41%-Mn: 14.17%-Co: 5.94%,3 CuNiFeMn : 98.13%|1 FeNiCu : 1.87%,4.001,378.2,158.85,7303.7,15.89,510,69.9
EP3077D,1_1750X,1 FeNiCu = Fe: 39.37%-Ni: 30.37%-Cu: 12.86%-Mn: 10.08%-Co: 7.31% | 3 CuNiFeMn = Cu: 31.55%-Ni: 27.31%-Fe: 20.27%-Mn: 16.88%-Co: 3.99% | Unassigned = Fe: 29.95%-Ni: 28.53%-Cu: 21.41%-Mn: 14.17%-Co: 5.94%,3 CuNiFeMn : 1.34%|1 FeNiCu : 98.66%,3.991,377.2,176.55,8786.6,15.22,511,69.3
EP3077D,1_1750X,1 FeNiCu = Fe: 39.37%-Ni: 30.37%-Cu: 12.86%-Mn: 10.08%-Co: 7.31% | 3 CuNiFeMn = Cu: 31.55%-Ni: 27.31%-Fe: 20.27%-Mn: 16.88%-Co: 3.99% | Unassigned = Fe: 29.95%-Ni: 28.53%-Cu: 21.41%-Mn: 14.17%-Co: 5.94%,1 FeNiCu : 75.73%|3 CuNiFeMn : 24.27%,4.216,398.5,181.97,8754.1,15.195,511,69.6
EP3077D,1_1750X,1 FeNiCu = Fe: 39.37%-Ni: 30.37%-Cu: 12.86%-Mn: 10.08%-Co: 7.31% | 3 CuNiFeMn = Cu: 31.55%-Ni: 27.31%-Fe: 20.27%-Mn: 16.88%-Co: 3.99% | Unassigned = Fe: 29.95%-Ni: 28.53%-Cu: 21.41%-Mn: 14.17%-Co: 5.94%,3 CuNiFeMn : 74.75%|1 FeNiCu : 25.25%,4.017,379.7,166.6,7895.9,16.081,511,70.2
EP3077D,1_1750X,1 FeNiCu = Fe: 39.37%-Ni: 30.37%-Cu: 12.86%-Mn: 10.08%-Co: 7.31% | 3 CuNiFeMn = Cu: 31.55%-Ni: 27.31%-Fe: 20.27%-Mn: 16.88%-Co: 3.99% | Unassigned = Fe: 29.95%-Ni: 28.53%-Cu: 21.41%-Mn: 14.17%-Co: 5.94%,1 FeNiCu : 100.00%,3.524,333.1,167.52,9089.9,14.032,512,70.1
EP3077D,1_1750X,1 FeNiCu = Fe: 39.37%-Ni: 30.37%-Cu: 12.86%-Mn: 10.08%-Co: 7.31% | 3 CuNiFeMn = Cu: 31.55%-Ni: 27.31%-Fe: 20.27%-Mn: 16.88%-Co: 3.99% | Unassigned = Fe: 29.95%-Ni: 28.53%-Cu: 21.41%-Mn: 14.17%-Co: 5.94%,1 FeNiCu : 100.00%,3.709,350.6,159.72,7953.4,13.935,512,70.5
EP3077D,1_1750X,1 FeNiCu = Fe: 39.37%-Ni: 30.37%-Cu: 12.86%-Mn: 10.08%-Co: 7.31% | 3 CuNiFeMn = Cu: 31.55%-Ni: 27.31%-Fe: 20.27%-Mn: 16.88%-Co: 3.99% | Unassigned = Fe: 29.95%-Ni: 28.53%-Cu: 21.41%-Mn: 14.17%-Co: 5.94%,1 FeNiCu : 100.00%,2.596,245.3,141.02,9141.6,13.608,513,70.4
EP3077D,1_1750X,1 FeNiCu = Fe: 39.37%-Ni: 30.37%-Cu: 12.86%-Mn: 10.08%-Co: 7.31% | 3 CuNiFeMn = Cu: 31.55%-Ni: 27.31%-Fe: 20.27%-Mn: 16.88%-Co: 3.99% | Unassigned = Fe: 29.95%-Ni: 28.53%-Cu: 21.41%-Mn: 14.17%-Co: 5.94%,1 FeNiCu : 72.07%|3 CuNiFeMn : 27.93%,2.827,267.2,140.3,8316,14.215,511,69.8
EP3077D,1_1750X,1 FeNiCu = Fe: 39.37%-Ni: 30.37%-Cu: 12.86%-Mn: 10.08%-Co: 7.31% | 3 CuNiFeMn = Cu: 31.55%-Ni: 27.31%-Fe: 20.27%-Mn: 16.88%-Co: 3.99% | Unassigned = Fe: 29.95%-Ni: 28.53%-Cu: 21.41%-Mn: 14.17%-Co: 5.94%,,4.242,401,179.29,8483.6,15.542,511,70.5
EP3077D,1_1750X,1 FeNiCu = Fe: 39.37%-Ni: 30.37%-Cu: 12.86%-Mn: 10.08%-Co: 7.31% | 3 CuNiFeMn = Cu: 31.55%-Ni: 27.31%-Fe: 20.27%-Mn: 16.88%-Co: 3.99% | Unassigned = Fe: 29.95%-Ni: 28.53%-Cu: 21.41%-Mn: 14.17%-Co: 5.94%,,3.877,366.4,172.91,8724.7,16.082,511,70.6
EP3077D,1_1750X,1 FeNiCu = Fe: 39.37%-Ni: 30.37%-Cu: 12.86%-Mn: 10.08%-Co: 7.31% | 3 CuNiFeMn = Cu: 31.55%-Ni: 27.31%-Fe: 20.27%-Mn: 16.88%-Co: 3.99% | Unassigned = Fe: 29.95%-Ni: 28.53%-Cu: 21.41%-Mn: 14.17%-Co: 5.94%,,4.178,394.9,178.41,8542.7,14.561,512,69.9
EP3077D,1_1750X,1 FeNiCu = Fe: 39.37%-Ni: 30.37%-Cu: 12.86%-Mn: 10.08%-Co: 7.31% | 3 CuNiFeMn = Cu: 31.55%-Ni: 27.31%-Fe: 20.27%-Mn: 16.88%-Co: 3.99% | Unassigned = Fe: 29.95%-Ni: 28.53%-Cu: 21.41%-Mn: 14.17%-Co: 5.94%,,3.902,368.8,146.7,6517.7,15.233,511,70
EP3077D,1_1750X,1 FeNiCu = Fe: 39.37%-Ni: 30.37%-Cu: 12.86%-Mn: 10.08%-Co: 7.31% | 3 CuNiFeMn = Cu: 31.55%-Ni: 27.31%-Fe: 20.27%-Mn: 16.88%-Co: 3.99% | Unassigned = Fe: 29.95%-Ni: 28.53%-Cu: 21.41%-Mn: 14.17%-Co: 5.94%,3 CuNiFeMn : 83.97%|1 FeNiCu : 16.03%,3.28,310.1,150.15,8073.5,15.541,508,69.6
EP3077D,1_1750X,1 FeNiCu = Fe: 39.37%-Ni: 30.37%-Cu: 12.86%-Mn: 10.08%-Co: 7.31% | 3 CuNiFeMn = Cu: 31.55%-Ni: 27.31%-Fe: 20.27%-Mn: 16.88%-Co: 3.99% | Unassigned = Fe: 29.95%-Ni: 28.53%-Cu: 21.41%-Mn: 14.17%-Co: 5.94%,1 FeNiCu : 100.00%,3.23,305.3,152.19,8397.1,13.743,510,69.8
EP3077D,1_1750X,1 FeNiCu = Fe: 39.37%-Ni: 30.37%-Cu: 12.86%-Mn: 10.08%-Co: 7.31% | 3 CuNiFeMn = Cu: 31.55%-Ni: 27.31%-Fe: 20.27%-Mn: 16.88%-Co: 3.99% | Unassigned = Fe: 29.95%-Ni: 28.53%-Cu: 21.41%-Mn: 14.17%-Co: 5.94%,1 FeNiCu : 100.00%,1.703,160.9,108.8,8774.5,12.679,512,69.9
EP3077D,1_1750X,1 FeNiCu = Fe: 39.37%-Ni: 30.37%-Cu: 12.86%-Mn: 10.08%-Co: 7.31% | 3 CuNiFeMn = Cu: 31.55%-Ni: 27.31%-Fe: 20.27%-Mn: 16.88%-Co: 3.99% | Unassigned = Fe: 29.95%-Ni: 28.53%-Cu: 21.41%-Mn: 14.17%-Co: 5.94%,3 CuNiFeMn : 100.00%,4.388,414.7,166.19,7201.2,15.443,512,70
EP3077D,1_1750X,1 FeNiCu = Fe: 39.37%-Ni: 30.37%-Cu: 12.86%-Mn: 10.08%-Co: 7.31% | 3 CuNiFeMn = Cu: 31.55%-Ni: 27.31%-Fe: 20.27%-Mn: 16.88%-Co: 3.99% | Unassigned = Fe: 29.95%-Ni: 28.53%-Cu: 21.41%-Mn: 14.17%-Co: 5.94%,1 FeNiCu : 100.00%,4.247,401.4,188.44,9224,15.372,509,70.1
EP3077D,1_1750X,1 FeNiCu = Fe: 39.37%-Ni: 30.37%-Cu: 12.86%-Mn: 10.08%-Co: 7.31% | 3 CuNiFeMn = Cu: 31.55%-Ni: 27.31%-Fe: 20.27%-Mn: 16.88%-Co: 3.99% | Unassigned = Fe: 29.95%-Ni: 28.53%-Cu: 21.41%-Mn: 14.17%-Co: 5.94%,1 FeNiCu : 95.25%|3 CuNiFeMn : 4.75%,3.606,340.8,164.67,8626.3,13.796,512,69.8
EP3077D,1_1750X,1 FeNiCu = Fe: 39.37%-Ni: 30.37%-Cu: 12.86%-Mn: 10.08%-Co: 7.31% | 3 CuNiFeMn = Cu: 31.55%-Ni: 27.31%-Fe: 20.27%-Mn: 16.88%-Co: 3.99% | Unassigned = Fe: 29.95%-Ni: 28.53%-Cu: 21.41%-Mn: 14.17%-Co: 5.94%,1 FeNiCu : 96.16%|3 CuNiFeMn : 3.84%,4.459,421.5,186.64,8642.5,15.583,509,70.1
EP3077D,1_1750X,1 FeNiCu = Fe: 39.37%-Ni: 30.37%-Cu: 12.86%-Mn: 10.08%-Co: 7.31% | 3 CuNiFeMn = Cu: 31.55%-Ni: 27.31%-Fe: 20.27%-Mn: 16.88%-Co: 3.99% | Unassigned = Fe: 29.95%-Ni: 28.53%-Cu: 21.41%-Mn: 14.17%-Co: 5.94%,1 FeNiCu : 100.00%,3.342,315.8,159.25,8786.1,13.861,511,70.3
EP3077D,1_1750X,1 FeNiCu = Fe: 39.37%-Ni: 30.37%-Cu: 12.86%-Mn: 10.08%-Co: 7.31% | 3 CuNiFeMn = Cu: 31.55%-Ni: 27.31%-Fe: 20.27%-Mn: 16.88%-Co: 3.99% | Unassigned = Fe: 29.95%-Ni: 28.53%-Cu: 21.41%-Mn: 14.17%-Co: 5.94%,1 FeNiCu : 84.45%|3 CuNiFeMn : 15.55%,3.635,343.6,169.41,8982.6,14.476,515,70.3
EP3077D,1_1750X,1 FeNiCu = Fe: 39.37%-Ni: 30.37%-Cu: 12.86%-Mn: 10.08%-Co: 7.31% | 3 CuNiFeMn = Cu: 31.55%-Ni: 27.31%-Fe: 20.27%-Mn: 16.88%-Co: 3.99% | Unassigned = Fe: 29.95%-Ni: 28.53%-Cu: 21.41%-Mn: 14.17%-Co: 5.94%,3 CuNiFeMn : 99.39%|1 FeNiCu : 0.61%,3.458,326.9,144.89,7195.8,15.847,511,69.8
EP3077D,1_1750X,1 FeNiCu = Fe: 39.37%-Ni: 30.37%-Cu: 12.86%-Mn: 10.08%-Co: 7.31% | 3 CuNiFeMn = Cu: 31.55%-Ni: 27.31%-Fe: 20.27%-Mn: 16.88%-Co: 3.99% | Unassigned = Fe: 29.95%-Ni: 28.53%-Cu: 21.41%-Mn: 14.17%-Co: 5.94%,3 CuNiFeMn : 100.00%,4.367,412.7,162.95,6993.4,15.619,508,69.5
EP3077D,1_1750X,1 FeNiCu = Fe: 39.37%-Ni: 30.37%-Cu: 12.86%-Mn: 10.08%-Co: 7.31% | 3 CuNiFeMn = Cu: 31.55%-Ni: 27.31%-Fe: 20.27%-Mn: 16.88%-Co: 3.99% | Unassigned = Fe: 29.95%-Ni: 28.53%-Cu: 21.41%-Mn: 14.17%-Co: 5.94%,,3.786,357.8,173.79,9014.5,13.796,512,70.2
EP3077D,1_1750X,1 FeNiCu = Fe: 39.37%-Ni: 30.37%-Cu: 12.86%-Mn: 10.08%-Co: 7.31% | 3 CuNiFeMn = Cu: 31.55%-Ni: 27.31%-Fe: 20.27%-Mn: 16.88%-Co: 3.99% | Unassigned = Fe: 29.95%-Ni: 28.53%-Cu: 21.41%-Mn: 14.17%-Co: 5.94%,,3.347,316.4,139.7,6971.2,15.322,527,69.9
EP3077D,1_1750X,1 FeNiCu = Fe: 39.37%-Ni: 30.37%-Cu: 12.86%-Mn: 10.08%-Co: 7.31% | 3 CuNiFeMn = Cu: 31.55%-Ni: 27.31%-Fe: 20.27%-Mn: 16.88%-Co: 3.99% | Unassigned = Fe: 29.95%-Ni: 28.53%-Cu: 21.41%-Mn: 14.17%-Co: 5.94%,,3.663,346.2,168.7,8852,14.569,510,70.6
EP3077D,1_1750X,1 FeNiCu = Fe: 39.37%-Ni: 30.37%-Cu: 12.86%-Mn: 10.08%-Co: 7.31% | 3 CuNiFeMn = Cu: 31.55%-Ni: 27.31%-Fe: 20.27%-Mn: 16.88%-Co: 3.99% | Unassigned = Fe: 29.95%-Ni: 28.53%-Cu: 21.41%-Mn: 14.17%-Co: 5.94%,,3.196,302.1,148.49,8128.7,14.285,509,70.3
EP3077D,1_1750X,1 FeNiCu = Fe: 39.37%-Ni: 30.37%-Cu: 12.86%-Mn: 10.08%-Co: 7.31% | 3 CuNiFeMn = Cu: 31.55%-Ni: 27.31%-Fe: 20.27%-Mn: 16.88%-Co: 3.99% | Unassigned = Fe: 29.95%-Ni: 28.53%-Cu: 21.41%-Mn: 14.17%-Co: 5.94%,3 CuNiFeMn : 100.00%,3.757,355.1,146.19,6727.3,12.833,509,69.3
EP3077D,1_1750X,1 FeNiCu = Fe: 39.37%-Ni: 30.37%-Cu: 12.86%-Mn: 10.08%-Co: 7.31% | 3 CuNiFeMn = Cu: 31.55%-Ni: 27.31%-Fe: 20.27%-Mn: 16.88%-Co: 3.99% | Unassigned = Fe: 29.95%-Ni: 28.53%-Cu: 21.41%-Mn: 14.17%-Co: 5.94%,1 FeNiCu : 100.00%,4.07,384.7,179.12,8828.3,15.002,509,69.8
EP3077D,1_1750X,1 FeNiCu = Fe: 39.37%-Ni: 30.37%-Cu: 12.86%-Mn: 10.08%-Co: 7.31% | 3 CuNiFeMn = Cu: 31.55%-Ni: 27.31%-Fe: 20.27%-Mn: 16.88%-Co: 3.99% | Unassigned = Fe: 29.95%-Ni: 28.53%-Cu: 21.41%-Mn: 14.17%-Co: 5.94%,1 FeNiCu : 100.00%,2.212,209.1,121.76,8263,13.124,511,70
EP3077D,1_1750X,1 FeNiCu = Fe: 39.37%-Ni: 30.37%-Cu: 12.86%-Mn: 10.08%-Co: 7.31% | 3 CuNiFeMn = Cu: 31.55%-Ni: 27.31%-Fe: 20.27%-Mn: 16.88%-Co: 3.99% | Unassigned = Fe: 29.95%-Ni: 28.53%-Cu: 21.41%-Mn: 14.17%-Co: 5.94%,3 CuNiFeMn : 99.09%|Unassigned : 0.91%,3.535,334.2,150.03,7481.6,14.647,511,70.4
EP3077D,1_1750X,1 FeNiCu = Fe: 39.37%-Ni: 30.37%-Cu: 12.86%-Mn: 10.08%-Co: 7.31% | 3 CuNiFeMn = Cu: 31.55%-Ni: 27.31%-Fe: 20.27%-Mn: 16.88%-Co: 3.99% | Unassigned = Fe: 29.95%-Ni: 28.53%-Cu: 21.41%-Mn: 14.17%-Co: 5.94%,3 CuNiFeMn : 2.81%|1 FeNiCu : 97.19%,4.136,390.9,180.87,8831,15.15,509,70.2
EP3077D,1_1750X,1 FeNiCu = Fe: 39.37%-Ni: 30.37%-Cu: 12.86%-Mn: 10.08%-Co: 7.31% | 3 CuNiFeMn = Cu: 31.55%-Ni: 27.31%-Fe: 20.27%-Mn: 16.88%-Co: 3.99% | Unassigned = Fe: 29.95%-Ni: 28.53%-Cu: 21.41%-Mn: 14.17%-Co: 5.94%,1 FeNiCu : 100.00%,3.34,315.7,160.08,8866.5,13.788,512,69.8
EP3077D,1_1750X,1 FeNiCu = Fe: 39.37%-Ni: 30.37%-Cu: 12.86%-Mn: 10.08%-Co: 7.31% | 3 CuNiFeMn = Cu: 31.55%-Ni: 27.31%-Fe: 20.27%-Mn: 16.88%-Co: 3.99% | Unassigned = Fe: 29.95%-Ni: 28.53%-Cu: 21.41%-Mn: 14.17%-Co: 5.94%,1 FeNiCu : 100.00%,3.598,340.1,163.56,8544.2,14.914,511,70.4
EP3077D,1_1750X,1 FeNiCu = Fe: 39.37%-Ni: 30.37%-Cu: 12.86%-Mn: 10.08%-Co: 7.31% | 3 CuNiFeMn = Cu: 31.55%-Ni: 27.31%-Fe: 20.27%-Mn: 16.88%-Co: 3.99% | Unassigned = Fe: 29.95%-Ni: 28.53%-Cu: 21.41%-Mn: 14.17%-Co: 5.94%,1 FeNiCu : 81.30%|3 CuNiFeMn : 18.70%,4.329,409.2,185.34,8796.6,16.976,510,70.3
EP3077D,1_1750X,1 FeNiCu = Fe: 39.37%-Ni: 30.37%-Cu: 12.86%-Mn: 10.08%-Co: 7.31% | 3 CuNiFeMn = Cu: 31.55%-Ni: 27.31%-Fe: 20.27%-Mn: 16.88%-Co: 3.99% | Unassigned = Fe: 29.95%-Ni: 28.53%-Cu: 21.41%-Mn: 14.17%-Co: 5.94%,3 CuNiFeMn : 99.35%|1 FeNiCu : 0.65%,4.128,390.2,159.88,7157.9,15.157,512,70.3
EP3077D,1_1750X,1 FeNiCu = Fe: 39.37%-Ni: 30.37%-Cu: 12.86%-Mn: 10.08%-Co: 7.31% | 3 CuNiFeMn = Cu: 31.55%-Ni: 27.31%-Fe: 20.27%-Mn: 16.88%-Co: 3.99% | Unassigned = Fe: 29.95%-Ni: 28.53%-Cu: 21.41%-Mn: 14.17%-Co: 5.94%,1 FeNiCu : 98.85%|3 CuNiFeMn : 1.15%,2.453,231.9,127.49,8088.2,14.144,511,70.5
EP3077D,1_1750X,1 FeNiCu = Fe: 39.37%-Ni: 30.37%-Cu: 12.86%-Mn: 10.08%-Co: 7.31% | 3 CuNiFeMn = Cu: 31.55%-Ni: 27.31%-Fe: 20.27%-Mn: 16.88%-Co: 3.99% | Unassigned = Fe: 29.95%-Ni: 28.53%-Cu: 21.41%-Mn: 14.17%-Co: 5.94%,1 FeNiCu : 64.48%|3 CuNiFeMn : 35.52%,4.556,430.7,174.42,7534.4,15.903,511,70.4
EP3077D,1_1750X,1 FeNiCu = Fe: 39.37%-Ni: 30.37%-Cu: 12.86%-Mn: 10.08%-Co: 7.31% | 3 CuNiFeMn = Cu: 31.55%-Ni: 27.31%-Fe: 20.27%-Mn: 16.88%-Co: 3.99% | Unassigned = Fe: 29.95%-Ni: 28.53%-Cu: 21.41%-Mn: 14.17%-Co: 5.94%,,3.773,356.6,170.84,8781.3,13.599,511,70.4
EP3077D,1_1750X,1 FeNiCu = Fe: 39.37%-Ni: 30.37%-Cu: 12.86%-Mn: 10.08%-Co: 7.31% | 3 CuNiFeMn = Cu: 31.55%-Ni: 27.31%-Fe: 20.27%-Mn: 16.88%-Co: 3.99% | Unassigned = Fe: 29.95%-Ni: 28.53%-Cu: 21.41%-Mn: 14.17%-Co: 5.94%,,0.706,66.8,68.41,9007.7,12.023,510,69.8
EP3077D,1_1750X,1 FeNiCu = Fe: 39.37%-Ni: 30.37%-Cu: 12.86%-Mn: 10.08%-Co: 7.31% | 3 CuNiFeMn = Cu: 31.55%-Ni: 27.31%-Fe: 20.27%-Mn: 16.88%-Co: 3.99% | Unassigned = Fe: 29.95%-Ni: 28.53%-Cu: 21.41%-Mn: 14.17%-Co: 5.94%,,4.472,422.6,182.96,8330.2,16.065,510,69.8
EP3077D,1_1750X,1 FeNiCu = Fe: 39.37%-Ni: 30.37%-Cu: 12.86%-Mn: 10.08%-Co: 7.31% | 3 CuNiFeMn = Cu: 31.55%-Ni: 27.31%-Fe: 20.27%-Mn: 16.88%-Co: 3.99% | Unassigned = Fe: 29.95%-Ni: 28.53%-Cu: 21.41%-Mn: 14.17%-Co: 5.94%,,3.319,313.7,153.39,8283.9,13.907,510,69.9
EP3077D,1_1750X,1 FeNiCu = Fe: 39.37%-Ni: 30.37%-Cu: 12.86%-Mn: 10.08%-Co: 7.31% | 3 CuNiFeMn = Cu: 31.55%-Ni: 27.31%-Fe: 20.27%-Mn: 16.88%-Co: 3.99% | Unassigned = Fe: 29.95%-Ni: 28.53%-Cu: 21.41%-Mn: 14.17%-Co: 5.94%,1 FeNiCu : 0.15%|3 CuNiFeMn : 99.85%,4.429,418.7,160.1,6686.8,16.032,509,70
EP3077D,1_1750X,1 FeNiCu = Fe: 39.37%-Ni: 30.37%-Cu: 12.86%-Mn: 10.08%-Co: 7.31% | 3 CuNiFeMn = Cu: 31.55%-Ni: 27.31%-Fe: 20.27%-Mn: 16.88%-Co: 3.99% | Unassigned = Fe: 29.95%-Ni: 28.53%-Cu: 21.41%-Mn: 14.17%-Co: 5.94%,3 CuNiFeMn : 0.43%|1 FeNiCu : 99.57%,3.555,336,158.24,8166.8,15.348,510,70.4
EP3077D,1_1750X,1 FeNiCu = Fe: 39.37%-Ni: 30.37%-Cu: 12.86%-Mn: 10.08%-Co: 7.31% | 3 CuNiFeMn = Cu: 31.55%-Ni: 27.31%-Fe: 20.27%-Mn: 16.88%-Co: 3.99% | Unassigned = Fe: 29.95%-Ni: 28.53%-Cu: 21.41%-Mn: 14.17%-Co: 5.94%,1 FeNiCu : 100.00%,3.576,338,161.74,8434.6,14.092,512,70.1
EP3077D,1_1750X,1 FeNiCu = Fe: 39.37%-Ni: 30.37%-Cu: 12.86%-Mn: 10.08%-Co: 7.31% | 3 CuNiFeMn = Cu: 31.55%-Ni: 27.31%-Fe: 20.27%-Mn: 16.88%-Co: 3.99% | Unassigned = Fe: 29.95%-Ni: 28.53%-Cu: 21.41%-Mn: 14.17%-Co: 5.94%,1 FeNiCu : 66.54%|3 CuNiFeMn : 33.46%,3.19,301.6,144.62,7774,14.207,512,70.2
EP3077D,1_1750X,1 FeNiCu = Fe: 39.37%-Ni: 30.37%-Cu: 12.86%-Mn: 10.08%-Co: 7.31% | 3 CuNiFeMn = Cu: 31.55%-Ni: 27.31%-Fe: 20.27%-Mn: 16.88%-Co: 3.99% | Unassigned = Fe: 29.95%-Ni: 28.53%-Cu: 21.41%-Mn: 14.17%-Co: 5.94%,1 FeNiCu : 96.68%|3 CuNiFeMn : 3.32%,3.272,309.2,148.27,7920,14.581,510,70.4
EP3077D,1_1750X,1 FeNiCu = Fe: 39.37%-Ni: 30.37%-Cu: 12.86%-Mn: 10.08%-Co: 7.31% | 3 CuNiFeMn = Cu: 31.55%-Ni: 27.31%-Fe: 20.27%-Mn: 16.88%-Co: 3.99% | Unassigned = Fe: 29.95%-Ni: 28.53%-Cu: 21.41%-Mn: 14.17%-Co: 5.94%,1 FeNiCu : 68.88%|3 CuNiFeMn : 31.12%,4.234,400.2,184.19,8899.2,16.081,512,69.9
EP3077D,1_1750X,1 FeNiCu = Fe: 39.37%-Ni: 30.37%-Cu: 12.86%-Mn: 10.08%-Co: 7.31% | 3 CuNiFeMn = Cu: 31.55%-Ni: 27.31%-Fe: 20.27%-Mn: 16.88%-Co: 3.99% | Unassigned = Fe: 29.95%-Ni: 28.53%-Cu: 21.41%-Mn: 14.17%-Co: 5.94%,3 CuNiFeMn : 46.47%|1 FeNiCu : 53.53%,4.423,418.1,184.87,8573.2,16.247,511,70.4
EP3077D,1_1750X,1 FeNiCu = Fe: 39.37%-Ni: 30.37%-Cu: 12.86%-Mn: 10.08%-Co: 7.31% | 3 CuNiFeMn = Cu: 31.55%-Ni: 27.31%-Fe: 20.27%-Mn: 16.88%-Co: 3.99% | Unassigned = Fe: 29.95%-Ni: 28.53%-Cu: 21.41%-Mn: 14.17%-Co: 5.94%,1 FeNiCu : 100.00%,3.328,314.5,149.68,7918.4,15.144,509,69.9
EP3077D,1_1750X,1 FeNiCu = Fe: 39.37%-Ni: 30.37%-Cu: 12.86%-Mn: 10.08%-Co: 7.31% | 3 CuNiFeMn = Cu: 31.55%-Ni: 27.31%-Fe: 20.27%-Mn: 16.88%-Co: 3.99% | Unassigned = Fe: 29.95%-Ni: 28.53%-Cu: 21.41%-Mn: 14.17%-Co: 5.94%,1 FeNiCu : 0.40%|3 CuNiFeMn : 99.60%,4.965,469.3,171.29,6702.9,17.004,511,69.8
EP3077D,1_1750X,1 FeNiCu = Fe: 39.37%-Ni: 30.37%-Cu: 12.86%-Mn: 10.08%-Co: 7.31% | 3 CuNiFeMn = Cu: 31.55%-Ni: 27.31%-Fe: 20.27%-Mn: 16.88%-Co: 3.99% | Unassigned = Fe: 29.95%-Ni: 28.53%-Cu: 21.41%-Mn: 14.17%-Co: 5.94%,3 CuNiFeMn : 10.01%|1 FeNiCu : 89.99%,3.9,368.6,168.17,8269.4,14.835,511,70.2
EP3077D,1_1750X,1 FeNiCu = Fe: 39.37%-Ni: 30.37%-Cu: 12.86%-Mn: 10.08%-Co: 7.31% | 3 CuNiFeMn = Cu: 31.55%-Ni: 27.31%-Fe: 20.27%-Mn: 16.88%-Co: 3.99% | Unassigned = Fe: 29.95%-Ni: 28.53%-Cu: 21.41%-Mn: 14.17%-Co: 5.94%,1 FeNiCu : 100.00%,3.664,346.4,163.48,8381.6,14.088,510,70.2
EP3077D,1_1750X,1 FeNiCu = Fe: 39.37%-Ni: 30.37%-Cu: 12.86%-Mn: 10.08%-Co: 7.31% | 3 CuNiFeMn = Cu: 31.55%-Ni: 27.31%-Fe: 20.27%-Mn: 16.88%-Co: 3.99% | Unassigned = Fe: 29.95%-Ni: 28.53%-Cu: 21.41%-Mn: 14.17%-Co: 5.94%,,4.267,403.3,184.62,8867.4,14.096,512,69.7
EP3077D,1_1750X,1 FeNiCu = Fe: 39.37%-Ni: 30.37%-Cu: 12.86%-Mn: 10.08%-Co: 7.31% | 3 CuNiFeMn = Cu: 31.55%-Ni: 27.31%-Fe: 20.27%-Mn: 16.88%-Co: 3.99% | Unassigned = Fe: 29.95%-Ni: 28.53%-Cu: 21.41%-Mn: 14.17%-Co: 5.94%,,3.029,286.3,151.72,8904.5,14.478,518,70.3
EP3077D,1_1750X,1 FeNiCu = Fe: 39.37%-Ni: 30.37%-Cu: 12.86%-Mn: 10.08%-Co: 7.31% | 3 CuNiFeMn = Cu: 31.55%-Ni: 27.31%-Fe: 20.27%-Mn: 16.88%-Co: 3.99% | Unassigned = Fe: 29.95%-Ni: 28.53%-Cu: 21.41%-Mn: 14.17%-Co: 5.94%,,4.405,416.4,180.46,8261.5,15.71,514,70
EP3077D,1_1750X,1 FeNiCu = Fe: 39.37%-Ni: 30.37%-Cu: 12.86%-Mn: 10.08%-Co: 7.31% | 3 CuNiFeMn = Cu: 31.55%-Ni: 27.31%-Fe: 20.27%-Mn: 16.88%-Co: 3.99% | Unassigned = Fe: 29.95%-Ni: 28.53%-Cu: 21.41%-Mn: 14.17%-Co: 5.94%,,2.486,234.9,131.13,8392.7,13.135,510,69.9
EP3077D,1_1750X,1 FeNiCu = Fe: 39.37%-Ni: 30.37%-Cu: 12.86%-Mn: 10.08%-Co: 7.31% | 3 CuNiFeMn = Cu: 31.55%-Ni: 27.31%-Fe: 20.27%-Mn: 16.88%-Co: 3.99% | Unassigned = Fe: 29.95%-Ni: 28.53%-Cu: 21.41%-Mn: 14.17%-Co: 5.94%,1 FeNiCu : 40.38%|3 CuNiFeMn : 59.62%,2.965,280.2,124.22,6389.6,14.285,509,70.2
EP3077D,1_1750X,1 FeNiCu = Fe: 39.37%-Ni: 30.37%-Cu: 12.86%-Mn: 10.08%-Co: 7.31% | 3 CuNiFeMn = Cu: 31.55%-Ni: 27.31%-Fe: 20.27%-Mn: 16.88%-Co: 3.99% | Unassigned = Fe: 29.95%-Ni: 28.53%-Cu: 21.41%-Mn: 14.17%-Co: 5.94%,3 CuNiFeMn : 24.57%|1 FeNiCu : 75.43%,4.423,418.1,179.42,8147.8,16.058,511,69.5
EP3077D,1_1750X,1 FeNiCu = Fe: 39.37%-Ni: 30.37%-Cu: 12.86%-Mn: 10.08%-Co: 7.31% | 3 CuNiFeMn = Cu: 31.55%-Ni: 27.31%-Fe: 20.27%-Mn: 16.88%-Co: 3.99% | Unassigned = Fe: 29.95%-Ni: 28.53%-Cu: 21.41%-Mn: 14.17%-Co: 5.94%,1 FeNiCu : 100.00%,2.777,262.5,138.41,8265.9,13.303,512,70.6
EP3077D,1_1750X,1 FeNiCu = Fe: 39.37%-Ni: 30.37%-Cu: 12.86%-Mn: 10.08%-Co: 7.31% | 3 CuNiFeMn = Cu: 31.55%-Ni: 27.31%-Fe: 20.27%-Mn: 16.88%-Co: 3.99% | Unassigned = Fe: 29.95%-Ni: 28.53%-Cu: 21.41%-Mn: 14.17%-Co: 5.94%,1 FeNiCu : 86.00%|3 CuNiFeMn : 14.00%,2.986,282.3,142.59,8106.7,14.227,510,70.3
EP3077D,1_1750X,1 FeNiCu = Fe: 39.37%-Ni: 30.37%-Cu: 12.86%-Mn: 10.08%-Co: 7.31% | 3 CuNiFeMn = Cu: 31.55%-Ni: 27.31%-Fe: 20.27%-Mn: 16.88%-Co: 3.99% | Unassigned = Fe: 29.95%-Ni: 28.53%-Cu: 21.41%-Mn: 14.17%-Co: 5.94%,3 CuNiFeMn : 96.66%|1 FeNiCu : 3.34%,4.746,448.6,172.75,7115.9,16.385,509,69.7
EP3077D,1_1750X,1 FeNiCu = Fe: 39.37%-Ni: 30.37%-Cu: 12.86%-Mn: 10.08%-Co: 7.31% | 3 CuNiFeMn = Cu: 31.55%-Ni: 27.31%-Fe: 20.27%-Mn: 16.88%-Co: 3.99% | Unassigned = Fe: 29.95%-Ni: 28.53%-Cu: 21.41%-Mn: 14.17%-Co: 5.94%,3 CuNiFeMn : 99.85%|Unassigned : 0.15%,2.486,235,117.03,6850.9,11.87,509,70.8
EP3077D,1_1750X,1 FeNiCu = Fe: 39.37%-Ni: 30.37%-Cu: 12.86%-Mn: 10.08%-Co: 7.31% | 3 CuNiFeMn = Cu: 31.55%-Ni: 27.31%-Fe: 20.27%-Mn: 16.88%-Co: 3.99% | Unassigned = Fe: 29.95%-Ni: 28.53%-Cu: 21.41%-Mn: 14.17%-Co: 5.94%,3 CuNiFeMn : 73.34%|1 FeNiCu : 26.66%,4.496,425,175.64,7728.7,15.27,511,70.7
EP3077D,1_1750X,1 FeNiCu = Fe: 39.37%-Ni: 30.37%-Cu: 12.86%-Mn: 10.08%-Co: 7.31% | 3 CuNiFeMn = Cu: 31.55%-Ni: 27.31%-Fe: 20.27%-Mn: 16.88%-Co: 3.99% | Unassigned = Fe: 29.95%-Ni: 28.53%-Cu: 21.41%-Mn: 14.17%-Co: 5.94%,1 FeNiCu : 100.00%,3.978,376,171.74,8403.9,15.186,510,70.3
EP3077D,1_1750X,1 FeNiCu = Fe: 39.37%-Ni: 30.37%-Cu: 12.86%-Mn: 10.08%-Co: 7.31% | 3 CuNiFeMn = Cu: 31.55%-Ni: 27.31%-Fe: 20.27%-Mn: 16.88%-Co: 3.99% | Unassigned = Fe: 29.95%-Ni: 28.53%-Cu: 21.41%-Mn: 14.17%-Co: 5.94%,1 FeNiCu : 99.90%|3 CuNiFeMn : 0.10%,3.822,361.3,173.88,8936.3,14.445,513,70.2
EP3077D,1_1750X,1 FeNiCu = Fe: 39.37%-Ni: 30.37%-Cu: 12.86%-Mn: 10.08%-Co: 7.31% | 3 CuNiFeMn = Cu: 31.55%-Ni: 27.31%-Fe: 20.27%-Mn: 16.88%-Co: 3.99% | Unassigned = Fe: 29.95%-Ni: 28.53%-Cu: 21.41%-Mn: 14.17%-Co: 5.94%,1 FeNiCu : 100.00%,3.873,366.1,172.3,8679.2,13.856,512,70
EP3077D,1_1750X,1 FeNiCu = Fe: 39.37%-Ni: 30.37%-Cu: 12.86%-Mn: 10.08%-Co: 7.31% | 3 CuNiFeMn = Cu: 31.55%-Ni: 27.31%-Fe: 20.27%-Mn: 16.88%-Co: 3.99% | Unassigned = Fe: 29.95%-Ni: 28.53%-Cu: 21.41%-Mn: 14.17%-Co: 5.94%,1 FeNiCu : 100.00%,3.537,334.3,160.87,8446.4,13.325,512,70.1
EP3077D,1_1750X,1 FeNiCu = Fe: 39.37%-Ni: 30.37%-Cu: 12.86%-Mn: 10.08%-Co: 7.31% | 3 CuNiFeMn = Cu: 31.55%-Ni: 27.31%-Fe: 20.27%-Mn: 16.88%-Co: 3.99% | Unassigned = Fe: 29.95%-Ni: 28.53%-Cu: 21.41%-Mn: 14.17%-Co: 5.94%,,3.496,330.4,162.82,8723.2,14.404,511,70
EP3077D,1_1750X,1 FeNiCu = Fe: 39.37%-Ni: 30.37%-Cu: 12.86%-Mn: 10.08%-Co: 7.31% | 3 CuNiFeMn = Cu: 31.55%-Ni: 27.31%-Fe: 20.27%-Mn: 16.88%-Co: 3.99% | Unassigned = Fe: 29.95%-Ni: 28.53%-Cu: 21.41%-Mn: 14.17%-Co: 5.94%,,4.023,380.3,175.7,8640.3,14.97,511,70.7
EP3077D,1_1750X,1 FeNiCu = Fe: 39.37%-Ni: 30.37%-Cu: 12.86%-Mn: 10.08%-Co: 7.31% | 3 CuNiFeMn = Cu: 31.55%-Ni: 27.31%-Fe: 20.27%-Mn: 16.88%-Co: 3.99% | Unassigned = Fe: 29.95%-Ni: 28.53%-Cu: 21.41%-Mn: 14.17%-Co: 5.94%,,4.048,382.6,175.14,8541.7,15.606,510,70.4
EP3077D,1_1750X,1 FeNiCu = Fe: 39.37%-Ni: 30.37%-Cu: 12.86%-Mn: 10.08%-Co: 7.31% | 3 CuNiFeMn = Cu: 31.55%-Ni: 27.31%-Fe: 20.27%-Mn: 16.88%-Co: 3.99% | Unassigned = Fe: 29.95%-Ni: 28.53%-Cu: 21.41%-Mn: 14.17%-Co: 5.94%,,3.556,336.1,166.48,8913.1,15.253,511,70.5
EP3077D,1_1750X,1 FeNiCu = Fe: 39.37%-Ni: 30.37%-Cu: 12.86%-Mn: 10.08%-Co: 7.31% | 3 CuNiFeMn = Cu: 31.55%-Ni: 27.31%-Fe: 20.27%-Mn: 16.88%-Co: 3.99% | Unassigned = Fe: 29.95%-Ni: 28.53%-Cu: 21.41%-Mn: 14.17%-Co: 5.94%,1 FeNiCu : 20.80%|3 CuNiFeMn : 79.20%,4.488,424.2,170.2,7335.5,15.18,514,69.9
EP3077D,1_1750X,1 FeNiCu = Fe: 39.37%-Ni: 30.37%-Cu: 12.86%-Mn: 10.08%-Co: 7.31% | 3 CuNiFeMn = Cu: 31.55%-Ni: 27.31%-Fe: 20.27%-Mn: 16.88%-Co: 3.99% | Unassigned = Fe: 29.95%-Ni: 28.53%-Cu: 21.41%-Mn: 14.17%-Co: 5.94%,3 CuNiFeMn : 89.51%|1 FeNiCu : 10.49%,4.422,418,159.39,6646.3,15.52,512,70.3
EP3077D,1_1750X,1 FeNiCu = Fe: 39.37%-Ni: 30.37%-Cu: 12.86%-Mn: 10.08%-Co: 7.31% | 3 CuNiFeMn = Cu: 31.55%-Ni: 27.31%-Fe: 20.27%-Mn: 16.88%-Co: 3.99% | Unassigned = Fe: 29.95%-Ni: 28.53%-Cu: 21.41%-Mn: 14.17%-Co: 5.94%,3 CuNiFeMn : 10.08%|1 FeNiCu : 89.92%,4.023,380.2,176.81,8734.6,14.615,513,69.9
EP3077D,1_1750X,1 FeNiCu = Fe: 39.37%-Ni: 30.37%-Cu: 12.86%-Mn: 10.08%-Co: 7.31% | 3 CuNiFeMn = Cu: 31.55%-Ni: 27.31%-Fe: 20.27%-Mn: 16.88%-Co: 3.99% | Unassigned = Fe: 29.95%-Ni: 28.53%-Cu: 21.41%-Mn: 14.17%-Co: 5.94%,1 FeNiCu : 100.00%,3.524,333.1,160.1,8406.9,13.805,512,69.9
EP3077D,1_1750X,1 FeNiCu = Fe: 39.37%-Ni: 30.37%-Cu: 12.86%-Mn: 10.08%-Co: 7.31% | 3 CuNiFeMn = Cu: 31.55%-Ni: 27.31%-Fe: 20.27%-Mn: 16.88%-Co: 3.99% | Unassigned = Fe: 29.95%-Ni: 28.53%-Cu: 21.41%-Mn: 14.17%-Co: 5.94%,1 FeNiCu : 99.92%|3 CuNiFeMn : 0.08%,4.314,407.8,177.72,8221.7,15.387,512,70.2
EP3077D,1_1750X,1 FeNiCu = Fe: 39.37%-Ni: 30.37%-Cu: 12.86%-Mn: 10.08%-Co: 7.31% | 3 CuNiFeMn = Cu: 31.55%-Ni: 27.31%-Fe: 20.27%-Mn: 16.88%-Co: 3.99% | Unassigned = Fe: 29.95%-Ni: 28.53%-Cu: 21.41%-Mn: 14.17%-Co: 5.94%,1 FeNiCu : 100.00%,3.867,365.5,174.05,8846.9,14.397,512,69.8
EP3077D,1_1750X,1 FeNiCu = Fe: 39.37%-Ni: 30.37%-Cu: 12.86%-Mn: 10.08%-Co: 7.31% | 3 CuNiFeMn = Cu: 31.55%-Ni: 27.31%-Fe: 20.27%-Mn: 16.88%-Co: 3.99% | Unassigned = Fe: 29.95%-Ni: 28.53%-Cu: 21.41%-Mn: 14.17%-Co: 5.94%,1 FeNiCu : 100.00%,4.084,386,174.19,8387.8,14.891,509,69.5
EP3077D,1_1750X,1 FeNiCu = Fe: 39.37%-Ni: 30.37%-Cu: 12.86%-Mn: 10.08%-Co: 7.31% | 3 CuNiFeMn = Cu: 31.55%-Ni: 27.31%-Fe: 20.27%-Mn: 16.88%-Co: 3.99% | Unassigned = Fe: 29.95%-Ni: 28.53%-Cu: 21.41%-Mn: 14.17%-Co: 5.94%,1 FeNiCu : 100.00%,3.976,375.8,173.19,8531.3,15.018,510,69.8
EP3077D,1_1750X,1 FeNiCu = Fe: 39.37%-Ni: 30.37%-Cu: 12.86%-Mn: 10.08%-Co: 7.31% | 3 CuNiFeMn = Cu: 31.55%-Ni: 27.31%-Fe: 20.27%-Mn: 16.88%-Co: 3.99% | Unassigned = Fe: 29.95%-Ni: 28.53%-Cu: 21.41%-Mn: 14.17%-Co: 5.94%,1 FeNiCu : 100.00%,3.955,373.8,176.74,8880,14.532,512,69.7
EP3077D,1_1750X,1 FeNiCu = Fe: 39.37%-Ni: 30.37%-Cu: 12.86%-Mn: 10.08%-Co: 7.31% | 3 CuNiFeMn = Cu: 31.55%-Ni: 27.31%-Fe: 20.27%-Mn: 16.88%-Co: 3.99% | Unassigned = Fe: 29.95%-Ni: 28.53%-Cu: 21.41%-Mn: 14.17%-Co: 5.94%,1 FeNiCu : 66.96%|3 CuNiFeMn : 33.04%,3.619,342.1,162.98,8441.4,15.174,511,69.8
EP3077D,1_1750X,1 FeNiCu = Fe: 39.37%-Ni: 30.37%-Cu: 12.86%-Mn: 10.08%-Co: 7.31% | 3 CuNiFeMn = Cu: 31.55%-Ni: 27.31%-Fe: 20.27%-Mn: 16.88%-Co: 3.99% | Unassigned = Fe: 29.95%-Ni: 28.53%-Cu: 21.41%-Mn: 14.17%-Co: 5.94%,1 FeNiCu : 96.01%|3 CuNiFeMn : 3.99%,3.372,318.8,157.89,8573.6,13.926,511,70.1
EP3077D,1_1750X,1 FeNiCu = Fe: 39.37%-Ni: 30.37%-Cu: 12.86%-Mn: 10.08%-Co: 7.31% | 3 CuNiFeMn = Cu: 31.55%-Ni: 27.31%-Fe: 20.27%-Mn: 16.88%-Co: 3.99% | Unassigned = Fe: 29.95%-Ni: 28.53%-Cu: 21.41%-Mn: 14.17%-Co: 5.94%,,3.941,372.5,174.18,8690.1,14.468,500,70.3
EP3077D,1_1750X,1 FeNiCu = Fe: 39.37%-Ni: 30.37%-Cu: 12.86%-Mn: 10.08%-Co: 7.31% | 3 CuNiFeMn = Cu: 31.55%-Ni: 27.31%-Fe: 20.27%-Mn: 16.88%-Co: 3.99% | Unassigned = Fe: 29.95%-Ni: 28.53%-Cu: 21.41%-Mn: 14.17%-Co: 5.94%,,2.796,264.3,145.96,9016.8,14.302,526,70.4
EP3077D,1_1750X,1 FeNiCu = Fe: 39.37%-Ni: 30.37%-Cu: 12.86%-Mn: 10.08%-Co: 7.31% | 3 CuNiFeMn = Cu: 31.55%-Ni: 27.31%-Fe: 20.27%-Mn: 16.88%-Co: 3.99% | Unassigned = Fe: 29.95%-Ni: 28.53%-Cu: 21.41%-Mn: 14.17%-Co: 5.94%,,4.287,405.2,171.96,7814.8,15.719,511,70.1
EP3077D,1_1750X,1 FeNiCu = Fe: 39.37%-Ni: 30.37%-Cu: 12.86%-Mn: 10.08%-Co: 7.31% | 3 CuNiFeMn = Cu: 31.55%-Ni: 27.31%-Fe: 20.27%-Mn: 16.88%-Co: 3.99% | Unassigned = Fe: 29.95%-Ni: 28.53%-Cu: 21.41%-Mn: 14.17%-Co: 5.94%,,4.836,457.1,189.45,8173,16.219,511,69.9
EP3077D,1_1750X,1 FeNiCu = Fe: 39.37%-Ni: 30.37%-Cu: 12.86%-Mn: 10.08%-Co: 7.31% | 3 CuNiFeMn = Cu: 31.55%-Ni: 27.31%-Fe: 20.27%-Mn: 16.88%-Co: 3.99% | Unassigned = Fe: 29.95%-Ni: 28.53%-Cu: 21.41%-Mn: 14.17%-Co: 5.94%,1 FeNiCu : 100.00%,3.897,368.3,171.25,8539,14.528,514,70.2
EP3077D,1_1750X,1 FeNiCu = Fe: 39.37%-Ni: 30.37%-Cu: 12.86%-Mn: 10.08%-Co: 7.31% | 3 CuNiFeMn = Cu: 31.55%-Ni: 27.31%-Fe: 20.27%-Mn: 16.88%-Co: 3.99% | Unassigned = Fe: 29.95%-Ni: 28.53%-Cu: 21.41%-Mn: 14.17%-Co: 5.94%,1 FeNiCu : 100.00%,3.94,372.4,169.48,8295.8,13.162,493,69.9
EP3077D,1_1750X,1 FeNiCu = Fe: 39.37%-Ni: 30.37%-Cu: 12.86%-Mn: 10.08%-Co: 7.31% | 3 CuNiFeMn = Cu: 31.55%-Ni: 27.31%-Fe: 20.27%-Mn: 16.88%-Co: 3.99% | Unassigned = Fe: 29.95%-Ni: 28.53%-Cu: 21.41%-Mn: 14.17%-Co: 5.94%,1 FeNiCu : 100.00%,3.609,341.1,167.45,8871,13.636,510,70
EP3077D,1_1750X,1 FeNiCu = Fe: 39.37%-Ni: 30.37%-Cu: 12.86%-Mn: 10.08%-Co: 7.31% | 3 CuNiFeMn = Cu: 31.55%-Ni: 27.31%-Fe: 20.27%-Mn: 16.88%-Co: 3.99% | Unassigned = Fe: 29.95%-Ni: 28.53%-Cu: 21.41%-Mn: 14.17%-Co: 5.94%,1 FeNiCu : 100.00%,3.394,320.8,156.61,8398.4,13.43,512,70.6
EP3077D,1_1750X,1 FeNiCu = Fe: 39.37%-Ni: 30.37%-Cu: 12.86%-Mn: 10.08%-Co: 7.31% | 3 CuNiFeMn = Cu: 31.55%-Ni: 27.31%-Fe: 20.27%-Mn: 16.88%-Co: 3.99% | Unassigned = Fe: 29.95%-Ni: 28.53%-Cu: 21.41%-Mn: 14.17%-Co: 5.94%,1 FeNiCu : 29.40%|3 CuNiFeMn : 70.60%,3.388,320.2,143.82,7249.7,14.648,511,69.9
EP3077D,1_1750X,1 FeNiCu = Fe: 39.37%-Ni: 30.37%-Cu: 12.86%-Mn: 10.08%-Co: 7.31% | 3 CuNiFeMn = Cu: 31.55%-Ni: 27.31%-Fe: 20.27%-Mn: 16.88%-Co: 3.99% | Unassigned = Fe: 29.95%-Ni: 28.53%-Cu: 21.41%-Mn: 14.17%-Co: 5.94%,3 CuNiFeMn : 58.97%|1 FeNiCu : 41.03%,4.409,416.7,178.7,8118.4,16.214,510,70
EP3077D,1_1750X,1 FeNiCu = Fe: 39.37%-Ni: 30.37%-Cu: 12.86%-Mn: 10.08%-Co: 7.31% | 3 CuNiFeMn = Cu: 31.55%-Ni: 27.31%-Fe: 20.27%-Mn: 16.88%-Co: 3.99% | Unassigned = Fe: 29.95%-Ni: 28.53%-Cu: 21.41%-Mn: 14.17%-Co: 5.94%,3 CuNiFeMn : 85.09%|1 FeNiCu : 14.91%,3.997,377.8,154.22,6943,15.633,512,70.3
EP3077D,1_1750X,1 FeNiCu = Fe: 39.37%-Ni: 30.37%-Cu: 12.86%-Mn: 10.08%-Co: 7.31% | 3 CuNiFeMn = Cu: 31.55%-Ni: 27.31%-Fe: 20.27%-Mn: 16.88%-Co: 3.99% | Unassigned = Fe: 29.95%-Ni: 28.53%-Cu: 21.41%-Mn: 14.17%-Co: 5.94%,1 FeNiCu : 100.00%,3.428,324,159.1,8546.4,15.076,511,70
EP3077D,1_1750X,1 FeNiCu = Fe: 39.37%-Ni: 30.37%-Cu: 12.86%-Mn: 10.08%-Co: 7.31% | 3 CuNiFeMn = Cu: 31.55%-Ni: 27.31%-Fe: 20.27%-Mn: 16.88%-Co: 3.99% | Unassigned = Fe: 29.95%-Ni: 28.53%-Cu: 21.41%-Mn: 14.17%-Co: 5.94%,1 FeNiCu : 96.93%|3 CuNiFeMn : 3.07%,3.925,371,173.37,8659.5,15.205,510,70
EP3077D,1_1750X,1 FeNiCu = Fe: 39.37%-Ni: 30.37%-Cu: 12.86%-Mn: 10.08%-Co: 7.31% | 3 CuNiFeMn = Cu: 31.55%-Ni: 27.31%-Fe: 20.27%-Mn: 16.88%-Co: 3.99% | Unassigned = Fe: 29.95%-Ni: 28.53%-Cu: 21.41%-Mn: 14.17%-Co: 5.94%,1 FeNiCu : 97.47%|3 CuNiFeMn : 2.53%,2.985,282.1,140.49,7897.5,14.379,510,69.9
EP3077D,1_1750X,1 FeNiCu = Fe: 39.37%-Ni: 30.37%-Cu: 12.86%-Mn: 10.08%-Co: 7.31% | 3 CuNiFeMn = Cu: 31.55%-Ni: 27.31%-Fe: 20.27%-Mn: 16.88%-Co: 3.99% | Unassigned = Fe: 29.95%-Ni: 28.53%-Cu: 21.41%-Mn: 14.17%-Co: 5.94%,1 FeNiCu : 100.00%,2.836,268,140.6,8322.9,13.095,511,70.2
EP3077D,1_1750X,1 FeNiCu = Fe: 39.37%-Ni: 30.37%-Cu: 12.86%-Mn: 10.08%-Co: 7.31% | 3 CuNiFeMn = Cu: 31.55%-Ni: 27.31%-Fe: 20.27%-Mn: 16.88%-Co: 3.99% | Unassigned = Fe: 29.95%-Ni: 28.53%-Cu: 21.41%-Mn: 14.17%-Co: 5.94%,,4.335,409.8,162.53,7015.3,15.942,508,69.6
EP3077D,1_1750X,1 FeNiCu = Fe: 39.37%-Ni: 30.37%-Cu: 12.86%-Mn: 10.08%-Co: 7.31% | 3 CuNiFeMn = Cu: 31.55%-Ni: 27.31%-Fe: 20.27%-Mn: 16.88%-Co: 3.99% | Unassigned = Fe: 29.95%-Ni: 28.53%-Cu: 21.41%-Mn: 14.17%-Co: 5.94%,,3.631,343.2,168.88,8944.4,14.015,512,70
EP3077D,1_1750X,1 FeNiCu = Fe: 39.37%-Ni: 30.37%-Cu: 12.86%-Mn: 10.08%-Co: 7.31% | 3 CuNiFeMn = Cu: 31.55%-Ni: 27.31%-Fe: 20.27%-Mn: 16.88%-Co: 3.99% | Unassigned = Fe: 29.95%-Ni: 28.53%-Cu: 21.41%-Mn: 14.17%-Co: 5.94%,,3.802,359.4,169.58,8607.9,14.301,510,70.4
EP3077D,1_1750X,1 FeNiCu = Fe: 39.37%-Ni: 30.37%-Cu: 12.86%-Mn: 10.08%-Co: 7.31% | 3 CuNiFeMn = Cu: 31.55%-Ni: 27.31%-Fe: 20.27%-Mn: 16.88%-Co: 3.99% | Unassigned = Fe: 29.95%-Ni: 28.53%-Cu: 21.41%-Mn: 14.17%-Co: 5.94%,,2.647,250.2,117.56,6483.6,14.542,510,69.9
EP3077D,1_1750X,1 FeNiCu = Fe: 39.37%-Ni: 30.37%-Cu: 12.86%-Mn: 10.08%-Co: 7.31% | 3 CuNiFeMn = Cu: 31.55%-Ni: 27.31%-Fe: 20.27%-Mn: 16.88%-Co: 3.99% | Unassigned = Fe: 29.95%-Ni: 28.53%-Cu: 21.41%-Mn: 14.17%-Co: 5.94%,3 CuNiFeMn : 49.65%|1 FeNiCu : 50.35%,4.226,399.4,173.95,8088.5,15.076,510,70.5
EP3077D,1_1750X,1 FeNiCu = Fe: 39.37%-Ni: 30.37%-Cu: 12.86%-Mn: 10.08%-Co: 7.31% | 3 CuNiFeMn = Cu: 31.55%-Ni: 27.31%-Fe: 20.27%-Mn: 16.88%-Co: 3.99% | Unassigned = Fe: 29.95%-Ni: 28.53%-Cu: 21.41%-Mn: 14.17%-Co: 5.94%,3 CuNiFeMn : 100.00%,3.004,284,126.87,6547.3,14.857,510,70.3
EP3077D,1_1750X,1 FeNiCu = Fe: 39.37%-Ni: 30.37%-Cu: 12.86%-Mn: 10.08%-Co: 7.31% | 3 CuNiFeMn = Cu: 31.55%-Ni: 27.31%-Fe: 20.27%-Mn: 16.88%-Co: 3.99% | Unassigned = Fe: 29.95%-Ni: 28.53%-Cu: 21.41%-Mn: 14.17%-Co: 5.94%,3 CuNiFeMn : 98.33%|Unassigned : 1.67%,3.807,359.8,148.87,6856.7,15.511,511,70.2
EP3077D,1_1750X,1 FeNiCu = Fe: 39.37%-Ni: 30.37%-Cu: 12.86%-Mn: 10.08%-Co: 7.31% | 3 CuNiFeMn = Cu: 31.55%-Ni: 27.31%-Fe: 20.27%-Mn: 16.88%-Co: 3.99% | Unassigned = Fe: 29.95%-Ni: 28.53%-Cu: 21.41%-Mn: 14.17%-Co: 5.94%,1 FeNiCu : 100.00%,1.779,168.2,109.37,8481.8,12.913,508,69.6
EP3077D,1_1750X,1 FeNiCu = Fe: 39.37%-Ni: 30.37%-Cu: 12.86%-Mn: 10.08%-Co: 7.31% | 3 CuNiFeMn = Cu: 31.55%-Ni: 27.31%-Fe: 20.27%-Mn: 16.88%-Co: 3.99% | Unassigned = Fe: 29.95%-Ni: 28.53%-Cu: 21.41%-Mn: 14.17%-Co: 5.94%,1 FeNiCu : 77.30%|3 CuNiFeMn : 22.70%,3.959,374.2,167.68,8107.6,15.126,510,69.5
EP3077D,1_1750X,1 FeNiCu = Fe: 39.37%-Ni: 30.37%-Cu: 12.86%-Mn: 10.08%-Co: 7.31% | 3 CuNiFeMn = Cu: 31.55%-Ni: 27.31%-Fe: 20.27%-Mn: 16.88%-Co: 3.99% | Unassigned = Fe: 29.95%-Ni: 28.53%-Cu: 21.41%-Mn: 14.17%-Co: 5.94%,1 FeNiCu : 56.45%|3 CuNiFeMn : 43.55%,4.283,404.8,163.66,7183.4,14.652,511,70.1
EP3077D,1_1750X,1 FeNiCu = Fe: 39.37%-Ni: 30.37%-Cu: 12.86%-Mn: 10.08%-Co: 7.31% | 3 CuNiFeMn = Cu: 31.55%-Ni: 27.31%-Fe: 20.27%-Mn: 16.88%-Co: 3.99% | Unassigned = Fe: 29.95%-Ni: 28.53%-Cu: 21.41%-Mn: 14.17%-Co: 5.94%,3 CuNiFeMn : 94.99%|1 FeNiCu : 5.01%,4.671,441.5,180.09,7764.3,16.877,511,69.9
EP3077D,1_1750X,1 FeNiCu = Fe: 39.37%-Ni: 30.37%-Cu: 12.86%-Mn: 10.08%-Co: 7.31% | 3 CuNiFeMn = Cu: 31.55%-Ni: 27.31%-Fe: 20.27%-Mn: 16.88%-Co: 3.99% | Unassigned = Fe: 29.95%-Ni: 28.53%-Cu: 21.41%-Mn: 14.17%-Co: 5.94%,3 CuNiFeMn : 92.62%|1 FeNiCu : 7.38%,4.158,393,166.28,7608.1,16.209,510,70.4
EP3077D,1_1750X,1 FeNiCu = Fe: 39.37%-Ni: 30.37%-Cu: 12.86%-Mn: 10.08%-Co: 7.31% | 3 CuNiFeMn = Cu: 31.55%-Ni: 27.31%-Fe: 20.27%-Mn: 16.88%-Co: 3.99% | Unassigned = Fe: 29.95%-Ni: 28.53%-Cu: 21.41%-Mn: 14.17%-Co: 5.94%,3 CuNiFeMn : 35.95%|1 FeNiCu : 64.05%,3.517,332.4,149,7430.8,14.583,510,69.9
EP3077D,1_1750X,1 FeNiCu = Fe: 39.37%-Ni: 30.37%-Cu: 12.86%-Mn: 10.08%-Co: 7.31% | 3 CuNiFeMn = Cu: 31.55%-Ni: 27.31%-Fe: 20.27%-Mn: 16.88%-Co: 3.99% | Unassigned = Fe: 29.95%-Ni: 28.53%-Cu: 21.41%-Mn: 14.17%-Co: 5.94%,1 FeNiCu : 34.30%|3 CuNiFeMn : 65.70%,2.201,208,112.93,7253.8,14.439,512,69.9
EP3077D,1_1750X,1 FeNiCu = Fe: 39.37%-Ni: 30.37%-Cu: 12.86%-Mn: 10.08%-Co: 7.31% | 3 CuNiFeMn = Cu: 31.55%-Ni: 27.31%-Fe: 20.27%-Mn: 16.88%-Co: 3.99% | Unassigned = Fe: 29.95%-Ni: 28.53%-Cu: 21.41%-Mn: 14.17%-Co: 5.94%,3 CuNiFeMn : 37.41%|Unassigned : 0.95%|1 FeNiCu : 61.63%,2.545,240.5,134.33,8556.3,13.998,511,69.9
EP3077D,1_1750X,1 FeNiCu = Fe: 39.37%-Ni: 30.37%-Cu: 12.86%-Mn: 10.08%-Co: 7.31% | 3 CuNiFeMn = Cu: 31.55%-Ni: 27.31%-Fe: 20.27%-Mn: 16.88%-Co: 3.99% | Unassigned = Fe: 29.95%-Ni: 28.53%-Cu: 21.41%-Mn: 14.17%-Co: 5.94%,,4.666,441.1,176.99,7542.6,15.987,512,70.1
EP3077D,1_1750X,1 FeNiCu = Fe: 39.37%-Ni: 30.37%-Cu: 12.86%-Mn: 10.08%-Co: 7.31% | 3 CuNiFeMn = Cu: 31.55%-Ni: 27.31%-Fe: 20.27%-Mn: 16.88%-Co: 3.99% | Unassigned = Fe: 29.95%-Ni: 28.53%-Cu: 21.41%-Mn: 14.17%-Co: 5.94%,,4.304,406.9,182.68,8631.8,15.414,512,70.6
EP3077D,1_1750X,1 FeNiCu = Fe: 39.37%-Ni: 30.37%-Cu: 12.86%-Mn: 10.08%-Co: 7.31% | 3 CuNiFeMn = Cu: 31.55%-Ni: 27.31%-Fe: 20.27%-Mn: 16.88%-Co: 3.99% | Unassigned = Fe: 29.95%-Ni: 28.53%-Cu: 21.41%-Mn: 14.17%-Co: 5.94%,,1.282,121.2,99.95,10012.9,12.136,513,69.7
