Repository: giengeb1/ADAMaNT-HEA-indents

File: Indentation Results.csv (part 62 of 64)
Sample,Magnification,Compound Compositions,Indent Composition,Hardness,Hv,Modulus,Stiffness^2 / Load,Pmax,Hmax,Reporting Depth
EP3077D,1_1750X,1 FeNiCu = Fe: 39.37%-Ni: 30.37%-Cu: 12.86%-Mn: 10.08%-Co: 7.31% | 3 CuNiFeMn = Cu: 31.55%-Ni: 27.31%-Fe: 20.27%-Mn: 16.88%-Co: 3.99% | Unassigned = Fe: 29.95%-Ni: 28.53%-Cu: 21.41%-Mn: 14.17%-Co: 5.94%,,4.642,438.7,169.01,7006.6,15.688,511,69.9
EP3077D,1_1750X,1 FeNiCu = Fe: 39.37%-Ni: 30.37%-Cu: 12.86%-Mn: 10.08%-Co: 7.31% | 3 CuNiFeMn = Cu: 31.55%-Ni: 27.31%-Fe: 20.27%-Mn: 16.88%-Co: 3.99% | Unassigned = Fe: 29.95%-Ni: 28.53%-Cu: 21.41%-Mn: 14.17%-Co: 5.94%,3 CuNiFeMn : 33.72%|1 FeNiCu : 66.28%,3.607,341,165.71,8715,16.054,510,70
EP3077D,1_1750X,1 FeNiCu = Fe: 39.37%-Ni: 30.37%-Cu: 12.86%-Mn: 10.08%-Co: 7.31% | 3 CuNiFeMn = Cu: 31.55%-Ni: 27.31%-Fe: 20.27%-Mn: 16.88%-Co: 3.99% | Unassigned = Fe: 29.95%-Ni: 28.53%-Cu: 21.41%-Mn: 14.17%-Co: 5.94%,1 FeNiCu : 99.27%|3 CuNiFeMn : 0.73%,2.133,201.6,118.9,8211.5,13.044,510,69.7
EP3077D,1_1750X,1 FeNiCu = Fe: 39.37%-Ni: 30.37%-Cu: 12.86%-Mn: 10.08%-Co: 7.31% | 3 CuNiFeMn = Cu: 31.55%-Ni: 27.31%-Fe: 20.27%-Mn: 16.88%-Co: 3.99% | Unassigned = Fe: 29.95%-Ni: 28.53%-Cu: 21.41%-Mn: 14.17%-Co: 5.94%,3 CuNiFeMn : 100.00%,4.172,394.4,156.23,6803,15.606,511,70
EP3077D,1_1750X,1 FeNiCu = Fe: 39.37%-Ni: 30.37%-Cu: 12.86%-Mn: 10.08%-Co: 7.31% | 3 CuNiFeMn = Cu: 31.55%-Ni: 27.31%-Fe: 20.27%-Mn: 16.88%-Co: 3.99% | Unassigned = Fe: 29.95%-Ni: 28.53%-Cu: 21.41%-Mn: 14.17%-Co: 5.94%,3 CuNiFeMn : 40.39%|1 FeNiCu : 59.61%,4.371,413.1,174.84,7888.7,15.748,511,70.5
EP3077D,1_1750X,1 FeNiCu = Fe: 39.37%-Ni: 30.37%-Cu: 12.86%-Mn: 10.08%-Co: 7.31% | 3 CuNiFeMn = Cu: 31.55%-Ni: 27.31%-Fe: 20.27%-Mn: 16.88%-Co: 3.99% | Unassigned = Fe: 29.95%-Ni: 28.53%-Cu: 21.41%-Mn: 14.17%-Co: 5.94%,1 FeNiCu : 46.65%|3 CuNiFeMn : 53.35%,2.742,259.2,124.13,6900.8,12.669,495,69.8
EP3077D,1_1750X,1 FeNiCu = Fe: 39.37%-Ni: 30.37%-Cu: 12.86%-Mn: 10.08%-Co: 7.31% | 3 CuNiFeMn = Cu: 31.55%-Ni: 27.31%-Fe: 20.27%-Mn: 16.88%-Co: 3.99% | Unassigned = Fe: 29.95%-Ni: 28.53%-Cu: 21.41%-Mn: 14.17%-Co: 5.94%,1 FeNiCu : 100.00%,3.754,354.9,165.18,8326.1,13.874,511,70
EP3077D,1_1750X,1 FeNiCu = Fe: 39.37%-Ni: 30.37%-Cu: 12.86%-Mn: 10.08%-Co: 7.31% | 3 CuNiFeMn = Cu: 31.55%-Ni: 27.31%-Fe: 20.27%-Mn: 16.88%-Co: 3.99% | Unassigned = Fe: 29.95%-Ni: 28.53%-Cu: 21.41%-Mn: 14.17%-Co: 5.94%,1 FeNiCu : 21.23%|3 CuNiFeMn : 78.77%,3.396,321,138.83,6796.3,14.177,511,70.7
EP3077D,1_1750X,1 FeNiCu = Fe: 39.37%-Ni: 30.37%-Cu: 12.86%-Mn: 10.08%-Co: 7.31% | 3 CuNiFeMn = Cu: 31.55%-Ni: 27.31%-Fe: 20.27%-Mn: 16.88%-Co: 3.99% | Unassigned = Fe: 29.95%-Ni: 28.53%-Cu: 21.41%-Mn: 14.17%-Co: 5.94%,3 CuNiFeMn : 76.03%|1 FeNiCu : 23.97%,3.288,310.8,137.04,6860.9,15.316,510,70.4
EP3077D,1_1750X,1 FeNiCu = Fe: 39.37%-Ni: 30.37%-Cu: 12.86%-Mn: 10.08%-Co: 7.31% | 3 CuNiFeMn = Cu: 31.55%-Ni: 27.31%-Fe: 20.27%-Mn: 16.88%-Co: 3.99% | Unassigned = Fe: 29.95%-Ni: 28.53%-Cu: 21.41%-Mn: 14.17%-Co: 5.94%,1 FeNiCu : 100.00%,2.992,282.8,149.92,8830.4,14.024,510,69.7
EP3077D,1_1750X,1 FeNiCu = Fe: 39.37%-Ni: 30.37%-Cu: 12.86%-Mn: 10.08%-Co: 7.31% | 3 CuNiFeMn = Cu: 31.55%-Ni: 27.31%-Fe: 20.27%-Mn: 16.88%-Co: 3.99% | Unassigned = Fe: 29.95%-Ni: 28.53%-Cu: 21.41%-Mn: 14.17%-Co: 5.94%,1 FeNiCu : 100.00%,3.313,313.1,151.62,8134.6,13.553,513,69.5
EP3077D,1_1750X,1 FeNiCu = Fe: 39.37%-Ni: 30.37%-Cu: 12.86%-Mn: 10.08%-Co: 7.31% | 3 CuNiFeMn = Cu: 31.55%-Ni: 27.31%-Fe: 20.27%-Mn: 16.88%-Co: 3.99% | Unassigned = Fe: 29.95%-Ni: 28.53%-Cu: 21.41%-Mn: 14.17%-Co: 5.94%,1 FeNiCu : 100.00%,4.119,389.3,178.98,8711.1,14.157,511,70.1
EP3077D,1_1750X,1 FeNiCu = Fe: 39.37%-Ni: 30.37%-Cu: 12.86%-Mn: 10.08%-Co: 7.31% | 3 CuNiFeMn = Cu: 31.55%-Ni: 27.31%-Fe: 20.27%-Mn: 16.88%-Co: 3.99% | Unassigned = Fe: 29.95%-Ni: 28.53%-Cu: 21.41%-Mn: 14.17%-Co: 5.94%,,3.829,361.9,169.18,8507,14.711,509,69.7
EP3077D,1_1750X,1 FeNiCu = Fe: 39.37%-Ni: 30.37%-Cu: 12.86%-Mn: 10.08%-Co: 7.31% | 3 CuNiFeMn = Cu: 31.55%-Ni: 27.31%-Fe: 20.27%-Mn: 16.88%-Co: 3.99% | Unassigned = Fe: 29.95%-Ni: 28.53%-Cu: 21.41%-Mn: 14.17%-Co: 5.94%,,4.371,413.1,172.43,7701.6,16.163,512,70.3
EP3077D,1_1750X,1 FeNiCu = Fe: 39.37%-Ni: 30.37%-Cu: 12.86%-Mn: 10.08%-Co: 7.31% | 3 CuNiFeMn = Cu: 31.55%-Ni: 27.31%-Fe: 20.27%-Mn: 16.88%-Co: 3.99% | Unassigned = Fe: 29.95%-Ni: 28.53%-Cu: 21.41%-Mn: 14.17%-Co: 5.94%,,4.005,378.5,181.04,9136.3,14.286,511,70.6
EP3077D,1_1750X,1 FeNiCu = Fe: 39.37%-Ni: 30.37%-Cu: 12.86%-Mn: 10.08%-Co: 7.31% | 3 CuNiFeMn = Cu: 31.55%-Ni: 27.31%-Fe: 20.27%-Mn: 16.88%-Co: 3.99% | Unassigned = Fe: 29.95%-Ni: 28.53%-Cu: 21.41%-Mn: 14.17%-Co: 5.94%,,3.652,345.2,164.41,8496.2,13.773,513,70.3
EP3077D,1_1750X,1 FeNiCu = Fe: 39.37%-Ni: 30.37%-Cu: 12.86%-Mn: 10.08%-Co: 7.31% | 3 CuNiFeMn = Cu: 31.55%-Ni: 27.31%-Fe: 20.27%-Mn: 16.88%-Co: 3.99% | Unassigned = Fe: 29.95%-Ni: 28.53%-Cu: 21.41%-Mn: 14.17%-Co: 5.94%,1 FeNiCu : 6.29%|3 CuNiFeMn : 93.71%,4.127,390.1,158.96,7087.4,15.553,510,69.8
EP3077D,1_1750X,1 FeNiCu = Fe: 39.37%-Ni: 30.37%-Cu: 12.86%-Mn: 10.08%-Co: 7.31% | 3 CuNiFeMn = Cu: 31.55%-Ni: 27.31%-Fe: 20.27%-Mn: 16.88%-Co: 3.99% | Unassigned = Fe: 29.95%-Ni: 28.53%-Cu: 21.41%-Mn: 14.17%-Co: 5.94%,3 CuNiFeMn : 15.98%|1 FeNiCu : 83.42%|Unassigned : 0.60%,4.187,395.8,175.59,8293.7,15.887,511,70
EP3077D,1_1750X,1 FeNiCu = Fe: 39.37%-Ni: 30.37%-Cu: 12.86%-Mn: 10.08%-Co: 7.31% | 3 CuNiFeMn = Cu: 31.55%-Ni: 27.31%-Fe: 20.27%-Mn: 16.88%-Co: 3.99% | Unassigned = Fe: 29.95%-Ni: 28.53%-Cu: 21.41%-Mn: 14.17%-Co: 5.94%,3 CuNiFeMn : 100.00%,3.492,330,138.36,6570,14.858,509,69.6
EP3077D,1_1750X,1 FeNiCu = Fe: 39.37%-Ni: 30.37%-Cu: 12.86%-Mn: 10.08%-Co: 7.31% | 3 CuNiFeMn = Cu: 31.55%-Ni: 27.31%-Fe: 20.27%-Mn: 16.88%-Co: 3.99% | Unassigned = Fe: 29.95%-Ni: 28.53%-Cu: 21.41%-Mn: 14.17%-Co: 5.94%,1 FeNiCu : 100.00%,3.172,299.8,154.52,8782.7,14.607,509,69.9
EP3077D,1_1750X,1 FeNiCu = Fe: 39.37%-Ni: 30.37%-Cu: 12.86%-Mn: 10.08%-Co: 7.31% | 3 CuNiFeMn = Cu: 31.55%-Ni: 27.31%-Fe: 20.27%-Mn: 16.88%-Co: 3.99% | Unassigned = Fe: 29.95%-Ni: 28.53%-Cu: 21.41%-Mn: 14.17%-Co: 5.94%,1 FeNiCu : 100.00%,3.868,365.6,170.25,8513.1,13.754,512,69.7
EP3077D,1_1750X,1 FeNiCu = Fe: 39.37%-Ni: 30.37%-Cu: 12.86%-Mn: 10.08%-Co: 7.31% | 3 CuNiFeMn = Cu: 31.55%-Ni: 27.31%-Fe: 20.27%-Mn: 16.88%-Co: 3.99% | Unassigned = Fe: 29.95%-Ni: 28.53%-Cu: 21.41%-Mn: 14.17%-Co: 5.94%,1 FeNiCu : 100.00%,3.879,366.6,166.25,8156.6,14.041,511,70.4
EP3077D,1_1750X,1 FeNiCu = Fe: 39.37%-Ni: 30.37%-Cu: 12.86%-Mn: 10.08%-Co: 7.31% | 3 CuNiFeMn = Cu: 31.55%-Ni: 27.31%-Fe: 20.27%-Mn: 16.88%-Co: 3.99% | Unassigned = Fe: 29.95%-Ni: 28.53%-Cu: 21.41%-Mn: 14.17%-Co: 5.94%,1 FeNiCu : 73.32%|3 CuNiFeMn : 26.68%,4.334,409.7,175.97,8042.8,15.009,511,69.9
EP3077D,1_1750X,1 FeNiCu = Fe: 39.37%-Ni: 30.37%-Cu: 12.86%-Mn: 10.08%-Co: 7.31% | 3 CuNiFeMn = Cu: 31.55%-Ni: 27.31%-Fe: 20.27%-Mn: 16.88%-Co: 3.99% | Unassigned = Fe: 29.95%-Ni: 28.53%-Cu: 21.41%-Mn: 14.17%-Co: 5.94%,1 FeNiCu : 95.24%|3 CuNiFeMn : 4.76%,4.069,384.6,175,8485,15.439,511,70
EP3077D,1_1750X,1 FeNiCu = Fe: 39.37%-Ni: 30.37%-Cu: 12.86%-Mn: 10.08%-Co: 7.31% | 3 CuNiFeMn = Cu: 31.55%-Ni: 27.31%-Fe: 20.27%-Mn: 16.88%-Co: 3.99% | Unassigned = Fe: 29.95%-Ni: 28.53%-Cu: 21.41%-Mn: 14.17%-Co: 5.94%,1 FeNiCu : 100.00%,3.977,375.9,174.82,8672.1,14.394,512,70
EP3077D,1_1750X,1 FeNiCu = Fe: 39.37%-Ni: 30.37%-Cu: 12.86%-Mn: 10.08%-Co: 7.31% | 3 CuNiFeMn = Cu: 31.55%-Ni: 27.31%-Fe: 20.27%-Mn: 16.88%-Co: 3.99% | Unassigned = Fe: 29.95%-Ni: 28.53%-Cu: 21.41%-Mn: 14.17%-Co: 5.94%,1 FeNiCu : 91.30%|3 CuNiFeMn : 8.70%,4.05,382.8,171.13,8205,14.703,512,70
EP3077D,1_1750X,1 FeNiCu = Fe: 39.37%-Ni: 30.37%-Cu: 12.86%-Mn: 10.08%-Co: 7.31% | 3 CuNiFeMn = Cu: 31.55%-Ni: 27.31%-Fe: 20.27%-Mn: 16.88%-Co: 3.99% | Unassigned = Fe: 29.95%-Ni: 28.53%-Cu: 21.41%-Mn: 14.17%-Co: 5.94%,1 FeNiCu : 39.77%|3 CuNiFeMn : 60.23%,4.359,412,177.92,8149.9,15.389,511,70.5
EP3077D,1_1750X,1 FeNiCu = Fe: 39.37%-Ni: 30.37%-Cu: 12.86%-Mn: 10.08%-Co: 7.31% | 3 CuNiFeMn = Cu: 31.55%-Ni: 27.31%-Fe: 20.27%-Mn: 16.88%-Co: 3.99% | Unassigned = Fe: 29.95%-Ni: 28.53%-Cu: 21.41%-Mn: 14.17%-Co: 5.94%,,3.783,357.6,171.01,8773.9,13.74,512,70.7
EP3077D,1_1750X,1 FeNiCu = Fe: 39.37%-Ni: 30.37%-Cu: 12.86%-Mn: 10.08%-Co: 7.31% | 3 CuNiFeMn = Cu: 31.55%-Ni: 27.31%-Fe: 20.27%-Mn: 16.88%-Co: 3.99% | Unassigned = Fe: 29.95%-Ni: 28.53%-Cu: 21.41%-Mn: 14.17%-Co: 5.94%,,4.983,471,181.85,7398.8,16.332,513,70
EP3077D,1_1750X,1 FeNiCu = Fe: 39.37%-Ni: 30.37%-Cu: 12.86%-Mn: 10.08%-Co: 7.31% | 3 CuNiFeMn = Cu: 31.55%-Ni: 27.31%-Fe: 20.27%-Mn: 16.88%-Co: 3.99% | Unassigned = Fe: 29.95%-Ni: 28.53%-Cu: 21.41%-Mn: 14.17%-Co: 5.94%,,3.148,297.5,153.98,8792.4,14.063,510,70
EP3077D,1_1750X,1 FeNiCu = Fe: 39.37%-Ni: 30.37%-Cu: 12.86%-Mn: 10.08%-Co: 7.31% | 3 CuNiFeMn = Cu: 31.55%-Ni: 27.31%-Fe: 20.27%-Mn: 16.88%-Co: 3.99% | Unassigned = Fe: 29.95%-Ni: 28.53%-Cu: 21.41%-Mn: 14.17%-Co: 5.94%,,3.407,322,163.41,9007.8,13.854,511,69.9
EP3077D,1_1750X,1 FeNiCu = Fe: 39.37%-Ni: 30.37%-Cu: 12.86%-Mn: 10.08%-Co: 7.31% | 3 CuNiFeMn = Cu: 31.55%-Ni: 27.31%-Fe: 20.27%-Mn: 16.88%-Co: 3.99% | Unassigned = Fe: 29.95%-Ni: 28.53%-Cu: 21.41%-Mn: 14.17%-Co: 5.94%,1 FeNiCu : 10.97%|3 CuNiFeMn : 89.03%,4.083,385.9,165.05,7649.2,16.101,512,70.2
EP3077D,1_1750X,1 FeNiCu = Fe: 39.37%-Ni: 30.37%-Cu: 12.86%-Mn: 10.08%-Co: 7.31% | 3 CuNiFeMn = Cu: 31.55%-Ni: 27.31%-Fe: 20.27%-Mn: 16.88%-Co: 3.99% | Unassigned = Fe: 29.95%-Ni: 28.53%-Cu: 21.41%-Mn: 14.17%-Co: 5.94%,1 FeNiCu : 98.99%|3 CuNiFeMn : 1.01%,1.98,187.1,111.96,7939.9,13.485,512,70
EP3077D,1_1750X,1 FeNiCu = Fe: 39.37%-Ni: 30.37%-Cu: 12.86%-Mn: 10.08%-Co: 7.31% | 3 CuNiFeMn = Cu: 31.55%-Ni: 27.31%-Fe: 20.27%-Mn: 16.88%-Co: 3.99% | Unassigned = Fe: 29.95%-Ni: 28.53%-Cu: 21.41%-Mn: 14.17%-Co: 5.94%,1 FeNiCu : 41.68%|3 CuNiFeMn : 58.32%,3.223,304.6,141.21,7379.9,15.167,510,70.1
EP3077D,1_1750X,1 FeNiCu = Fe: 39.37%-Ni: 30.37%-Cu: 12.86%-Mn: 10.08%-Co: 7.31% | 3 CuNiFeMn = Cu: 31.55%-Ni: 27.31%-Fe: 20.27%-Mn: 16.88%-Co: 3.99% | Unassigned = Fe: 29.95%-Ni: 28.53%-Cu: 21.41%-Mn: 14.17%-Co: 5.94%,3 CuNiFeMn : 11.25%|1 FeNiCu : 88.75%,4.045,382.3,179.98,8955.2,15.71,509,70.3
EP3077D,1_1750X,1 FeNiCu = Fe: 39.37%-Ni: 30.37%-Cu: 12.86%-Mn: 10.08%-Co: 7.31% | 3 CuNiFeMn = Cu: 31.55%-Ni: 27.31%-Fe: 20.27%-Mn: 16.88%-Co: 3.99% | Unassigned = Fe: 29.95%-Ni: 28.53%-Cu: 21.41%-Mn: 14.17%-Co: 5.94%,1 FeNiCu : 100.00%,3.791,358.3,167.2,8426,13.913,514,70.2
EP3077D,1_1750X,1 FeNiCu = Fe: 39.37%-Ni: 30.37%-Cu: 12.86%-Mn: 10.08%-Co: 7.31% | 3 CuNiFeMn = Cu: 31.55%-Ni: 27.31%-Fe: 20.27%-Mn: 16.88%-Co: 3.99% | Unassigned = Fe: 29.95%-Ni: 28.53%-Cu: 21.41%-Mn: 14.17%-Co: 5.94%,1 FeNiCu : 100.00%,4.154,392.7,178.48,8597.2,14.487,511,70
EP3077D,1_1750X,1 FeNiCu = Fe: 39.37%-Ni: 30.37%-Cu: 12.86%-Mn: 10.08%-Co: 7.31% | 3 CuNiFeMn = Cu: 31.55%-Ni: 27.31%-Fe: 20.27%-Mn: 16.88%-Co: 3.99% | Unassigned = Fe: 29.95%-Ni: 28.53%-Cu: 21.41%-Mn: 14.17%-Co: 5.94%,1 FeNiCu : 36.16%|3 CuNiFeMn : 63.84%,4.14,391.3,157.12,6924.9,14.686,511,70
EP3077D,1_1750X,1 FeNiCu = Fe: 39.37%-Ni: 30.37%-Cu: 12.86%-Mn: 10.08%-Co: 7.31% | 3 CuNiFeMn = Cu: 31.55%-Ni: 27.31%-Fe: 20.27%-Mn: 16.88%-Co: 3.99% | Unassigned = Fe: 29.95%-Ni: 28.53%-Cu: 21.41%-Mn: 14.17%-Co: 5.94%,3 CuNiFeMn : 97.62%|1 FeNiCu : 2.38%,3.331,314.8,142.96,7296.1,15.844,520,69.7
EP3077D,1_1750X,1 FeNiCu = Fe: 39.37%-Ni: 30.37%-Cu: 12.86%-Mn: 10.08%-Co: 7.31% | 3 CuNiFeMn = Cu: 31.55%-Ni: 27.31%-Fe: 20.27%-Mn: 16.88%-Co: 3.99% | Unassigned = Fe: 29.95%-Ni: 28.53%-Cu: 21.41%-Mn: 14.17%-Co: 5.94%,3 CuNiFeMn : 99.09%|Unassigned : 0.91%,4.451,420.7,162.08,6797.9,15.592,511,70.3
EP3077D,1_1750X,1 FeNiCu = Fe: 39.37%-Ni: 30.37%-Cu: 12.86%-Mn: 10.08%-Co: 7.31% | 3 CuNiFeMn = Cu: 31.55%-Ni: 27.31%-Fe: 20.27%-Mn: 16.88%-Co: 3.99% | Unassigned = Fe: 29.95%-Ni: 28.53%-Cu: 21.41%-Mn: 14.17%-Co: 5.94%,3 CuNiFeMn : 6.19%|1 FeNiCu : 93.81%,4.078,385.4,174.64,8438.4,15.272,511,70
EP3077D,1_1750X,1 FeNiCu = Fe: 39.37%-Ni: 30.37%-Cu: 12.86%-Mn: 10.08%-Co: 7.31% | 3 CuNiFeMn = Cu: 31.55%-Ni: 27.31%-Fe: 20.27%-Mn: 16.88%-Co: 3.99% | Unassigned = Fe: 29.95%-Ni: 28.53%-Cu: 21.41%-Mn: 14.17%-Co: 5.94%,1 FeNiCu : 92.66%|3 CuNiFeMn : 7.34%,4.303,406.7,177.14,8196.8,14.682,510,70.3
EP3077D,1_1750X,1 FeNiCu = Fe: 39.37%-Ni: 30.37%-Cu: 12.86%-Mn: 10.08%-Co: 7.31% | 3 CuNiFeMn = Cu: 31.55%-Ni: 27.31%-Fe: 20.27%-Mn: 16.88%-Co: 3.99% | Unassigned = Fe: 29.95%-Ni: 28.53%-Cu: 21.41%-Mn: 14.17%-Co: 5.94%,,3.121,295,150.2,8493,13.408,512,70.1
EP3077D,1_1750X,1 FeNiCu = Fe: 39.37%-Ni: 30.37%-Cu: 12.86%-Mn: 10.08%-Co: 7.31% | 3 CuNiFeMn = Cu: 31.55%-Ni: 27.31%-Fe: 20.27%-Mn: 16.88%-Co: 3.99% | Unassigned = Fe: 29.95%-Ni: 28.53%-Cu: 21.41%-Mn: 14.17%-Co: 5.94%,,3.903,368.9,171.47,8541.9,14.391,510,70.2
EP3077D,1_1750X,1 FeNiCu = Fe: 39.37%-Ni: 30.37%-Cu: 12.86%-Mn: 10.08%-Co: 7.31% | 3 CuNiFeMn = Cu: 31.55%-Ni: 27.31%-Fe: 20.27%-Mn: 16.88%-Co: 3.99% | Unassigned = Fe: 29.95%-Ni: 28.53%-Cu: 21.41%-Mn: 14.17%-Co: 5.94%,,3.268,308.9,154.11,8482.7,15.419,510,70.3
EP3077D,1_1750X,1 FeNiCu = Fe: 39.37%-Ni: 30.37%-Cu: 12.86%-Mn: 10.08%-Co: 7.31% | 3 CuNiFeMn = Cu: 31.55%-Ni: 27.31%-Fe: 20.27%-Mn: 16.88%-Co: 3.99% | Unassigned = Fe: 29.95%-Ni: 28.53%-Cu: 21.41%-Mn: 14.17%-Co: 5.94%,,3.017,285.2,147.95,8554.8,14.05,511,70.1
EP3077D,1_1750X,1 FeNiCu = Fe: 39.37%-Ni: 30.37%-Cu: 12.86%-Mn: 10.08%-Co: 7.31% | 3 CuNiFeMn = Cu: 31.55%-Ni: 27.31%-Fe: 20.27%-Mn: 16.88%-Co: 3.99% | Unassigned = Fe: 29.95%-Ni: 28.53%-Cu: 21.41%-Mn: 14.17%-Co: 5.94%,,3.015,285,129.77,6792.8,14.589,510,70.1
EP3077D,1_1750X,1 FeNiCu = Fe: 39.37%-Ni: 30.37%-Cu: 12.86%-Mn: 10.08%-Co: 7.31% | 3 CuNiFeMn = Cu: 31.55%-Ni: 27.31%-Fe: 20.27%-Mn: 16.88%-Co: 3.99% | Unassigned = Fe: 29.95%-Ni: 28.53%-Cu: 21.41%-Mn: 14.17%-Co: 5.94%,,4.233,400.1,177.22,8334.1,15.542,508,69.7
EP3077D,1_1750X,1 FeNiCu = Fe: 39.37%-Ni: 30.37%-Cu: 12.86%-Mn: 10.08%-Co: 7.31% | 3 CuNiFeMn = Cu: 31.55%-Ni: 27.31%-Fe: 20.27%-Mn: 16.88%-Co: 3.99% | Unassigned = Fe: 29.95%-Ni: 28.53%-Cu: 21.41%-Mn: 14.17%-Co: 5.94%,,2.594,245.2,118.89,6877.1,14.071,512,69.9
EP3077D,1_1750X,1 FeNiCu = Fe: 39.37%-Ni: 30.37%-Cu: 12.86%-Mn: 10.08%-Co: 7.31% | 3 CuNiFeMn = Cu: 31.55%-Ni: 27.31%-Fe: 20.27%-Mn: 16.88%-Co: 3.99% | Unassigned = Fe: 29.95%-Ni: 28.53%-Cu: 21.41%-Mn: 14.17%-Co: 5.94%,,1.797,169.9,107.2,8109.7,13.891,509,69.7
EP3077D,1_1750X,1 FeNiCu = Fe: 39.37%-Ni: 30.37%-Cu: 12.86%-Mn: 10.08%-Co: 7.31% | 3 CuNiFeMn = Cu: 31.55%-Ni: 27.31%-Fe: 20.27%-Mn: 16.88%-Co: 3.99% | Unassigned = Fe: 29.95%-Ni: 28.53%-Cu: 21.41%-Mn: 14.17%-Co: 5.94%,,3.809,360.1,156.27,7454.7,15.262,510,69.9
EP3077D,1_1750X,1 FeNiCu = Fe: 39.37%-Ni: 30.37%-Cu: 12.86%-Mn: 10.08%-Co: 7.31% | 3 CuNiFeMn = Cu: 31.55%-Ni: 27.31%-Fe: 20.27%-Mn: 16.88%-Co: 3.99% | Unassigned = Fe: 29.95%-Ni: 28.53%-Cu: 21.41%-Mn: 14.17%-Co: 5.94%,,4.057,383.5,176.15,8606.1,15.505,509,69.8
EP3077D,1_1750X,1 FeNiCu = Fe: 39.37%-Ni: 30.37%-Cu: 12.86%-Mn: 10.08%-Co: 7.31% | 3 CuNiFeMn = Cu: 31.55%-Ni: 27.31%-Fe: 20.27%-Mn: 16.88%-Co: 3.99% | Unassigned = Fe: 29.95%-Ni: 28.53%-Cu: 21.41%-Mn: 14.17%-Co: 5.94%,,4.152,392.4,177.46,8519.8,14.291,512,69.3
EP3077D,1_1750X,1 FeNiCu = Fe: 39.37%-Ni: 30.37%-Cu: 12.86%-Mn: 10.08%-Co: 7.31% | 3 CuNiFeMn = Cu: 31.55%-Ni: 27.31%-Fe: 20.27%-Mn: 16.88%-Co: 3.99% | Unassigned = Fe: 29.95%-Ni: 28.53%-Cu: 21.41%-Mn: 14.17%-Co: 5.94%,,3.888,367.5,169.4,8398.9,14.163,511,70.8
EP3077D,1_1750X,1 FeNiCu = Fe: 39.37%-Ni: 30.37%-Cu: 12.86%-Mn: 10.08%-Co: 7.31% | 3 CuNiFeMn = Cu: 31.55%-Ni: 27.31%-Fe: 20.27%-Mn: 16.88%-Co: 3.99% | Unassigned = Fe: 29.95%-Ni: 28.53%-Cu: 21.41%-Mn: 14.17%-Co: 5.94%,,4.192,396.2,156.62,6800.4,15.772,509,70.2
EP3077D,1_1750X,1 FeNiCu = Fe: 39.37%-Ni: 30.37%-Cu: 12.86%-Mn: 10.08%-Co: 7.31% | 3 CuNiFeMn = Cu: 31.55%-Ni: 27.31%-Fe: 20.27%-Mn: 16.88%-Co: 3.99% | Unassigned = Fe: 29.95%-Ni: 28.53%-Cu: 21.41%-Mn: 14.17%-Co: 5.94%,,1.111,105,80.93,7819.2,13.339,509,69.9
EP3077D,1_1750X,1 FeNiCu = Fe: 39.37%-Ni: 30.37%-Cu: 12.86%-Mn: 10.08%-Co: 7.31% | 3 CuNiFeMn = Cu: 31.55%-Ni: 27.31%-Fe: 20.27%-Mn: 16.88%-Co: 3.99% | Unassigned = Fe: 29.95%-Ni: 28.53%-Cu: 21.41%-Mn: 14.17%-Co: 5.94%,,4.342,410.4,173.37,7825.3,15.003,499,70.5
EP3077D,2_600X,1 FeNiCu = Fe: 39.29%-Ni: 30.26%-Cu: 12.67%-Mn: 10.3%-Co: 7.47% | 3 CuNiFeMn = Ni: 28.11%-Cu: 27.8%-Fe: 23.36%-Mn: 16.09%-Co: 4.65% | Unassigned = Cu: 29.49%-Ni: 26.02%-Fe: 23.86%-Mn: 15.93%-Co: 4.71%,3 CuNiFeMn : 72.05%|1 FeNiCu : 27.95%,3.523,333,145.58,7123.3,162.982,2035,69.9
EP3077D,2_600X,1 FeNiCu = Fe: 39.29%-Ni: 30.26%-Cu: 12.67%-Mn: 10.3%-Co: 7.47% | 3 CuNiFeMn = Ni: 28.11%-Cu: 27.8%-Fe: 23.36%-Mn: 16.09%-Co: 4.65% | Unassigned = Cu: 29.49%-Ni: 26.02%-Fe: 23.86%-Mn: 15.93%-Co: 4.71%,1 FeNiCu : 90.42%|3 CuNiFeMn : 9.58%,2.849,269.3,135.91,7800.9,160.526,2028,69.5
EP3077D,2_600X,1 FeNiCu = Fe: 39.29%-Ni: 30.26%-Cu: 12.67%-Mn: 10.3%-Co: 7.47% | 3 CuNiFeMn = Ni: 28.11%-Cu: 27.8%-Fe: 23.36%-Mn: 16.09%-Co: 4.65% | Unassigned = Cu: 29.49%-Ni: 26.02%-Fe: 23.86%-Mn: 15.93%-Co: 4.71%,3 CuNiFeMn : 27.00%|Unassigned : 10.29%|1 FeNiCu : 62.71%,3.974,375.7,167.94,8096.7,159.778,2034,70.4
EP3077D,2_600X,1 FeNiCu = Fe: 39.29%-Ni: 30.26%-Cu: 12.67%-Mn: 10.3%-Co: 7.47% | 3 CuNiFeMn = Ni: 28.11%-Cu: 27.8%-Fe: 23.36%-Mn: 16.09%-Co: 4.65% | Unassigned = Cu: 29.49%-Ni: 26.02%-Fe: 23.86%-Mn: 15.93%-Co: 4.71%,1 FeNiCu : 41.58%|3 CuNiFeMn : 56.09%|Unassigned : 2.34%,3.595,339.8,130.81,5777.9,154.578,2035,70
EP3077D,2_600X,1 FeNiCu = Fe: 39.29%-Ni: 30.26%-Cu: 12.67%-Mn: 10.3%-Co: 7.47% | 3 CuNiFeMn = Ni: 28.11%-Cu: 27.8%-Fe: 23.36%-Mn: 16.09%-Co: 4.65% | Unassigned = Cu: 29.49%-Ni: 26.02%-Fe: 23.86%-Mn: 15.93%-Co: 4.71%,3 CuNiFeMn : 14.23%|1 FeNiCu : 85.19%|Unassigned : 0.59%,3.953,373.6,166.06,7982.5,166.46,2034,70.5
EP3077D,2_600X,1 FeNiCu = Fe: 39.29%-Ni: 30.26%-Cu: 12.67%-Mn: 10.3%-Co: 7.47% | 3 CuNiFeMn = Ni: 28.11%-Cu: 27.8%-Fe: 23.36%-Mn: 16.09%-Co: 4.65% | Unassigned = Cu: 29.49%-Ni: 26.02%-Fe: 23.86%-Mn: 15.93%-Co: 4.71%,1 FeNiCu : 56.15%|Unassigned : 0.58%|3 CuNiFeMn : 43.27%,2.096,198.2,109.63,7219.3,163.102,2035,70
EP3077D,2_600X,1 FeNiCu = Fe: 39.29%-Ni: 30.26%-Cu: 12.67%-Mn: 10.3%-Co: 7.47% | 3 CuNiFeMn = Ni: 28.11%-Cu: 27.8%-Fe: 23.36%-Mn: 16.09%-Co: 4.65% | Unassigned = Cu: 29.49%-Ni: 26.02%-Fe: 23.86%-Mn: 15.93%-Co: 4.71%,1 FeNiCu : 88.16%|3 CuNiFeMn : 11.76%|Unassigned : 0.08%,3.554,335.9,151.4,7562.7,156.168,2034,70
EP3077D,2_600X,1 FeNiCu = Fe: 39.29%-Ni: 30.26%-Cu: 12.67%-Mn: 10.3%-Co: 7.47% | 3 CuNiFeMn = Ni: 28.11%-Cu: 27.8%-Fe: 23.36%-Mn: 16.09%-Co: 4.65% | Unassigned = Cu: 29.49%-Ni: 26.02%-Fe: 23.86%-Mn: 15.93%-Co: 4.71%,3 CuNiFeMn : 49.74%|1 FeNiCu : 46.76%|Unassigned : 3.50%,2.668,252.1,113.65,6055.2,155.586,2047,70.4
EP3077D,2_600X,1 FeNiCu = Fe: 39.29%-Ni: 30.26%-Cu: 12.67%-Mn: 10.3%-Co: 7.47% | 3 CuNiFeMn = Ni: 28.11%-Cu: 27.8%-Fe: 23.36%-Mn: 16.09%-Co: 4.65% | Unassigned = Cu: 29.49%-Ni: 26.02%-Fe: 23.86%-Mn: 15.93%-Co: 4.71%,1 FeNiCu : 49.84%|3 CuNiFeMn : 48.91%|Unassigned : 1.25%,4.552,430.3,170.17,7229.6,155.034,1960,69.9
EP3077D,2_600X,1 FeNiCu = Fe: 39.29%-Ni: 30.26%-Cu: 12.67%-Mn: 10.3%-Co: 7.47% | 3 CuNiFeMn = Ni: 28.11%-Cu: 27.8%-Fe: 23.36%-Mn: 16.09%-Co: 4.65% | Unassigned = Cu: 29.49%-Ni: 26.02%-Fe: 23.86%-Mn: 15.93%-Co: 4.71%,3 CuNiFeMn : 63.57%|1 FeNiCu : 36.43%,nan,nan,nan,nan,nan,nan,nan
EP3077D,2_600X,1 FeNiCu = Fe: 39.29%-Ni: 30.26%-Cu: 12.67%-Mn: 10.3%-Co: 7.47% | 3 CuNiFeMn = Ni: 28.11%-Cu: 27.8%-Fe: 23.36%-Mn: 16.09%-Co: 4.65% | Unassigned = Cu: 29.49%-Ni: 26.02%-Fe: 23.86%-Mn: 15.93%-Co: 4.71%,1 FeNiCu : 22.80%|3 CuNiFeMn : 76.25%|Unassigned : 0.95%,2.116,200,99.72,6018.9,154.838,2031,70
EP3077D,2_600X,1 FeNiCu = Fe: 39.29%-Ni: 30.26%-Cu: 12.67%-Mn: 10.3%-Co: 7.47% | 3 CuNiFeMn = Ni: 28.11%-Cu: 27.8%-Fe: 23.36%-Mn: 16.09%-Co: 4.65% | Unassigned = Cu: 29.49%-Ni: 26.02%-Fe: 23.86%-Mn: 15.93%-Co: 4.71%,3 CuNiFeMn : 15.46%|1 FeNiCu : 81.93%|Unassigned : 2.60%,3.553,335.8,151.31,7556.5,166.23,2043,70
EP3077D,2_600X,1 FeNiCu = Fe: 39.29%-Ni: 30.26%-Cu: 12.67%-Mn: 10.3%-Co: 7.47% | 3 CuNiFeMn = Ni: 28.11%-Cu: 27.8%-Fe: 23.36%-Mn: 16.09%-Co: 4.65% | Unassigned = Cu: 29.49%-Ni: 26.02%-Fe: 23.86%-Mn: 15.93%-Co: 4.71%,3 CuNiFeMn : 44.40%|Unassigned : 6.45%|1 FeNiCu : 49.15%,4.206,397.6,160.1,7042.5,164.497,2036,70.1
EP3077D,2_600X,1 FeNiCu = Fe: 39.29%-Ni: 30.26%-Cu: 12.67%-Mn: 10.3%-Co: 7.47% | 3 CuNiFeMn = Ni: 28.11%-Cu: 27.8%-Fe: 23.36%-Mn: 16.09%-Co: 4.65% | Unassigned = Cu: 29.49%-Ni: 26.02%-Fe: 23.86%-Mn: 15.93%-Co: 4.71%,1 FeNiCu : 97.87%|3 CuNiFeMn : 2.13%,2.907,274.8,138.86,7947.8,162.475,2029,70.5
EP3077D,2_600X,1 FeNiCu = Fe: 39.29%-Ni: 30.26%-Cu: 12.67%-Mn: 10.3%-Co: 7.47% | 3 CuNiFeMn = Ni: 28.11%-Cu: 27.8%-Fe: 23.36%-Mn: 16.09%-Co: 4.65% | Unassigned = Cu: 29.49%-Ni: 26.02%-Fe: 23.86%-Mn: 15.93%-Co: 4.71%,3 CuNiFeMn : 49.46%|1 FeNiCu : 40.78%|Unassigned : 9.76%,4.359,412,169.64,7511.2,166.858,2034,70.4
EP3077D,2_600X,1 FeNiCu = Fe: 39.29%-Ni: 30.26%-Cu: 12.67%-Mn: 10.3%-Co: 7.47% | 3 CuNiFeMn = Ni: 28.11%-Cu: 27.8%-Fe: 23.36%-Mn: 16.09%-Co: 4.65% | Unassigned = Cu: 29.49%-Ni: 26.02%-Fe: 23.86%-Mn: 15.93%-Co: 4.71%,3 CuNiFeMn : 38.45%|1 FeNiCu : 61.18%|Unassigned : 0.37%,4.208,397.7,149.96,6281.1,159.278,2034,70.5
EP3077D,2_600X,1 FeNiCu = Fe: 39.29%-Ni: 30.26%-Cu: 12.67%-Mn: 10.3%-Co: 7.47% | 3 CuNiFeMn = Ni: 28.11%-Cu: 27.8%-Fe: 23.36%-Mn: 16.09%-Co: 4.65% | Unassigned = Cu: 29.49%-Ni: 26.02%-Fe: 23.86%-Mn: 15.93%-Co: 4.71%,1 FeNiCu : 57.24%|3 CuNiFeMn : 42.18%|Unassigned : 0.58%,3.754,354.8,158.16,7724.9,165.775,2034,69.9
EP3077D,2_600X,1 FeNiCu = Fe: 39.29%-Ni: 30.26%-Cu: 12.67%-Mn: 10.3%-Co: 7.47% | 3 CuNiFeMn = Ni: 28.11%-Cu: 27.8%-Fe: 23.36%-Mn: 16.09%-Co: 4.65% | Unassigned = Cu: 29.49%-Ni: 26.02%-Fe: 23.86%-Mn: 15.93%-Co: 4.71%,1 FeNiCu : 74.27%|3 CuNiFeMn : 22.77%|Unassigned : 2.97%,3.928,371.3,167.75,8173.1,164.064,2032,70.3
EP3077D,2_600X,1 FeNiCu = Fe: 39.29%-Ni: 30.26%-Cu: 12.67%-Mn: 10.3%-Co: 7.47% | 3 CuNiFeMn = Ni: 28.11%-Cu: 27.8%-Fe: 23.36%-Mn: 16.09%-Co: 4.65% | Unassigned = Cu: 29.49%-Ni: 26.02%-Fe: 23.86%-Mn: 15.93%-Co: 4.71%,1 FeNiCu : 39.86%|3 CuNiFeMn : 53.35%|Unassigned : 6.79%,3.475,328.5,137.11,6496.5,155.333,2032,69.9
EP3077D,2_600X,1 FeNiCu = Fe: 39.29%-Ni: 30.26%-Cu: 12.67%-Mn: 10.3%-Co: 7.47% | 3 CuNiFeMn = Ni: 28.11%-Cu: 27.8%-Fe: 23.36%-Mn: 16.09%-Co: 4.65% | Unassigned = Cu: 29.49%-Ni: 26.02%-Fe: 23.86%-Mn: 15.93%-Co: 4.71%,1 FeNiCu : 76.04%|3 CuNiFeMn : 23.96%,3.261,308.2,151.58,8257.7,174.38,2034,69.9
EP3077D,2_600X,1 FeNiCu = Fe: 39.29%-Ni: 30.26%-Cu: 12.67%-Mn: 10.3%-Co: 7.47% | 3 CuNiFeMn = Ni: 28.11%-Cu: 27.8%-Fe: 23.36%-Mn: 16.09%-Co: 4.65% | Unassigned = Cu: 29.49%-Ni: 26.02%-Fe: 23.86%-Mn: 15.93%-Co: 4.71%,1 FeNiCu : 91.59%|3 CuNiFeMn : 8.41%,3.614,341.6,155.02,7749.9,164.035,2033,70.2
EP3077D,2_600X,1 FeNiCu = Fe: 39.29%-Ni: 30.26%-Cu: 12.67%-Mn: 10.3%-Co: 7.47% | 3 CuNiFeMn = Ni: 28.11%-Cu: 27.8%-Fe: 23.36%-Mn: 16.09%-Co: 4.65% | Unassigned = Cu: 29.49%-Ni: 26.02%-Fe: 23.86%-Mn: 15.93%-Co: 4.71%,3 CuNiFeMn : 41.80%|1 FeNiCu : 58.07%|Unassigned : 0.13%,3.944,372.8,159.15,7432.9,170.07,2028,70.5
EP3077D,2_600X,1 FeNiCu = Fe: 39.29%-Ni: 30.26%-Cu: 12.67%-Mn: 10.3%-Co: 7.47% | 3 CuNiFeMn = Ni: 28.11%-Cu: 27.8%-Fe: 23.36%-Mn: 16.09%-Co: 4.65% | Unassigned = Cu: 29.49%-Ni: 26.02%-Fe: 23.86%-Mn: 15.93%-Co: 4.71%,1 FeNiCu : 91.91%|3 CuNiFeMn : 8.09%,3.451,326.2,152.56,7892.1,170.667,2033,69.8
EP3077D,2_600X,1 FeNiCu = Fe: 39.29%-Ni: 30.26%-Cu: 12.67%-Mn: 10.3%-Co: 7.47% | 3 CuNiFeMn = Ni: 28.11%-Cu: 27.8%-Fe: 23.36%-Mn: 16.09%-Co: 4.65% | Unassigned = Cu: 29.49%-Ni: 26.02%-Fe: 23.86%-Mn: 15.93%-Co: 4.71%,1 FeNiCu : 53.36%|3 CuNiFeMn : 45.96%|Unassigned : 0.68%,4.244,401.2,170.69,7792.2,167.223,2028,69.6
EP3077D,2_600X,1 FeNiCu = Fe: 39.29%-Ni: 30.26%-Cu: 12.67%-Mn: 10.3%-Co: 7.47% | 3 CuNiFeMn = Ni: 28.11%-Cu: 27.8%-Fe: 23.36%-Mn: 16.09%-Co: 4.65% | Unassigned = Cu: 29.49%-Ni: 26.02%-Fe: 23.86%-Mn: 15.93%-Co: 4.71%,1 FeNiCu : 35.71%|3 CuNiFeMn : 56.54%|Unassigned : 7.75%,4.269,403.5,170.95,7772.9,166.135,2032,70.2
EP3077D,2_600X,1 FeNiCu = Fe: 39.29%-Ni: 30.26%-Cu: 12.67%-Mn: 10.3%-Co: 7.47% | 3 CuNiFeMn = Ni: 28.11%-Cu: 27.8%-Fe: 23.36%-Mn: 16.09%-Co: 4.65% | Unassigned = Cu: 29.49%-Ni: 26.02%-Fe: 23.86%-Mn: 15.93%-Co: 4.71%,1 FeNiCu : 77.44%|3 CuNiFeMn : 22.56%,4.257,402.3,173.61,8002.3,165.773,2033,70
EP3077D,2_600X,1 FeNiCu = Fe: 39.29%-Ni: 30.26%-Cu: 12.67%-Mn: 10.3%-Co: 7.47% | 3 CuNiFeMn = Ni: 28.11%-Cu: 27.8%-Fe: 23.36%-Mn: 16.09%-Co: 4.65% | Unassigned = Cu: 29.49%-Ni: 26.02%-Fe: 23.86%-Mn: 15.93%-Co: 4.71%,3 CuNiFeMn : 27.61%|1 FeNiCu : 62.70%|Unassigned : 9.69%,3.714,351.1,156.49,7663.6,164.507,2033,70
EP3077D,2_600X,1 FeNiCu = Fe: 39.29%-Ni: 30.26%-Cu: 12.67%-Mn: 10.3%-Co: 7.47% | 3 CuNiFeMn = Ni: 28.11%-Cu: 27.8%-Fe: 23.36%-Mn: 16.09%-Co: 4.65% | Unassigned = Cu: 29.49%-Ni: 26.02%-Fe: 23.86%-Mn: 15.93%-Co: 4.71%,1 FeNiCu : 69.28%|3 CuNiFeMn : 30.72%,2.587,244.5,122.91,7185.5,160.685,2031,70.5
EP3077D,2_600X,1 FeNiCu = Fe: 39.29%-Ni: 30.26%-Cu: 12.67%-Mn: 10.3%-Co: 7.47% | 3 CuNiFeMn = Ni: 28.11%-Cu: 27.8%-Fe: 23.36%-Mn: 16.09%-Co: 4.65% | Unassigned = Cu: 29.49%-Ni: 26.02%-Fe: 23.86%-Mn: 15.93%-Co: 4.71%,3 CuNiFeMn : 11.34%|1 FeNiCu : 88.08%|Unassigned : 0.58%,4.035,381.4,165.81,7799.5,161.04,2029,69.7
EP3077D,2_600X,1 FeNiCu = Fe: 39.29%-Ni: 30.26%-Cu: 12.67%-Mn: 10.3%-Co: 7.47% | 3 CuNiFeMn = Ni: 28.11%-Cu: 27.8%-Fe: 23.36%-Mn: 16.09%-Co: 4.65% | Unassigned = Cu: 29.49%-Ni: 26.02%-Fe: 23.86%-Mn: 15.93%-Co: 4.71%,3 CuNiFeMn : 38.94%|1 FeNiCu : 59.40%|Unassigned : 1.67%,3.941,372.5,163.32,7783.1,163.25,2030,69.7
EP3077D,2_600X,1 FeNiCu = Fe: 39.29%-Ni: 30.26%-Cu: 12.67%-Mn: 10.3%-Co: 7.47% | 3 CuNiFeMn = Ni: 28.11%-Cu: 27.8%-Fe: 23.36%-Mn: 16.09%-Co: 4.65% | Unassigned = Cu: 29.49%-Ni: 26.02%-Fe: 23.86%-Mn: 15.93%-Co: 4.71%,1 FeNiCu : 50.82%|Unassigned : 6.21%|3 CuNiFeMn : 42.97%,2.973,281,122.97,6257.3,154.022,2036,70.1
EP3077D,2_600X,1 FeNiCu = Fe: 39.29%-Ni: 30.26%-Cu: 12.67%-Mn: 10.3%-Co: 7.47% | 3 CuNiFeMn = Ni: 28.11%-Cu: 27.8%-Fe: 23.36%-Mn: 16.09%-Co: 4.65% | Unassigned = Cu: 29.49%-Ni: 26.02%-Fe: 23.86%-Mn: 15.93%-Co: 4.71%,3 CuNiFeMn : 29.82%|1 FeNiCu : 70.18%,3.533,333.9,149.16,7412,179.904,2044,70
EP3077D,2_600X,1 FeNiCu = Fe: 39.29%-Ni: 30.26%-Cu: 12.67%-Mn: 10.3%-Co: 7.47% | 3 CuNiFeMn = Ni: 28.11%-Cu: 27.8%-Fe: 23.36%-Mn: 16.09%-Co: 4.65% | Unassigned = Cu: 29.49%-Ni: 26.02%-Fe: 23.86%-Mn: 15.93%-Co: 4.71%,3 CuNiFeMn : 94.82%|1 FeNiCu : 5.18%,3.68,347.9,145.78,6833.9,167.116,2032,69.9
EP3077D,2_600X,1 FeNiCu = Fe: 39.29%-Ni: 30.26%-Cu: 12.67%-Mn: 10.3%-Co: 7.47% | 3 CuNiFeMn = Ni: 28.11%-Cu: 27.8%-Fe: 23.36%-Mn: 16.09%-Co: 4.65% | Unassigned = Cu: 29.49%-Ni: 26.02%-Fe: 23.86%-Mn: 15.93%-Co: 4.71%,1 FeNiCu : 65.30%|3 CuNiFeMn : 33.52%|Unassigned : 1.17%,0.935,88.3,75.65,8202.2,168.533,2081,69.5
EP3077D,2_600X,1 FeNiCu = Fe: 39.29%-Ni: 30.26%-Cu: 12.67%-Mn: 10.3%-Co: 7.47% | 3 CuNiFeMn = Ni: 28.11%-Cu: 27.8%-Fe: 23.36%-Mn: 16.09%-Co: 4.65% | Unassigned = Cu: 29.49%-Ni: 26.02%-Fe: 23.86%-Mn: 15.93%-Co: 4.71%,1 FeNiCu : 25.46%|3 CuNiFeMn : 65.96%|Unassigned : 8.58%,4.731,447.2,171.72,7070.6,162.505,2035,70.3
EP3077D,2_600X,1 FeNiCu = Fe: 39.29%-Ni: 30.26%-Cu: 12.67%-Mn: 10.3%-Co: 7.47% | 3 CuNiFeMn = Ni: 28.11%-Cu: 27.8%-Fe: 23.36%-Mn: 16.09%-Co: 4.65% | Unassigned = Cu: 29.49%-Ni: 26.02%-Fe: 23.86%-Mn: 15.93%-Co: 4.71%,1 FeNiCu : 98.00%|Unassigned : 1.17%|3 CuNiFeMn : 0.83%,3.773,356.7,163.58,8149.6,164.726,2028,69.7
EP3077D,2_600X,1 FeNiCu = Fe: 39.29%-Ni: 30.26%-Cu: 12.67%-Mn: 10.3%-Co: 7.47% | 3 CuNiFeMn = Ni: 28.11%-Cu: 27.8%-Fe: 23.36%-Mn: 16.09%-Co: 4.65% | Unassigned = Cu: 29.49%-Ni: 26.02%-Fe: 23.86%-Mn: 15.93%-Co: 4.71%,1 FeNiCu : 72.13%|3 CuNiFeMn : 27.19%|Unassigned : 0.68%,3.581,338.5,154.49,7773,158.59,2015,70.1
EP3077D,2_600X,1 FeNiCu = Fe: 39.29%-Ni: 30.26%-Cu: 12.67%-Mn: 10.3%-Co: 7.47% | 3 CuNiFeMn = Ni: 28.11%-Cu: 27.8%-Fe: 23.36%-Mn: 16.09%-Co: 4.65% | Unassigned = Cu: 29.49%-Ni: 26.02%-Fe: 23.86%-Mn: 15.93%-Co: 4.71%,1 FeNiCu : 68.28%|3 CuNiFeMn : 31.04%|Unassigned : 0.68%,4.067,384.4,167.48,7871.4,166.511,2033,69.8
EP3077D,2_600X,1 FeNiCu = Fe: 39.29%-Ni: 30.26%-Cu: 12.67%-Mn: 10.3%-Co: 7.47% | 3 CuNiFeMn = Ni: 28.11%-Cu: 27.8%-Fe: 23.36%-Mn: 16.09%-Co: 4.65% | Unassigned = Cu: 29.49%-Ni: 26.02%-Fe: 23.86%-Mn: 15.93%-Co: 4.71%,1 FeNiCu : 73.84%|3 CuNiFeMn : 15.30%|Unassigned : 10.85%,3.777,357,163.46,8130.1,165.732,2032,70.1
EP3077D,2_600X,1 FeNiCu = Fe: 39.29%-Ni: 30.26%-Cu: 12.67%-Mn: 10.3%-Co: 7.47% | 3 CuNiFeMn = Ni: 28.11%-Cu: 27.8%-Fe: 23.36%-Mn: 16.09%-Co: 4.65% | Unassigned = Cu: 29.49%-Ni: 26.02%-Fe: 23.86%-Mn: 15.93%-Co: 4.71%,1 FeNiCu : 85.80%|3 CuNiFeMn : 12.86%|Unassigned : 1.34%,3.79,358.2,156.6,7520.8,165.191,2029,69.6
EP3077D,2_600X,1 FeNiCu = Fe: 39.29%-Ni: 30.26%-Cu: 12.67%-Mn: 10.3%-Co: 7.47% | 3 CuNiFeMn = Ni: 28.11%-Cu: 27.8%-Fe: 23.36%-Mn: 16.09%-Co: 4.65% | Unassigned = Cu: 29.49%-Ni: 26.02%-Fe: 23.86%-Mn: 15.93%-Co: 4.71%,3 CuNiFeMn : 57.10%|Unassigned : 1.99%|1 FeNiCu : 40.91%,4.263,403,167.2,7488.4,166.199,2033,70.1
EP3077D,2_600X,1 FeNiCu = Fe: 39.29%-Ni: 30.26%-Cu: 12.67%-Mn: 10.3%-Co: 7.47% | 3 CuNiFeMn = Ni: 28.11%-Cu: 27.8%-Fe: 23.36%-Mn: 16.09%-Co: 4.65% | Unassigned = Cu: 29.49%-Ni: 26.02%-Fe: 23.86%-Mn: 15.93%-Co: 4.71%,3 CuNiFeMn : 71.41%|1 FeNiCu : 28.13%|Unassigned : 0.46%,3.695,349.2,141.32,6445.5,164.568,2031,69.4
EP3077D,2_600X,1 FeNiCu = Fe: 39.29%-Ni: 30.26%-Cu: 12.67%-Mn: 10.3%-Co: 7.47% | 3 CuNiFeMn = Ni: 28.11%-Cu: 27.8%-Fe: 23.36%-Mn: 16.09%-Co: 4.65% | Unassigned = Cu: 29.49%-Ni: 26.02%-Fe: 23.86%-Mn: 15.93%-Co: 4.71%,3 CuNiFeMn : 52.72%|1 FeNiCu : 46.11%|Unassigned : 1.17%,3.781,357.4,150.7,7051.2,167.485,2031,70.1
EP3077D,2_600X,1 FeNiCu = Fe: 39.29%-Ni: 30.26%-Cu: 12.67%-Mn: 10.3%-Co: 7.47% | 3 CuNiFeMn = Ni: 28.11%-Cu: 27.8%-Fe: 23.36%-Mn: 16.09%-Co: 4.65% | Unassigned = Cu: 29.49%-Ni: 26.02%-Fe: 23.86%-Mn: 15.93%-Co: 4.71%,1 FeNiCu : 39.50%|3 CuNiFeMn : 60.50%,4.482,423.7,162.57,6785.4,168.932,2035,70
EP3077D,2_600X,1 FeNiCu = Fe: 39.29%-Ni: 30.26%-Cu: 12.67%-Mn: 10.3%-Co: 7.47% | 3 CuNiFeMn = Ni: 28.11%-Cu: 27.8%-Fe: 23.36%-Mn: 16.09%-Co: 4.65% | Unassigned = Cu: 29.49%-Ni: 26.02%-Fe: 23.86%-Mn: 15.93%-Co: 4.71%,1 FeNiCu : 36.54%|3 CuNiFeMn : 55.48%|Unassigned : 7.97%,3.429,324.1,128.96,5907.6,155.461,2033,70.1
EP3077D,2_600X,1 FeNiCu = Fe: 39.29%-Ni: 30.26%-Cu: 12.67%-Mn: 10.3%-Co: 7.47% | 3 CuNiFeMn = Ni: 28.11%-Cu: 27.8%-Fe: 23.36%-Mn: 16.09%-Co: 4.65% | Unassigned = Cu: 29.49%-Ni: 26.02%-Fe: 23.86%-Mn: 15.93%-Co: 4.71%,1 FeNiCu : 100.00%,3.003,283.8,136.27,7438,160.465,2030,70
EP3077D,2_600X,1 FeNiCu = Fe: 39.29%-Ni: 30.26%-Cu: 12.67%-Mn: 10.3%-Co: 7.47% | 3 CuNiFeMn = Ni: 28.11%-Cu: 27.8%-Fe: 23.36%-Mn: 16.09%-Co: 4.65% | Unassigned = Cu: 29.49%-Ni: 26.02%-Fe: 23.86%-Mn: 15.93%-Co: 4.71%,1 FeNiCu : 70.88%|3 CuNiFeMn : 24.99%|Unassigned : 4.13%,3.279,309.9,139.79,7125.8,156.681,2031,69.9
EP3077D,2_600X,1 FeNiCu = Fe: 39.29%-Ni: 30.26%-Cu: 12.67%-Mn: 10.3%-Co: 7.47% | 3 CuNiFeMn = Ni: 28.11%-Cu: 27.8%-Fe: 23.36%-Mn: 16.09%-Co: 4.65% | Unassigned = Cu: 29.49%-Ni: 26.02%-Fe: 23.86%-Mn: 15.93%-Co: 4.71%,3 CuNiFeMn : 27.53%|1 FeNiCu : 66.32%|Unassigned : 6.15%,3.066,289.8,130.06,6705.6,155.534,2031,70
EP3077D,2_600X,1 FeNiCu = Fe: 39.29%-Ni: 30.26%-Cu: 12.67%-Mn: 10.3%-Co: 7.47% | 3 CuNiFeMn = Ni: 28.11%-Cu: 27.8%-Fe: 23.36%-Mn: 16.09%-Co: 4.65% | Unassigned = Cu: 29.49%-Ni: 26.02%-Fe: 23.86%-Mn: 15.93%-Co: 4.71%,1 FeNiCu : 80.83%|3 CuNiFeMn : 18.72%|Unassigned : 0.45%,3.069,290.1,139.97,7630.5,168.993,2031,70.3
EP3077D,2_600X,1 FeNiCu = Fe: 39.29%-Ni: 30.26%-Cu: 12.67%-Mn: 10.3%-Co: 7.47% | 3 CuNiFeMn = Ni: 28.11%-Cu: 27.8%-Fe: 23.36%-Mn: 16.09%-Co: 4.65% | Unassigned = Cu: 29.49%-Ni: 26.02%-Fe: 23.86%-Mn: 15.93%-Co: 4.71%,1 FeNiCu : 85.40%|3 CuNiFeMn : 11.27%|Unassigned : 3.33%,3.38,319.4,147.79,7624.3,159.736,2030,70.3
EP3077D,2_600X,1 FeNiCu = Fe: 39.29%-Ni: 30.26%-Cu: 12.67%-Mn: 10.3%-Co: 7.47% | 3 CuNiFeMn = Ni: 28.11%-Cu: 27.8%-Fe: 23.36%-Mn: 16.09%-Co: 4.65% | Unassigned = Cu: 29.49%-Ni: 26.02%-Fe: 23.86%-Mn: 15.93%-Co: 4.71%,1 FeNiCu : 31.81%|3 CuNiFeMn : 68.08%|Unassigned : 0.11%,3.466,327.6,134.76,6316.7,152.081,2032,69.7
EP3077D,2_600X,1 FeNiCu = Fe: 39.29%-Ni: 30.26%-Cu: 12.67%-Mn: 10.3%-Co: 7.47% | 3 CuNiFeMn = Ni: 28.11%-Cu: 27.8%-Fe: 23.36%-Mn: 16.09%-Co: 4.65% | Unassigned = Cu: 29.49%-Ni: 26.02%-Fe: 23.86%-Mn: 15.93%-Co: 4.71%,1 FeNiCu : 32.49%|3 CuNiFeMn : 67.51%,3.518,332.6,141.87,6814.7,165.094,2047,70.4
EP3077D,2_600X,1 FeNiCu = Fe: 39.29%-Ni: 30.26%-Cu: 12.67%-Mn: 10.3%-Co: 7.47% | 3 CuNiFeMn = Ni: 28.11%-Cu: 27.8%-Fe: 23.36%-Mn: 16.09%-Co: 4.65% | Unassigned = Cu: 29.49%-Ni: 26.02%-Fe: 23.86%-Mn: 15.93%-Co: 4.71%,3 CuNiFeMn : 31.61%|1 FeNiCu : 68.39%,4.101,387.7,175.19,8432.8,187.648,2029,70.3
EP3077D,2_600X,1 FeNiCu = Fe: 39.29%-Ni: 30.26%-Cu: 12.67%-Mn: 10.3%-Co: 7.47% | 3 CuNiFeMn = Ni: 28.11%-Cu: 27.8%-Fe: 23.36%-Mn: 16.09%-Co: 4.65% | Unassigned = Cu: 29.49%-Ni: 26.02%-Fe: 23.86%-Mn: 15.93%-Co: 4.71%,3 CuNiFeMn : 47.09%|1 FeNiCu : 52.78%|Unassigned : 0.13%,4.124,389.8,167.52,7767.4,169.206,2033,70.4
EP3077D,2_600X,1 FeNiCu = Fe: 39.29%-Ni: 30.26%-Cu: 12.67%-Mn: 10.3%-Co: 7.47% | 3 CuNiFeMn = Ni: 28.11%-Cu: 27.8%-Fe: 23.36%-Mn: 16.09%-Co: 4.65% | Unassigned = Cu: 29.49%-Ni: 26.02%-Fe: 23.86%-Mn: 15.93%-Co: 4.71%,3 CuNiFeMn : 52.78%|1 FeNiCu : 46.64%|Unassigned : 0.58%,4.338,410.1,170.74,7628.1,164.927,2032,69.9
EP3077D,2_600X,1 FeNiCu = Fe: 39.29%-Ni: 30.26%-Cu: 12.67%-Mn: 10.3%-Co: 7.47% | 3 CuNiFeMn = Ni: 28.11%-Cu: 27.8%-Fe: 23.36%-Mn: 16.09%-Co: 4.65% | Unassigned = Cu: 29.49%-Ni: 26.02%-Fe: 23.86%-Mn: 15.93%-Co: 4.71%,3 CuNiFeMn : 4.00%|1 FeNiCu : 95.42%|Unassigned : 0.58%,2.755,260.4,133.94,7864.5,158.986,2033,69.6
EP3077D,2_600X,1 FeNiCu = Fe: 39.29%-Ni: 30.26%-Cu: 12.67%-Mn: 10.3%-Co: 7.47% | 3 CuNiFeMn = Ni: 28.11%-Cu: 27.8%-Fe: 23.36%-Mn: 16.09%-Co: 4.65% | Unassigned = Cu: 29.49%-Ni: 26.02%-Fe: 23.86%-Mn: 15.93%-Co: 4.71%,1 FeNiCu : 79.38%|3 CuNiFeMn : 20.04%|Unassigned : 0.58%,2.099,198.4,108.97,7129.6,154.976,2031,69.7
EP3077D,2_600X,1 FeNiCu = Fe: 39.29%-Ni: 30.26%-Cu: 12.67%-Mn: 10.3%-Co: 7.47% | 3 CuNiFeMn = Ni: 28.11%-Cu: 27.8%-Fe: 23.36%-Mn: 16.09%-Co: 4.65% | Unassigned = Cu: 29.49%-Ni: 26.02%-Fe: 23.86%-Mn: 15.93%-Co: 4.71%,1 FeNiCu : 40.64%|3 CuNiFeMn : 43.68%|Unassigned : 15.68%,4.249,401.6,155.78,6648,155.112,2032,70.7
EP3077D,2_600X,1 FeNiCu = Fe: 39.29%-Ni: 30.26%-Cu: 12.67%-Mn: 10.3%-Co: 7.47% | 3 CuNiFeMn = Ni: 28.11%-Cu: 27.8%-Fe: 23.36%-Mn: 16.09%-Co: 4.65% | Unassigned = Cu: 29.49%-Ni: 26.02%-Fe: 23.86%-Mn: 15.93%-Co: 4.71%,1 FeNiCu : 40.73%|3 CuNiFeMn : 44.74%|Unassigned : 14.53%,3.601,340.3,137.78,6324.4,153.376,2030,70.1
EP3077D,2_600X,1 FeNiCu = Fe: 39.29%-Ni: 30.26%-Cu: 12.67%-Mn: 10.3%-Co: 7.47% | 3 CuNiFeMn = Ni: 28.11%-Cu: 27.8%-Fe: 23.36%-Mn: 16.09%-Co: 4.65% | Unassigned = Cu: 29.49%-Ni: 26.02%-Fe: 23.86%-Mn: 15.93%-Co: 4.71%,3 CuNiFeMn : 46.20%|1 FeNiCu : 48.10%|Unassigned : 5.69%,3.434,324.6,153.55,8020.2,163.42,2037,69.9
EP3077D,2_600X,1 FeNiCu = Fe: 39.29%-Ni: 30.26%-Cu: 12.67%-Mn: 10.3%-Co: 7.47% | 3 CuNiFeMn = Ni: 28.11%-Cu: 27.8%-Fe: 23.36%-Mn: 16.09%-Co: 4.65% | Unassigned = Cu: 29.49%-Ni: 26.02%-Fe: 23.86%-Mn: 15.93%-Co: 4.71%,1 FeNiCu : 98.50%|3 CuNiFeMn : 0.92%|Unassigned : 0.58%,3.659,345.9,157.66,7881,167.096,2031,70.4
EP3077D,2_600X,1 FeNiCu = Fe: 39.29%-Ni: 30.26%-Cu: 12.67%-Mn: 10.3%-Co: 7.47% | 3 CuNiFeMn = Ni: 28.11%-Cu: 27.8%-Fe: 23.36%-Mn: 16.09%-Co: 4.65% | Unassigned = Cu: 29.49%-Ni: 26.02%-Fe: 23.86%-Mn: 15.93%-Co: 4.71%,1 FeNiCu : 40.71%|3 CuNiFeMn : 52.40%|Unassigned : 6.89%,4.209,397.9,157.35,6827.8,161.681,2031,70
EP3077D,2_600X,1 FeNiCu = Fe: 39.29%-Ni: 30.26%-Cu: 12.67%-Mn: 10.3%-Co: 7.47% | 3 CuNiFeMn = Ni: 28.11%-Cu: 27.8%-Fe: 23.36%-Mn: 16.09%-Co: 4.65% | Unassigned = Cu: 29.49%-Ni: 26.02%-Fe: 23.86%-Mn: 15.93%-Co: 4.71%,3 CuNiFeMn : 59.94%|1 FeNiCu : 40.06%,2.705,255.7,121.92,6773.3,162.007,2034,70.3
EP3077D,2_600X,1 FeNiCu = Fe: 39.29%-Ni: 30.26%-Cu: 12.67%-Mn: 10.3%-Co: 7.47% | 3 CuNiFeMn = Ni: 28.11%-Cu: 27.8%-Fe: 23.36%-Mn: 16.09%-Co: 4.65% | Unassigned = Cu: 29.49%-Ni: 26.02%-Fe: 23.86%-Mn: 15.93%-Co: 4.71%,1 FeNiCu : 31.04%|3 CuNiFeMn : 67.80%|Unassigned : 1.16%,4.103,387.8,157.98,7054,167.281,2029,70.1
EP3077D,2_600X,1 FeNiCu = Fe: 39.29%-Ni: 30.26%-Cu: 12.67%-Mn: 10.3%-Co: 7.47% | 3 CuNiFeMn = Ni: 28.11%-Cu: 27.8%-Fe: 23.36%-Mn: 16.09%-Co: 4.65% | Unassigned = Cu: 29.49%-Ni: 26.02%-Fe: 23.86%-Mn: 15.93%-Co: 4.71%,1 FeNiCu : 84.88%|3 CuNiFeMn : 15.12%,3.557,336.2,156.7,8022,167.84,2030,69.9
EP3077D,2_600X,1 FeNiCu = Fe: 39.29%-Ni: 30.26%-Cu: 12.67%-Mn: 10.3%-Co: 7.47% | 3 CuNiFeMn = Ni: 28.11%-Cu: 27.8%-Fe: 23.36%-Mn: 16.09%-Co: 4.65% | Unassigned = Cu: 29.49%-Ni: 26.02%-Fe: 23.86%-Mn: 15.93%-Co: 4.71%,1 FeNiCu : 82.32%|3 CuNiFeMn : 17.68%,4.048,382.6,165.76,7771,164.045,2033,70.1
EP3077D,2_600X,1 FeNiCu = Fe: 39.29%-Ni: 30.26%-Cu: 12.67%-Mn: 10.3%-Co: 7.47% | 3 CuNiFeMn = Ni: 28.11%-Cu: 27.8%-Fe: 23.36%-Mn: 16.09%-Co: 4.65% | Unassigned = Cu: 29.49%-Ni: 26.02%-Fe: 23.86%-Mn: 15.93%-Co: 4.71%,1 FeNiCu : 84.70%|3 CuNiFeMn : 15.30%,3.693,349.1,156.56,7714.6,154.918,2035,69.6
EP3077D,2_600X,1 FeNiCu = Fe: 39.29%-Ni: 30.26%-Cu: 12.67%-Mn: 10.3%-Co: 7.47% | 3 CuNiFeMn = Ni: 28.11%-Cu: 27.8%-Fe: 23.36%-Mn: 16.09%-Co: 4.65% | Unassigned = Cu: 29.49%-Ni: 26.02%-Fe: 23.86%-Mn: 15.93%-Co: 4.71%,3 CuNiFeMn : 39.90%|Unassigned : 10.46%|1 FeNiCu : 49.64%,3.967,375,156.3,7161.5,161.387,2034,70.5
EP3077D,2_600X,1 FeNiCu = Fe: 39.29%-Ni: 30.26%-Cu: 12.67%-Mn: 10.3%-Co: 7.47% | 3 CuNiFeMn = Ni: 28.11%-Cu: 27.8%-Fe: 23.36%-Mn: 16.09%-Co: 4.65% | Unassigned = Cu: 29.49%-Ni: 26.02%-Fe: 23.86%-Mn: 15.93%-Co: 4.71%,1 FeNiCu : 36.51%|3 CuNiFeMn : 59.99%|Unassigned : 3.50%,0.729,68.9,53.39,5477.2,152.483,2033,69
EP3077D,2_600X,1 FeNiCu = Fe: 39.29%-Ni: 30.26%-Cu: 12.67%-Mn: 10.3%-Co: 7.47% | 3 CuNiFeMn = Ni: 28.11%-Cu: 27.8%-Fe: 23.36%-Mn: 16.09%-Co: 4.65% | Unassigned = Cu: 29.49%-Ni: 26.02%-Fe: 23.86%-Mn: 15.93%-Co: 4.71%,1 FeNiCu : 55.03%|3 CuNiFeMn : 42.86%|Unassigned : 2.11%,2.382,225.1,121.02,7592.3,157.142,2035,69.7
EP3077D,2_600X,1 FeNiCu = Fe: 39.29%-Ni: 30.26%-Cu: 12.67%-Mn: 10.3%-Co: 7.47% | 3 CuNiFeMn = Ni: 28.11%-Cu: 27.8%-Fe: 23.36%-Mn: 16.09%-Co: 4.65% | Unassigned = Cu: 29.49%-Ni: 26.02%-Fe: 23.86%-Mn: 15.93%-Co: 4.71%,1 FeNiCu : 58.44%|3 CuNiFeMn : 39.34%|Unassigned : 2.22%,1.086,102.7,66.44,5524,144.993,1989,70.5
EP3077D,2_600X,1 FeNiCu = Fe: 39.29%-Ni: 30.26%-Cu: 12.67%-Mn: 10.3%-Co: 7.47% | 3 CuNiFeMn = Ni: 28.11%-Cu: 27.8%-Fe: 23.36%-Mn: 16.09%-Co: 4.65% | Unassigned = Cu: 29.49%-Ni: 26.02%-Fe: 23.86%-Mn: 15.93%-Co: 4.71%,3 CuNiFeMn : 9.23%|1 FeNiCu : 90.77%,2.475,234,120.42,7238.4,171.634,2059,69.6
EP3077D,2_600X,1 FeNiCu = Fe: 39.29%-Ni: 30.26%-Cu: 12.67%-Mn: 10.3%-Co: 7.47% | 3 CuNiFeMn = Ni: 28.11%-Cu: 27.8%-Fe: 23.36%-Mn: 16.09%-Co: 4.65% | Unassigned = Cu: 29.49%-Ni: 26.02%-Fe: 23.86%-Mn: 15.93%-Co: 4.71%,3 CuNiFeMn : 53.41%|1 FeNiCu : 46.46%|Unassigned : 0.13%,3.94,372.4,160.33,7537.3,182.746,2037,70.2
EP3077D,2_600X,1 FeNiCu = Fe: 39.29%-Ni: 30.26%-Cu: 12.67%-Mn: 10.3%-Co: 7.47% | 3 CuNiFeMn = Ni: 28.11%-Cu: 27.8%-Fe: 23.36%-Mn: 16.09%-Co: 4.65% | Unassigned = Cu: 29.49%-Ni: 26.02%-Fe: 23.86%-Mn: 15.93%-Co: 4.71%,3 CuNiFeMn : 83.41%|1 FeNiCu : 16.59%,2.788,263.5,132.02,7572.7,174.433,2033,70.1
EP3077D,2_600X,1 FeNiCu = Fe: 39.29%-Ni: 30.26%-Cu: 12.67%-Mn: 10.3%-Co: 7.47% | 3 CuNiFeMn = Ni: 28.11%-Cu: 27.8%-Fe: 23.36%-Mn: 16.09%-Co: 4.65% | Unassigned = Cu: 29.49%-Ni: 26.02%-Fe: 23.86%-Mn: 15.93%-Co: 4.71%,1 FeNiCu : 65.57%|3 CuNiFeMn : 28.67%|Unassigned : 5.76%,4.222,399.1,172.6,7987.6,165.699,2030,69.8
EP3077D,2_600X,1 FeNiCu = Fe: 39.29%-Ni: 30.26%-Cu: 12.67%-Mn: 10.3%-Co: 7.47% | 3 CuNiFeMn = Ni: 28.11%-Cu: 27.8%-Fe: 23.36%-Mn: 16.09%-Co: 4.65% | Unassigned = Cu: 29.49%-Ni: 26.02%-Fe: 23.86%-Mn: 15.93%-Co: 4.71%,1 FeNiCu : 67.29%|3 CuNiFeMn : 29.87%|Unassigned : 2.84%,3.626,342.8,156.77,7877.1,166.072,2033,70.1
EP3077D,2_600X,1 FeNiCu = Fe: 39.29%-Ni: 30.26%-Cu: 12.67%-Mn: 10.3%-Co: 7.47% | 3 CuNiFeMn = Ni: 28.11%-Cu: 27.8%-Fe: 23.36%-Mn: 16.09%-Co: 4.65% | Unassigned = Cu: 29.49%-Ni: 26.02%-Fe: 23.86%-Mn: 15.93%-Co: 4.71%,1 FeNiCu : 50.29%|3 CuNiFeMn : 48.75%|Unassigned : 0.95%,3.451,326.2,148.66,7541.9,159.434,2030,69.6
