Repository: giengeb1/ADAMaNT-HEA-indents

File: Indentation Results.csv (part 63 of 64)
Sample,Magnification,Compound Compositions,Indent Composition,Hardness,Hv,Modulus,Stiffness^2 / Load,Pmax,Hmax,Reporting Depth
EP3077D,2_600X,1 FeNiCu = Fe: 39.29%-Ni: 30.26%-Cu: 12.67%-Mn: 10.3%-Co: 7.47% | 3 CuNiFeMn = Ni: 28.11%-Cu: 27.8%-Fe: 23.36%-Mn: 16.09%-Co: 4.65% | Unassigned = Cu: 29.49%-Ni: 26.02%-Fe: 23.86%-Mn: 15.93%-Co: 4.71%,3 CuNiFeMn : 22.06%|1 FeNiCu : 77.94%,3.304,312.3,148.87,7899.9,163.089,2035,69.8
EP3077D,2_600X,1 FeNiCu = Fe: 39.29%-Ni: 30.26%-Cu: 12.67%-Mn: 10.3%-Co: 7.47% | 3 CuNiFeMn = Ni: 28.11%-Cu: 27.8%-Fe: 23.36%-Mn: 16.09%-Co: 4.65% | Unassigned = Cu: 29.49%-Ni: 26.02%-Fe: 23.86%-Mn: 15.93%-Co: 4.71%,1 FeNiCu : 65.50%|3 CuNiFeMn : 33.91%|Unassigned : 0.59%,3.074,290.6,140.38,7659,160.946,2031,70.3
EP3077D,2_600X,1 FeNiCu = Fe: 39.29%-Ni: 30.26%-Cu: 12.67%-Mn: 10.3%-Co: 7.47% | 3 CuNiFeMn = Ni: 28.11%-Cu: 27.8%-Fe: 23.36%-Mn: 16.09%-Co: 4.65% | Unassigned = Cu: 29.49%-Ni: 26.02%-Fe: 23.86%-Mn: 15.93%-Co: 4.71%,1 FeNiCu : 97.67%|3 CuNiFeMn : 2.33%,3.135,296.3,148.41,8279.6,158.904,2032,70
EP3077D,2_600X,1 FeNiCu = Fe: 39.29%-Ni: 30.26%-Cu: 12.67%-Mn: 10.3%-Co: 7.47% | 3 CuNiFeMn = Ni: 28.11%-Cu: 27.8%-Fe: 23.36%-Mn: 16.09%-Co: 4.65% | Unassigned = Cu: 29.49%-Ni: 26.02%-Fe: 23.86%-Mn: 15.93%-Co: 4.71%,3 CuNiFeMn : 27.85%|1 FeNiCu : 71.56%|Unassigned : 0.59%,3.217,304,145.09,7755.7,174.399,2030,70.3
EP3077D,2_600X,1 FeNiCu = Fe: 39.29%-Ni: 30.26%-Cu: 12.67%-Mn: 10.3%-Co: 7.47% | 3 CuNiFeMn = Ni: 28.11%-Cu: 27.8%-Fe: 23.36%-Mn: 16.09%-Co: 4.65% | Unassigned = Cu: 29.49%-Ni: 26.02%-Fe: 23.86%-Mn: 15.93%-Co: 4.71%,1 FeNiCu : 78.26%|Unassigned : 1.57%|3 CuNiFeMn : 20.17%,0.599,56.6,49.84,5839.3,162.591,2033,69
EP3077D,2_600X,1 FeNiCu = Fe: 39.29%-Ni: 30.26%-Cu: 12.67%-Mn: 10.3%-Co: 7.47% | 3 CuNiFeMn = Ni: 28.11%-Cu: 27.8%-Fe: 23.36%-Mn: 16.09%-Co: 4.65% | Unassigned = Cu: 29.49%-Ni: 26.02%-Fe: 23.86%-Mn: 15.93%-Co: 4.71%,3 CuNiFeMn : 57.33%|1 FeNiCu : 42.67%,4.137,391,142.34,5829.8,159.223,2029,70.2
EP3077D,2_600X,1 FeNiCu = Fe: 39.29%-Ni: 30.26%-Cu: 12.67%-Mn: 10.3%-Co: 7.47% | 3 CuNiFeMn = Ni: 28.11%-Cu: 27.8%-Fe: 23.36%-Mn: 16.09%-Co: 4.65% | Unassigned = Cu: 29.49%-Ni: 26.02%-Fe: 23.86%-Mn: 15.93%-Co: 4.71%,1 FeNiCu : 59.26%|3 CuNiFeMn : 40.74%,3.947,373,159.61,7465.8,172.815,2032,70.1
EP3077D,2_600X,1 FeNiCu = Fe: 39.29%-Ni: 30.26%-Cu: 12.67%-Mn: 10.3%-Co: 7.47% | 3 CuNiFeMn = Ni: 28.11%-Cu: 27.8%-Fe: 23.36%-Mn: 16.09%-Co: 4.65% | Unassigned = Cu: 29.49%-Ni: 26.02%-Fe: 23.86%-Mn: 15.93%-Co: 4.71%,3 CuNiFeMn : 21.98%|Unassigned : 1.92%|1 FeNiCu : 76.10%,1.901,179.7,110.22,8054.2,169.09,2052,70.2
EP3077D,2_600X,1 FeNiCu = Fe: 39.29%-Ni: 30.26%-Cu: 12.67%-Mn: 10.3%-Co: 7.47% | 3 CuNiFeMn = Ni: 28.11%-Cu: 27.8%-Fe: 23.36%-Mn: 16.09%-Co: 4.65% | Unassigned = Cu: 29.49%-Ni: 26.02%-Fe: 23.86%-Mn: 15.93%-Co: 4.71%,1 FeNiCu : 59.96%|3 CuNiFeMn : 34.95%|Unassigned : 5.09%,3.34,315.7,133.09,6414,153.857,2029,70
EP3077D,2_600X,1 FeNiCu = Fe: 39.29%-Ni: 30.26%-Cu: 12.67%-Mn: 10.3%-Co: 7.47% | 3 CuNiFeMn = Ni: 28.11%-Cu: 27.8%-Fe: 23.36%-Mn: 16.09%-Co: 4.65% | Unassigned = Cu: 29.49%-Ni: 26.02%-Fe: 23.86%-Mn: 15.93%-Co: 4.71%,Unassigned : 1.35%|1 FeNiCu : 61.63%|3 CuNiFeMn : 37.02%,3.632,343.3,159.75,8124,163.979,2031,69.9
EP3077D,2_600X,1 FeNiCu = Fe: 39.29%-Ni: 30.26%-Cu: 12.67%-Mn: 10.3%-Co: 7.47% | 3 CuNiFeMn = Ni: 28.11%-Cu: 27.8%-Fe: 23.36%-Mn: 16.09%-Co: 4.65% | Unassigned = Cu: 29.49%-Ni: 26.02%-Fe: 23.86%-Mn: 15.93%-Co: 4.71%,1 FeNiCu : 49.47%|3 CuNiFeMn : 49.32%|Unassigned : 1.21%,3.215,303.9,147.76,8012.2,161.186,2037,69.7
EP3077D,2_600X,1 FeNiCu = Fe: 39.29%-Ni: 30.26%-Cu: 12.67%-Mn: 10.3%-Co: 7.47% | 3 CuNiFeMn = Ni: 28.11%-Cu: 27.8%-Fe: 23.36%-Mn: 16.09%-Co: 4.65% | Unassigned = Cu: 29.49%-Ni: 26.02%-Fe: 23.86%-Mn: 15.93%-Co: 4.71%,1 FeNiCu : 74.80%|3 CuNiFeMn : 20.61%|Unassigned : 4.59%,3.93,371.4,167.35,8136.1,163.011,2034,70.2
EP3077D,2_600X,1 FeNiCu = Fe: 39.29%-Ni: 30.26%-Cu: 12.67%-Mn: 10.3%-Co: 7.47% | 3 CuNiFeMn = Ni: 28.11%-Cu: 27.8%-Fe: 23.36%-Mn: 16.09%-Co: 4.65% | Unassigned = Cu: 29.49%-Ni: 26.02%-Fe: 23.86%-Mn: 15.93%-Co: 4.71%,3 CuNiFeMn : 39.42%|Unassigned : 0.27%|1 FeNiCu : 60.30%,3.542,334.8,158.47,8214.7,153.467,1988,70.4
EP3077D,2_600X,1 FeNiCu = Fe: 39.29%-Ni: 30.26%-Cu: 12.67%-Mn: 10.3%-Co: 7.47% | 3 CuNiFeMn = Ni: 28.11%-Cu: 27.8%-Fe: 23.36%-Mn: 16.09%-Co: 4.65% | Unassigned = Cu: 29.49%-Ni: 26.02%-Fe: 23.86%-Mn: 15.93%-Co: 4.71%,1 FeNiCu : 17.87%|3 CuNiFeMn : 69.97%|Unassigned : 12.16%,4.414,417.2,155.86,6405.3,161.135,2031,69.9
EP3077D,2_600X,1 FeNiCu = Fe: 39.29%-Ni: 30.26%-Cu: 12.67%-Mn: 10.3%-Co: 7.47% | 3 CuNiFeMn = Ni: 28.11%-Cu: 27.8%-Fe: 23.36%-Mn: 16.09%-Co: 4.65% | Unassigned = Cu: 29.49%-Ni: 26.02%-Fe: 23.86%-Mn: 15.93%-Co: 4.71%,1 FeNiCu : 56.73%|3 CuNiFeMn : 42.69%|Unassigned : 0.58%,3.513,332,146.12,7189.2,170.896,2052,70.6
EP3077D,2_600X,1 FeNiCu = Fe: 39.29%-Ni: 30.26%-Cu: 12.67%-Mn: 10.3%-Co: 7.47% | 3 CuNiFeMn = Ni: 28.11%-Cu: 27.8%-Fe: 23.36%-Mn: 16.09%-Co: 4.65% | Unassigned = Cu: 29.49%-Ni: 26.02%-Fe: 23.86%-Mn: 15.93%-Co: 4.71%,3 CuNiFeMn : 49.73%|1 FeNiCu : 49.00%|Unassigned : 1.28%,3.443,325.4,161.27,8712.1,179.373,2032,70
EP3077D,2_600X,1 FeNiCu = Fe: 39.29%-Ni: 30.26%-Cu: 12.67%-Mn: 10.3%-Co: 7.47% | 3 CuNiFeMn = Ni: 28.11%-Cu: 27.8%-Fe: 23.36%-Mn: 16.09%-Co: 4.65% | Unassigned = Cu: 29.49%-Ni: 26.02%-Fe: 23.86%-Mn: 15.93%-Co: 4.71%,1 FeNiCu : 28.81%|3 CuNiFeMn : 71.19%,3.675,347.4,157.05,7793.7,171.033,2031,70.3
EP3077D,2_600X,1 FeNiCu = Fe: 39.29%-Ni: 30.26%-Cu: 12.67%-Mn: 10.3%-Co: 7.47% | 3 CuNiFeMn = Ni: 28.11%-Cu: 27.8%-Fe: 23.36%-Mn: 16.09%-Co: 4.65% | Unassigned = Cu: 29.49%-Ni: 26.02%-Fe: 23.86%-Mn: 15.93%-Co: 4.71%,3 CuNiFeMn : 53.24%|1 FeNiCu : 46.47%|Unassigned : 0.29%,4.7,444.3,181.87,7846.4,188.118,2030,70.4
EP3077D,2_600X,1 FeNiCu = Fe: 39.29%-Ni: 30.26%-Cu: 12.67%-Mn: 10.3%-Co: 7.47% | 3 CuNiFeMn = Ni: 28.11%-Cu: 27.8%-Fe: 23.36%-Mn: 16.09%-Co: 4.65% | Unassigned = Cu: 29.49%-Ni: 26.02%-Fe: 23.86%-Mn: 15.93%-Co: 4.71%,1 FeNiCu : 66.10%|3 CuNiFeMn : 32.73%|Unassigned : 1.17%,3.147,297.4,137.92,7251,158.659,2030,70
EP3077D,2_600X,1 FeNiCu = Fe: 39.29%-Ni: 30.26%-Cu: 12.67%-Mn: 10.3%-Co: 7.47% | 3 CuNiFeMn = Ni: 28.11%-Cu: 27.8%-Fe: 23.36%-Mn: 16.09%-Co: 4.65% | Unassigned = Cu: 29.49%-Ni: 26.02%-Fe: 23.86%-Mn: 15.93%-Co: 4.71%,1 FeNiCu : 51.04%|3 CuNiFeMn : 32.73%|Unassigned : 16.24%,3.24,306.3,136.32,6897.2,150.367,2032,70.3
EP3077D,2_600X,1 FeNiCu = Fe: 39.29%-Ni: 30.26%-Cu: 12.67%-Mn: 10.3%-Co: 7.47% | 3 CuNiFeMn = Ni: 28.11%-Cu: 27.8%-Fe: 23.36%-Mn: 16.09%-Co: 4.65% | Unassigned = Cu: 29.49%-Ni: 26.02%-Fe: 23.86%-Mn: 15.93%-Co: 4.71%,1 FeNiCu : 71.22%|3 CuNiFeMn : 23.91%|Unassigned : 4.87%,3.025,285.9,137.93,7542.5,156.253,2012,70.8
EP3077D,2_600X,1 FeNiCu = Fe: 39.29%-Ni: 30.26%-Cu: 12.67%-Mn: 10.3%-Co: 7.47% | 3 CuNiFeMn = Ni: 28.11%-Cu: 27.8%-Fe: 23.36%-Mn: 16.09%-Co: 4.65% | Unassigned = Cu: 29.49%-Ni: 26.02%-Fe: 23.86%-Mn: 15.93%-Co: 4.71%,1 FeNiCu : 56.34%|3 CuNiFeMn : 42.49%|Unassigned : 1.17%,4.135,390.9,155.93,6841.5,160.04,2034,69.9
EP3077D,2_600X,1 FeNiCu = Fe: 39.29%-Ni: 30.26%-Cu: 12.67%-Mn: 10.3%-Co: 7.47% | 3 CuNiFeMn = Ni: 28.11%-Cu: 27.8%-Fe: 23.36%-Mn: 16.09%-Co: 4.65% | Unassigned = Cu: 29.49%-Ni: 26.02%-Fe: 23.86%-Mn: 15.93%-Co: 4.71%,1 FeNiCu : 43.16%|3 CuNiFeMn : 54.12%|Unassigned : 2.72%,2.162,204.4,114.76,7599.9,160.084,2030,70.4
EP3077D,2_600X,1 FeNiCu = Fe: 39.29%-Ni: 30.26%-Cu: 12.67%-Mn: 10.3%-Co: 7.47% | 3 CuNiFeMn = Ni: 28.11%-Cu: 27.8%-Fe: 23.36%-Mn: 16.09%-Co: 4.65% | Unassigned = Cu: 29.49%-Ni: 26.02%-Fe: 23.86%-Mn: 15.93%-Co: 4.71%,3 CuNiFeMn : 52.00%|1 FeNiCu : 47.95%|Unassigned : 0.05%,4.105,388,169.55,7966.5,176.446,2030,70.3
EP3077D,2_600X,1 FeNiCu = Fe: 39.29%-Ni: 30.26%-Cu: 12.67%-Mn: 10.3%-Co: 7.47% | 3 CuNiFeMn = Ni: 28.11%-Cu: 27.8%-Fe: 23.36%-Mn: 16.09%-Co: 4.65% | Unassigned = Cu: 29.49%-Ni: 26.02%-Fe: 23.86%-Mn: 15.93%-Co: 4.71%,1 FeNiCu : 79.54%|Unassigned : 0.98%|3 CuNiFeMn : 19.47%,3.621,342.2,151.75,7453.5,166.116,2032,70.4
EP3077D,2_600X,1 FeNiCu = Fe: 39.29%-Ni: 30.26%-Cu: 12.67%-Mn: 10.3%-Co: 7.47% | 3 CuNiFeMn = Ni: 28.11%-Cu: 27.8%-Fe: 23.36%-Mn: 16.09%-Co: 4.65% | Unassigned = Cu: 29.49%-Ni: 26.02%-Fe: 23.86%-Mn: 15.93%-Co: 4.71%,1 FeNiCu : 43.44%|3 CuNiFeMn : 56.56%,4.113,388.8,145.74,6112.3,170.842,2031,70.5
EP3077D,2_600X,1 FeNiCu = Fe: 39.29%-Ni: 30.26%-Cu: 12.67%-Mn: 10.3%-Co: 7.47% | 3 CuNiFeMn = Ni: 28.11%-Cu: 27.8%-Fe: 23.36%-Mn: 16.09%-Co: 4.65% | Unassigned = Cu: 29.49%-Ni: 26.02%-Fe: 23.86%-Mn: 15.93%-Co: 4.71%,3 CuNiFeMn : 53.33%|Unassigned : 0.58%|1 FeNiCu : 46.09%,3.934,371.9,154.42,7073.8,171.838,2032,70.8
EP3077D,2_600X,1 FeNiCu = Fe: 39.29%-Ni: 30.26%-Cu: 12.67%-Mn: 10.3%-Co: 7.47% | 3 CuNiFeMn = Ni: 28.11%-Cu: 27.8%-Fe: 23.36%-Mn: 16.09%-Co: 4.65% | Unassigned = Cu: 29.49%-Ni: 26.02%-Fe: 23.86%-Mn: 15.93%-Co: 4.71%,1 FeNiCu : 82.84%|3 CuNiFeMn : 17.03%|Unassigned : 0.13%,3.56,336.5,154.06,7781,172.4,2030,69.4
EP3077D,2_600X,1 FeNiCu = Fe: 39.29%-Ni: 30.26%-Cu: 12.67%-Mn: 10.3%-Co: 7.47% | 3 CuNiFeMn = Ni: 28.11%-Cu: 27.8%-Fe: 23.36%-Mn: 16.09%-Co: 4.65% | Unassigned = Cu: 29.49%-Ni: 26.02%-Fe: 23.86%-Mn: 15.93%-Co: 4.71%,3 CuNiFeMn : 42.45%|1 FeNiCu : 55.21%|Unassigned : 2.35%,2.569,242.8,126.9,7661.2,171.505,2033,70.3
EP3077D,2_600X,1 FeNiCu = Fe: 39.29%-Ni: 30.26%-Cu: 12.67%-Mn: 10.3%-Co: 7.47% | 3 CuNiFeMn = Ni: 28.11%-Cu: 27.8%-Fe: 23.36%-Mn: 16.09%-Co: 4.65% | Unassigned = Cu: 29.49%-Ni: 26.02%-Fe: 23.86%-Mn: 15.93%-Co: 4.71%,1 FeNiCu : 88.47%|3 CuNiFeMn : 9.22%|Unassigned : 2.31%,3.302,312.1,150.83,8086.4,162.389,2032,70.2
EP3077D,2_600X,1 FeNiCu = Fe: 39.29%-Ni: 30.26%-Cu: 12.67%-Mn: 10.3%-Co: 7.47% | 3 CuNiFeMn = Ni: 28.11%-Cu: 27.8%-Fe: 23.36%-Mn: 16.09%-Co: 4.65% | Unassigned = Cu: 29.49%-Ni: 26.02%-Fe: 23.86%-Mn: 15.93%-Co: 4.71%,1 FeNiCu : 34.97%|3 CuNiFeMn : 61.84%|Unassigned : 3.19%,3.349,316.5,145.07,7448.8,162.835,2029,70.3
EP3077D,2_600X,1 FeNiCu = Fe: 39.29%-Ni: 30.26%-Cu: 12.67%-Mn: 10.3%-Co: 7.47% | 3 CuNiFeMn = Ni: 28.11%-Cu: 27.8%-Fe: 23.36%-Mn: 16.09%-Co: 4.65% | Unassigned = Cu: 29.49%-Ni: 26.02%-Fe: 23.86%-Mn: 15.93%-Co: 4.71%,3 CuNiFeMn : 27.70%|1 FeNiCu : 68.10%|Unassigned : 4.20%,4.215,398.4,167.5,7597.5,159.831,2034,69.6
EP3077D,2_600X,1 FeNiCu = Fe: 39.29%-Ni: 30.26%-Cu: 12.67%-Mn: 10.3%-Co: 7.47% | 3 CuNiFeMn = Ni: 28.11%-Cu: 27.8%-Fe: 23.36%-Mn: 16.09%-Co: 4.65% | Unassigned = Cu: 29.49%-Ni: 26.02%-Fe: 23.86%-Mn: 15.93%-Co: 4.71%,1 FeNiCu : 78.22%|3 CuNiFeMn : 21.78%,2.371,224.1,121.44,7671.5,158.627,2032,70.1
EP3077D,2_600X,1 FeNiCu = Fe: 39.29%-Ni: 30.26%-Cu: 12.67%-Mn: 10.3%-Co: 7.47% | 3 CuNiFeMn = Ni: 28.11%-Cu: 27.8%-Fe: 23.36%-Mn: 16.09%-Co: 4.65% | Unassigned = Cu: 29.49%-Ni: 26.02%-Fe: 23.86%-Mn: 15.93%-Co: 4.71%,3 CuNiFeMn : 75.43%|1 FeNiCu : 24.26%|Unassigned : 0.31%,4.112,388.7,154.1,6740.1,166.801,2034,70
EP3077D,2_600X,1 FeNiCu = Fe: 39.29%-Ni: 30.26%-Cu: 12.67%-Mn: 10.3%-Co: 7.47% | 3 CuNiFeMn = Ni: 28.11%-Cu: 27.8%-Fe: 23.36%-Mn: 16.09%-Co: 4.65% | Unassigned = Cu: 29.49%-Ni: 26.02%-Fe: 23.86%-Mn: 15.93%-Co: 4.71%,1 FeNiCu : 88.21%|3 CuNiFeMn : 11.79%,4.217,398.6,166.85,7542.1,171.035,2037,70
EP3077D,2_600X,1 FeNiCu = Fe: 39.29%-Ni: 30.26%-Cu: 12.67%-Mn: 10.3%-Co: 7.47% | 3 CuNiFeMn = Ni: 28.11%-Cu: 27.8%-Fe: 23.36%-Mn: 16.09%-Co: 4.65% | Unassigned = Cu: 29.49%-Ni: 26.02%-Fe: 23.86%-Mn: 15.93%-Co: 4.71%,1 FeNiCu : 47.57%|3 CuNiFeMn : 52.43%,4.69,443.3,171.31,7097.8,171.944,2032,70
EP3077D,2_600X,1 FeNiCu = Fe: 39.29%-Ni: 30.26%-Cu: 12.67%-Mn: 10.3%-Co: 7.47% | 3 CuNiFeMn = Ni: 28.11%-Cu: 27.8%-Fe: 23.36%-Mn: 16.09%-Co: 4.65% | Unassigned = Cu: 29.49%-Ni: 26.02%-Fe: 23.86%-Mn: 15.93%-Co: 4.71%,1 FeNiCu : 47.45%|3 CuNiFeMn : 51.97%|Unassigned : 0.59%,3.311,313,162.5,9178.4,179.583,2033,69.4
EP3077D,2_600X,1 FeNiCu = Fe: 39.29%-Ni: 30.26%-Cu: 12.67%-Mn: 10.3%-Co: 7.47% | 3 CuNiFeMn = Ni: 28.11%-Cu: 27.8%-Fe: 23.36%-Mn: 16.09%-Co: 4.65% | Unassigned = Cu: 29.49%-Ni: 26.02%-Fe: 23.86%-Mn: 15.93%-Co: 4.71%,1 FeNiCu : 54.62%|3 CuNiFeMn : 45.38%,3.65,345,156.77,7824.7,162.672,2013,70.6
EP3077D,2_600X,1 FeNiCu = Fe: 39.29%-Ni: 30.26%-Cu: 12.67%-Mn: 10.3%-Co: 7.47% | 3 CuNiFeMn = Ni: 28.11%-Cu: 27.8%-Fe: 23.36%-Mn: 16.09%-Co: 4.65% | Unassigned = Cu: 29.49%-Ni: 26.02%-Fe: 23.86%-Mn: 15.93%-Co: 4.71%,1 FeNiCu : 94.57%|3 CuNiFeMn : 5.43%,3.693,349.1,156.53,7714.3,174.626,2029,70.2
EP3077D,2_600X,1 FeNiCu = Fe: 39.29%-Ni: 30.26%-Cu: 12.67%-Mn: 10.3%-Co: 7.47% | 3 CuNiFeMn = Ni: 28.11%-Cu: 27.8%-Fe: 23.36%-Mn: 16.09%-Co: 4.65% | Unassigned = Cu: 29.49%-Ni: 26.02%-Fe: 23.86%-Mn: 15.93%-Co: 4.71%,3 CuNiFeMn : 30.12%|1 FeNiCu : 68.63%|Unassigned : 1.25%,3.487,329.5,154.38,7975.3,167.827,2031,70.2
EP3077D,2_600X,1 FeNiCu = Fe: 39.29%-Ni: 30.26%-Cu: 12.67%-Mn: 10.3%-Co: 7.47% | 3 CuNiFeMn = Ni: 28.11%-Cu: 27.8%-Fe: 23.36%-Mn: 16.09%-Co: 4.65% | Unassigned = Cu: 29.49%-Ni: 26.02%-Fe: 23.86%-Mn: 15.93%-Co: 4.71%,3 CuNiFeMn : 27.35%|1 FeNiCu : 72.65%,3.697,349.5,160.13,8013.4,164.003,2036,69.8
EP3077D,2_600X,1 FeNiCu = Fe: 39.29%-Ni: 30.26%-Cu: 12.67%-Mn: 10.3%-Co: 7.47% | 3 CuNiFeMn = Ni: 28.11%-Cu: 27.8%-Fe: 23.36%-Mn: 16.09%-Co: 4.65% | Unassigned = Cu: 29.49%-Ni: 26.02%-Fe: 23.86%-Mn: 15.93%-Co: 4.71%,3 CuNiFeMn : 34.09%|1 FeNiCu : 63.56%|Unassigned : 2.35%,4.302,406.6,150.78,6202.6,156.616,2031,70.6
EP3077D,2_600X,1 FeNiCu = Fe: 39.29%-Ni: 30.26%-Cu: 12.67%-Mn: 10.3%-Co: 7.47% | 3 CuNiFeMn = Ni: 28.11%-Cu: 27.8%-Fe: 23.36%-Mn: 16.09%-Co: 4.65% | Unassigned = Cu: 29.49%-Ni: 26.02%-Fe: 23.86%-Mn: 15.93%-Co: 4.71%,1 FeNiCu : 49.79%|3 CuNiFeMn : 42.99%|Unassigned : 7.22%,2.672,252.5,106.61,5384.1,158.137,2032,70.2
EP3077D,2_600X,1 FeNiCu = Fe: 39.29%-Ni: 30.26%-Cu: 12.67%-Mn: 10.3%-Co: 7.47% | 3 CuNiFeMn = Ni: 28.11%-Cu: 27.8%-Fe: 23.36%-Mn: 16.09%-Co: 4.65% | Unassigned = Cu: 29.49%-Ni: 26.02%-Fe: 23.86%-Mn: 15.93%-Co: 4.71%,3 CuNiFeMn : 31.24%|1 FeNiCu : 68.11%|Unassigned : 0.65%,4.219,398.8,162.57,7208.5,171.482,2029,70.2
EP3077D,2_600X,1 FeNiCu = Fe: 39.29%-Ni: 30.26%-Cu: 12.67%-Mn: 10.3%-Co: 7.47% | 3 CuNiFeMn = Ni: 28.11%-Cu: 27.8%-Fe: 23.36%-Mn: 16.09%-Co: 4.65% | Unassigned = Cu: 29.49%-Ni: 26.02%-Fe: 23.86%-Mn: 15.93%-Co: 4.71%,1 FeNiCu : 81.59%|3 CuNiFeMn : 18.41%,3.902,368.8,164.3,7937.9,172.465,2029,69.9
EP3077D,2_600X,1 FeNiCu = Fe: 39.29%-Ni: 30.26%-Cu: 12.67%-Mn: 10.3%-Co: 7.47% | 3 CuNiFeMn = Ni: 28.11%-Cu: 27.8%-Fe: 23.36%-Mn: 16.09%-Co: 4.65% | Unassigned = Cu: 29.49%-Ni: 26.02%-Fe: 23.86%-Mn: 15.93%-Co: 4.71%,3 CuNiFeMn : 52.91%|1 FeNiCu : 45.23%|Unassigned : 1.86%,3.535,334.2,145.24,7067.5,169.535,2030,70.4
EP3077D,2_600X,1 FeNiCu = Fe: 39.29%-Ni: 30.26%-Cu: 12.67%-Mn: 10.3%-Co: 7.47% | 3 CuNiFeMn = Ni: 28.11%-Cu: 27.8%-Fe: 23.36%-Mn: 16.09%-Co: 4.65% | Unassigned = Cu: 29.49%-Ni: 26.02%-Fe: 23.86%-Mn: 15.93%-Co: 4.71%,3 CuNiFeMn : 16.47%|Unassigned : 0.68%|1 FeNiCu : 82.86%,3.331,314.8,158.06,8696.9,185.449,2031,70.5
EP3077D,2_600X,1 FeNiCu = Fe: 39.29%-Ni: 30.26%-Cu: 12.67%-Mn: 10.3%-Co: 7.47% | 3 CuNiFeMn = Ni: 28.11%-Cu: 27.8%-Fe: 23.36%-Mn: 16.09%-Co: 4.65% | Unassigned = Cu: 29.49%-Ni: 26.02%-Fe: 23.86%-Mn: 15.93%-Co: 4.71%,1 FeNiCu : 32.89%|3 CuNiFeMn : 59.56%|Unassigned : 7.55%,3.948,373.2,166.25,8008.2,172.757,2033,69.8
EP3077D,2_600X,1 FeNiCu = Fe: 39.29%-Ni: 30.26%-Cu: 12.67%-Mn: 10.3%-Co: 7.47% | 3 CuNiFeMn = Ni: 28.11%-Cu: 27.8%-Fe: 23.36%-Mn: 16.09%-Co: 4.65% | Unassigned = Cu: 29.49%-Ni: 26.02%-Fe: 23.86%-Mn: 15.93%-Co: 4.71%,1 FeNiCu : 70.68%|3 CuNiFeMn : 29.32%,4.221,399,167.65,7601.3,175.493,2030,69.8
EP3077D,2_600X,1 FeNiCu = Fe: 39.29%-Ni: 30.26%-Cu: 12.67%-Mn: 10.3%-Co: 7.47% | 3 CuNiFeMn = Ni: 28.11%-Cu: 27.8%-Fe: 23.36%-Mn: 16.09%-Co: 4.65% | Unassigned = Cu: 29.49%-Ni: 26.02%-Fe: 23.86%-Mn: 15.93%-Co: 4.71%,1 FeNiCu : 36.76%|3 CuNiFeMn : 58.65%|Unassigned : 4.58%,4.443,419.9,172.87,7610.6,163.364,2032,69.9
EP3077D,2_600X,1 FeNiCu = Fe: 39.29%-Ni: 30.26%-Cu: 12.67%-Mn: 10.3%-Co: 7.47% | 3 CuNiFeMn = Ni: 28.11%-Cu: 27.8%-Fe: 23.36%-Mn: 16.09%-Co: 4.65% | Unassigned = Cu: 29.49%-Ni: 26.02%-Fe: 23.86%-Mn: 15.93%-Co: 4.71%,1 FeNiCu : 67.46%|3 CuNiFeMn : 28.88%|Unassigned : 3.66%,1.682,159,92.88,6736.4,155.664,2031,70.2
EP3077D,2_600X,1 FeNiCu = Fe: 39.29%-Ni: 30.26%-Cu: 12.67%-Mn: 10.3%-Co: 7.47% | 3 CuNiFeMn = Ni: 28.11%-Cu: 27.8%-Fe: 23.36%-Mn: 16.09%-Co: 4.65% | Unassigned = Cu: 29.49%-Ni: 26.02%-Fe: 23.86%-Mn: 15.93%-Co: 4.71%,1 FeNiCu : 55.95%|3 CuNiFeMn : 39.93%|Unassigned : 4.12%,4.036,381.5,160.03,7335.4,162.228,2030,69.9
EP3077D,2_600X,1 FeNiCu = Fe: 39.29%-Ni: 30.26%-Cu: 12.67%-Mn: 10.3%-Co: 7.47% | 3 CuNiFeMn = Ni: 28.11%-Cu: 27.8%-Fe: 23.36%-Mn: 16.09%-Co: 4.65% | Unassigned = Cu: 29.49%-Ni: 26.02%-Fe: 23.86%-Mn: 15.93%-Co: 4.71%,Unassigned : 0.26%|3 CuNiFeMn : 18.55%|1 FeNiCu : 81.19%,3.925,371,164.42,7901.1,156.317,1998,69.9
EP3077D,2_600X,1 FeNiCu = Fe: 39.29%-Ni: 30.26%-Cu: 12.67%-Mn: 10.3%-Co: 7.47% | 3 CuNiFeMn = Ni: 28.11%-Cu: 27.8%-Fe: 23.36%-Mn: 16.09%-Co: 4.65% | Unassigned = Cu: 29.49%-Ni: 26.02%-Fe: 23.86%-Mn: 15.93%-Co: 4.71%,3 CuNiFeMn : 43.73%|1 FeNiCu : 56.27%,3.462,327.2,152.48,7859.4,167.696,2033,70.1
EP3077D,2_600X,1 FeNiCu = Fe: 39.29%-Ni: 30.26%-Cu: 12.67%-Mn: 10.3%-Co: 7.47% | 3 CuNiFeMn = Ni: 28.11%-Cu: 27.8%-Fe: 23.36%-Mn: 16.09%-Co: 4.65% | Unassigned = Cu: 29.49%-Ni: 26.02%-Fe: 23.86%-Mn: 15.93%-Co: 4.71%,1 FeNiCu : 80.25%|3 CuNiFeMn : 19.75%,3.837,362.7,164.26,8069.9,183.845,2037,69.8
EP3077D,2_600X,1 FeNiCu = Fe: 39.29%-Ni: 30.26%-Cu: 12.67%-Mn: 10.3%-Co: 7.47% | 3 CuNiFeMn = Ni: 28.11%-Cu: 27.8%-Fe: 23.36%-Mn: 16.09%-Co: 4.65% | Unassigned = Cu: 29.49%-Ni: 26.02%-Fe: 23.86%-Mn: 15.93%-Co: 4.71%,1 FeNiCu : 28.13%|3 CuNiFeMn : 68.90%|Unassigned : 2.97%,3.499,330.7,150.38,7591.2,167.865,2031,69.5
EP3077D,2_600X,1 FeNiCu = Fe: 39.29%-Ni: 30.26%-Cu: 12.67%-Mn: 10.3%-Co: 7.47% | 3 CuNiFeMn = Ni: 28.11%-Cu: 27.8%-Fe: 23.36%-Mn: 16.09%-Co: 4.65% | Unassigned = Cu: 29.49%-Ni: 26.02%-Fe: 23.86%-Mn: 15.93%-Co: 4.71%,1 FeNiCu : 85.33%|3 CuNiFeMn : 13.98%|Unassigned : 0.69%,3.831,362.1,172.8,8818.8,181.593,2030,70
EP3077D,2_600X,1 FeNiCu = Fe: 39.29%-Ni: 30.26%-Cu: 12.67%-Mn: 10.3%-Co: 7.47% | 3 CuNiFeMn = Ni: 28.11%-Cu: 27.8%-Fe: 23.36%-Mn: 16.09%-Co: 4.65% | Unassigned = Cu: 29.49%-Ni: 26.02%-Fe: 23.86%-Mn: 15.93%-Co: 4.71%,3 CuNiFeMn : 70.12%|1 FeNiCu : 29.30%|Unassigned : 0.58%,5.106,482.7,204.12,8774.2,178.935,2029,70.3
EP3077D,2_600X,1 FeNiCu = Fe: 39.29%-Ni: 30.26%-Cu: 12.67%-Mn: 10.3%-Co: 7.47% | 3 CuNiFeMn = Ni: 28.11%-Cu: 27.8%-Fe: 23.36%-Mn: 16.09%-Co: 4.65% | Unassigned = Cu: 29.49%-Ni: 26.02%-Fe: 23.86%-Mn: 15.93%-Co: 4.71%,3 CuNiFeMn : 15.49%|1 FeNiCu : 84.51%,3.09,292,149.78,8535.2,173.097,2034,70.3
EP3077D,2_600X,1 FeNiCu = Fe: 39.29%-Ni: 30.26%-Cu: 12.67%-Mn: 10.3%-Co: 7.47% | 3 CuNiFeMn = Ni: 28.11%-Cu: 27.8%-Fe: 23.36%-Mn: 16.09%-Co: 4.65% | Unassigned = Cu: 29.49%-Ni: 26.02%-Fe: 23.86%-Mn: 15.93%-Co: 4.71%,1 FeNiCu : 91.54%|3 CuNiFeMn : 8.46%,2.268,214.4,116.98,7498.5,165.202,2031,70
EP3077D,2_600X,1 FeNiCu = Fe: 39.29%-Ni: 30.26%-Cu: 12.67%-Mn: 10.3%-Co: 7.47% | 3 CuNiFeMn = Ni: 28.11%-Cu: 27.8%-Fe: 23.36%-Mn: 16.09%-Co: 4.65% | Unassigned = Cu: 29.49%-Ni: 26.02%-Fe: 23.86%-Mn: 15.93%-Co: 4.71%,3 CuNiFeMn : 55.19%|1 FeNiCu : 36.35%|Unassigned : 8.46%,3.909,369.5,124.76,4883.7,133.002,2033,71
EP3077D,2_600X,1 FeNiCu = Fe: 39.29%-Ni: 30.26%-Cu: 12.67%-Mn: 10.3%-Co: 7.47% | 3 CuNiFeMn = Ni: 28.11%-Cu: 27.8%-Fe: 23.36%-Mn: 16.09%-Co: 4.65% | Unassigned = Cu: 29.49%-Ni: 26.02%-Fe: 23.86%-Mn: 15.93%-Co: 4.71%,1 FeNiCu : 62.42%|3 CuNiFeMn : 35.85%|Unassigned : 1.74%,2.983,282,141.45,7997,159.027,2033,70
EP3077D,2_600X,1 FeNiCu = Fe: 39.29%-Ni: 30.26%-Cu: 12.67%-Mn: 10.3%-Co: 7.47% | 3 CuNiFeMn = Ni: 28.11%-Cu: 27.8%-Fe: 23.36%-Mn: 16.09%-Co: 4.65% | Unassigned = Cu: 29.49%-Ni: 26.02%-Fe: 23.86%-Mn: 15.93%-Co: 4.71%,3 CuNiFeMn : 64.51%|Unassigned : 2.78%|1 FeNiCu : 32.71%,3.633,343.4,143.24,6712.4,145.801,2035,69.7
EP3080A,1_600X,1 TaWMoNb = Ta: 41.07%-Mo: 17.15%-Nb: 15.03%-V: 14.46%-W: 12.29% | 2 TaNbMoV = Ta: 32.29%-V: 27.45%-Nb: 17.98%-Mo: 16.14%-W: 6.13% | 3 TaW = Ta: 48.23%-W: 18.94%-Mo: 12.72%-Nb: 12.17%-V: 7.94% | Unassigned = Ta: 33.13%-V: 27.18%-Nb: 17.26%-Mo: 15.18%-W: 7.25%,2 TaNbMoV : 10.76%|1 TaWMoNb : 86.88%|Unassigned : 2.35%,7.875,744.4,114.5,2078.2,467.179,2035,98.2
EP3080A,1_600X,1 TaWMoNb = Ta: 41.07%-Mo: 17.15%-Nb: 15.03%-V: 14.46%-W: 12.29% | 2 TaNbMoV = Ta: 32.29%-V: 27.45%-Nb: 17.98%-Mo: 16.14%-W: 6.13% | 3 TaW = Ta: 48.23%-W: 18.94%-Mo: 12.72%-Nb: 12.17%-V: 7.94% | Unassigned = Ta: 33.13%-V: 27.18%-Nb: 17.26%-Mo: 15.18%-W: 7.25%,1 TaWMoNb : 75.36%|2 TaNbMoV : 17.82%|Unassigned : 6.83%,7.779,735.3,123.98,2426.7,448.598,2034,74.7
EP3080A,1_600X,1 TaWMoNb = Ta: 41.07%-Mo: 17.15%-Nb: 15.03%-V: 14.46%-W: 12.29% | 2 TaNbMoV = Ta: 32.29%-V: 27.45%-Nb: 17.98%-Mo: 16.14%-W: 6.13% | 3 TaW = Ta: 48.23%-W: 18.94%-Mo: 12.72%-Nb: 12.17%-V: 7.94% | Unassigned = Ta: 33.13%-V: 27.18%-Nb: 17.26%-Mo: 15.18%-W: 7.25%,1 TaWMoNb : 100.00%,6.788,641.6,106.81,2126.4,469.1,2033,106.4
EP3080A,1_600X,1 TaWMoNb = Ta: 41.07%-Mo: 17.15%-Nb: 15.03%-V: 14.46%-W: 12.29% | 2 TaNbMoV = Ta: 32.29%-V: 27.45%-Nb: 17.98%-Mo: 16.14%-W: 6.13% | 3 TaW = Ta: 48.23%-W: 18.94%-Mo: 12.72%-Nb: 12.17%-V: 7.94% | Unassigned = Ta: 33.13%-V: 27.18%-Nb: 17.26%-Mo: 15.18%-W: 7.25%,1 TaWMoNb : 69.74%|2 TaNbMoV : 26.07%|Unassigned : 4.19%,8.335,787.8,114.78,1972.3,468.039,2036,96.8
EP3080A,1_600X,1 TaWMoNb = Ta: 41.07%-Mo: 17.15%-Nb: 15.03%-V: 14.46%-W: 12.29% | 2 TaNbMoV = Ta: 32.29%-V: 27.45%-Nb: 17.98%-Mo: 16.14%-W: 6.13% | 3 TaW = Ta: 48.23%-W: 18.94%-Mo: 12.72%-Nb: 12.17%-V: 7.94% | Unassigned = Ta: 33.13%-V: 27.18%-Nb: 17.26%-Mo: 15.18%-W: 7.25%,1 TaWMoNb : 84.99%|Unassigned : 0.20%|2 TaNbMoV : 14.82%,8.374,791.5,124.35,2266.3,472.796,2037,77.7
EP3080A,1_600X,1 TaWMoNb = Ta: 41.07%-Mo: 17.15%-Nb: 15.03%-V: 14.46%-W: 12.29% | 2 TaNbMoV = Ta: 32.29%-V: 27.45%-Nb: 17.98%-Mo: 16.14%-W: 6.13% | 3 TaW = Ta: 48.23%-W: 18.94%-Mo: 12.72%-Nb: 12.17%-V: 7.94% | Unassigned = Ta: 33.13%-V: 27.18%-Nb: 17.26%-Mo: 15.18%-W: 7.25%,1 TaWMoNb : 89.67%|Unassigned : 4.07%|2 TaNbMoV : 6.25%,7.313,691.2,116.78,2341.6,413.413,2038,70.5
EP3080A,1_600X,1 TaWMoNb = Ta: 41.07%-Mo: 17.15%-Nb: 15.03%-V: 14.46%-W: 12.29% | 2 TaNbMoV = Ta: 32.29%-V: 27.45%-Nb: 17.98%-Mo: 16.14%-W: 6.13% | 3 TaW = Ta: 48.23%-W: 18.94%-Mo: 12.72%-Nb: 12.17%-V: 7.94% | Unassigned = Ta: 33.13%-V: 27.18%-Nb: 17.26%-Mo: 15.18%-W: 7.25%,1 TaWMoNb : 88.87%|2 TaNbMoV : 9.95%|Unassigned : 1.17%,6.794,642.2,106.38,2108.8,459.603,2038,109.7
EP3080A,1_600X,1 TaWMoNb = Ta: 41.07%-Mo: 17.15%-Nb: 15.03%-V: 14.46%-W: 12.29% | 2 TaNbMoV = Ta: 32.29%-V: 27.45%-Nb: 17.98%-Mo: 16.14%-W: 6.13% | 3 TaW = Ta: 48.23%-W: 18.94%-Mo: 12.72%-Nb: 12.17%-V: 7.94% | Unassigned = Ta: 33.13%-V: 27.18%-Nb: 17.26%-Mo: 15.18%-W: 7.25%,2 TaNbMoV : 1.61%|1 TaWMoNb : 96.65%|Unassigned : 1.74%,7.076,668.8,160.76,4215.5,447.041,2038,69.8
EP3080A,1_600X,1 TaWMoNb = Ta: 41.07%-Mo: 17.15%-Nb: 15.03%-V: 14.46%-W: 12.29% | 2 TaNbMoV = Ta: 32.29%-V: 27.45%-Nb: 17.98%-Mo: 16.14%-W: 6.13% | 3 TaW = Ta: 48.23%-W: 18.94%-Mo: 12.72%-Nb: 12.17%-V: 7.94% | Unassigned = Ta: 33.13%-V: 27.18%-Nb: 17.26%-Mo: 15.18%-W: 7.25%,1 TaWMoNb : 63.81%|2 TaNbMoV : 25.00%|Unassigned : 11.19%,3.845,363.4,94.48,3009.6,445.724,2021,69.9
EP3080A,1_600X,1 TaWMoNb = Ta: 41.07%-Mo: 17.15%-Nb: 15.03%-V: 14.46%-W: 12.29% | 2 TaNbMoV = Ta: 32.29%-V: 27.45%-Nb: 17.98%-Mo: 16.14%-W: 6.13% | 3 TaW = Ta: 48.23%-W: 18.94%-Mo: 12.72%-Nb: 12.17%-V: 7.94% | Unassigned = Ta: 33.13%-V: 27.18%-Nb: 17.26%-Mo: 15.18%-W: 7.25%,1 TaWMoNb : 85.68%|2 TaNbMoV : 13.73%|Unassigned : 0.59%,nan,nan,nan,nan,nan,nan,nan
EP3080A,1_600X,1 TaWMoNb = Ta: 41.07%-Mo: 17.15%-Nb: 15.03%-V: 14.46%-W: 12.29% | 2 TaNbMoV = Ta: 32.29%-V: 27.45%-Nb: 17.98%-Mo: 16.14%-W: 6.13% | 3 TaW = Ta: 48.23%-W: 18.94%-Mo: 12.72%-Nb: 12.17%-V: 7.94% | Unassigned = Ta: 33.13%-V: 27.18%-Nb: 17.26%-Mo: 15.18%-W: 7.25%,Unassigned : 1.19%|2 TaNbMoV : 9.34%|1 TaWMoNb : 89.47%,8.577,810.7,207.74,5379.6,472.766,2038,70
EP3080A,1_600X,1 TaWMoNb = Ta: 41.07%-Mo: 17.15%-Nb: 15.03%-V: 14.46%-W: 12.29% | 2 TaNbMoV = Ta: 32.29%-V: 27.45%-Nb: 17.98%-Mo: 16.14%-W: 6.13% | 3 TaW = Ta: 48.23%-W: 18.94%-Mo: 12.72%-Nb: 12.17%-V: 7.94% | Unassigned = Ta: 33.13%-V: 27.18%-Nb: 17.26%-Mo: 15.18%-W: 7.25%,2 TaNbMoV : 27.69%|1 TaWMoNb : 71.01%|Unassigned : 1.30%,8.584,811.3,201.74,5118,489.636,2040,70.1
EP3080A,1_600X,1 TaWMoNb = Ta: 41.07%-Mo: 17.15%-Nb: 15.03%-V: 14.46%-W: 12.29% | 2 TaNbMoV = Ta: 32.29%-V: 27.45%-Nb: 17.98%-Mo: 16.14%-W: 6.13% | 3 TaW = Ta: 48.23%-W: 18.94%-Mo: 12.72%-Nb: 12.17%-V: 7.94% | Unassigned = Ta: 33.13%-V: 27.18%-Nb: 17.26%-Mo: 15.18%-W: 7.25%,1 TaWMoNb : 57.74%|2 TaNbMoV : 36.21%|Unassigned : 6.04%,8.567,809.7,197.02,4928.4,482.752,2036,70.1
EP3080A,1_600X,1 TaWMoNb = Ta: 41.07%-Mo: 17.15%-Nb: 15.03%-V: 14.46%-W: 12.29% | 2 TaNbMoV = Ta: 32.29%-V: 27.45%-Nb: 17.98%-Mo: 16.14%-W: 6.13% | 3 TaW = Ta: 48.23%-W: 18.94%-Mo: 12.72%-Nb: 12.17%-V: 7.94% | Unassigned = Ta: 33.13%-V: 27.18%-Nb: 17.26%-Mo: 15.18%-W: 7.25%,1 TaWMoNb : 99.38%|2 TaNbMoV : 0.33%|Unassigned : 0.30%,7.739,731.5,193.53,5293.5,476.838,2035,69.9
EP3080A,1_600X,1 TaWMoNb = Ta: 41.07%-Mo: 17.15%-Nb: 15.03%-V: 14.46%-W: 12.29% | 2 TaNbMoV = Ta: 32.29%-V: 27.45%-Nb: 17.98%-Mo: 16.14%-W: 6.13% | 3 TaW = Ta: 48.23%-W: 18.94%-Mo: 12.72%-Nb: 12.17%-V: 7.94% | Unassigned = Ta: 33.13%-V: 27.18%-Nb: 17.26%-Mo: 15.18%-W: 7.25%,1 TaWMoNb : 79.71%|2 TaNbMoV : 17.91%|Unassigned : 2.37%,8.643,816.9,211.61,5504.9,475.076,2038,70.1
EP3080A,1_600X,1 TaWMoNb = Ta: 41.07%-Mo: 17.15%-Nb: 15.03%-V: 14.46%-W: 12.29% | 2 TaNbMoV = Ta: 32.29%-V: 27.45%-Nb: 17.98%-Mo: 16.14%-W: 6.13% | 3 TaW = Ta: 48.23%-W: 18.94%-Mo: 12.72%-Nb: 12.17%-V: 7.94% | Unassigned = Ta: 33.13%-V: 27.18%-Nb: 17.26%-Mo: 15.18%-W: 7.25%,1 TaWMoNb : 84.07%|2 TaNbMoV : 13.93%|Unassigned : 2.00%,7.181,678.7,170.69,4606.7,456.08,2035,70.2
EP3080A,1_600X,1 TaWMoNb = Ta: 41.07%-Mo: 17.15%-Nb: 15.03%-V: 14.46%-W: 12.29% | 2 TaNbMoV = Ta: 32.29%-V: 27.45%-Nb: 17.98%-Mo: 16.14%-W: 6.13% | 3 TaW = Ta: 48.23%-W: 18.94%-Mo: 12.72%-Nb: 12.17%-V: 7.94% | Unassigned = Ta: 33.13%-V: 27.18%-Nb: 17.26%-Mo: 15.18%-W: 7.25%,2 TaNbMoV : 32.15%|1 TaWMoNb : 57.73%|Unassigned : 10.12%,8.044,760.3,195.5,5180.8,453.628,2036,70
EP3080A,1_600X,1 TaWMoNb = Ta: 41.07%-Mo: 17.15%-Nb: 15.03%-V: 14.46%-W: 12.29% | 2 TaNbMoV = Ta: 32.29%-V: 27.45%-Nb: 17.98%-Mo: 16.14%-W: 6.13% | 3 TaW = Ta: 48.23%-W: 18.94%-Mo: 12.72%-Nb: 12.17%-V: 7.94% | Unassigned = Ta: 33.13%-V: 27.18%-Nb: 17.26%-Mo: 15.18%-W: 7.25%,2 TaNbMoV : 62.52%|1 TaWMoNb : 36.88%|Unassigned : 0.59%,9.207,870.2,188.77,4312,468.891,2034,72.1
EP3080A,1_600X,1 TaWMoNb = Ta: 41.07%-Mo: 17.15%-Nb: 15.03%-V: 14.46%-W: 12.29% | 2 TaNbMoV = Ta: 32.29%-V: 27.45%-Nb: 17.98%-Mo: 16.14%-W: 6.13% | 3 TaW = Ta: 48.23%-W: 18.94%-Mo: 12.72%-Nb: 12.17%-V: 7.94% | Unassigned = Ta: 33.13%-V: 27.18%-Nb: 17.26%-Mo: 15.18%-W: 7.25%,Unassigned : 5.78%|2 TaNbMoV : 62.97%|1 TaWMoNb : 31.26%,8.111,766.6,198.7,5280.5,436.799,2013,69.8
EP3080A,1_600X,1 TaWMoNb = Ta: 41.07%-Mo: 17.15%-Nb: 15.03%-V: 14.46%-W: 12.29% | 2 TaNbMoV = Ta: 32.29%-V: 27.45%-Nb: 17.98%-Mo: 16.14%-W: 6.13% | 3 TaW = Ta: 48.23%-W: 18.94%-Mo: 12.72%-Nb: 12.17%-V: 7.94% | Unassigned = Ta: 33.13%-V: 27.18%-Nb: 17.26%-Mo: 15.18%-W: 7.25%,1 TaWMoNb : 75.84%|2 TaNbMoV : 20.24%|Unassigned : 3.92%,4.909,464,110.95,3156,451.066,2071,69.9
EP3080A,1_600X,1 TaWMoNb = Ta: 41.07%-Mo: 17.15%-Nb: 15.03%-V: 14.46%-W: 12.29% | 2 TaNbMoV = Ta: 32.29%-V: 27.45%-Nb: 17.98%-Mo: 16.14%-W: 6.13% | 3 TaW = Ta: 48.23%-W: 18.94%-Mo: 12.72%-Nb: 12.17%-V: 7.94% | Unassigned = Ta: 33.13%-V: 27.18%-Nb: 17.26%-Mo: 15.18%-W: 7.25%,1 TaWMoNb : 83.07%|2 TaNbMoV : 10.25%|Unassigned : 6.68%,10.452,987.9,134.57,2122.9,470.109,2036,83.3
EP3080A,1_600X,1 TaWMoNb = Ta: 41.07%-Mo: 17.15%-Nb: 15.03%-V: 14.46%-W: 12.29% | 2 TaNbMoV = Ta: 32.29%-V: 27.45%-Nb: 17.98%-Mo: 16.14%-W: 6.13% | 3 TaW = Ta: 48.23%-W: 18.94%-Mo: 12.72%-Nb: 12.17%-V: 7.94% | Unassigned = Ta: 33.13%-V: 27.18%-Nb: 17.26%-Mo: 15.18%-W: 7.25%,1 TaWMoNb : 46.12%|Unassigned : 12.80%|2 TaNbMoV : 41.08%,9.109,861,220.73,5601.3,478.978,2036,70.1
EP3080A,1_600X,1 TaWMoNb = Ta: 41.07%-Mo: 17.15%-Nb: 15.03%-V: 14.46%-W: 12.29% | 2 TaNbMoV = Ta: 32.29%-V: 27.45%-Nb: 17.98%-Mo: 16.14%-W: 6.13% | 3 TaW = Ta: 48.23%-W: 18.94%-Mo: 12.72%-Nb: 12.17%-V: 7.94% | Unassigned = Ta: 33.13%-V: 27.18%-Nb: 17.26%-Mo: 15.18%-W: 7.25%,2 TaNbMoV : 6.00%|Unassigned : 2.67%|1 TaWMoNb : 91.33%,1.395,131.9,76.74,5653.3,442.067,2036,70.1
EP3080A,1_600X,1 TaWMoNb = Ta: 41.07%-Mo: 17.15%-Nb: 15.03%-V: 14.46%-W: 12.29% | 2 TaNbMoV = Ta: 32.29%-V: 27.45%-Nb: 17.98%-Mo: 16.14%-W: 6.13% | 3 TaW = Ta: 48.23%-W: 18.94%-Mo: 12.72%-Nb: 12.17%-V: 7.94% | Unassigned = Ta: 33.13%-V: 27.18%-Nb: 17.26%-Mo: 15.18%-W: 7.25%,1 TaWMoNb : 75.88%|Unassigned : 7.38%|2 TaNbMoV : 16.75%,4.028,380.7,98.12,3078.4,472.613,2037,69.9
EP3080A,1_600X,1 TaWMoNb = Ta: 41.07%-Mo: 17.15%-Nb: 15.03%-V: 14.46%-W: 12.29% | 2 TaNbMoV = Ta: 32.29%-V: 27.45%-Nb: 17.98%-Mo: 16.14%-W: 6.13% | 3 TaW = Ta: 48.23%-W: 18.94%-Mo: 12.72%-Nb: 12.17%-V: 7.94% | Unassigned = Ta: 33.13%-V: 27.18%-Nb: 17.26%-Mo: 15.18%-W: 7.25%,2 TaNbMoV : 31.23%|1 TaWMoNb : 62.09%|Unassigned : 6.68%,13.188,1246.5,155.85,2146.9,476.245,2046,69.5
EP3080A,1_600X,1 TaWMoNb = Ta: 41.07%-Mo: 17.15%-Nb: 15.03%-V: 14.46%-W: 12.29% | 2 TaNbMoV = Ta: 32.29%-V: 27.45%-Nb: 17.98%-Mo: 16.14%-W: 6.13% | 3 TaW = Ta: 48.23%-W: 18.94%-Mo: 12.72%-Nb: 12.17%-V: 7.94% | Unassigned = Ta: 33.13%-V: 27.18%-Nb: 17.26%-Mo: 15.18%-W: 7.25%,1 TaWMoNb : 81.08%|2 TaNbMoV : 12.90%|Unassigned : 6.02%,7.694,727.2,122.07,2386.5,470.264,2035,103.4
EP3080A,1_600X,1 TaWMoNb = Ta: 41.07%-Mo: 17.15%-Nb: 15.03%-V: 14.46%-W: 12.29% | 2 TaNbMoV = Ta: 32.29%-V: 27.45%-Nb: 17.98%-Mo: 16.14%-W: 6.13% | 3 TaW = Ta: 48.23%-W: 18.94%-Mo: 12.72%-Nb: 12.17%-V: 7.94% | Unassigned = Ta: 33.13%-V: 27.18%-Nb: 17.26%-Mo: 15.18%-W: 7.25%,2 TaNbMoV : 15.43%|1 TaWMoNb : 77.29%|Unassigned : 7.28%,12.395,1171.6,148.09,2085.9,454.149,2037,75.2
EP3080A,1_600X,1 TaWMoNb = Ta: 41.07%-Mo: 17.15%-Nb: 15.03%-V: 14.46%-W: 12.29% | 2 TaNbMoV = Ta: 32.29%-V: 27.45%-Nb: 17.98%-Mo: 16.14%-W: 6.13% | 3 TaW = Ta: 48.23%-W: 18.94%-Mo: 12.72%-Nb: 12.17%-V: 7.94% | Unassigned = Ta: 33.13%-V: 27.18%-Nb: 17.26%-Mo: 15.18%-W: 7.25%,1 TaWMoNb : 40.59%|2 TaNbMoV : 46.76%|Unassigned : 12.65%,7.533,712.1,110.95,2054.2,459.206,2035,72.7
EP3080A,1_600X,1 TaWMoNb = Ta: 41.07%-Mo: 17.15%-Nb: 15.03%-V: 14.46%-W: 12.29% | 2 TaNbMoV = Ta: 32.29%-V: 27.45%-Nb: 17.98%-Mo: 16.14%-W: 6.13% | 3 TaW = Ta: 48.23%-W: 18.94%-Mo: 12.72%-Nb: 12.17%-V: 7.94% | Unassigned = Ta: 33.13%-V: 27.18%-Nb: 17.26%-Mo: 15.18%-W: 7.25%,1 TaWMoNb : 85.29%|Unassigned : 2.22%|2 TaNbMoV : 12.49%,9.615,908.8,131.3,2200,453.124,2037,80.6
EP3080A,1_600X,1 TaWMoNb = Ta: 41.07%-Mo: 17.15%-Nb: 15.03%-V: 14.46%-W: 12.29% | 2 TaNbMoV = Ta: 32.29%-V: 27.45%-Nb: 17.98%-Mo: 16.14%-W: 6.13% | 3 TaW = Ta: 48.23%-W: 18.94%-Mo: 12.72%-Nb: 12.17%-V: 7.94% | Unassigned = Ta: 33.13%-V: 27.18%-Nb: 17.26%-Mo: 15.18%-W: 7.25%,1 TaWMoNb : 86.79%|2 TaNbMoV : 9.58%|Unassigned : 3.63%,3.848,363.7,128.52,5231.3,441.524,2036,70.1
EP3080A,1_600X,1 TaWMoNb = Ta: 41.07%-Mo: 17.15%-Nb: 15.03%-V: 14.46%-W: 12.29% | 2 TaNbMoV = Ta: 32.29%-V: 27.45%-Nb: 17.98%-Mo: 16.14%-W: 6.13% | 3 TaW = Ta: 48.23%-W: 18.94%-Mo: 12.72%-Nb: 12.17%-V: 7.94% | Unassigned = Ta: 33.13%-V: 27.18%-Nb: 17.26%-Mo: 15.18%-W: 7.25%,1 TaWMoNb : 81.14%|2 TaNbMoV : 14.19%|Unassigned : 4.67%,7.716,729.3,191.12,5198.4,471.217,2036,69.8
EP3080A,1_600X,1 TaWMoNb = Ta: 41.07%-Mo: 17.15%-Nb: 15.03%-V: 14.46%-W: 12.29% | 2 TaNbMoV = Ta: 32.29%-V: 27.45%-Nb: 17.98%-Mo: 16.14%-W: 6.13% | 3 TaW = Ta: 48.23%-W: 18.94%-Mo: 12.72%-Nb: 12.17%-V: 7.94% | Unassigned = Ta: 33.13%-V: 27.18%-Nb: 17.26%-Mo: 15.18%-W: 7.25%,1 TaWMoNb : 77.67%|2 TaNbMoV : 22.33%,12.588,1189.9,147.8,2051,486.455,2049,68.9
EP3080A,1_600X,1 TaWMoNb = Ta: 41.07%-Mo: 17.15%-Nb: 15.03%-V: 14.46%-W: 12.29% | 2 TaNbMoV = Ta: 32.29%-V: 27.45%-Nb: 17.98%-Mo: 16.14%-W: 6.13% | 3 TaW = Ta: 48.23%-W: 18.94%-Mo: 12.72%-Nb: 12.17%-V: 7.94% | Unassigned = Ta: 33.13%-V: 27.18%-Nb: 17.26%-Mo: 15.18%-W: 7.25%,1 TaWMoNb : 77.87%|Unassigned : 5.54%|2 TaNbMoV : 16.60%,7.02,663.5,186.76,5494.8,472.206,2032,70
EP3080A,1_600X,1 TaWMoNb = Ta: 41.07%-Mo: 17.15%-Nb: 15.03%-V: 14.46%-W: 12.29% | 2 TaNbMoV = Ta: 32.29%-V: 27.45%-Nb: 17.98%-Mo: 16.14%-W: 6.13% | 3 TaW = Ta: 48.23%-W: 18.94%-Mo: 12.72%-Nb: 12.17%-V: 7.94% | Unassigned = Ta: 33.13%-V: 27.18%-Nb: 17.26%-Mo: 15.18%-W: 7.25%,1 TaWMoNb : 64.53%|2 TaNbMoV : 26.22%|Unassigned : 9.26%,11.388,1076.4,143.77,2155.2,481.324,2037,74.1
EP3080A,1_600X,1 TaWMoNb = Ta: 41.07%-Mo: 17.15%-Nb: 15.03%-V: 14.46%-W: 12.29% | 2 TaNbMoV = Ta: 32.29%-V: 27.45%-Nb: 17.98%-Mo: 16.14%-W: 6.13% | 3 TaW = Ta: 48.23%-W: 18.94%-Mo: 12.72%-Nb: 12.17%-V: 7.94% | Unassigned = Ta: 33.13%-V: 27.18%-Nb: 17.26%-Mo: 15.18%-W: 7.25%,1 TaWMoNb : 48.80%|2 TaNbMoV : 37.88%|Unassigned : 13.31%,9.007,851.3,123.17,2073.8,450.366,2035,76
EP3080A,1_600X,1 TaWMoNb = Ta: 41.07%-Mo: 17.15%-Nb: 15.03%-V: 14.46%-W: 12.29% | 2 TaNbMoV = Ta: 32.29%-V: 27.45%-Nb: 17.98%-Mo: 16.14%-W: 6.13% | 3 TaW = Ta: 48.23%-W: 18.94%-Mo: 12.72%-Nb: 12.17%-V: 7.94% | Unassigned = Ta: 33.13%-V: 27.18%-Nb: 17.26%-Mo: 15.18%-W: 7.25%,1 TaWMoNb : 93.45%|2 TaNbMoV : 6.55%,9.323,881.2,233.76,6013.5,480.529,2035,70.2
EP3080A,1_600X,1 TaWMoNb = Ta: 41.07%-Mo: 17.15%-Nb: 15.03%-V: 14.46%-W: 12.29% | 2 TaNbMoV = Ta: 32.29%-V: 27.45%-Nb: 17.98%-Mo: 16.14%-W: 6.13% | 3 TaW = Ta: 48.23%-W: 18.94%-Mo: 12.72%-Nb: 12.17%-V: 7.94% | Unassigned = Ta: 33.13%-V: 27.18%-Nb: 17.26%-Mo: 15.18%-W: 7.25%,1 TaWMoNb : 46.64%|2 TaNbMoV : 48.14%|Unassigned : 5.22%,7.82,739.2,113.97,2075.2,465.985,2035,78.9
EP3080A,1_600X,1 TaWMoNb = Ta: 41.07%-Mo: 17.15%-Nb: 15.03%-V: 14.46%-W: 12.29% | 2 TaNbMoV = Ta: 32.29%-V: 27.45%-Nb: 17.98%-Mo: 16.14%-W: 6.13% | 3 TaW = Ta: 48.23%-W: 18.94%-Mo: 12.72%-Nb: 12.17%-V: 7.94% | Unassigned = Ta: 33.13%-V: 27.18%-Nb: 17.26%-Mo: 15.18%-W: 7.25%,1 TaWMoNb : 94.76%|2 TaNbMoV : 2.28%|Unassigned : 2.96%,12.063,1140.2,151.45,2229.1,450.688,2036,70.1
EP3080A,1_600X,1 TaWMoNb = Ta: 41.07%-Mo: 17.15%-Nb: 15.03%-V: 14.46%-W: 12.29% | 2 TaNbMoV = Ta: 32.29%-V: 27.45%-Nb: 17.98%-Mo: 16.14%-W: 6.13% | 3 TaW = Ta: 48.23%-W: 18.94%-Mo: 12.72%-Nb: 12.17%-V: 7.94% | Unassigned = Ta: 33.13%-V: 27.18%-Nb: 17.26%-Mo: 15.18%-W: 7.25%,2 TaNbMoV : 10.68%|1 TaWMoNb : 78.16%|Unassigned : 11.16%,14.649,1384.7,160.09,2023.3,455.824,2042,68.3
EP3080A,1_600X,1 TaWMoNb = Ta: 41.07%-Mo: 17.15%-Nb: 15.03%-V: 14.46%-W: 12.29% | 2 TaNbMoV = Ta: 32.29%-V: 27.45%-Nb: 17.98%-Mo: 16.14%-W: 6.13% | 3 TaW = Ta: 48.23%-W: 18.94%-Mo: 12.72%-Nb: 12.17%-V: 7.94% | Unassigned = Ta: 33.13%-V: 27.18%-Nb: 17.26%-Mo: 15.18%-W: 7.25%,1 TaWMoNb : 60.65%|2 TaNbMoV : 16.97%|Unassigned : 22.38%,8.365,790.6,197.39,5063.2,458.594,2036,69.9
EP3080A,1_600X,1 TaWMoNb = Ta: 41.07%-Mo: 17.15%-Nb: 15.03%-V: 14.46%-W: 12.29% | 2 TaNbMoV = Ta: 32.29%-V: 27.45%-Nb: 17.98%-Mo: 16.14%-W: 6.13% | 3 TaW = Ta: 48.23%-W: 18.94%-Mo: 12.72%-Nb: 12.17%-V: 7.94% | Unassigned = Ta: 33.13%-V: 27.18%-Nb: 17.26%-Mo: 15.18%-W: 7.25%,1 TaWMoNb : 72.96%|2 TaNbMoV : 10.05%|Unassigned : 16.99%,11.537,1090.5,140.78,2050.2,475.087,2035,75.8
EP3080A,1_600X,1 TaWMoNb = Ta: 41.07%-Mo: 17.15%-Nb: 15.03%-V: 14.46%-W: 12.29% | 2 TaNbMoV = Ta: 32.29%-V: 27.45%-Nb: 17.98%-Mo: 16.14%-W: 6.13% | 3 TaW = Ta: 48.23%-W: 18.94%-Mo: 12.72%-Nb: 12.17%-V: 7.94% | Unassigned = Ta: 33.13%-V: 27.18%-Nb: 17.26%-Mo: 15.18%-W: 7.25%,2 TaNbMoV : 27.97%|Unassigned : 4.52%|1 TaWMoNb : 67.51%,8.216,776.5,122.52,2264.7,474.283,2037,70.7
EP3080A,1_600X,1 TaWMoNb = Ta: 41.07%-Mo: 17.15%-Nb: 15.03%-V: 14.46%-W: 12.29% | 2 TaNbMoV = Ta: 32.29%-V: 27.45%-Nb: 17.98%-Mo: 16.14%-W: 6.13% | 3 TaW = Ta: 48.23%-W: 18.94%-Mo: 12.72%-Nb: 12.17%-V: 7.94% | Unassigned = Ta: 33.13%-V: 27.18%-Nb: 17.26%-Mo: 15.18%-W: 7.25%,1 TaWMoNb : 45.15%|2 TaNbMoV : 28.99%|Unassigned : 25.86%,7.527,711.4,187,5136.1,429.417,2030,70.2
EP3080A,1_600X,1 TaWMoNb = Ta: 41.07%-Mo: 17.15%-Nb: 15.03%-V: 14.46%-W: 12.29% | 2 TaNbMoV = Ta: 32.29%-V: 27.45%-Nb: 17.98%-Mo: 16.14%-W: 6.13% | 3 TaW = Ta: 48.23%-W: 18.94%-Mo: 12.72%-Nb: 12.17%-V: 7.94% | Unassigned = Ta: 33.13%-V: 27.18%-Nb: 17.26%-Mo: 15.18%-W: 7.25%,1 TaWMoNb : 38.24%|2 TaNbMoV : 36.46%|Unassigned : 25.30%,8.439,797.7,189.41,4681,430.516,2034,69.9
EP3080A,1_600X,1 TaWMoNb = Ta: 41.07%-Mo: 17.15%-Nb: 15.03%-V: 14.46%-W: 12.29% | 2 TaNbMoV = Ta: 32.29%-V: 27.45%-Nb: 17.98%-Mo: 16.14%-W: 6.13% | 3 TaW = Ta: 48.23%-W: 18.94%-Mo: 12.72%-Nb: 12.17%-V: 7.94% | Unassigned = Ta: 33.13%-V: 27.18%-Nb: 17.26%-Mo: 15.18%-W: 7.25%,1 TaWMoNb : 69.00%|Unassigned : 3.91%|2 TaNbMoV : 27.09%,8.678,820.2,212.85,5535.9,483.494,2036,69.9
EP3080A,1_600X,1 TaWMoNb = Ta: 41.07%-Mo: 17.15%-Nb: 15.03%-V: 14.46%-W: 12.29% | 2 TaNbMoV = Ta: 32.29%-V: 27.45%-Nb: 17.98%-Mo: 16.14%-W: 6.13% | 3 TaW = Ta: 48.23%-W: 18.94%-Mo: 12.72%-Nb: 12.17%-V: 7.94% | Unassigned = Ta: 33.13%-V: 27.18%-Nb: 17.26%-Mo: 15.18%-W: 7.25%,1 TaWMoNb : 69.31%|2 TaNbMoV : 29.15%|Unassigned : 1.53%,7.187,679.3,198.73,5960.7,473.648,2034,69.9
EP3080A,1_600X,1 TaWMoNb = Ta: 41.07%-Mo: 17.15%-Nb: 15.03%-V: 14.46%-W: 12.29% | 2 TaNbMoV = Ta: 32.29%-V: 27.45%-Nb: 17.98%-Mo: 16.14%-W: 6.13% | 3 TaW = Ta: 48.23%-W: 18.94%-Mo: 12.72%-Nb: 12.17%-V: 7.94% | Unassigned = Ta: 33.13%-V: 27.18%-Nb: 17.26%-Mo: 15.18%-W: 7.25%,1 TaWMoNb : 56.19%|2 TaNbMoV : 35.12%|Unassigned : 8.70%,6.692,632.5,105.1,2094.6,475.6,2039,74.6
EP3080A,1_600X,1 TaWMoNb = Ta: 41.07%-Mo: 17.15%-Nb: 15.03%-V: 14.46%-W: 12.29% | 2 TaNbMoV = Ta: 32.29%-V: 27.45%-Nb: 17.98%-Mo: 16.14%-W: 6.13% | 3 TaW = Ta: 48.23%-W: 18.94%-Mo: 12.72%-Nb: 12.17%-V: 7.94% | Unassigned = Ta: 33.13%-V: 27.18%-Nb: 17.26%-Mo: 15.18%-W: 7.25%,1 TaWMoNb : 71.07%|2 TaNbMoV : 28.34%|Unassigned : 0.59%,7.347,694.5,108.77,2030,462.966,2034,82.2
EP3080A,1_600X,1 TaWMoNb = Ta: 41.07%-Mo: 17.15%-Nb: 15.03%-V: 14.46%-W: 12.29% | 2 TaNbMoV = Ta: 32.29%-V: 27.45%-Nb: 17.98%-Mo: 16.14%-W: 6.13% | 3 TaW = Ta: 48.23%-W: 18.94%-Mo: 12.72%-Nb: 12.17%-V: 7.94% | Unassigned = Ta: 33.13%-V: 27.18%-Nb: 17.26%-Mo: 15.18%-W: 7.25%,1 TaWMoNb : 55.64%|2 TaNbMoV : 34.68%|Unassigned : 9.68%,5.68,536.9,157.93,5092.1,448.838,2036,70.1
EP3080A,1_600X,1 TaWMoNb = Ta: 41.07%-Mo: 17.15%-Nb: 15.03%-V: 14.46%-W: 12.29% | 2 TaNbMoV = Ta: 32.29%-V: 27.45%-Nb: 17.98%-Mo: 16.14%-W: 6.13% | 3 TaW = Ta: 48.23%-W: 18.94%-Mo: 12.72%-Nb: 12.17%-V: 7.94% | Unassigned = Ta: 33.13%-V: 27.18%-Nb: 17.26%-Mo: 15.18%-W: 7.25%,1 TaWMoNb : 85.46%|Unassigned : 1.19%|2 TaNbMoV : 13.34%,5.44,514.2,112.27,2908.3,445.329,2033,69.9
EP3080A,1_600X,1 TaWMoNb = Ta: 41.07%-Mo: 17.15%-Nb: 15.03%-V: 14.46%-W: 12.29% | 2 TaNbMoV = Ta: 32.29%-V: 27.45%-Nb: 17.98%-Mo: 16.14%-W: 6.13% | 3 TaW = Ta: 48.23%-W: 18.94%-Mo: 12.72%-Nb: 12.17%-V: 7.94% | Unassigned = Ta: 33.13%-V: 27.18%-Nb: 17.26%-Mo: 15.18%-W: 7.25%,1 TaWMoNb : 91.77%|Unassigned : 0.59%|2 TaNbMoV : 7.64%,0,0,0,0,45.079,2012,80.6
EP3080A,1_600X,1 TaWMoNb = Ta: 41.07%-Mo: 17.15%-Nb: 15.03%-V: 14.46%-W: 12.29% | 2 TaNbMoV = Ta: 32.29%-V: 27.45%-Nb: 17.98%-Mo: 16.14%-W: 6.13% | 3 TaW = Ta: 48.23%-W: 18.94%-Mo: 12.72%-Nb: 12.17%-V: 7.94% | Unassigned = Ta: 33.13%-V: 27.18%-Nb: 17.26%-Mo: 15.18%-W: 7.25%,1 TaWMoNb : 52.21%|2 TaNbMoV : 41.25%|Unassigned : 6.54%,6.854,647.9,110.78,2249.4,478.697,2044,95
EP3080A,1_600X,1 TaWMoNb = Ta: 41.07%-Mo: 17.15%-Nb: 15.03%-V: 14.46%-W: 12.29% | 2 TaNbMoV = Ta: 32.29%-V: 27.45%-Nb: 17.98%-Mo: 16.14%-W: 6.13% | 3 TaW = Ta: 48.23%-W: 18.94%-Mo: 12.72%-Nb: 12.17%-V: 7.94% | Unassigned = Ta: 33.13%-V: 27.18%-Nb: 17.26%-Mo: 15.18%-W: 7.25%,1 TaWMoNb : 58.36%|2 TaNbMoV : 39.66%|Unassigned : 1.98%,6.08,574.7,107.91,2422.9,470.395,2028,72.6
EP3080A,1_600X,1 TaWMoNb = Ta: 41.07%-Mo: 17.15%-Nb: 15.03%-V: 14.46%-W: 12.29% | 2 TaNbMoV = Ta: 32.29%-V: 27.45%-Nb: 17.98%-Mo: 16.14%-W: 6.13% | 3 TaW = Ta: 48.23%-W: 18.94%-Mo: 12.72%-Nb: 12.17%-V: 7.94% | Unassigned = Ta: 33.13%-V: 27.18%-Nb: 17.26%-Mo: 15.18%-W: 7.25%,1 TaWMoNb : 65.38%|2 TaNbMoV : 28.61%|Unassigned : 6.02%,8.811,832.8,214.29,5514.1,479.285,2035,70.2
