Repository: giengeb1/ADAMaNT-HEA-indents

File: Indentation Results.csv (part 64 of 64)
Sample,Magnification,Compound Compositions,Indent Composition,Hardness,Hv,Modulus,Stiffness^2 / Load,Pmax,Hmax,Reporting Depth
EP3080A,1_600X,1 TaWMoNb = Ta: 41.07%-Mo: 17.15%-Nb: 15.03%-V: 14.46%-W: 12.29% | 2 TaNbMoV = Ta: 32.29%-V: 27.45%-Nb: 17.98%-Mo: 16.14%-W: 6.13% | 3 TaW = Ta: 48.23%-W: 18.94%-Mo: 12.72%-Nb: 12.17%-V: 7.94% | Unassigned = Ta: 33.13%-V: 27.18%-Nb: 17.26%-Mo: 15.18%-W: 7.25%,1 TaWMoNb : 73.09%|Unassigned : 5.09%|2 TaNbMoV : 21.82%,7.91,747.7,113.88,2048.7,491.936,2033,82.5
EP3080A,1_600X,1 TaWMoNb = Ta: 41.07%-Mo: 17.15%-Nb: 15.03%-V: 14.46%-W: 12.29% | 2 TaNbMoV = Ta: 32.29%-V: 27.45%-Nb: 17.98%-Mo: 16.14%-W: 6.13% | 3 TaW = Ta: 48.23%-W: 18.94%-Mo: 12.72%-Nb: 12.17%-V: 7.94% | Unassigned = Ta: 33.13%-V: 27.18%-Nb: 17.26%-Mo: 15.18%-W: 7.25%,Unassigned : 3.61%|1 TaWMoNb : 77.90%|2 TaNbMoV : 18.49%,9.777,924.1,231.04,5626,462.048,2039,70.1
EP3080A,1_600X,1 TaWMoNb = Ta: 41.07%-Mo: 17.15%-Nb: 15.03%-V: 14.46%-W: 12.29% | 2 TaNbMoV = Ta: 32.29%-V: 27.45%-Nb: 17.98%-Mo: 16.14%-W: 6.13% | 3 TaW = Ta: 48.23%-W: 18.94%-Mo: 12.72%-Nb: 12.17%-V: 7.94% | Unassigned = Ta: 33.13%-V: 27.18%-Nb: 17.26%-Mo: 15.18%-W: 7.25%,1 TaWMoNb : 53.82%|2 TaNbMoV : 30.67%|Unassigned : 15.51%,7.28,688.1,189.3,5420.8,398.976,2032,69.9
EP3080A,1_600X,1 TaWMoNb = Ta: 41.07%-Mo: 17.15%-Nb: 15.03%-V: 14.46%-W: 12.29% | 2 TaNbMoV = Ta: 32.29%-V: 27.45%-Nb: 17.98%-Mo: 16.14%-W: 6.13% | 3 TaW = Ta: 48.23%-W: 18.94%-Mo: 12.72%-Nb: 12.17%-V: 7.94% | Unassigned = Ta: 33.13%-V: 27.18%-Nb: 17.26%-Mo: 15.18%-W: 7.25%,2 TaNbMoV : 1.45%|1 TaWMoNb : 95.52%|Unassigned : 3.03%,7.966,752.9,205.42,5685.9,454.51,2037,70.2
EP3080A,1_600X,1 TaWMoNb = Ta: 41.07%-Mo: 17.15%-Nb: 15.03%-V: 14.46%-W: 12.29% | 2 TaNbMoV = Ta: 32.29%-V: 27.45%-Nb: 17.98%-Mo: 16.14%-W: 6.13% | 3 TaW = Ta: 48.23%-W: 18.94%-Mo: 12.72%-Nb: 12.17%-V: 7.94% | Unassigned = Ta: 33.13%-V: 27.18%-Nb: 17.26%-Mo: 15.18%-W: 7.25%,1 TaWMoNb : 90.99%|2 TaNbMoV : 8.11%|Unassigned : 0.90%,9.368,885.5,128.58,2176.8,449.792,2037,85.6
EP3080A,1_600X,1 TaWMoNb = Ta: 41.07%-Mo: 17.15%-Nb: 15.03%-V: 14.46%-W: 12.29% | 2 TaNbMoV = Ta: 32.29%-V: 27.45%-Nb: 17.98%-Mo: 16.14%-W: 6.13% | 3 TaW = Ta: 48.23%-W: 18.94%-Mo: 12.72%-Nb: 12.17%-V: 7.94% | Unassigned = Ta: 33.13%-V: 27.18%-Nb: 17.26%-Mo: 15.18%-W: 7.25%,2 TaNbMoV : 6.32%|Unassigned : 5.20%|1 TaWMoNb : 88.48%,8.022,758.2,126.73,2448.9,438.766,2034,69.8
EP3080A,1_600X,1 TaWMoNb = Ta: 41.07%-Mo: 17.15%-Nb: 15.03%-V: 14.46%-W: 12.29% | 2 TaNbMoV = Ta: 32.29%-V: 27.45%-Nb: 17.98%-Mo: 16.14%-W: 6.13% | 3 TaW = Ta: 48.23%-W: 18.94%-Mo: 12.72%-Nb: 12.17%-V: 7.94% | Unassigned = Ta: 33.13%-V: 27.18%-Nb: 17.26%-Mo: 15.18%-W: 7.25%,1 TaWMoNb : 90.26%|3 TaW : 9.74%,15.583,1472.9,170.08,2113.6,442.472,2040,68.9
EP3080A,1_600X,1 TaWMoNb = Ta: 41.07%-Mo: 17.15%-Nb: 15.03%-V: 14.46%-W: 12.29% | 2 TaNbMoV = Ta: 32.29%-V: 27.45%-Nb: 17.98%-Mo: 16.14%-W: 6.13% | 3 TaW = Ta: 48.23%-W: 18.94%-Mo: 12.72%-Nb: 12.17%-V: 7.94% | Unassigned = Ta: 33.13%-V: 27.18%-Nb: 17.26%-Mo: 15.18%-W: 7.25%,2 TaNbMoV : 13.98%|1 TaWMoNb : 80.41%|Unassigned : 5.62%,6.438,608.5,177.83,5511.7,466.257,2035,69.9
EP3080A,1_600X,1 TaWMoNb = Ta: 41.07%-Mo: 17.15%-Nb: 15.03%-V: 14.46%-W: 12.29% | 2 TaNbMoV = Ta: 32.29%-V: 27.45%-Nb: 17.98%-Mo: 16.14%-W: 6.13% | 3 TaW = Ta: 48.23%-W: 18.94%-Mo: 12.72%-Nb: 12.17%-V: 7.94% | Unassigned = Ta: 33.13%-V: 27.18%-Nb: 17.26%-Mo: 15.18%-W: 7.25%,1 TaWMoNb : 72.81%|2 TaNbMoV : 24.04%|Unassigned : 3.15%,8.717,823.9,200.9,5004.8,466.3,2037,70.1
EP3080A,1_600X,1 TaWMoNb = Ta: 41.07%-Mo: 17.15%-Nb: 15.03%-V: 14.46%-W: 12.29% | 2 TaNbMoV = Ta: 32.29%-V: 27.45%-Nb: 17.98%-Mo: 16.14%-W: 6.13% | 3 TaW = Ta: 48.23%-W: 18.94%-Mo: 12.72%-Nb: 12.17%-V: 7.94% | Unassigned = Ta: 33.13%-V: 27.18%-Nb: 17.26%-Mo: 15.18%-W: 7.25%,1 TaWMoNb : 75.00%|2 TaNbMoV : 22.05%|Unassigned : 2.95%,10.836,1024.3,133.76,2046.7,481.084,2032,83.8
EP3080A,1_600X,1 TaWMoNb = Ta: 41.07%-Mo: 17.15%-Nb: 15.03%-V: 14.46%-W: 12.29% | 2 TaNbMoV = Ta: 32.29%-V: 27.45%-Nb: 17.98%-Mo: 16.14%-W: 6.13% | 3 TaW = Ta: 48.23%-W: 18.94%-Mo: 12.72%-Nb: 12.17%-V: 7.94% | Unassigned = Ta: 33.13%-V: 27.18%-Nb: 17.26%-Mo: 15.18%-W: 7.25%,1 TaWMoNb : 84.08%|2 TaNbMoV : 15.92%,8.162,771.4,116.51,2069.1,481.531,2037,94.1
EP3080A,1_600X,1 TaWMoNb = Ta: 41.07%-Mo: 17.15%-Nb: 15.03%-V: 14.46%-W: 12.29% | 2 TaNbMoV = Ta: 32.29%-V: 27.45%-Nb: 17.98%-Mo: 16.14%-W: 6.13% | 3 TaW = Ta: 48.23%-W: 18.94%-Mo: 12.72%-Nb: 12.17%-V: 7.94% | Unassigned = Ta: 33.13%-V: 27.18%-Nb: 17.26%-Mo: 15.18%-W: 7.25%,1 TaWMoNb : 22.89%|2 TaNbMoV : 62.06%|Unassigned : 15.05%,8.572,810.3,141.88,2798.5,455.587,2036,69.8
EP3080A,1_600X,1 TaWMoNb = Ta: 41.07%-Mo: 17.15%-Nb: 15.03%-V: 14.46%-W: 12.29% | 2 TaNbMoV = Ta: 32.29%-V: 27.45%-Nb: 17.98%-Mo: 16.14%-W: 6.13% | 3 TaW = Ta: 48.23%-W: 18.94%-Mo: 12.72%-Nb: 12.17%-V: 7.94% | Unassigned = Ta: 33.13%-V: 27.18%-Nb: 17.26%-Mo: 15.18%-W: 7.25%,2 TaNbMoV : 1.33%|1 TaWMoNb : 98.49%|Unassigned : 0.18%,8.093,765,203.99,5530.6,463.162,2035,70.1
EP3080A,1_600X,1 TaWMoNb = Ta: 41.07%-Mo: 17.15%-Nb: 15.03%-V: 14.46%-W: 12.29% | 2 TaNbMoV = Ta: 32.29%-V: 27.45%-Nb: 17.98%-Mo: 16.14%-W: 6.13% | 3 TaW = Ta: 48.23%-W: 18.94%-Mo: 12.72%-Nb: 12.17%-V: 7.94% | Unassigned = Ta: 33.13%-V: 27.18%-Nb: 17.26%-Mo: 15.18%-W: 7.25%,1 TaWMoNb : 100.00%,6.981,659.9,187.28,5551.6,453.431,2037,69.8
EP3080A,1_600X,1 TaWMoNb = Ta: 41.07%-Mo: 17.15%-Nb: 15.03%-V: 14.46%-W: 12.29% | 2 TaNbMoV = Ta: 32.29%-V: 27.45%-Nb: 17.98%-Mo: 16.14%-W: 6.13% | 3 TaW = Ta: 48.23%-W: 18.94%-Mo: 12.72%-Nb: 12.17%-V: 7.94% | Unassigned = Ta: 33.13%-V: 27.18%-Nb: 17.26%-Mo: 15.18%-W: 7.25%,1 TaWMoNb : 76.51%|2 TaNbMoV : 9.79%|Unassigned : 13.69%,10.594,1001.4,135.84,2096.5,443.2,2034,69.7
EP3080A,1_600X,1 TaWMoNb = Ta: 41.07%-Mo: 17.15%-Nb: 15.03%-V: 14.46%-W: 12.29% | 2 TaNbMoV = Ta: 32.29%-V: 27.45%-Nb: 17.98%-Mo: 16.14%-W: 6.13% | 3 TaW = Ta: 48.23%-W: 18.94%-Mo: 12.72%-Nb: 12.17%-V: 7.94% | Unassigned = Ta: 33.13%-V: 27.18%-Nb: 17.26%-Mo: 15.18%-W: 7.25%,1 TaWMoNb : 62.85%|2 TaNbMoV : 34.12%|Unassigned : 3.03%,4.356,411.8,90.89,2471,440.328,2036,70
EP3080A,1_600X,1 TaWMoNb = Ta: 41.07%-Mo: 17.15%-Nb: 15.03%-V: 14.46%-W: 12.29% | 2 TaNbMoV = Ta: 32.29%-V: 27.45%-Nb: 17.98%-Mo: 16.14%-W: 6.13% | 3 TaW = Ta: 48.23%-W: 18.94%-Mo: 12.72%-Nb: 12.17%-V: 7.94% | Unassigned = Ta: 33.13%-V: 27.18%-Nb: 17.26%-Mo: 15.18%-W: 7.25%,1 TaWMoNb : 85.98%|Unassigned : 2.98%|3 TaW : 11.04%,8.357,789.9,213.27,5767.9,462.1,2037,70
EP3080A,1_600X,1 TaWMoNb = Ta: 41.07%-Mo: 17.15%-Nb: 15.03%-V: 14.46%-W: 12.29% | 2 TaNbMoV = Ta: 32.29%-V: 27.45%-Nb: 17.98%-Mo: 16.14%-W: 6.13% | 3 TaW = Ta: 48.23%-W: 18.94%-Mo: 12.72%-Nb: 12.17%-V: 7.94% | Unassigned = Ta: 33.13%-V: 27.18%-Nb: 17.26%-Mo: 15.18%-W: 7.25%,1 TaWMoNb : 95.62%|Unassigned : 0.92%|3 TaW : 3.46%,7.027,664.2,187.1,5506.3,469.823,2046,69.8
EP3080A,1_600X,1 TaWMoNb = Ta: 41.07%-Mo: 17.15%-Nb: 15.03%-V: 14.46%-W: 12.29% | 2 TaNbMoV = Ta: 32.29%-V: 27.45%-Nb: 17.98%-Mo: 16.14%-W: 6.13% | 3 TaW = Ta: 48.23%-W: 18.94%-Mo: 12.72%-Nb: 12.17%-V: 7.94% | Unassigned = Ta: 33.13%-V: 27.18%-Nb: 17.26%-Mo: 15.18%-W: 7.25%,1 TaWMoNb : 81.80%|2 TaNbMoV : 14.93%|Unassigned : 2.98%|3 TaW : 0.30%,7.483,707.3,110.64,2055.8,481.265,2043,82.3
EP3080A,1_600X,1 TaWMoNb = Ta: 41.07%-Mo: 17.15%-Nb: 15.03%-V: 14.46%-W: 12.29% | 2 TaNbMoV = Ta: 32.29%-V: 27.45%-Nb: 17.98%-Mo: 16.14%-W: 6.13% | 3 TaW = Ta: 48.23%-W: 18.94%-Mo: 12.72%-Nb: 12.17%-V: 7.94% | Unassigned = Ta: 33.13%-V: 27.18%-Nb: 17.26%-Mo: 15.18%-W: 7.25%,1 TaWMoNb : 92.53%|3 TaW : 3.03%|Unassigned : 2.57%|2 TaNbMoV : 1.86%,8.457,799.3,126.75,2332.7,477.371,2037,77.1
EP3080A,1_600X,1 TaWMoNb = Ta: 41.07%-Mo: 17.15%-Nb: 15.03%-V: 14.46%-W: 12.29% | 2 TaNbMoV = Ta: 32.29%-V: 27.45%-Nb: 17.98%-Mo: 16.14%-W: 6.13% | 3 TaW = Ta: 48.23%-W: 18.94%-Mo: 12.72%-Nb: 12.17%-V: 7.94% | Unassigned = Ta: 33.13%-V: 27.18%-Nb: 17.26%-Mo: 15.18%-W: 7.25%,1 TaWMoNb : 84.76%|2 TaNbMoV : 12.66%|Unassigned : 2.59%,10.652,1006.8,136.33,2098.2,476.089,2033,73.9
EP3080A,1_600X,1 TaWMoNb = Ta: 41.07%-Mo: 17.15%-Nb: 15.03%-V: 14.46%-W: 12.29% | 2 TaNbMoV = Ta: 32.29%-V: 27.45%-Nb: 17.98%-Mo: 16.14%-W: 6.13% | 3 TaW = Ta: 48.23%-W: 18.94%-Mo: 12.72%-Nb: 12.17%-V: 7.94% | Unassigned = Ta: 33.13%-V: 27.18%-Nb: 17.26%-Mo: 15.18%-W: 7.25%,1 TaWMoNb : 73.65%|Unassigned : 1.01%|2 TaNbMoV : 25.35%,12.564,1187.5,147.66,2047.6,445.289,2040,69
EP3080A,1_600X,1 TaWMoNb = Ta: 41.07%-Mo: 17.15%-Nb: 15.03%-V: 14.46%-W: 12.29% | 2 TaNbMoV = Ta: 32.29%-V: 27.45%-Nb: 17.98%-Mo: 16.14%-W: 6.13% | 3 TaW = Ta: 48.23%-W: 18.94%-Mo: 12.72%-Nb: 12.17%-V: 7.94% | Unassigned = Ta: 33.13%-V: 27.18%-Nb: 17.26%-Mo: 15.18%-W: 7.25%,1 TaWMoNb : 100.00%,8.19,774.1,204.9,5505.4,379.44,2043,70.2
EP3080A,1_600X,1 TaWMoNb = Ta: 41.07%-Mo: 17.15%-Nb: 15.03%-V: 14.46%-W: 12.29% | 2 TaNbMoV = Ta: 32.29%-V: 27.45%-Nb: 17.98%-Mo: 16.14%-W: 6.13% | 3 TaW = Ta: 48.23%-W: 18.94%-Mo: 12.72%-Nb: 12.17%-V: 7.94% | Unassigned = Ta: 33.13%-V: 27.18%-Nb: 17.26%-Mo: 15.18%-W: 7.25%,1 TaWMoNb : 26.40%|Unassigned : 14.75%|2 TaNbMoV : 58.85%,7.714,729.2,112.32,2072.8,450.98,2035,80.7
EP3080A,1_600X,1 TaWMoNb = Ta: 41.07%-Mo: 17.15%-Nb: 15.03%-V: 14.46%-W: 12.29% | 2 TaNbMoV = Ta: 32.29%-V: 27.45%-Nb: 17.98%-Mo: 16.14%-W: 6.13% | 3 TaW = Ta: 48.23%-W: 18.94%-Mo: 12.72%-Nb: 12.17%-V: 7.94% | Unassigned = Ta: 33.13%-V: 27.18%-Nb: 17.26%-Mo: 15.18%-W: 7.25%,1 TaWMoNb : 59.45%|2 TaNbMoV : 35.21%|Unassigned : 5.35%,8.25,779.8,167.89,3938.9,461.582,2035,71.7
EP3080A,1_600X,1 TaWMoNb = Ta: 41.07%-Mo: 17.15%-Nb: 15.03%-V: 14.46%-W: 12.29% | 2 TaNbMoV = Ta: 32.29%-V: 27.45%-Nb: 17.98%-Mo: 16.14%-W: 6.13% | 3 TaW = Ta: 48.23%-W: 18.94%-Mo: 12.72%-Nb: 12.17%-V: 7.94% | Unassigned = Ta: 33.13%-V: 27.18%-Nb: 17.26%-Mo: 15.18%-W: 7.25%,1 TaWMoNb : 74.06%|2 TaNbMoV : 25.40%|Unassigned : 0.54%,6.891,651.4,186.63,5590.8,454.31,2033,69.9
EP3080A,1_600X,1 TaWMoNb = Ta: 41.07%-Mo: 17.15%-Nb: 15.03%-V: 14.46%-W: 12.29% | 2 TaNbMoV = Ta: 32.29%-V: 27.45%-Nb: 17.98%-Mo: 16.14%-W: 6.13% | 3 TaW = Ta: 48.23%-W: 18.94%-Mo: 12.72%-Nb: 12.17%-V: 7.94% | Unassigned = Ta: 33.13%-V: 27.18%-Nb: 17.26%-Mo: 15.18%-W: 7.25%,1 TaWMoNb : 86.76%|Unassigned : 0.15%|3 TaW : 13.09%,8.525,805.8,221.69,6028.2,461.411,2035,70
EP3080A,1_600X,1 TaWMoNb = Ta: 41.07%-Mo: 17.15%-Nb: 15.03%-V: 14.46%-W: 12.29% | 2 TaNbMoV = Ta: 32.29%-V: 27.45%-Nb: 17.98%-Mo: 16.14%-W: 6.13% | 3 TaW = Ta: 48.23%-W: 18.94%-Mo: 12.72%-Nb: 12.17%-V: 7.94% | Unassigned = Ta: 33.13%-V: 27.18%-Nb: 17.26%-Mo: 15.18%-W: 7.25%,1 TaWMoNb : 77.88%|3 TaW : 22.12%,8.624,815.1,223.87,6055.8,467.549,2035,70.3
EP3080A,1_600X,1 TaWMoNb = Ta: 41.07%-Mo: 17.15%-Nb: 15.03%-V: 14.46%-W: 12.29% | 2 TaNbMoV = Ta: 32.29%-V: 27.45%-Nb: 17.98%-Mo: 16.14%-W: 6.13% | 3 TaW = Ta: 48.23%-W: 18.94%-Mo: 12.72%-Nb: 12.17%-V: 7.94% | Unassigned = Ta: 33.13%-V: 27.18%-Nb: 17.26%-Mo: 15.18%-W: 7.25%,1 TaWMoNb : 83.72%|3 TaW : 0.61%|2 TaNbMoV : 15.21%|Unassigned : 0.46%,10.528,995.1,130.84,2020.8,471.958,2035,91
EP3080A,1_600X,1 TaWMoNb = Ta: 41.07%-Mo: 17.15%-Nb: 15.03%-V: 14.46%-W: 12.29% | 2 TaNbMoV = Ta: 32.29%-V: 27.45%-Nb: 17.98%-Mo: 16.14%-W: 6.13% | 3 TaW = Ta: 48.23%-W: 18.94%-Mo: 12.72%-Nb: 12.17%-V: 7.94% | Unassigned = Ta: 33.13%-V: 27.18%-Nb: 17.26%-Mo: 15.18%-W: 7.25%,Unassigned : 11.32%|1 TaWMoNb : 75.48%|3 TaW : 4.60%|2 TaNbMoV : 8.60%,5.754,543.9,165.29,5439.3,465.164,2035,69.9
EP3080A,1_600X,1 TaWMoNb = Ta: 41.07%-Mo: 17.15%-Nb: 15.03%-V: 14.46%-W: 12.29% | 2 TaNbMoV = Ta: 32.29%-V: 27.45%-Nb: 17.98%-Mo: 16.14%-W: 6.13% | 3 TaW = Ta: 48.23%-W: 18.94%-Mo: 12.72%-Nb: 12.17%-V: 7.94% | Unassigned = Ta: 33.13%-V: 27.18%-Nb: 17.26%-Mo: 15.18%-W: 7.25%,3 TaW : 1.81%|1 TaWMoNb : 96.26%|Unassigned : 1.93%,11.401,1077.6,146.26,2219.4,467.349,2033,69.9
EP3080A,1_600X,1 TaWMoNb = Ta: 41.07%-Mo: 17.15%-Nb: 15.03%-V: 14.46%-W: 12.29% | 2 TaNbMoV = Ta: 32.29%-V: 27.45%-Nb: 17.98%-Mo: 16.14%-W: 6.13% | 3 TaW = Ta: 48.23%-W: 18.94%-Mo: 12.72%-Nb: 12.17%-V: 7.94% | Unassigned = Ta: 33.13%-V: 27.18%-Nb: 17.26%-Mo: 15.18%-W: 7.25%,1 TaWMoNb : 66.11%|2 TaNbMoV : 33.89%,7.757,733.2,193.42,5276.5,459.165,2034,70
EP3080A,1_600X,1 TaWMoNb = Ta: 41.07%-Mo: 17.15%-Nb: 15.03%-V: 14.46%-W: 12.29% | 2 TaNbMoV = Ta: 32.29%-V: 27.45%-Nb: 17.98%-Mo: 16.14%-W: 6.13% | 3 TaW = Ta: 48.23%-W: 18.94%-Mo: 12.72%-Nb: 12.17%-V: 7.94% | Unassigned = Ta: 33.13%-V: 27.18%-Nb: 17.26%-Mo: 15.18%-W: 7.25%,1 TaWMoNb : 99.78%|2 TaNbMoV : 0.22%,12.35,1167.3,147.51,2081,444.85,2040,69.7
EP3080A,1_600X,1 TaWMoNb = Ta: 41.07%-Mo: 17.15%-Nb: 15.03%-V: 14.46%-W: 12.29% | 2 TaNbMoV = Ta: 32.29%-V: 27.45%-Nb: 17.98%-Mo: 16.14%-W: 6.13% | 3 TaW = Ta: 48.23%-W: 18.94%-Mo: 12.72%-Nb: 12.17%-V: 7.94% | Unassigned = Ta: 33.13%-V: 27.18%-Nb: 17.26%-Mo: 15.18%-W: 7.25%,Unassigned : 21.54%|1 TaWMoNb : 36.16%|2 TaNbMoV : 42.30%,7.797,737,112.65,2038,455.9,2038,97.1
EP3080A,1_600X,1 TaWMoNb = Ta: 41.07%-Mo: 17.15%-Nb: 15.03%-V: 14.46%-W: 12.29% | 2 TaNbMoV = Ta: 32.29%-V: 27.45%-Nb: 17.98%-Mo: 16.14%-W: 6.13% | 3 TaW = Ta: 48.23%-W: 18.94%-Mo: 12.72%-Nb: 12.17%-V: 7.94% | Unassigned = Ta: 33.13%-V: 27.18%-Nb: 17.26%-Mo: 15.18%-W: 7.25%,1 TaWMoNb : 76.80%|2 TaNbMoV : 21.95%|Unassigned : 1.25%,5.577,527.1,164.66,5577.2,440.677,2035,70.1
EP3080A,1_600X,1 TaWMoNb = Ta: 41.07%-Mo: 17.15%-Nb: 15.03%-V: 14.46%-W: 12.29% | 2 TaNbMoV = Ta: 32.29%-V: 27.45%-Nb: 17.98%-Mo: 16.14%-W: 6.13% | 3 TaW = Ta: 48.23%-W: 18.94%-Mo: 12.72%-Nb: 12.17%-V: 7.94% | Unassigned = Ta: 33.13%-V: 27.18%-Nb: 17.26%-Mo: 15.18%-W: 7.25%,1 TaWMoNb : 75.57%|2 TaNbMoV : 19.29%|Unassigned : 5.15%,14.382,1359.4,160.79,2077.8,440.875,2012,69.7
EP3080A,1_600X,1 TaWMoNb = Ta: 41.07%-Mo: 17.15%-Nb: 15.03%-V: 14.46%-W: 12.29% | 2 TaNbMoV = Ta: 32.29%-V: 27.45%-Nb: 17.98%-Mo: 16.14%-W: 6.13% | 3 TaW = Ta: 48.23%-W: 18.94%-Mo: 12.72%-Nb: 12.17%-V: 7.94% | Unassigned = Ta: 33.13%-V: 27.18%-Nb: 17.26%-Mo: 15.18%-W: 7.25%,1 TaWMoNb : 71.90%|3 TaW : 25.91%|Unassigned : 1.86%|2 TaNbMoV : 0.33%,10.303,973.9,132.76,2069.6,463.935,2037,83.7
EP3080A,1_600X,1 TaWMoNb = Ta: 41.07%-Mo: 17.15%-Nb: 15.03%-V: 14.46%-W: 12.29% | 2 TaNbMoV = Ta: 32.29%-V: 27.45%-Nb: 17.98%-Mo: 16.14%-W: 6.13% | 3 TaW = Ta: 48.23%-W: 18.94%-Mo: 12.72%-Nb: 12.17%-V: 7.94% | Unassigned = Ta: 33.13%-V: 27.18%-Nb: 17.26%-Mo: 15.18%-W: 7.25%,1 TaWMoNb : 84.97%|3 TaW : 11.09%|Unassigned : 3.94%,8.368,791,199.98,5173.8,474.697,2039,69.9
EP3080A,1_600X,1 TaWMoNb = Ta: 41.07%-Mo: 17.15%-Nb: 15.03%-V: 14.46%-W: 12.29% | 2 TaNbMoV = Ta: 32.29%-V: 27.45%-Nb: 17.98%-Mo: 16.14%-W: 6.13% | 3 TaW = Ta: 48.23%-W: 18.94%-Mo: 12.72%-Nb: 12.17%-V: 7.94% | Unassigned = Ta: 33.13%-V: 27.18%-Nb: 17.26%-Mo: 15.18%-W: 7.25%,1 TaWMoNb : 86.67%|3 TaW : 13.33%,7.231,683.5,181.82,5097,456.156,2046,70
EP3080A,1_600X,1 TaWMoNb = Ta: 41.07%-Mo: 17.15%-Nb: 15.03%-V: 14.46%-W: 12.29% | 2 TaNbMoV = Ta: 32.29%-V: 27.45%-Nb: 17.98%-Mo: 16.14%-W: 6.13% | 3 TaW = Ta: 48.23%-W: 18.94%-Mo: 12.72%-Nb: 12.17%-V: 7.94% | Unassigned = Ta: 33.13%-V: 27.18%-Nb: 17.26%-Mo: 15.18%-W: 7.25%,1 TaWMoNb : 86.29%|3 TaW : 0.35%|2 TaNbMoV : 11.29%|Unassigned : 2.07%,5.099,482,135.27,4362.7,453.727,2038,71.6
EP3080A,1_600X,1 TaWMoNb = Ta: 41.07%-Mo: 17.15%-Nb: 15.03%-V: 14.46%-W: 12.29% | 2 TaNbMoV = Ta: 32.29%-V: 27.45%-Nb: 17.98%-Mo: 16.14%-W: 6.13% | 3 TaW = Ta: 48.23%-W: 18.94%-Mo: 12.72%-Nb: 12.17%-V: 7.94% | Unassigned = Ta: 33.13%-V: 27.18%-Nb: 17.26%-Mo: 15.18%-W: 7.25%,1 TaWMoNb : 91.14%|2 TaNbMoV : 2.95%|Unassigned : 1.77%|3 TaW : 4.13%,8.305,785,214.75,5871.7,468.782,2034,70.1
EP3080A,1_600X,1 TaWMoNb = Ta: 41.07%-Mo: 17.15%-Nb: 15.03%-V: 14.46%-W: 12.29% | 2 TaNbMoV = Ta: 32.29%-V: 27.45%-Nb: 17.98%-Mo: 16.14%-W: 6.13% | 3 TaW = Ta: 48.23%-W: 18.94%-Mo: 12.72%-Nb: 12.17%-V: 7.94% | Unassigned = Ta: 33.13%-V: 27.18%-Nb: 17.26%-Mo: 15.18%-W: 7.25%,1 TaWMoNb : 87.21%|Unassigned : 3.97%|2 TaNbMoV : 8.82%,7.584,716.8,115.37,2187.5,460.129,2037,85.9
EP3080A,1_600X,1 TaWMoNb = Ta: 41.07%-Mo: 17.15%-Nb: 15.03%-V: 14.46%-W: 12.29% | 2 TaNbMoV = Ta: 32.29%-V: 27.45%-Nb: 17.98%-Mo: 16.14%-W: 6.13% | 3 TaW = Ta: 48.23%-W: 18.94%-Mo: 12.72%-Nb: 12.17%-V: 7.94% | Unassigned = Ta: 33.13%-V: 27.18%-Nb: 17.26%-Mo: 15.18%-W: 7.25%,1 TaWMoNb : 98.32%|2 TaNbMoV : 1.68%,10.439,986.7,142.51,2315.9,443.177,2036,69.9
EP3080A,1_600X,1 TaWMoNb = Ta: 41.07%-Mo: 17.15%-Nb: 15.03%-V: 14.46%-W: 12.29% | 2 TaNbMoV = Ta: 32.29%-V: 27.45%-Nb: 17.98%-Mo: 16.14%-W: 6.13% | 3 TaW = Ta: 48.23%-W: 18.94%-Mo: 12.72%-Nb: 12.17%-V: 7.94% | Unassigned = Ta: 33.13%-V: 27.18%-Nb: 17.26%-Mo: 15.18%-W: 7.25%,1 TaWMoNb : 66.62%|Unassigned : 2.52%|2 TaNbMoV : 30.85%,6.615,625.2,109.26,2273.5,459.029,2035,81.4
EP3080A,1_600X,1 TaWMoNb = Ta: 41.07%-Mo: 17.15%-Nb: 15.03%-V: 14.46%-W: 12.29% | 2 TaNbMoV = Ta: 32.29%-V: 27.45%-Nb: 17.98%-Mo: 16.14%-W: 6.13% | 3 TaW = Ta: 48.23%-W: 18.94%-Mo: 12.72%-Nb: 12.17%-V: 7.94% | Unassigned = Ta: 33.13%-V: 27.18%-Nb: 17.26%-Mo: 15.18%-W: 7.25%,1 TaWMoNb : 86.31%|2 TaNbMoV : 11.62%|Unassigned : 2.08%,8.128,768.2,177.88,4417,403.051,2033,71.3
EP3080A,1_600X,1 TaWMoNb = Ta: 41.07%-Mo: 17.15%-Nb: 15.03%-V: 14.46%-W: 12.29% | 2 TaNbMoV = Ta: 32.29%-V: 27.45%-Nb: 17.98%-Mo: 16.14%-W: 6.13% | 3 TaW = Ta: 48.23%-W: 18.94%-Mo: 12.72%-Nb: 12.17%-V: 7.94% | Unassigned = Ta: 33.13%-V: 27.18%-Nb: 17.26%-Mo: 15.18%-W: 7.25%,2 TaNbMoV : 61.26%|1 TaWMoNb : 35.17%|Unassigned : 3.58%,4.243,401.1,133.54,5078.1,370.685,2037,69.8
EP3080A,1_600X,1 TaWMoNb = Ta: 41.07%-Mo: 17.15%-Nb: 15.03%-V: 14.46%-W: 12.29% | 2 TaNbMoV = Ta: 32.29%-V: 27.45%-Nb: 17.98%-Mo: 16.14%-W: 6.13% | 3 TaW = Ta: 48.23%-W: 18.94%-Mo: 12.72%-Nb: 12.17%-V: 7.94% | Unassigned = Ta: 33.13%-V: 27.18%-Nb: 17.26%-Mo: 15.18%-W: 7.25%,3 TaW : 26.29%|1 TaWMoNb : 72.50%|Unassigned : 0.43%|2 TaNbMoV : 0.78%,7.992,755.4,207.56,5764.5,459.239,2035,70
EP3080A,1_600X,1 TaWMoNb = Ta: 41.07%-Mo: 17.15%-Nb: 15.03%-V: 14.46%-W: 12.29% | 2 TaNbMoV = Ta: 32.29%-V: 27.45%-Nb: 17.98%-Mo: 16.14%-W: 6.13% | 3 TaW = Ta: 48.23%-W: 18.94%-Mo: 12.72%-Nb: 12.17%-V: 7.94% | Unassigned = Ta: 33.13%-V: 27.18%-Nb: 17.26%-Mo: 15.18%-W: 7.25%,1 TaWMoNb : 91.38%|3 TaW : 3.28%|2 TaNbMoV : 2.97%|Unassigned : 2.37%,8.129,768.3,114.63,2019.6,477.94,2036,75.4
EP3080A,1_600X,1 TaWMoNb = Ta: 41.07%-Mo: 17.15%-Nb: 15.03%-V: 14.46%-W: 12.29% | 2 TaNbMoV = Ta: 32.29%-V: 27.45%-Nb: 17.98%-Mo: 16.14%-W: 6.13% | 3 TaW = Ta: 48.23%-W: 18.94%-Mo: 12.72%-Nb: 12.17%-V: 7.94% | Unassigned = Ta: 33.13%-V: 27.18%-Nb: 17.26%-Mo: 15.18%-W: 7.25%,1 TaWMoNb : 96.66%|3 TaW : 0.02%|Unassigned : 2.13%|2 TaNbMoV : 1.20%,9.755,922,127.49,2034.1,469.997,2035,81.7
EP3080A,1_600X,1 TaWMoNb = Ta: 41.07%-Mo: 17.15%-Nb: 15.03%-V: 14.46%-W: 12.29% | 2 TaNbMoV = Ta: 32.29%-V: 27.45%-Nb: 17.98%-Mo: 16.14%-W: 6.13% | 3 TaW = Ta: 48.23%-W: 18.94%-Mo: 12.72%-Nb: 12.17%-V: 7.94% | Unassigned = Ta: 33.13%-V: 27.18%-Nb: 17.26%-Mo: 15.18%-W: 7.25%,1 TaWMoNb : 89.46%|3 TaW : 10.54%,7.257,686,125.5,2658.4,447.1,2033,105.2
EP3080A,1_600X,1 TaWMoNb = Ta: 41.07%-Mo: 17.15%-Nb: 15.03%-V: 14.46%-W: 12.29% | 2 TaNbMoV = Ta: 32.29%-V: 27.45%-Nb: 17.98%-Mo: 16.14%-W: 6.13% | 3 TaW = Ta: 48.23%-W: 18.94%-Mo: 12.72%-Nb: 12.17%-V: 7.94% | Unassigned = Ta: 33.13%-V: 27.18%-Nb: 17.26%-Mo: 15.18%-W: 7.25%,1 TaWMoNb : 92.50%|3 TaW : 7.30%|Unassigned : 0.20%,6.654,629,187.45,5833.2,449.95,2037,69.9
EP3080A,1_600X,1 TaWMoNb = Ta: 41.07%-Mo: 17.15%-Nb: 15.03%-V: 14.46%-W: 12.29% | 2 TaNbMoV = Ta: 32.29%-V: 27.45%-Nb: 17.98%-Mo: 16.14%-W: 6.13% | 3 TaW = Ta: 48.23%-W: 18.94%-Mo: 12.72%-Nb: 12.17%-V: 7.94% | Unassigned = Ta: 33.13%-V: 27.18%-Nb: 17.26%-Mo: 15.18%-W: 7.25%,1 TaWMoNb : 98.08%|3 TaW : 1.92%,11.521,1089,144.74,2164.2,450.064,2037,69.5
EP3080A,1_600X,1 TaWMoNb = Ta: 41.07%-Mo: 17.15%-Nb: 15.03%-V: 14.46%-W: 12.29% | 2 TaNbMoV = Ta: 32.29%-V: 27.45%-Nb: 17.98%-Mo: 16.14%-W: 6.13% | 3 TaW = Ta: 48.23%-W: 18.94%-Mo: 12.72%-Nb: 12.17%-V: 7.94% | Unassigned = Ta: 33.13%-V: 27.18%-Nb: 17.26%-Mo: 15.18%-W: 7.25%,1 TaWMoNb : 86.21%|3 TaW : 1.66%|Unassigned : 2.32%|2 TaNbMoV : 9.81%,5.202,491.7,106.16,2748.3,428.698,2035,70
EP3080A,1_600X,1 TaWMoNb = Ta: 41.07%-Mo: 17.15%-Nb: 15.03%-V: 14.46%-W: 12.29% | 2 TaNbMoV = Ta: 32.29%-V: 27.45%-Nb: 17.98%-Mo: 16.14%-W: 6.13% | 3 TaW = Ta: 48.23%-W: 18.94%-Mo: 12.72%-Nb: 12.17%-V: 7.94% | Unassigned = Ta: 33.13%-V: 27.18%-Nb: 17.26%-Mo: 15.18%-W: 7.25%,1 TaWMoNb : 65.11%|2 TaNbMoV : 33.11%|Unassigned : 1.78%,10.84,1024.6,134.57,2014.8,448.21,2033,77.2
EP3080A,1_600X,1 TaWMoNb = Ta: 41.07%-Mo: 17.15%-Nb: 15.03%-V: 14.46%-W: 12.29% | 2 TaNbMoV = Ta: 32.29%-V: 27.45%-Nb: 17.98%-Mo: 16.14%-W: 6.13% | 3 TaW = Ta: 48.23%-W: 18.94%-Mo: 12.72%-Nb: 12.17%-V: 7.94% | Unassigned = Ta: 33.13%-V: 27.18%-Nb: 17.26%-Mo: 15.18%-W: 7.25%,1 TaWMoNb : 79.00%|2 TaNbMoV : 12.48%|Unassigned : 8.52%,8.589,811.8,195.41,4849.7,435.515,2039,68
EP3080A,1_600X,1 TaWMoNb = Ta: 41.07%-Mo: 17.15%-Nb: 15.03%-V: 14.46%-W: 12.29% | 2 TaNbMoV = Ta: 32.29%-V: 27.45%-Nb: 17.98%-Mo: 16.14%-W: 6.13% | 3 TaW = Ta: 48.23%-W: 18.94%-Mo: 12.72%-Nb: 12.17%-V: 7.94% | Unassigned = Ta: 33.13%-V: 27.18%-Nb: 17.26%-Mo: 15.18%-W: 7.25%,1 TaWMoNb : 83.01%|Unassigned : 6.72%|2 TaNbMoV : 10.27%,6.462,610.8,177.33,5464.8,395.218,2028,69.9
EP3080A,1_600X,1 TaWMoNb = Ta: 41.07%-Mo: 17.15%-Nb: 15.03%-V: 14.46%-W: 12.29% | 2 TaNbMoV = Ta: 32.29%-V: 27.45%-Nb: 17.98%-Mo: 16.14%-W: 6.13% | 3 TaW = Ta: 48.23%-W: 18.94%-Mo: 12.72%-Nb: 12.17%-V: 7.94% | Unassigned = Ta: 33.13%-V: 27.18%-Nb: 17.26%-Mo: 15.18%-W: 7.25%,1 TaWMoNb : 44.55%|3 TaW : 55.45%,6.658,629.3,113.25,2409.9,431.237,2035,103.6
EP3080A,1_600X,1 TaWMoNb = Ta: 41.07%-Mo: 17.15%-Nb: 15.03%-V: 14.46%-W: 12.29% | 2 TaNbMoV = Ta: 32.29%-V: 27.45%-Nb: 17.98%-Mo: 16.14%-W: 6.13% | 3 TaW = Ta: 48.23%-W: 18.94%-Mo: 12.72%-Nb: 12.17%-V: 7.94% | Unassigned = Ta: 33.13%-V: 27.18%-Nb: 17.26%-Mo: 15.18%-W: 7.25%,1 TaWMoNb : 56.97%|3 TaW : 42.44%|Unassigned : 0.59%,12.07,1140.9,148.46,2155.6,444.914,2048,69.2
EP3080A,1_600X,1 TaWMoNb = Ta: 41.07%-Mo: 17.15%-Nb: 15.03%-V: 14.46%-W: 12.29% | 2 TaNbMoV = Ta: 32.29%-V: 27.45%-Nb: 17.98%-Mo: 16.14%-W: 6.13% | 3 TaW = Ta: 48.23%-W: 18.94%-Mo: 12.72%-Nb: 12.17%-V: 7.94% | Unassigned = Ta: 33.13%-V: 27.18%-Nb: 17.26%-Mo: 15.18%-W: 7.25%,1 TaWMoNb : 64.00%|2 TaNbMoV : 29.53%|Unassigned : 5.89%|3 TaW : 0.59%,12.729,1203.1,146.57,1998.4,457.205,2039,69.2
EP3080A,1_600X,1 TaWMoNb = Ta: 41.07%-Mo: 17.15%-Nb: 15.03%-V: 14.46%-W: 12.29% | 2 TaNbMoV = Ta: 32.29%-V: 27.45%-Nb: 17.98%-Mo: 16.14%-W: 6.13% | 3 TaW = Ta: 48.23%-W: 18.94%-Mo: 12.72%-Nb: 12.17%-V: 7.94% | Unassigned = Ta: 33.13%-V: 27.18%-Nb: 17.26%-Mo: 15.18%-W: 7.25%,3 TaW : 13.60%|1 TaWMoNb : 82.85%|Unassigned : 1.18%|2 TaNbMoV : 2.36%,6.75,638,106.03,2109.9,454.665,2035,84.1
EP3080A,1_600X,1 TaWMoNb = Ta: 41.07%-Mo: 17.15%-Nb: 15.03%-V: 14.46%-W: 12.29% | 2 TaNbMoV = Ta: 32.29%-V: 27.45%-Nb: 17.98%-Mo: 16.14%-W: 6.13% | 3 TaW = Ta: 48.23%-W: 18.94%-Mo: 12.72%-Nb: 12.17%-V: 7.94% | Unassigned = Ta: 33.13%-V: 27.18%-Nb: 17.26%-Mo: 15.18%-W: 7.25%,1 TaWMoNb : 59.57%|3 TaW : 40.43%,9.539,901.6,215.95,5158.4,441.329,2034,70
EP3080A,1_600X,1 TaWMoNb = Ta: 41.07%-Mo: 17.15%-Nb: 15.03%-V: 14.46%-W: 12.29% | 2 TaNbMoV = Ta: 32.29%-V: 27.45%-Nb: 17.98%-Mo: 16.14%-W: 6.13% | 3 TaW = Ta: 48.23%-W: 18.94%-Mo: 12.72%-Nb: 12.17%-V: 7.94% | Unassigned = Ta: 33.13%-V: 27.18%-Nb: 17.26%-Mo: 15.18%-W: 7.25%,Unassigned : 0.59%|1 TaWMoNb : 53.72%|3 TaW : 45.69%,13.852,1309.3,162.69,2198.7,439.237,2035,69.9
EP3080A,1_600X,1 TaWMoNb = Ta: 41.07%-Mo: 17.15%-Nb: 15.03%-V: 14.46%-W: 12.29% | 2 TaNbMoV = Ta: 32.29%-V: 27.45%-Nb: 17.98%-Mo: 16.14%-W: 6.13% | 3 TaW = Ta: 48.23%-W: 18.94%-Mo: 12.72%-Nb: 12.17%-V: 7.94% | Unassigned = Ta: 33.13%-V: 27.18%-Nb: 17.26%-Mo: 15.18%-W: 7.25%,1 TaWMoNb : 75.66%|Unassigned : 10.71%|3 TaW : 13.12%|2 TaNbMoV : 0.51%,8.828,834.4,211.5,5385.1,446.214,2039,69.6
EP3080A,1_600X,1 TaWMoNb = Ta: 41.07%-Mo: 17.15%-Nb: 15.03%-V: 14.46%-W: 12.29% | 2 TaNbMoV = Ta: 32.29%-V: 27.45%-Nb: 17.98%-Mo: 16.14%-W: 6.13% | 3 TaW = Ta: 48.23%-W: 18.94%-Mo: 12.72%-Nb: 12.17%-V: 7.94% | Unassigned = Ta: 33.13%-V: 27.18%-Nb: 17.26%-Mo: 15.18%-W: 7.25%,1 TaWMoNb : 95.78%|3 TaW : 3.62%|Unassigned : 0.60%,10.696,1011,143.01,2289,444.364,2036,69.8
EP3080A,1_600X,1 TaWMoNb = Ta: 41.07%-Mo: 17.15%-Nb: 15.03%-V: 14.46%-W: 12.29% | 2 TaNbMoV = Ta: 32.29%-V: 27.45%-Nb: 17.98%-Mo: 16.14%-W: 6.13% | 3 TaW = Ta: 48.23%-W: 18.94%-Mo: 12.72%-Nb: 12.17%-V: 7.94% | Unassigned = Ta: 33.13%-V: 27.18%-Nb: 17.26%-Mo: 15.18%-W: 7.25%,2 TaNbMoV : 35.59%|1 TaWMoNb : 53.19%|Unassigned : 11.22%,7.77,734.4,120.08,2294.4,433.151,2034,85.6
EP3080A,1_600X,1 TaWMoNb = Ta: 41.07%-Mo: 17.15%-Nb: 15.03%-V: 14.46%-W: 12.29% | 2 TaNbMoV = Ta: 32.29%-V: 27.45%-Nb: 17.98%-Mo: 16.14%-W: 6.13% | 3 TaW = Ta: 48.23%-W: 18.94%-Mo: 12.72%-Nb: 12.17%-V: 7.94% | Unassigned = Ta: 33.13%-V: 27.18%-Nb: 17.26%-Mo: 15.18%-W: 7.25%,2 TaNbMoV : 42.62%|Unassigned : 17.69%|1 TaWMoNb : 39.69%,7.808,738,121.95,2347.7,406.791,2044,72.6
EP3080A,1_600X,1 TaWMoNb = Ta: 41.07%-Mo: 17.15%-Nb: 15.03%-V: 14.46%-W: 12.29% | 2 TaNbMoV = Ta: 32.29%-V: 27.45%-Nb: 17.98%-Mo: 16.14%-W: 6.13% | 3 TaW = Ta: 48.23%-W: 18.94%-Mo: 12.72%-Nb: 12.17%-V: 7.94% | Unassigned = Ta: 33.13%-V: 27.18%-Nb: 17.26%-Mo: 15.18%-W: 7.25%,1 TaWMoNb : 31.83%|3 TaW : 68.17%,7.265,686.7,210.28,6480.7,431.082,2037,70.1
EP3080A,1_600X,1 TaWMoNb = Ta: 41.07%-Mo: 17.15%-Nb: 15.03%-V: 14.46%-W: 12.29% | 2 TaNbMoV = Ta: 32.29%-V: 27.45%-Nb: 17.98%-Mo: 16.14%-W: 6.13% | 3 TaW = Ta: 48.23%-W: 18.94%-Mo: 12.72%-Nb: 12.17%-V: 7.94% | Unassigned = Ta: 33.13%-V: 27.18%-Nb: 17.26%-Mo: 15.18%-W: 7.25%,1 TaWMoNb : 50.60%|3 TaW : 48.80%|Unassigned : 0.59%,5.163,488,159.28,5686.1,435.093,2035,69.8
EP3080A,1_600X,1 TaWMoNb = Ta: 41.07%-Mo: 17.15%-Nb: 15.03%-V: 14.46%-W: 12.29% | 2 TaNbMoV = Ta: 32.29%-V: 27.45%-Nb: 17.98%-Mo: 16.14%-W: 6.13% | 3 TaW = Ta: 48.23%-W: 18.94%-Mo: 12.72%-Nb: 12.17%-V: 7.94% | Unassigned = Ta: 33.13%-V: 27.18%-Nb: 17.26%-Mo: 15.18%-W: 7.25%,1 TaWMoNb : 39.83%|2 TaNbMoV : 0.53%|3 TaW : 59.40%|Unassigned : 0.25%,9.8,926.3,225.91,5409.9,426.901,2009,70.4
EP3080A,1_600X,1 TaWMoNb = Ta: 41.07%-Mo: 17.15%-Nb: 15.03%-V: 14.46%-W: 12.29% | 2 TaNbMoV = Ta: 32.29%-V: 27.45%-Nb: 17.98%-Mo: 16.14%-W: 6.13% | 3 TaW = Ta: 48.23%-W: 18.94%-Mo: 12.72%-Nb: 12.17%-V: 7.94% | Unassigned = Ta: 33.13%-V: 27.18%-Nb: 17.26%-Mo: 15.18%-W: 7.25%,3 TaW : 12.95%|1 TaWMoNb : 64.80%|Unassigned : 9.43%|2 TaNbMoV : 12.82%,7.818,738.9,114.29,2086.5,468.499,2037,76.4
EP3080A,1_600X,1 TaWMoNb = Ta: 41.07%-Mo: 17.15%-Nb: 15.03%-V: 14.46%-W: 12.29% | 2 TaNbMoV = Ta: 32.29%-V: 27.45%-Nb: 17.98%-Mo: 16.14%-W: 6.13% | 3 TaW = Ta: 48.23%-W: 18.94%-Mo: 12.72%-Nb: 12.17%-V: 7.94% | Unassigned = Ta: 33.13%-V: 27.18%-Nb: 17.26%-Mo: 15.18%-W: 7.25%,3 TaW : 68.85%|1 TaWMoNb : 31.15%,6.501,614.4,178.67,5502.9,429.987,2035,70.5
EP3080A,1_600X,1 TaWMoNb = Ta: 41.07%-Mo: 17.15%-Nb: 15.03%-V: 14.46%-W: 12.29% | 2 TaNbMoV = Ta: 32.29%-V: 27.45%-Nb: 17.98%-Mo: 16.14%-W: 6.13% | 3 TaW = Ta: 48.23%-W: 18.94%-Mo: 12.72%-Nb: 12.17%-V: 7.94% | Unassigned = Ta: 33.13%-V: 27.18%-Nb: 17.26%-Mo: 15.18%-W: 7.25%,3 TaW : 26.92%|1 TaWMoNb : 71.97%|Unassigned : 1.11%,6.759,638.9,116.53,2501.8,429.018,2036,70
EP3080A,1_600X,1 TaWMoNb = Ta: 41.07%-Mo: 17.15%-Nb: 15.03%-V: 14.46%-W: 12.29% | 2 TaNbMoV = Ta: 32.29%-V: 27.45%-Nb: 17.98%-Mo: 16.14%-W: 6.13% | 3 TaW = Ta: 48.23%-W: 18.94%-Mo: 12.72%-Nb: 12.17%-V: 7.94% | Unassigned = Ta: 33.13%-V: 27.18%-Nb: 17.26%-Mo: 15.18%-W: 7.25%,1 TaWMoNb : 59.61%|3 TaW : 33.87%|Unassigned : 6.53%,12.438,1175.6,155.4,2261.5,438.406,2036,69.8
EP3080A,1_600X,1 TaWMoNb = Ta: 41.07%-Mo: 17.15%-Nb: 15.03%-V: 14.46%-W: 12.29% | 2 TaNbMoV = Ta: 32.29%-V: 27.45%-Nb: 17.98%-Mo: 16.14%-W: 6.13% | 3 TaW = Ta: 48.23%-W: 18.94%-Mo: 12.72%-Nb: 12.17%-V: 7.94% | Unassigned = Ta: 33.13%-V: 27.18%-Nb: 17.26%-Mo: 15.18%-W: 7.25%,1 TaWMoNb : 86.62%|3 TaW : 10.99%|2 TaNbMoV : 2.39%,14.705,1389.9,168.57,2208.5,454.879,2036,69.6
EP3080A,1_600X,1 TaWMoNb = Ta: 41.07%-Mo: 17.15%-Nb: 15.03%-V: 14.46%-W: 12.29% | 2 TaNbMoV = Ta: 32.29%-V: 27.45%-Nb: 17.98%-Mo: 16.14%-W: 6.13% | 3 TaW = Ta: 48.23%-W: 18.94%-Mo: 12.72%-Nb: 12.17%-V: 7.94% | Unassigned = Ta: 33.13%-V: 27.18%-Nb: 17.26%-Mo: 15.18%-W: 7.25%,1 TaWMoNb : 61.96%|2 TaNbMoV : 37.26%|Unassigned : 0.78%,8.322,786.6,121.41,2184.9,467.351,2037,82.2
EP3080A,1_600X,1 TaWMoNb = Ta: 41.07%-Mo: 17.15%-Nb: 15.03%-V: 14.46%-W: 12.29% | 2 TaNbMoV = Ta: 32.29%-V: 27.45%-Nb: 17.98%-Mo: 16.14%-W: 6.13% | 3 TaW = Ta: 48.23%-W: 18.94%-Mo: 12.72%-Nb: 12.17%-V: 7.94% | Unassigned = Ta: 33.13%-V: 27.18%-Nb: 17.26%-Mo: 15.18%-W: 7.25%,1 TaWMoNb : 35.08%|2 TaNbMoV : 36.13%|Unassigned : 28.78%,8.192,774.4,188.31,4775.3,358.428,1994,70.1
EP3080A,1_600X,1 TaWMoNb = Ta: 41.07%-Mo: 17.15%-Nb: 15.03%-V: 14.46%-W: 12.29% | 2 TaNbMoV = Ta: 32.29%-V: 27.45%-Nb: 17.98%-Mo: 16.14%-W: 6.13% | 3 TaW = Ta: 48.23%-W: 18.94%-Mo: 12.72%-Nb: 12.17%-V: 7.94% | Unassigned = Ta: 33.13%-V: 27.18%-Nb: 17.26%-Mo: 15.18%-W: 7.25%,1 TaWMoNb : 14.57%|3 TaW : 84.77%|Unassigned : 0.66%,7.695,727.3,118.44,2260.2,428.057,2037,94
EP3080A,1_600X,1 TaWMoNb = Ta: 41.07%-Mo: 17.15%-Nb: 15.03%-V: 14.46%-W: 12.29% | 2 TaNbMoV = Ta: 32.29%-V: 27.45%-Nb: 17.98%-Mo: 16.14%-W: 6.13% | 3 TaW = Ta: 48.23%-W: 18.94%-Mo: 12.72%-Nb: 12.17%-V: 7.94% | Unassigned = Ta: 33.13%-V: 27.18%-Nb: 17.26%-Mo: 15.18%-W: 7.25%,3 TaW : 25.46%|1 TaWMoNb : 68.50%|Unassigned : 6.04%,10.418,984.7,137.58,2217.2,442.316,2038,80.2
EP3080A,1_600X,1 TaWMoNb = Ta: 41.07%-Mo: 17.15%-Nb: 15.03%-V: 14.46%-W: 12.29% | 2 TaNbMoV = Ta: 32.29%-V: 27.45%-Nb: 17.98%-Mo: 16.14%-W: 6.13% | 3 TaW = Ta: 48.23%-W: 18.94%-Mo: 12.72%-Nb: 12.17%-V: 7.94% | Unassigned = Ta: 33.13%-V: 27.18%-Nb: 17.26%-Mo: 15.18%-W: 7.25%,1 TaWMoNb : 43.78%|3 TaW : 54.44%|Unassigned : 1.77%,8.2,775.1,219.97,6187.2,437.852,2035,70.2
EP3080A,1_600X,1 TaWMoNb = Ta: 41.07%-Mo: 17.15%-Nb: 15.03%-V: 14.46%-W: 12.29% | 2 TaNbMoV = Ta: 32.29%-V: 27.45%-Nb: 17.98%-Mo: 16.14%-W: 6.13% | 3 TaW = Ta: 48.23%-W: 18.94%-Mo: 12.72%-Nb: 12.17%-V: 7.94% | Unassigned = Ta: 33.13%-V: 27.18%-Nb: 17.26%-Mo: 15.18%-W: 7.25%,3 TaW : 29.47%|1 TaWMoNb : 69.94%|Unassigned : 0.59%,7.013,662.8,110.4,2185,440.648,2037,94.7
EP3080A,1_600X,1 TaWMoNb = Ta: 41.07%-Mo: 17.15%-Nb: 15.03%-V: 14.46%-W: 12.29% | 2 TaNbMoV = Ta: 32.29%-V: 27.45%-Nb: 17.98%-Mo: 16.14%-W: 6.13% | 3 TaW = Ta: 48.23%-W: 18.94%-Mo: 12.72%-Nb: 12.17%-V: 7.94% | Unassigned = Ta: 33.13%-V: 27.18%-Nb: 17.26%-Mo: 15.18%-W: 7.25%,1 TaWMoNb : 41.81%|3 TaW : 57.22%|Unassigned : 0.97%,8.3,784.5,123.03,2243.4,434.887,2036,95.9
EP3080A,1_600X,1 TaWMoNb = Ta: 41.07%-Mo: 17.15%-Nb: 15.03%-V: 14.46%-W: 12.29% | 2 TaNbMoV = Ta: 32.29%-V: 27.45%-Nb: 17.98%-Mo: 16.14%-W: 6.13% | 3 TaW = Ta: 48.23%-W: 18.94%-Mo: 12.72%-Nb: 12.17%-V: 7.94% | Unassigned = Ta: 33.13%-V: 27.18%-Nb: 17.26%-Mo: 15.18%-W: 7.25%,3 TaW : 67.69%|Unassigned : 0.56%|1 TaWMoNb : 31.75%,12.891,1218.5,159.81,2290.8,434.675,2035,69.9
EP3080A,1_600X,1 TaWMoNb = Ta: 41.07%-Mo: 17.15%-Nb: 15.03%-V: 14.46%-W: 12.29% | 2 TaNbMoV = Ta: 32.29%-V: 27.45%-Nb: 17.98%-Mo: 16.14%-W: 6.13% | 3 TaW = Ta: 48.23%-W: 18.94%-Mo: 12.72%-Nb: 12.17%-V: 7.94% | Unassigned = Ta: 33.13%-V: 27.18%-Nb: 17.26%-Mo: 15.18%-W: 7.25%,3 TaW : 22.66%|1 TaWMoNb : 76.84%|Unassigned : 0.50%,10.262,970,136.27,2231.1,447.812,2035,84.7
EP3080A,1_600X,1 TaWMoNb = Ta: 41.07%-Mo: 17.15%-Nb: 15.03%-V: 14.46%-W: 12.29% | 2 TaNbMoV = Ta: 32.29%-V: 27.45%-Nb: 17.98%-Mo: 16.14%-W: 6.13% | 3 TaW = Ta: 48.23%-W: 18.94%-Mo: 12.72%-Nb: 12.17%-V: 7.94% | Unassigned = Ta: 33.13%-V: 27.18%-Nb: 17.26%-Mo: 15.18%-W: 7.25%,1 TaWMoNb : 91.61%|3 TaW : 7.79%|Unassigned : 0.59%,15.026,1420.2,167.65,2138.8,464.875,2036,69.2
EP3080A,1_600X,1 TaWMoNb = Ta: 41.07%-Mo: 17.15%-Nb: 15.03%-V: 14.46%-W: 12.29% | 2 TaNbMoV = Ta: 32.29%-V: 27.45%-Nb: 17.98%-Mo: 16.14%-W: 6.13% | 3 TaW = Ta: 48.23%-W: 18.94%-Mo: 12.72%-Nb: 12.17%-V: 7.94% | Unassigned = Ta: 33.13%-V: 27.18%-Nb: 17.26%-Mo: 15.18%-W: 7.25%,1 TaWMoNb : 96.79%|3 TaW : 2.61%|2 TaNbMoV : 0.60%,12.515,1182.9,158.03,2314,464.933,2036,70
EP3080A,1_600X,1 TaWMoNb = Ta: 41.07%-Mo: 17.15%-Nb: 15.03%-V: 14.46%-W: 12.29% | 2 TaNbMoV = Ta: 32.29%-V: 27.45%-Nb: 17.98%-Mo: 16.14%-W: 6.13% | 3 TaW = Ta: 48.23%-W: 18.94%-Mo: 12.72%-Nb: 12.17%-V: 7.94% | Unassigned = Ta: 33.13%-V: 27.18%-Nb: 17.26%-Mo: 15.18%-W: 7.25%,1 TaWMoNb : 78.13%|Unassigned : 8.39%|2 TaNbMoV : 13.48%,5.959,563.3,110.4,2571.4,459.215,2039,73.3
